Repository: jimmmmmmmyzzy/SR-in-Heterogeneous-Catalysis

# Towards distilling 'physical laws' in heterogeneous catalysis with symbolic regression

File: OCM_dataset_modified.csv (part 1 of 64)
	Name	M1	M1_atom_number	M2	M2_atom_number	M3	M3_atom_number	Support 	Support_ID	M2_mol	M3_mol	M1_mol%	M2_mol%	M3_mol%	Temp	Total_flow	Ar_flow	CH4_flow	O2_flow	CT	CH4/O2	CH4_conv	C2y	C2H6y	C2H4y	COy	CO2y	C2s	C2H6s	C2H4s	COs	CO2s	BET_surface_area	rate_constant	radii_M1	radii_M2	radii_M3	chi_M1	chi_M2	chi_M3
0	Mn-Na2WO4/BN	Mn	25	Na	11	W	74	BN	4	0.37	0.185	40	40	20	900	10	1.5	5.7	2.8	0.75	2	36.28	5.86	0.68	5.18	30.82	6.01	16.15	1.87	14.28	84.95	16.57	5.2	0.08051620002012684	1.39	1.66	1.62	1.55	0.93	1.7
1	Mn-Na2WO4/BN	Mn	25	Na	11	W	74	BN	4	0.37	0.185	40	40	20	900	15	2.3	8.5	4.3	0.5	2	37.04	6.29	0.7	5.59	31.29	5.76	16.98	1.89	15.09	84.48	15.55	5.2	0.12993055770471815	1.39	1.66	1.62	1.55	0.93	1.7
2	Mn-Na2WO4/BN	Mn	25	Na	11	W	74	BN	4	0.37	0.185	40	40	20	900	20	3.0	11.3	5.7	0.38	2	26.83	5.34	0.55	4.79	21.62	3.12	19.9	2.05	17.85	80.58	11.63	5.2	0.14441753028944593	1.39	1.66	1.62	1.55	0.93	1.7
3	Mn-Na2WO4/BN	Mn	25	Na	11	W	74	BN	4	0.37	0.185	40	40	20	900	10	1.5	6.4	2.1	0.75	3	24.47	6.16	0.62	5.54	22.49	3.0	25.17	2.53	22.64	91.91	12.26	5.2	0.08477197552382844	1.39	1.66	1.62	1.55	0.93	1.7
4	Mn-Na2WO4/BN	Mn	25	Na	11	W	74	BN	4	0.37	0.185	40	40	20	900	15	2.3	9.6	3.2	0.5	3	24.03	6.54	0.65	5.89	22.34	2.86	27.22	2.7	24.51	92.97	11.9	5.2	0.13527329743162253	1.39	1.66	1.62	1.55	0.93	1.7
5	Mn-Na2WO4/BN	Mn	25	Na	11	W	74	BN	4	0.37	0.185	40	40	20	900	20	3.0	12.8	4.3	0.38	3	18.85	5.39	0.49	4.9	17.33	1.95	28.59	2.6	25.99	91.94	10.34	5.2	0.1458079138729959	1.39	1.66	1.62	1.55	0.93	1.7
6	Mn-Na2WO4/BN	Mn	25	Na	11	W	74	BN	4	0.37	0.185	40	40	20	900	10	1.5	6.8	1.7	0.75	4	18.44	6.06	0.56	5.5	17.03	1.84	32.86	3.04	29.83	92.35	9.98	5.2	0.08335187385232308	1.39	1.66	1.62	1.55	0.93	1.7
7	Mn-Na2WO4/BN	Mn	25	Na	11	W	74	BN	4	0.37	0.185	40	40	20	900	15	2.3	10.2	2.6	0.5	4	26.01	6.77	0.66	6.11	17.45	1.78	26.03	2.54	23.49	67.09	6.84	5.2	0.14020125535897815	1.39	1.66	1.62	1.55	0.93	1.7
8	Mn-Na2WO4/BN	Mn	25	Na	11	W	74	BN	4	0.37	0.185	40	40	20	900	20	3.0	13.6	3.4	0.38	4	13.63	4.96	0.46	4.5	12.09	1.01	36.39	3.37	33.02	88.7	7.41	5.2	0.1338745536151488	1.39	1.66	1.62	1.55	0.93	1.7
9	Mn-Na2WO4/BN	Mn	25	Na	11	W	74	BN	4	0.37	0.185	40	40	20	900	10	1.5	7.3	1.2	0.75	6	18.4	5.63	0.56	5.07	11.85	0.92	30.6	3.04	27.55	64.4	5.0	5.2	0.07726261327313298	1.39	1.66	1.62	1.55	0.93	1.7
10	Mn-Na2WO4/BN	Mn	25	Na	11	W	74	BN	4	0.37	0.185	40	40	20	900	15	2.3	10.9	1.8	0.5	6	11.86	5.97	0.65	5.32	11.46	0.87	50.34	5.48	44.86	96.63	7.34	5.2	0.12311261139821161	1.39	1.66	1.62	1.55	0.93	1.7
11	Mn-Na2WO4/BN	Mn	25	Na	11	W	74	BN	4	0.37	0.185	40	40	20	900	20	3.0	14.6	2.4	0.38	6	37.22	5.02	0.64	4.38	32.58	5.85	13.49	1.72	11.77	87.53	15.72	5.2	0.13553642859767265	1.39	1.66	1.62	1.55	0.93	1.7
12	Mn-Na2WO4/BN	Mn	25	Na	11	W	74	BN	4	0.37	0.185	40	40	20	900	10	4.0	4.0	2.0	0.75	2	37.29	5.66	0.68	4.98	32.66	5.38	15.18	1.82	13.35	87.58	14.43	5.2	0.07768654417596765	1.39	1.66	1.62	1.55	0.93	1.7
13	Mn-Na2WO4/BN	Mn	25	Na	11	W	74	BN	4	0.37	0.185	40	40	20	900	15	6.0	6.0	3.0	0.5	2	38.05	6.03	0.74	5.29	32.5	5.21	15.85	1.94	13.9	85.41	13.69	5.2	0.12438920718623556	1.39	1.66	1.62	1.55	0.93	1.7
14	Mn-Na2WO4/BN	Mn	25	Na	11	W	74	BN	4	0.37	0.185	40	40	20	900	20	8.0	8.0	4.0	0.38	2	27.41	5.17	0.58	4.59	22.79	2.88	18.86	2.12	16.75	83.14	10.51	5.2	0.13969571340119813	1.39	1.66	1.62	1.55	0.93	1.7
15	Mn-Na2WO4/BN	Mn	25	Na	11	W	74	BN	4	0.37	0.185	40	40	20	900	10	4.0	4.5	1.5	0.75	3	27.28	5.85	0.65	5.2	22.55	2.68	21.44	2.38	19.06	82.66	9.82	5.2	0.08037457451323993	1.39	1.66	1.62	1.55	0.93	1.7
16	Mn-Na2WO4/BN	Mn	25	Na	11	W	74	BN	4	0.37	0.185	40	40	20	900	15	6.0	6.8	2.3	0.5	3	26.98	6.25	0.65	5.6	22.38	2.62	23.17	2.41	20.76	82.95	9.71	5.2	0.12907704227514236	1.39	1.66	1.62	1.55	0.93	1.7
17	Mn-Na2WO4/BN	Mn	25	Na	11	W	74	BN	4	0.37	0.185	40	40	20	900	20	8.0	9.0	3.0	0.38	3	20.95	5.06	0.52	4.54	17.64	1.82	24.15	2.48	21.67	84.2	8.69	5.2	0.13664492859189306	1.39	1.66	1.62	1.55	0.93	1.7
18	Mn-Na2WO4/BN	Mn	25	Na	11	W	74	BN	4	0.37	0.185	40	40	20	900	10	4.0	4.8	1.2	0.75	4	20.64	5.7	0.62	5.08	17.44	1.69	27.62	3.0	24.61	84.5	8.19	5.2	0.07825199513157281	1.39	1.66	1.62	1.55	0.93	1.7
19	Mn-Na2WO4/BN	Mn	25	Na	11	W	74	BN	4	0.37	0.185	40	40	20	900	15	6.0	7.2	1.8	0.5	4	20.88	6.14	0.66	5.48	17.15	1.67	29.41	3.16	26.25	82.14	8.0	5.2	0.12673175124363956	1.39	1.66	1.62	1.55	0.93	1.7
20	Mn-Na2WO4/BN	Mn	25	Na	11	W	74	BN	4	0.37	0.185	40	40	20	900	20	8.0	9.6	2.4	0.38	4	14.1	4.62	0.47	4.15	12.16	0.91	32.77	3.33	29.43	86.24	6.45	5.2	0.12447703452108709	1.39	1.66	1.62	1.55	0.93	1.7
21	Mn-Na2WO4/BN	Mn	25	Na	11	W	74	BN	4	0.37	0.185	40	40	20	900	10	4.0	5.1	0.9	0.75	6	13.5	5.2	0.56	4.64	12.06	0.89	38.52	4.15	34.37	89.33	6.59	5.2	0.07120103563615372	1.39	1.66	1.62	1.55	0.93	1.7
22	Mn-Na2WO4/BN	Mn	25	Na	11	W	74	BN	4	0.37	0.185	40	40	20	900	15	6.0	7.7	1.3	0.5	6	14.1	5.49	0.67	4.82	11.82	0.86	38.94	4.75	34.18	83.83	6.1	5.2	0.11292907396225316	1.39	1.66	1.62	1.55	0.93	1.7
23	Mn-Na2WO4/BN	Mn	25	Na	11	W	74	BN	4	0.37	0.185	40	40	20	900	20	8.0	10.3	1.7	0.38	6	42.41	4.33	0.61	3.72	33.69	4.99	10.21	1.44	8.77	79.44	11.77	5.2	0.1164879376263564	1.39	1.66	1.62	1.55	0.93	1.7
24	Mn-Na2WO4/BN	Mn	25	Na	11	W	74	BN	4	0.37	0.185	40	40	20	900	10	7.0	2.0	1.0	0.75	2	44.15	4.62	0.6	4.02	32.66	4.76	10.46	1.36	9.11	73.98	10.78	5.2	0.0630683641573508	1.39	1.66	1.62	1.55	0.93	1.7
25	Mn-Na2WO4/BN	Mn	25	Na	11	W	74	BN	4	0.37	0.185	40	40	20	900	15	10.5	3.0	1.5	0.5	2	42.12	5.11	0.67	4.44	32.92	4.99	12.13	1.59	10.54	78.16	11.85	5.2	0.10490372000484847	1.39	1.66	1.62	1.55	0.93	1.7
26	Mn-Na2WO4/BN	Mn	25	Na	11	W	74	BN	4	0.37	0.185	40	40	20	900	20	14.0	4.0	2.0	0.38	2	30.4	4.61	0.62	3.99	24.26	2.76	15.16	2.04	13.13	79.8	9.08	5.2	0.12420114429203867	1.39	1.66	1.62	1.55	0.93	1.7
27	Mn-Na2WO4/BN	Mn	25	Na	11	W	74	BN	4	0.37	0.185	40	40	20	900	10	7.0	2.3	0.8	0.75	3	29.85	5.03	0.57	4.46	23.99	2.58	16.85	1.91	14.94	80.37	8.64	5.2	0.06881217831097365	1.39	1.66	1.62	1.55	0.93	1.7
28	Mn-Na2WO4/BN	Mn	25	Na	11	W	74	BN	4	0.37	0.185	40	40	20	900	15	10.5	3.4	1.1	0.5	3	30.09	5.6	0.73	4.87	23.19	2.46	18.61	2.43	16.18	77.07	8.18	5.2	0.11525822567327283	1.39	1.66	1.62	1.55	0.93	1.7
29	Mn-Na2WO4/BN	Mn	25	Na	11	W	74	BN	4	0.37	0.185	40	40	20	900	20	14.0	4.5	1.5	0.38	3	25.63	4.46	0.54	3.92	18.83	1.66	17.4	2.11	15.29	73.47	6.48	5.2	0.12006625796388304	1.39	1.66	1.62	1.55	0.93	1.7
30	Mn-Na2WO4/BN	Mn	25	Na	11	W	74	BN	4	0.37	0.185	40	40	20	900	10	7.0	2.4	0.6	0.75	4	25.18	5.22	0.64	4.58	17.78	1.49	20.73	2.54	18.19	70.61	5.92	5.2	0.07148235926486554	1.39	1.66	1.62	1.55	0.93	1.7
31	Mn-Na2WO4/BN	Mn	25	Na	11	W	74	BN	4	0.37	0.185	40	40	20	900	15	10.5	3.6	0.9	0.5	4	24.48	5.67	0.74	4.93	14.91	1.2	23.16	3.02	20.14	60.91	4.9	5.2	0.11674182665265902	1.39	1.66	1.62	1.55	0.93	1.7
32	Mn-Na2WO4/BN	Mn	25	Na	11	W	74	BN	4	0.37	0.185	40	40	20	900	20	14.0	4.8	1.2	0.38	4	17.5	4.42	0.6	3.82	12.62	0.84	25.26	3.43	21.83	72.11	4.8	5.2	0.11896471799494533	1.39	1.66	1.62	1.55	0.93	1.7
33	Mn-Na2WO4/BN	Mn	25	Na	11	W	74	BN	4	0.37	0.185	40	40	20	900	10	7.0	2.6	0.4	0.75	6	14.52	4.45	0.73	3.72	9.05	0.57	30.65	5.03	25.62	62.33	3.93	5.2	0.0606940204024124	1.39	1.66	1.62	1.55	0.93	1.7
34	Mn-Na2WO4/BN	Mn	25	Na	11	W	74	BN	4	0.37	0.185	40	40	20	900	15	10.5	3.9	0.6	0.5	6	16.94	4.99	0.88	4.11	9.58	0.56	29.46	5.19	24.26	56.55	3.31	5.2	0.10237607353886662	1.39	1.66	1.62	1.55	0.93	1.7
35	Mn-Na2WO4/BN	Mn	25	Na	11	W	74	BN	4	0.37	0.185	40	40	20	900	20	14.0	5.1	0.9	0.38	6	34.52	4.19	0.55	3.64	27.0	8.51	12.14	1.59	10.54	78.22	24.65	5.2	0.11263979559291959	1.39	1.66	1.62	1.55	0.93	1.7
36	Mn-Na2WO4/BN	Mn	25	Na	11	W	74	BN	4	0.37	0.185	40	40	20	850	10	1.5	5.7	2.8	0.75	2	35.03	6.73	0.82	5.91	28.13	6.17	19.21	2.34	16.87	80.3	17.61	5.2	0.09289556433242568	1.39	1.66	1.62	1.55	0.93	1.7
37	Mn-Na2WO4/BN	Mn	25	Na	11	W	74	BN	4	0.37	0.185	40	40	20	850	15	2.3	8.5	4.3	0.5	2	35.11	7.03	0.86	6.17	28.42	6.08	20.02	2.45	17.57	80.95	17.32	5.2	0.14578665104064967	1.39	1.66	1.62	1.55	0.93	1.7
38	Mn-Na2WO4/BN	Mn	25	Na	11	W	74	BN	4	0.37	0.185	40	40	20	850	20	3.0	11.3	5.7	0.38	2	26.07	5.89	0.6	5.29	19.57	3.17	22.59	2.3	20.29	75.07	12.16	5.2	0.15975230294051274	1.39	1.66	1.62	1.55	0.93	1.7
39	Mn-Na2WO4/BN	Mn	25	Na	11	W	74	BN	4	0.37	0.185	40	40	20	850	10	1.5	6.4	2.1	0.75	3	23.68	6.49	0.7	5.79	20.1	3.23	27.41	2.96	24.45	84.88	13.64	5.2	0.08946907138764788	1.39	1.66	1.62	1.55	0.93	1.7
40	Mn-Na2WO4/BN	Mn	25	Na	11	W	74	BN	4	0.37	0.185	40	40	20	850	15	2.3	9.6	3.2	0.5	3	20.97	7.06	0.76	6.3	19.93	3.25	33.67	3.62	30.04	95.04	15.5	5.2	0.1464321246625182	1.39	1.66	1.62	1.55	0.93	1.7
41	Mn-Na2WO4/BN	Mn	25	Na	11	W	74	BN	4	0.37	0.185	40	40	20	850	20	3.0	12.8	4.3	0.38	3	18.07	5.87	0.61	5.26	15.4	2.08	32.48	3.38	29.11	85.22	11.51	5.2	0.1591931063920065	1.39	1.66	1.62	1.55	0.93	1.7
42	Mn-Na2WO4/BN	Mn	25	Na	11	W	74	BN	4	0.37	0.185	40	40	20	850	10	1.5	6.8	1.7	0.75	4	16.01	6.22	0.63	5.59	15.35	2.07	38.85	3.94	34.92	95.88	12.93	5.2	0.08562476310220156	1.39	1.66	1.62	1.55	0.93	1.7
43	Mn-Na2WO4/BN	Mn	25	Na	11	W	74	BN	4	0.37	0.185	40	40	20	850	15	2.3	10.2	2.6	0.5	4	16.46	6.49	0.68	5.81	15.48	2.06	39.43	4.13	35.3	94.05	12.52	5.2	0.13420360708147183	1.39	1.66	1.62	1.55	0.93	1.7
44	Mn-Na2WO4/BN	Mn	25	Na	11	W	74	BN	4	0.37	0.185	40	40	20	850	20	3.0	13.6	3.4	0.38	4	12.33	5.21	0.5	4.71	11.11	1.12	42.25	4.06	38.2	90.11	9.08	5.2	0.14080596716616095	1.39	1.66	1.62	1.55	0.93	1.7
45	Mn-Na2WO4/BN	Mn	25	Na	11	W	74	BN	4	0.37	0.185	40	40	20	850	10	1.5	7.3	1.2	0.75	6	10.86	5.47	0.55	4.92	10.85	1.08	50.37	5.06	45.3	99.91	9.94	5.2	0.07500392206773121	1.39	1.66	1.62	1.55	0.93	1.7
46	Mn-Na2WO4/BN	Mn	25	Na	11	W	74	BN	4	0.37	0.185	40	40	20	850	15	2.3	10.9	1.8	0.5	6	11.94	5.96	0.63	5.33	10.65	1.0	49.92	5.28	44.64	89.2	8.38	5.2	0.12289992463244519	1.39	1.66	1.62	1.55	0.93	1.7
47	Mn-Na2WO4/BN	Mn	25	Na	11	W	74	BN	4	0.37	0.185	40	40	20	850	20	3.0	14.6	2.4	0.38	6	34.0	5.31	0.67	4.64	28.43	6.8	15.62	1.97	13.65	83.62	20.0	5.2	0.1435836526123228	1.39	1.66	1.62	1.55	0.93	1.7
48	Mn-Na2WO4/BN	Mn	25	Na	11	W	74	BN	4	0.37	0.185	40	40	20	850	10	4.0	4.0	2.0	0.75	2	35.15	5.67	0.68	4.99	28.52	6.39	16.13	1.93	14.2	81.14	18.18	5.2	0.077827884435106	1.39	1.66	1.62	1.55	0.93	1.7
49	Mn-Na2WO4/BN	Mn	25	Na	11	W	74	BN	4	0.37	0.185	40	40	20	850	15	6.0	6.0	3.0	0.5	2	35.29	6.13	0.72	5.41	28.08	6.13	17.37	2.04	15.33	79.57	17.37	5.2	0.12651867927838187	1.39	1.66	1.62	1.55	0.93	1.7
50	Mn-Na2WO4/BN	Mn	25	Na	11	W	74	BN	4	0.37	0.185	40	40	20	850	20	8.0	8.0	4.0	0.38	2	24.37	5.34	0.51	4.83	20.47	3.42	21.91	2.09	19.82	84.0	14.03	5.2	0.14441753028944593	1.39	1.66	1.62	1.55	0.93	1.7
51	Mn-Na2WO4/BN	Mn	25	Na	11	W	74	BN	4	0.37	0.185	40	40	20	850	10	4.0	4.5	1.5	0.75	3	24.0	5.81	0.58	5.23	19.99	3.08	24.21	2.42	21.79	83.29	12.83	5.2	0.0798082228711542	1.39	1.66	1.62	1.55	0.93	1.7
52	Mn-Na2WO4/BN	Mn	25	Na	11	W	74	BN	4	0.37	0.185	40	40	20	850	15	6.0	6.8	2.3	0.5	3	24.92	6.18	0.68	5.5	19.96	3.07	24.8	2.73	22.07	80.1	12.32	5.2	0.12758426617555874	1.39	1.66	1.62	1.55	0.93	1.7
53	Mn-Na2WO4/BN	Mn	25	Na	11	W	74	BN	4	0.37	0.185	40	40	20	850	20	8.0	9.0	3.0	0.38	3	18.16	5.31	0.55	4.76	16.44	2.12	29.24	3.03	26.21	90.53	11.67	5.2	0.1435836526123228	1.39	1.66	1.62	1.55	0.93	1.7
54	Mn-Na2WO4/BN	Mn	25	Na	11	W	74	BN	4	0.37	0.185	40	40	20	850	10	4.0	4.8	1.2	0.75	4	17.58	5.65	0.56	5.09	15.65	1.95	32.14	3.19	28.95	89.02	11.09	5.2	0.07754521889804285	1.39	1.66	1.62	1.55	0.93	1.7
55	Mn-Na2WO4/BN	Mn	25	Na	11	W	74	BN	4	0.37	0.185	40	40	20	850	15	6.0	7.2	1.8	0.5	4	18.96	6.05	0.59	5.46	15.6	1.91	31.91	3.11	28.8	82.28	10.07	5.2	0.12481492025723409	1.39	1.66	1.62	1.55	0.93	1.7
56	Mn-Na2WO4/BN	Mn	25	Na	11	W	74	BN	4	0.37	0.185	40	40	20	850	20	8.0	9.6	2.4	0.38	4	13.54	4.68	0.44	4.24	11.23	1.01	34.56	3.25	31.31	82.94	7.46	5.2	0.12613298357249986	1.39	1.66	1.62	1.55	0.93	1.7
57	Mn-Na2WO4/BN	Mn	25	Na	11	W	74	BN	4	0.37	0.185	40	40	20	850	10	4.0	5.1	0.9	0.75	6	11.87	5.19	0.5	4.69	11.17	0.98	43.72	4.21	39.51	94.1	8.26	5.2	0.07106039607763157	1.39	1.66	1.62	1.55	0.93	1.7
58	Mn-Na2WO4/BN	Mn	25	Na	11	W	74	BN	4	0.37	0.185	40	40	20	850	15	6.0	7.7	1.3	0.5	6	11.89	5.65	0.58	5.07	10.98	0.99	47.52	4.88	42.64	92.35	8.33	5.2	0.11631782834706428	1.39	1.66	1.62	1.55	0.93	1.7
59	Mn-Na2WO4/BN	Mn	25	Na	11	W	74	BN	4	0.37	0.185	40	40	20	850	20	8.0	10.3	1.7	0.38	6	39.02	4.93	0.62	4.31	30.15	5.65	12.63	1.59	11.05	77.27	14.48	5.2	0.13304400951882187	1.39	1.66	1.62	1.55	0.93	1.7
60	Mn-Na2WO4/BN	Mn	25	Na	11	W	74	BN	4	0.37	0.185	40	40	20	850	10	7.0	2.0	1.0	0.75	2	40.95	5.37	0.6	4.77	30.71	5.26	13.11	1.47	11.65	74.99	12.84	5.2	0.07359418062393334	1.39	1.66	1.62	1.55	0.93	1.7
61	Mn-Na2WO4/BN	Mn	25	Na	11	W	74	BN	4	0.37	0.185	40	40	20	850	15	10.5	3.0	1.5	0.5	2	40.57	6.07	0.81	5.26	30.2	5.29	14.96	2.0	12.97	74.44	13.04	5.2	0.12524072396333463	1.39	1.66	1.62	1.55	0.93	1.7
62	Mn-Na2WO4/BN	Mn	25	Na	11	W	74	BN	4	0.37	0.185	40	40	20	850	20	14.0	4.0	2.0	0.38	2	29.69	5.22	0.62	4.6	23.58	3.14	17.58	2.09	15.49	79.42	10.58	5.2	0.14108360381223461	1.39	1.66	1.62	1.55	0.93	1.7
63	Mn-Na2WO4/BN	Mn	25	Na	11	W	74	BN	4	0.37	0.185	40	40	20	850	10	7.0	2.3	0.8	0.75	3	27.54	5.72	0.73	4.99	21.96	2.82	20.77	2.65	18.12	79.74	10.24	5.2	0.0785348105602147	1.39	1.66	1.62	1.55	0.93	1.7
64	Mn-Na2WO4/BN	Mn	25	Na	11	W	74	BN	4	0.37	0.185	40	40	20	850	15	10.5	3.4	1.1	0.5	3	28.38	6.33	0.84	5.49	21.31	2.75	22.3	2.96	19.34	75.09	9.69	5.2	0.13078443753410438	1.39	1.66	1.62	1.55	0.93	1.7
65	Mn-Na2WO4/BN	Mn	25	Na	11	W	74	BN	4	0.37	0.185	40	40	20	850	20	14.0	4.5	1.5	0.38	3	22.82	5.46	0.64	4.82	17.55	1.84	23.93	2.8	21.12	76.91	8.06	5.2	0.14775568585000276	1.39	1.66	1.62	1.55	0.93	1.7
66	Mn-Na2WO4/BN	Mn	25	Na	11	W	74	BN	4	0.37	0.185	40	40	20	850	10	7.0	2.4	0.6	0.75	4	21.91	5.93	0.77	5.16	16.85	1.67	27.07	3.51	23.55	76.91	7.62	5.2	0.08150800000564176	1.39	1.66	1.62	1.55	0.93	1.7
67	Mn-Na2WO4/BN	Mn	25	Na	11	W	74	BN	4	0.37	0.185	40	40	20	850	15	10.5	3.6	0.9	0.5	4	22.16	6.33	0.96	5.37	15.88	1.57	28.56	4.33	24.23	71.66	7.08	5.2	0.13078443753410438	1.39	1.66	1.62	1.55	0.93	1.7
68	Mn-Na2WO4/BN	Mn	25	Na	11	W	74	BN	4	0.37	0.185	40	40	20	850	20	14.0	4.8	1.2	0.38	4	16.1	5.07	0.68	4.39	11.61	0.86	31.49	4.22	27.27	72.11	5.34	5.2	0.13692212656416897	1.39	1.66	1.62	1.55	0.93	1.7
69	Mn-Na2WO4/BN	Mn	25	Na	11	W	74	BN	4	0.37	0.185	40	40	20	850	10	7.0	2.6	0.4	0.75	6	13.98	5.34	0.82	4.52	11.08	0.7	38.2	5.87	32.33	79.26	5.01	5.2	0.07317154867998593	1.39	1.66	1.62	1.55	0.93	1.7
70	Mn-Na2WO4/BN	Mn	25	Na	11	W	74	BN	4	0.37	0.185	40	40	20	850	15	10.5	3.9	0.6	0.5	6	12.24	4.94	1.11	3.83	6.76	0.43	40.36	9.07	31.29	55.23	3.51	5.2	0.10132382960445599	1.39	1.66	1.62	1.55	0.93	1.7
71	Mn-Na2WO4/BN	Mn	25	Na	11	W	74	BN	4	0.37	0.185	40	40	20	850	20	14.0	5.1	0.9	0.38	6	28.17	1.9	1.3	0.6	22.08	8.54	6.74	4.61	2.13	78.38	30.32	5.2	0.0504811037283526	1.39	1.66	1.62	1.55	0.93	1.7
72	Mn-Na2WO4/BN	Mn	25	Na	11	W	74	BN	4	0.37	0.185	40	40	20	800	10	1.5	5.7	2.8	0.75	2	32.93	7.3	1.11	6.19	26.05	6.34	22.17	3.37	18.8	79.11	19.25	5.2	0.10106895122170913	1.39	1.66	1.62	1.55	0.93	1.7
73	Mn-Na2WO4/BN	Mn	25	Na	11	W	74	BN	4	0.37	0.185	40	40	20	800	15	2.3	8.5	4.3	0.5	2	34.7	7.42	1.14	6.28	26.24	6.4	21.38	3.29	18.1	75.62	18.44	5.2	0.1541941007699339	1.39	1.66	1.62	1.55	0.93	1.7
74	Mn-Na2WO4/BN	Mn	25	Na	11	W	74	BN	4	0.37	0.185	40	40	20	800	20	3.0	11.3	5.7	0.38	2	23.51	6.86	0.94	5.92	18.17	3.34	29.18	4.0	25.18	77.29	14.21	5.2	0.18701696956279004	1.39	1.66	1.62	1.55	0.93	1.7
75	Mn-Na2WO4/BN	Mn	25	Na	11	W	74	BN	4	0.37	0.185	40	40	20	800	10	1.5	6.4	2.1	0.75	3	21.76	7.43	1.08	6.35	18.54	3.31	34.15	4.96	29.18	85.2	15.21	5.2	0.10294009454529535	1.39	1.66	1.62	1.55	0.93	1.7
76	Mn-Na2WO4/BN	Mn	25	Na	11	W	74	BN	4	0.37	0.185	40	40	20	800	15	2.3	9.6	3.2	0.5	3	20.77	7.75	1.19	6.56	18.62	3.3	37.31	5.73	31.58	89.65	15.89	5.2	0.16133580613490964	1.39	1.66	1.62	1.55	0.93	1.7
77	Mn-Na2WO4/BN	Mn	25	Na	11	W	74	BN	4	0.37	0.185	40	40	20	800	20	3.0	12.8	4.3	0.38	3	17.49	6.5	0.9	5.6	14.48	2.1	37.16	5.15	32.02	82.79	12.01	5.2	0.1768651307722368	1.39	1.66	1.62	1.55	0.93	1.7
78	Mn-Na2WO4/BN	Mn	25	Na	11	W	74	BN	4	0.37	0.185	40	40	20	800	10	1.5	6.8	1.7	0.75	4	24.08	7.26	1.06	6.2	14.74	2.08	30.15	4.4	25.75	61.21	8.64	5.2	0.10049374269970213	1.39	1.66	1.62	1.55	0.93	1.7
79	Mn-Na2WO4/BN	Mn	25	Na	11	W	74	BN	4	0.37	0.185	40	40	20	800	15	2.3	10.2	2.6	0.5	4	14.26	7.31	1.04	6.27	14.22	2.05	51.26	7.29	43.97	99.72	14.38	5.2	0.1518191882007	1.39	1.66	1.62	1.55	0.93	1.7
80	Mn-Na2WO4/BN	Mn	25	Na	11	W	74	BN	4	0.37	0.185	40	40	20	800	20	3.0	13.6	3.4	0.38	4	10.23	6.03	0.85	5.18	10.13	1.11	58.94	8.31	50.64	99.02	10.85	5.2	0.1636700094555731	1.39	1.66	1.62	1.55	0.93	1.7
81	Mn-Na2WO4/BN	Mn	25	Na	11	W	74	BN	4	0.37	0.185	40	40	20	800	10	1.5	7.3	1.2	0.75	6	17.6	6.45	0.93	5.52	10.09	1.05	36.65	5.28	31.36	57.33	5.97	5.2	0.08889884435732366	1.39	1.66	1.62	1.55	0.93	1.7
82	Mn-Na2WO4/BN	Mn	25	Na	11	W	74	BN	4	0.37	0.185	40	40	20	800	15	2.3	10.9	1.8	0.5	6	17.56	6.65	1.07	5.58	9.89	1.02	37.87	6.09	31.78	56.32	5.81	5.2	0.1376286320007195	1.39	1.66	1.62	1.55	0.93	1.7
83	Mn-Na2WO4/BN	Mn	25	Na	11	W	74	BN	4	0.37	0.185	40	40	20	800	20	3.0	14.6	2.4	0.38	6	32.96	6.3	0.92	5.38	27.28	6.72	19.11	2.79	16.32	82.77	20.39	5.2	0.17124209669398632	1.39	1.66	1.62	1.55	0.93	1.7
84	Mn-Na2WO4/BN	Mn	25	Na	11	W	74	BN	4	0.37	0.185	40	40	20	800	10	4.0	4.0	2.0	0.75	2	33.18	6.53	0.9	5.63	26.16	6.56	19.68	2.71	16.97	78.84	19.77	5.2	0.09003954239146578	1.39	1.66	1.62	1.55	0.93	1.7
85	Mn-Na2WO4/BN	Mn	25	Na	11	W	74	BN	4	0.37	0.185	40	40	20	800	15	6.0	6.0	3.0	0.5	2	35.53	6.76	0.97	5.79	26.66	6.2	19.03	2.73	16.3	75.04	17.45	5.2	0.13998674364106994	1.39	1.66	1.62	1.55	0.93	1.7
86	Mn-Na2WO4/BN	Mn	25	Na	11	W	74	BN	4	0.37	0.185	40	40	20	800	20	8.0	8.0	4.0	0.38	2	27.13	6.42	0.93	5.49	20.16	3.72	23.66	3.43	20.24	74.31	13.71	5.2	0.17461447513163467	1.39	1.66	1.62	1.55	0.93	1.7
87	Mn-Na2WO4/BN	Mn	25	Na	11	W	74	BN	4	0.37	0.185	40	40	20	800	10	4.0	4.5	1.5	0.75	3	24.62	6.84	0.95	5.89	19.1	3.16	27.78	3.86	23.92	77.58	12.84	5.2	0.09446898796260152	1.39	1.66	1.62	1.55	0.93	1.7
88	Mn-Na2WO4/BN	Mn	25	Na	11	W	74	BN	4	0.37	0.185	40	40	20	800	15	6.0	6.8	2.3	0.5	3	25.97	6.84	0.94	5.9	18.7	3.14	26.34	3.62	22.72	72.01	12.09	5.2	0.14170348194390228	1.39	1.66	1.62	1.55	0.93	1.7
89	Mn-Na2WO4/BN	Mn	25	Na	11	W	74	BN	4	0.37	0.185	40	40	20	800	20	8.0	9.0	3.0	0.38	3	20.21	6.35	0.87	5.48	15.54	2.13	31.42	4.3	27.12	76.89	10.54	5.2	0.17264672920524698	1.39	1.66	1.62	1.55	0.93	1.7
90	Mn-Na2WO4/BN	Mn	25	Na	11	W	74	BN	4	0.37	0.185	40	40	20	800	10	4.0	4.8	1.2	0.75	4	18.55	6.95	1.04	5.91	14.44	1.92	37.47	5.61	31.86	77.84	10.35	5.2	0.09604427053310882	1.39	1.66	1.62	1.55	0.93	1.7
91	Mn-Na2WO4/BN	Mn	25	Na	11	W	74	BN	4	0.37	0.185	40	40	20	800	15	6.0	7.2	1.8	0.5	4	19.35	7.01	1.09	5.92	14.39	1.89	36.23	5.63	30.59	74.37	9.77	5.2	0.145356450995971	1.39	1.66	1.62	1.55	0.93	1.7
92	Mn-Na2WO4/BN	Mn	25	Na	11	W	74	BN	4	0.37	0.185	40	40	20	800	20	8.0	9.6	2.4	0.38	4	12.35	5.87	0.92	4.95	10.08	1.04	47.53	7.45	40.08	81.62	8.42	5.2	0.1591931063920065	1.39	1.66	1.62	1.55	0.93	1.7
93	Mn-Na2WO4/BN	Mn	25	Na	11	W	74	BN	4	0.37	0.185	40	40	20	800	10	4.0	5.1	0.9	0.75	6	11.41	6.02	0.96	5.06	9.9	0.96	52.76	8.41	44.35	86.77	8.41	5.2	0.08278425641789565	1.39	1.66	1.62	1.55	0.93	1.7
94	Mn-Na2WO4/BN	Mn	25	Na	11	W	74	BN	4	0.37	0.185	40	40	20	800	15	6.0	7.7	1.3	0.5	6	12.35	6.31	1.03	5.28	9.71	0.97	51.09	8.34	42.75	78.62	7.85	5.2	0.1303574520499888	1.39	1.66	1.62	1.55	0.93	1.7
95	Mn-Na2WO4/BN	Mn	25	Na	11	W	74	BN	4	0.37	0.185	40	40	20	800	20	8.0	10.3	1.7	0.38	6	37.21	6.17	0.98	5.19	28.35	5.64	16.58	2.63	13.95	76.19	15.16	5.2	0.16759355706877116	1.39	1.66	1.62	1.55	0.93	1.7
96	Mn-Na2WO4/BN	Mn	25	Na	11	W	74	BN	4	0.37	0.185	40	40	20	800	10	7.0	2.0	1.0	0.75	2	37.74	6.61	1.06	5.55	27.38	5.57	17.51	2.81	14.71	72.55	14.76	5.2	0.09118121715528656	1.39	1.66	1.62	1.55	0.93	1.7
97	Mn-Na2WO4/BN	Mn	25	Na	11	W	74	BN	4	0.37	0.185	40	40	20	800	15	10.5	3.0	1.5	0.5	2	38.18	6.79	1.12	5.67	28.0	5.58	17.78	2.93	14.85	73.34	14.61	5.2	0.1406303478300512	1.39	1.66	1.62	1.55	0.93	1.7
98	Mn-Na2WO4/BN	Mn	25	Na	11	W	74	BN	4	0.37	0.185	40	40	20	800	20	14.0	4.0	2.0	0.38	2	26.34	6.6	0.89	5.71	20.07	2.89	25.06	3.38	21.68	76.2	10.97	5.2	0.17968115987709077	1.39	1.66	1.62	1.55	0.93	1.7
99	Mn-Na2WO4/BN	Mn	25	Na	11	W	74	BN	4	0.37	0.185	40	40	20	800	10	7.0	2.3	0.8	0.75	3	26.15	6.87	1.13	5.74	19.92	2.73	26.27	4.32	21.95	76.18	10.44	5.2	0.09489842593936654	1.39	1.66	1.62	1.55	0.93	1.7
100	Mn-Na2WO4/BN	Mn	25	Na	11	W	74	BN	4	0.37	0.185	40	40	20	800	15	10.5	3.4	1.1	0.5	3	25.71	7.17	1.11	6.06	17.8	2.45	27.89	4.32	23.57	69.23	9.53	5.2	0.14880064515250033	1.39	1.66	1.62	1.55	0.93	1.7
101	Mn-Na2WO4/BN	Mn	25	Na	11	W	74	BN	4	0.37	0.185	40	40	20	800	20	14.0	4.5	1.5	0.38	3	20.74	6.27	1.08	5.19	14.63	1.55	30.23	5.21	25.02	70.54	7.47	5.2	0.170399676920255	1.39	1.66	1.62	1.55	0.93	1.7
102	Mn-Na2WO4/BN	Mn	25	Na	11	W	74	BN	4	0.37	0.185	40	40	20	800	10	7.0	2.4	0.6	0.75	4	18.2	6.03	1.32	4.71	10.99	0.96	33.13	7.25	25.88	60.38	5.27	5.2	0.08292613812415704	1.39	1.66	1.62	1.55	0.93	1.7
103	Mn-Na2WO4/BN	Mn	25	Na	11	W	74	BN	4	0.37	0.185	40	40	20	800	15	10.5	3.6	0.9	0.5	4	18.37	6.78	1.52	5.26	11.27	1.06	36.91	8.27	28.63	61.35	5.77	5.2	0.1404157900869929	1.39	1.66	1.62	1.55	0.93	1.7
104	Mn-Na2WO4/BN	Mn	25	Na	11	W	74	BN	4	0.37	0.185	40	40	20	800	20	14.0	4.8	1.2	0.38	4	10.11	4.58	1.14	3.44	7.99	0.53	45.3	11.28	34.03	79.03	5.24	5.2	0.12337364710560622	1.39	1.66	1.62	1.55	0.93	1.7
105	Mn-Na2WO4/BN	Mn	25	Na	11	W	74	BN	4	0.37	0.185	40	40	20	800	10	7.0	2.6	0.4	0.75	6	9.02	4.38	1.28	3.1	5.68	0.34	48.56	14.19	34.37	62.97	3.77	5.2	0.059717577053512	1.39	1.66	1.62	1.55	0.93	1.7
106	Mn-Na2WO4/BN	Mn	25	Na	11	W	74	BN	4	0.37	0.185	40	40	20	800	15	10.5	3.9	0.6	0.5	6	9.46	4.72	1.44	3.28	5.72	0.34	49.89	15.22	34.67	60.47	3.59	5.2	0.09670052188209345	1.39	1.66	1.62	1.55	0.93	1.7
107	Mn-Na2WO4/BN	Mn	25	Na	11	W	74	BN	4	0.37	0.185	40	40	20	800	20	14.0	5.1	0.9	0.38	6	28.53	2.21	1.67	0.54	20.57	8.91	7.75	5.85	1.89	72.1	31.23	5.2	0.058810167536599005	1.39	1.66	1.62	1.55	0.93	1.7
108	Mn-Na2WO4/BN	Mn	25	Na	11	W	74	BN	4	0.37	0.185	40	40	20	775	10	1.5	5.7	2.8	0.75	2	34.37	7.14	1.26	5.88	25.43	6.58	20.77	3.67	17.11	73.99	19.14	5.2	0.09876960452842098	1.39	1.66	1.62	1.55	0.93	1.7
109	Mn-Na2WO4/BN	Mn	25	Na	11	W	74	BN	4	0.37	0.185	40	40	20	775	15	2.3	8.5	4.3	0.5	2	34.73	7.19	1.31	5.88	25.02	6.4	20.7	3.77	16.93	72.04	18.43	5.2	0.14923158676157977	1.39	1.66	1.62	1.55	0.93	1.7
110	Mn-Na2WO4/BN	Mn	25	Na	11	W	74	BN	4	0.37	0.185	40	40	20	775	20	3.0	11.3	5.7	0.38	2	25.69	6.71	1.08	5.63	17.34	3.41	26.12	4.2	21.92	67.5	13.27	5.2	0.1827822763558464	1.39	1.66	1.62	1.55	0.93	1.7
111	Mn-Na2WO4/BN	Mn	25	Na	11	W	74	BN	4	0.37	0.185	40	40	20	775	10	1.5	6.4	2.1	0.75	3	22.69	7.26	1.25	6.01	17.93	3.42	32.0	5.51	26.49	79.02	15.07	5.2	0.10049374269970213	1.39	1.66	1.62	1.55	0.93	1.7
112	Mn-Na2WO4/BN	Mn	25	Na	11	W	74	BN	4	0.37	0.185	40	40	20	775	15	2.3	9.6	3.2	0.5	3	24.07	7.3	1.23	6.07	17.46	3.34	30.33	5.11	25.22	72.54	13.88	5.2	0.1516034268325637	1.39	1.66	1.62	1.55	0.93	1.7
113	Mn-Na2WO4/BN	Mn	25	Na	11	W	74	BN	4	0.37	0.185	40	40	20	775	20	3.0	12.8	4.3	0.38	3	18.82	6.5	1.03	5.47	13.5	2.17	34.54	5.47	29.06	71.73	11.53	5.2	0.1768651307722368	1.39	1.66	1.62	1.55	0.93	1.7
114	Mn-Na2WO4/BN	Mn	25	Na	11	W	74	BN	4	0.37	0.185	40	40	20	775	10	1.5	6.8	1.7	0.75	4	17.36	6.91	1.16	5.75	13.59	2.13	39.8	6.68	33.12	78.28	12.27	5.2	0.09547122514625704	1.39	1.66	1.62	1.55	0.93	1.7
115	Mn-Na2WO4/BN	Mn	25	Na	11	W	74	BN	4	0.37	0.185	40	40	20	775	15	2.3	10.2	2.6	0.5	4	17.81	7.04	1.25	5.79	13.45	2.11	39.53	7.02	32.51	75.52	11.85	5.2	0.14600178576898057	1.39	1.66	1.62	1.55	0.93	1.7
116	Mn-Na2WO4/BN	Mn	25	Na	11	W	74	BN	4	0.37	0.185	40	40	20	775	20	3.0	13.6	3.4	0.38	4	12.65	6.06	1.03	5.03	9.48	1.15	47.91	8.14	39.76	74.94	9.09	5.2	0.16451027734011134	1.39	1.66	1.62	1.55	0.93	1.7
117	Mn-Na2WO4/BN	Mn	25	Na	11	W	74	BN	4	0.37	0.185	40	40	20	775	10	1.5	7.3	1.2	0.75	6	9.89	6.45	1.16	5.29	9.7	1.11	65.22	11.73	53.49	98.08	11.22	5.2	0.08889884435732366	1.39	1.66	1.62	1.55	0.93	1.7
118	Mn-Na2WO4/BN	Mn	25	Na	11	W	74	BN	4	0.37	0.185	40	40	20	775	15	2.3	10.9	1.8	0.5	6	11.55	6.51	1.22	5.29	9.23	1.06	56.36	10.56	45.8	79.91	9.18	5.2	0.134631414569734	1.39	1.66	1.62	1.55	0.93	1.7
119	Mn-Na2WO4/BN	Mn	25	Na	11	W	74	BN	4	0.37	0.185	40	40	20	775	20	3.0	14.6	2.4	0.38	6	33.27	6.49	1.01	5.48	26.13	6.7	19.51	3.04	16.47	78.54	20.14	5.2	0.1765836935282524	1.39	1.66	1.62	1.55	0.93	1.7
120	Mn-Na2WO4/BN	Mn	25	Na	11	W	74	BN	4	0.37	0.185	40	40	20	775	10	4.0	4.0	2.0	0.75	2	33.04	6.9	1.15	5.75	25.83	6.4	20.88	3.48	17.4	78.18	19.37	5.2	0.09532800227342657	1.39	1.66	1.62	1.55	0.93	1.7
121	Mn-Na2WO4/BN	Mn	25	Na	11	W	74	BN	4	0.37	0.185	40	40	20	775	15	6.0	6.0	3.0	0.5	2	33.89	7.03	1.22	5.81	25.51	6.29	20.74	3.6	17.14	75.27	18.56	5.2	0.14578665104064967	1.39	1.66	1.62	1.55	0.93	1.7
122	Mn-Na2WO4/BN	Mn	25	Na	11	W	74	BN	4	0.37	0.185	40	40	20	775	20	8.0	8.0	4.0	0.38	2	25.02	6.41	0.97	5.44	18.64	3.51	25.62	3.88	21.74	74.5	14.03	5.2	0.1743332784708587	1.39	1.66	1.62	1.55	0.93	1.7
123	Mn-Na2WO4/BN	Mn	25	Na	11	W	74	BN	4	0.37	0.185	40	40	20	775	10	4.0	4.5	1.5	0.75	3	23.4	6.94	1.1	5.84	17.69	3.2	29.66	4.7	24.96	75.6	13.68	5.2	0.0959009860954519	1.39	1.66	1.62	1.55	0.93	1.7
124	Mn-Na2WO4/BN	Mn	25	Na	11	W	74	BN	4	0.37	0.185	40	40	20	775	15	6.0	6.8	2.3	0.5	3	22.91	7.25	1.22	6.03	17.98	3.26	31.65	5.33	26.32	78.48	14.23	5.2	0.15052496900109372	1.39	1.66	1.62	1.55	0.93	1.7
125	Mn-Na2WO4/BN	Mn	25	Na	11	W	74	BN	4	0.37	0.185	40	40	20	775	20	8.0	9.0	3.0	0.38	3	18.1	6.48	1.06	5.42	14.34	2.12	35.8	5.86	29.94	79.23	11.71	5.2	0.1763022863796799	1.39	1.66	1.62	1.55	0.93	1.7
126	Mn-Na2WO4/BN	Mn	25	Na	11	W	74	BN	4	0.37	0.185	40	40	20	775	10	4.0	4.8	1.2	0.75	4	15.34	6.79	1.1	5.69	13.98	1.97	44.26	7.17	37.09	91.13	12.84	5.2	0.09375356522003414	1.39	1.66	1.62	1.55	0.93	1.7
127	Mn-Na2WO4/BN	Mn	25	Na	11	W	74	BN	4	0.37	0.185	40	40	20	775	15	6.0	7.2	1.8	0.5	4	18.46	7.09	1.27	5.82	13.75	1.99	38.41	6.88	31.53	74.49	10.78	5.2	0.14707780666974044	1.39	1.66	1.62	1.55	0.93	1.7
128	Mn-Na2WO4/BN	Mn	25	Na	11	W	74	BN	4	0.37	0.185	40	40	20	775	20	8.0	9.6	2.4	0.38	4	12.16	5.89	1.1	4.79	9.18	0.94	48.44	9.05	39.39	75.49	7.73	5.2	0.15975230294051274	1.39	1.66	1.62	1.55	0.93	1.7
129	Mn-Na2WO4/BN	Mn	25	Na	11	W	74	BN	4	0.37	0.185	40	40	20	775	10	4.0	5.1	0.9	0.75	6	10.49	6.4	1.23	5.17	8.85	0.92	61.01	11.73	49.29	84.37	8.77	5.2	0.08818640333939343	1.39	1.66	1.62	1.55	0.93	1.7
130	Mn-Na2WO4/BN	Mn	25	Na	11	W	74	BN	4	0.37	0.185	40	40	20	775	15	6.0	7.7	1.3	0.5	6	11.7	6.45	1.28	5.17	8.82	0.9	55.13	10.94	44.19	75.38	7.69	5.2	0.1333482665359855	1.39	1.66	1.62	1.55	0.93	1.7
131	Mn-Na2WO4/BN	Mn	25	Na	11	W	74	BN	4	0.37	0.185	40	40	20	775	20	8.0	10.3	1.7	0.38	6	35.49	6.78	1.2	5.58	26.75	5.63	19.1	3.38	15.72	75.37	15.86	5.2	0.18475761853551698	1.39	1.66	1.62	1.55	0.93	1.7
132	Mn-Na2WO4/BN	Mn	25	Na	11	W	74	BN	4	0.37	0.185	40	40	20	775	10	7.0	2.0	1.0	0.75	2	38.1	6.72	1.23	5.49	26.78	5.41	17.64	3.23	14.41	70.29	14.2	5.2	0.09275261784787887	1.39	1.66	1.62	1.55	0.93	1.7
133	Mn-Na2WO4/BN	Mn	25	Na	11	W	74	BN	4	0.37	0.185	40	40	20	775	15	10.5	3.0	1.5	0.5	2	37.81	6.99	1.25	5.74	26.89	5.5	18.49	3.31	15.18	71.12	14.55	5.2	0.14492634346743147	1.39	1.66	1.62	1.55	0.93	1.7
134	Mn-Na2WO4/BN	Mn	25	Na	11	W	74	BN	4	0.37	0.185	40	40	20	775	20	14.0	4.0	2.0	0.38	2	25.2	6.92	1.21	5.71	19.69	3.04	27.46	4.8	22.66	78.13	12.06	5.2	0.18871275672105375	1.39	1.66	1.62	1.55	0.93	1.7
135	Mn-Na2WO4/BN	Mn	25	Na	11	W	74	BN	4	0.37	0.185	40	40	20	775	10	7.0	2.3	0.8	0.75	3	24.22	7.21	1.32	5.89	18.72	2.71	29.77	5.45	24.32	77.29	11.19	5.2	0.09977508083067131	1.39	1.66	1.62	1.55	0.93	1.7
136	Mn-Na2WO4/BN	Mn	25	Na	11	W	74	BN	4	0.37	0.185	40	40	20	775	15	10.5	3.4	1.1	0.5	3	25.24	7.47	1.43	6.04	18.06	2.62	29.6	5.67	23.93	71.55	10.38	5.2	0.15527453945430494	1.39	1.66	1.62	1.55	0.93	1.7
137	Mn-Na2WO4/BN	Mn	25	Na	11	W	74	BN	4	0.37	0.185	40	40	20	775	20	14.0	4.5	1.5	0.38	3	17.61	6.37	1.33	5.04	14.16	1.6	36.17	7.55	28.62	80.41	9.09	5.2	0.17320879220340418	1.39	1.66	1.62	1.55	0.93	1.7
138	Mn-Na2WO4/BN	Mn	25	Na	11	W	74	BN	4	0.37	0.185	40	40	20	775	10	7.0	2.4	0.6	0.75	4	18.57	6.5	1.33	5.17	13.11	1.43	35.0	7.16	27.84	70.6	7.7	5.2	0.08961166625793332	1.39	1.66	1.62	1.55	0.93	1.7
139	Mn-Na2WO4/BN	Mn	25	Na	11	W	74	BN	4	0.37	0.185	40	40	20	775	15	10.5	3.6	0.9	0.5	4	18.36	6.77	1.6	5.17	12.29	1.34	36.87	8.71	28.16	66.94	7.3	5.2	0.14020125535897815	1.39	1.66	1.62	1.55	0.93	1.7
140	Mn-Na2WO4/BN	Mn	25	Na	11	W	74	BN	4	0.37	0.185	40	40	20	775	20	14.0	4.8	1.2	0.38	4	9.66	4.48	1.42	3.06	6.74	0.52	46.38	14.7	31.68	69.77	5.38	5.2	0.12061720090473516	1.39	1.66	1.62	1.55	0.93	1.7
141	Mn-Na2WO4/BN	Mn	25	Na	11	W	74	BN	4	0.37	0.185	40	40	20	775	10	7.0	2.6	0.4	0.75	6	8.09	4.43	1.43	3.0	5.82	0.39	54.76	17.68	37.08	71.94	4.82	5.2	0.06041496361333743	1.39	1.66	1.62	1.55	0.93	1.7
142	Mn-Na2WO4/BN	Mn	25	Na	11	W	74	BN	4	0.37	0.185	40	40	20	775	15	10.5	3.9	0.6	0.5	6	6.12	3.56	1.35	2.21	3.79	0.19	58.17	22.06	36.11	61.93	3.1	5.2	0.07249826535024206	1.39	1.66	1.62	1.55	0.93	1.7
143	Mn-Na2WO4/BN	Mn	25	Na	11	W	74	BN	4	0.37	0.185	40	40	20	775	20	14.0	5.1	0.9	0.38	6	24.59	7.53	2.58	4.95	14.7	6.57	30.62	10.49	20.13	59.78	26.72	5.2	0.20601557473301094	1.39	1.66	1.62	1.55	0.93	1.7
144	Mn-Na2WO4/BN	Mn	25	Na	11	W	74	BN	4	0.37	0.185	40	40	20	700	10	1.5	5.7	2.8	0.75	2	33.31	6.98	1.98	5.0	23.94	6.42	20.95	5.94	15.01	71.87	19.27	5.2	0.09647421625618718	1.39	1.66	1.62	1.55	0.93	1.7
145	Mn-Na2WO4/BN	Mn	25	Na	11	W	74	BN	4	0.37	0.185	40	40	20	700	15	2.3	8.5	4.3	0.5	2	32.83	6.98	2.09	4.89	24.28	6.39	21.26	6.37	14.89	73.96	19.46	5.2	0.14471132438428078	1.39	1.66	1.62	1.55	0.93	1.7
146	Mn-Na2WO4/BN	Mn	25	Na	11	W	74	BN	4	0.37	0.185	40	40	20	700	20	3.0	11.3	5.7	0.38	2	25.86	6.77	1.91	4.86	15.96	3.28	26.18	7.39	18.79	61.72	12.68	5.2	0.18447533599865545	1.39	1.66	1.62	1.55	0.93	1.7
147	Mn-Na2WO4/BN	Mn	25	Na	11	W	74	BN	4	0.37	0.185	40	40	20	700	10	1.5	6.4	2.1	0.75	3	21.73	7.18	2.06	5.12	16.73	3.29	33.04	9.48	23.56	76.99	15.14	5.2	0.09934406956674878	1.39	1.66	1.62	1.55	0.93	1.7
148	Mn-Na2WO4/BN	Mn	25	Na	11	W	74	BN	4	0.37	0.185	40	40	20	700	15	2.3	9.6	3.2	0.5	3	22.29	7.26	2.16	5.1	16.58	3.29	32.57	9.69	22.88	74.38	14.76	5.2	0.1507406140495532	1.39	1.66	1.62	1.55	0.93	1.7
149	Mn-Na2WO4/BN	Mn	25	Na	11	W	74	BN	4	0.37	0.185	40	40	20	700	20	3.0	12.8	4.3	0.38	3	18.27	6.77	1.95	4.82	12.42	2.04	37.06	10.67	26.38	67.98	11.17	5.2	0.18447533599865545	1.39	1.66	1.62	1.55	0.93	1.7
150	Mn-Na2WO4/BN	Mn	25	Na	11	W	74	BN	4	0.37	0.185	40	40	20	700	10	1.5	6.8	1.7	0.75	4	15.13	7.14	2.14	5.0	12.66	2.03	47.19	14.14	33.05	83.67	13.42	5.2	0.09876960452842098	1.39	1.66	1.62	1.55	0.93	1.7
151	Mn-Na2WO4/BN	Mn	25	Na	11	W	74	BN	4	0.37	0.185	40	40	20	700	15	2.3	10.2	2.6	0.5	4	16.42	7.22	2.26	4.96	12.72	2.05	43.97	13.76	30.21	77.47	12.48	5.2	0.1498781733289876	1.39	1.66	1.62	1.55	0.93	1.7
152	Mn-Na2WO4/BN	Mn	25	Na	11	W	74	BN	4	0.37	0.185	40	40	20	700	20	3.0	13.6	3.4	0.38	4	10.51	5.7	1.93	3.77	7.29	0.9	54.23	18.36	35.87	69.36	8.56	5.2	0.1544447272333674	1.39	1.66	1.62	1.55	0.93	1.7
153	Mn-Na2WO4/BN	Mn	25	Na	11	W	74	BN	4	0.37	0.185	40	40	20	700	10	1.5	7.3	1.2	0.75	6	8.25	5.87	2.1	3.77	6.96	0.78	71.15	25.45	45.7	84.36	9.45	5.2	0.08065784057194997	1.39	1.66	1.62	1.55	0.93	1.7
154	Mn-Na2WO4/BN	Mn	25	Na	11	W	74	BN	4	0.37	0.185	40	40	20	700	15	2.3	10.9	1.8	0.5	6	10.35	6.01	2.1	3.91	7.15	0.82	58.07	20.29	37.78	69.08	7.92	5.2	0.12396358471176272	1.39	1.66	1.62	1.55	0.93	1.7
155	Mn-Na2WO4/BN	Mn	25	Na	11	W	74	BN	4	0.37	0.185	40	40	20	700	20	3.0	14.6	2.4	0.38	6	31.08	7.12	1.98	5.14	24.54	6.28	22.91	6.37	16.54	78.96	20.21	5.2	0.1943732857854088	1.39	1.66	1.62	1.55	0.93	1.7
156	Mn-Na2WO4/BN	Mn	25	Na	11	W	74	BN	4	0.37	0.185	40	40	20	700	10	4.0	4.0	2.0	0.75	2	32.19	7.31	2.0	5.31	24.06	5.95	22.71	6.21	16.5	74.74	18.48	5.2	0.10121279213380001	1.39	1.66	1.62	1.55	0.93	1.7
157	Mn-Na2WO4/BN	Mn	25	Na	11	W	74	BN	4	0.37	0.185	40	40	20	700	15	6.0	6.0	3.0	0.5	2	32.45	7.29	2.13	5.16	24.34	5.97	22.47	6.56	15.9	75.01	18.4	5.2	0.15138768873840058	1.39	1.66	1.62	1.55	0.93	1.7
158	Mn-Na2WO4/BN	Mn	25	Na	11	W	74	BN	4	0.37	0.185	40	40	20	700	20	8.0	8.0	4.0	0.38	2	21.16	7.09	1.99	5.1	16.39	3.08	33.51	9.4	24.1	77.46	14.56	5.2	0.19352342982860582	1.39	1.66	1.62	1.55	0.93	1.7
159	Mn-Na2WO4/BN	Mn	25	Na	11	W	74	BN	4	0.37	0.185	40	40	20	700	10	4.0	4.5	1.5	0.75	3	20.15	7.34	2.19	5.15	15.85	2.83	36.43	10.87	25.56	78.66	14.04	5.2	0.10164440799945211	1.39	1.66	1.62	1.55	0.93	1.7
160	Mn-Na2WO4/BN	Mn	25	Na	11	W	74	BN	4	0.37	0.185	40	40	20	700	15	6.0	6.8	2.3	0.5	3	23.3	7.2	2.11	5.09	16.07	2.9	30.9	9.06	21.85	68.97	12.45	5.2	0.1494470923918731	1.39	1.66	1.62	1.55	0.93	1.7
161	Mn-Na2WO4/BN	Mn	25	Na	11	W	74	BN	4	0.37	0.185	40	40	20	700	20	8.0	9.0	3.0	0.38	3	14.84	6.2	2.0	4.2	11.02	1.61	41.78	13.48	28.3	74.26	10.85	5.2	0.1684350788839801	1.39	1.66	1.62	1.55	0.93	1.7
162	Mn-Na2WO4/BN	Mn	25	Na	11	W	74	BN	4	0.37	0.185	40	40	20	700	10	4.0	4.8	1.2	0.75	4	12.43	6.43	2.11	4.32	10.36	1.39	51.73	16.98	34.75	83.35	11.18	5.2	0.08861382226702641	1.39	1.66	1.62	1.55	0.93	1.7
163	Mn-Na2WO4/BN	Mn	25	Na	11	W	74	BN	4	0.37	0.185	40	40	20	700	15	6.0	7.2	1.8	0.5	4	15.37	6.73	2.26	4.47	11.03	1.57	43.79	14.7	29.08	71.76	10.21	5.2	0.13934334649863853	1.39	1.66	1.62	1.55	0.93	1.7
164	Mn-Na2WO4/BN	Mn	25	Na	11	W	74	BN	4	0.37	0.185	40	40	20	700	20	8.0	9.6	2.4	0.38	4	6.95	3.57	1.56	2.01	3.1	0.28	51.37	22.45	28.92	44.6	4.03	5.2	0.09566534069946914	1.39	1.66	1.62	1.55	0.93	1.7
165	Mn-Na2WO4/BN	Mn	25	Na	11	W	74	BN	4	0.37	0.185	40	40	20	700	10	4.0	5.1	0.9	0.75	6	6.99	3.54	1.67	1.87	3.24	0.21	50.64	23.89	26.75	46.35	3.0	5.2	0.04805569512968738	1.39	1.66	1.62	1.55	0.93	1.7
166	Mn-Na2WO4/BN	Mn	25	Na	11	W	74	BN	4	0.37	0.185	40	40	20	700	15	6.0	7.7	1.3	0.5	6	8.29	4.0	1.75	2.25	4.02	0.27	48.25	21.11	27.14	48.49	3.26	5.2	0.08164398904051033	1.39	1.66	1.62	1.55	0.93	1.7
167	Mn-Na2WO4/BN	Mn	25	Na	11	W	74	BN	4	0.37	0.185	40	40	20	700	20	8.0	10.3	1.7	0.38	6	17.88	6.09	2.04	4.05	13.74	1.68	34.06	11.41	22.65	76.85	9.4	5.2	0.16535081360939238	1.39	1.66	1.62	1.55	0.93	1.7
168	Mn-Na2WO4/BN	Mn	25	Na	11	W	74	BN	4	0.37	0.185	40	40	20	700	10	7.0	2.0	1.0	0.75	2	20.13	6.22	2.3	3.92	13.86	1.61	30.9	11.43	19.47	68.85	8.0	5.2	0.08562476310220156	1.39	1.66	1.62	1.55	0.93	1.7
169	Mn-Na2WO4/BN	Mn	25	Na	11	W	74	BN	4	0.37	0.185	40	40	20	700	15	10.5	3.0	1.5	0.5	2	20.92	6.62	2.32	4.3	15.5	2.01	31.64	11.09	20.55	74.09	9.61	5.2	0.13698599289060087	1.39	1.66	1.62	1.55	0.93	1.7
170	Mn-Na2WO4/BN	Mn	25	Na	11	W	74	BN	4	0.37	0.185	40	40	20	700	20	14.0	4.0	2.0	0.38	2	7.74	4.23	1.88	2.35	7.36	0.6	54.65	24.29	30.36	95.09	7.75	5.2	0.11373869066990377	1.39	1.66	1.62	1.55	0.93	1.7
171	Mn-Na2WO4/BN	Mn	25	Na	11	W	74	BN	4	0.37	0.185	40	40	20	700	10	7.0	2.3	0.8	0.75	3	8.19	3.09	1.64	1.45	4.84	0.27	37.73	20.02	17.7	59.1	3.3	5.2	0.04184996432217697	1.39	1.66	1.62	1.55	0.93	1.7
172	Mn-Na2WO4/BN	Mn	25	Na	11	W	74	BN	4	0.37	0.185	40	40	20	700	15	10.5	3.4	1.1	0.5	3	7.4	3.54	1.74	1.8	5.61	0.31	47.84	23.51	24.32	75.81	4.19	5.2	0.07208354269453107	1.39	1.66	1.62	1.55	0.93	1.7
173	Mn-Na2WO4/BN	Mn	25	Na	11	W	74	BN	4	0.37	0.185	40	40	20	700	20	14.0	4.5	1.5	0.38	3	6.15	2.14	1.14	1.0	3.84	0.17	34.8	18.54	16.26	62.44	2.76	5.2	0.056927105597668	1.39	1.66	1.62	1.55	0.93	1.7
174	Mn-Na2WO4/BN	Mn	25	Na	11	W	74	BN	4	0.37	0.185	40	40	20	700	10	7.0	2.4	0.6	0.75	4	5.39	1.82	1.06	0.76	3.44	0.13	33.77	19.67	14.1	63.82	2.41	5.2	0.024490209810913238	1.39	1.66	1.62	1.55	0.93	1.7
175	Mn-Na2WO4/BN	Mn	25	Na	11	W	74	BN	4	0.37	0.185	40	40	20	700	15	10.5	3.6	0.9	0.5	4	4.26	2.07	1.27	0.8	3.32	0.14	48.59	29.81	18.78	77.93	3.29	5.2	0.041834496510776614	1.39	1.66	1.62	1.55	0.93	1.7
176	Mn-Na2WO4/BN	Mn	25	Na	11	W	74	BN	4	0.37	0.185	40	40	20	700	20	14.0	4.8	1.2	0.38	4	3.6	1.05	0.77	0.28	2.45	0.1	29.17	21.39	7.78	68.06	2.78	5.2	0.027777668261885755	1.39	1.66	1.62	1.55	0.93	1.7
177	Mn-Na2WO4/BN	Mn	25	Na	11	W	74	BN	4	0.37	0.185	40	40	20	700	10	7.0	2.6	0.4	0.75	6	2.97	0.87	0.61	0.26	2.05	0.06	29.29	20.54	8.75	69.02	2.02	5.2	0.011650754591047065	1.39	1.66	1.62	1.55	0.93	1.7
178	Mn-Na2WO4/BN	Mn	25	Na	11	W	74	BN	4	0.37	0.185	40	40	20	700	15	10.5	3.9	0.6	0.5	6	2.82	0.78	0.57	0.21	1.95	0.09	27.66	20.21	7.45	69.15	3.19	5.2	0.01566115823037713	1.39	1.66	1.62	1.55	0.93	1.7
179	Mn-Na2WO4/BN	Mn	25	Na	11	W	74	BN	4	0.37	0.185	40	40	20	700	20	14.0	5.1	0.9	0.38	6	28.26	2.67	2.05	0.62	19.02	9.42	9.45	7.25	2.19	67.3	33.33	5.2	0.07121820934128703	1.39	1.66	1.62	1.55	0.93	1.7
180	Mn-Na2WO4/BN	Mn	25	Na	11	W	74	BN	4	0.37	0.185	40	40	20	750	10	1.5	5.7	2.8	0.75	2	33.69	6.97	1.46	5.51	24.38	6.65	20.69	4.33	16.36	72.37	19.74	5.2	0.09633088561016545	1.39	1.66	1.62	1.55	0.93	1.7
181	Mn-Na2WO4/BN	Mn	25	Na	11	W	74	BN	4	0.37	0.185	40	40	20	750	15	2.3	8.5	4.3	0.5	2	32.82	7.25	1.56	5.69	24.48	6.72	22.09	4.75	17.34	74.59	20.48	5.2	0.15052496900109372	1.39	1.66	1.62	1.55	0.93	1.7
182	Mn-Na2WO4/BN	Mn	25	Na	11	W	74	BN	4	0.37	0.185	40	40	20	750	20	3.0	11.3	5.7	0.38	2	25.21	6.75	1.31	5.44	16.6	3.48	26.78	5.2	21.58	65.85	13.8	5.2	0.18391086174780644	1.39	1.66	1.62	1.55	0.93	1.7
183	Mn-Na2WO4/BN	Mn	25	Na	11	W	74	BN	4	0.37	0.185	40	40	20	750	10	1.5	6.4	2.1	0.75	3	21.09	7.28	1.46	5.82	17.4	3.5	34.52	6.92	27.6	82.5	16.6	5.2	0.10078131594212676	1.39	1.66	1.62	1.55	0.93	1.7
184	Mn-Na2WO4/BN	Mn	25	Na	11	W	74	BN	4	0.37	0.185	40	40	20	750	15	2.3	9.6	3.2	0.5	3	22.72	7.34	1.58	5.76	17.31	3.41	32.31	6.95	25.35	76.19	15.01	5.2	0.15246661199917816	1.39	1.66	1.62	1.55	0.93	1.7
185	Mn-Na2WO4/BN	Mn	25	Na	11	W	74	BN	4	0.37	0.185	40	40	20	750	20	3.0	12.8	4.3	0.38	3	17.86	6.62	1.26	5.36	13.28	2.21	37.07	7.05	30.01	74.36	12.37	5.2	0.18024472748763273	1.39	1.66	1.62	1.55	0.93	1.7
186	Mn-Na2WO4/BN	Mn	25	Na	11	W	74	BN	4	0.37	0.185	40	40	20	750	10	1.5	6.8	1.7	0.75	4	17.52	6.87	1.34	5.53	13.11	2.14	39.21	7.65	31.56	74.83	12.21	5.2	0.09489842593936654	1.39	1.66	1.62	1.55	0.93	1.7
187	Mn-Na2WO4/BN	Mn	25	Na	11	W	74	BN	4	0.37	0.185	40	40	20	750	15	2.3	10.2	2.6	0.5	4	16.15	7.17	1.49	5.68	13.2	2.18	44.4	9.23	35.17	81.73	13.5	5.2	0.14880064515250033	1.39	1.66	1.62	1.55	0.93	1.7
188	Mn-Na2WO4/BN	Mn	25	Na	11	W	74	BN	4	0.37	0.185	40	40	20	750	20	3.0	13.6	3.4	0.38	4	11.42	6.21	1.23	4.98	9.35	1.17	54.38	10.77	43.61	81.87	10.25	5.2	0.16871564596643235	1.39	1.66	1.62	1.55	0.93	1.7
189	Mn-Na2WO4/BN	Mn	25	Na	11	W	74	BN	4	0.37	0.185	40	40	20	750	10	1.5	7.3	1.2	0.75	6	10.72	6.46	1.33	5.13	9.1	1.12	60.26	12.41	47.85	84.89	10.45	5.2	0.08904137825380161	1.39	1.66	1.62	1.55	0.93	1.7
190	Mn-Na2WO4/BN	Mn	25	Na	11	W	74	BN	4	0.37	0.185	40	40	20	750	15	2.3	10.9	1.8	0.5	6	11.47	6.56	1.39	5.17	8.85	1.1	57.19	12.12	45.07	77.16	9.59	5.2	0.13570133381634886	1.39	1.66	1.62	1.55	0.93	1.7
191	Mn-Na2WO4/BN	Mn	25	Na	11	W	74	BN	4	0.37	0.185	40	40	20	750	20	3.0	14.6	2.4	0.38	6	32.41	6.57	1.23	5.34	25.36	6.92	20.27	3.8	16.48	78.25	21.35	5.2	0.17883603469270284	1.39	1.66	1.62	1.55	0.93	1.7
192	Mn-Na2WO4/BN	Mn	25	Na	11	W	74	BN	4	0.37	0.185	40	40	20	750	10	4.0	4.0	2.0	0.75	2	32.05	6.9	1.33	5.57	25.17	6.56	21.53	4.15	17.38	78.53	20.47	5.2	0.09532800227342657	1.39	1.66	1.62	1.55	0.93	1.7
193	Mn-Na2WO4/BN	Mn	25	Na	11	W	74	BN	4	0.37	0.185	40	40	20	750	15	6.0	6.0	3.0	0.5	2	31.97	7.03	1.37	5.66	25.11	6.46	21.99	4.29	17.7	78.54	20.21	5.2	0.14578665104064967	1.39	1.66	1.62	1.55	0.93	1.7
194	Mn-Na2WO4/BN	Mn	25	Na	11	W	74	BN	4	0.37	0.185	40	40	20	750	20	8.0	8.0	4.0	0.38	2	23.67	6.48	1.1	5.38	18.37	3.51	27.38	4.65	22.73	77.61	14.83	5.2	0.1763022863796799	1.39	1.66	1.62	1.55	0.93	1.7
195	Mn-Na2WO4/BN	Mn	25	Na	11	W	74	BN	4	0.37	0.185	40	40	20	750	10	4.0	4.5	1.5	0.75	3	21.22	6.96	1.18	5.78	17.68	3.33	32.8	5.56	27.24	83.32	15.69	5.2	0.09618757037024317	1.39	1.66	1.62	1.55	0.93	1.7
196	Mn-Na2WO4/BN	Mn	25	Na	11	W	74	BN	4	0.37	0.185	40	40	20	750	15	6.0	6.8	2.3	0.5	3	23.12	6.98	1.14	5.84	17.59	3.3	30.19	4.93	25.26	76.08	14.27	5.2	0.14471132438428078	1.39	1.66	1.62	1.55	0.93	1.7
197	Mn-Na2WO4/BN	Mn	25	Na	11	W	74	BN	4	0.37	0.185	40	40	20	750	20	8.0	9.0	3.0	0.38	3	16.85	6.08	0.86	5.22	14.57	2.24	36.08	5.1	30.98	86.47	13.29	5.2	0.1650706050218553	1.39	1.66	1.62	1.55	0.93	1.7
198	Mn-Na2WO4/BN	Mn	25	Na	11	W	74	BN	4	0.37	0.185	40	40	20	750	10	4.0	4.8	1.2	0.75	4	15.68	6.33	0.88	5.45	14.31	2.08	40.37	5.61	34.76	91.26	13.27	5.2	0.08718962502273625	1.39	1.66	1.62	1.55	0.93	1.7
199	Mn-Na2WO4/BN	Mn	25	Na	11	W	74	BN	4	0.37	0.185	40	40	20	750	15	6.0	7.2	1.8	0.5	4	16.66	6.71	0.96	5.75	14.38	2.05	40.28	5.76	34.51	86.31	12.3	5.2	0.13891453003044327	1.39	1.66	1.62	1.55	0.93	1.7
200	Mn-Na2WO4/BN	Mn	25	Na	11	W	74	BN	4	0.37	0.185	40	40	20	750	20	8.0	9.6	2.4	0.38	4	12.24	5.22	0.68	4.54	10.49	1.04	42.65	5.56	37.09	85.7	8.5	5.2	0.14108360381223461	1.39	1.66	1.62	1.55	0.93	1.7
