Repository: jimmmmmmmyzzy/SR-in-Heterogeneous-Catalysis

# Towards distilling 'physical laws' in heterogeneous catalysis with symbolic regression

File: Random Catalyst OCM Data.csv
No,M1,M2,M3,Support,C2 yield (%),CH4 conversion (%),C2 selectivity (%),Temp. (℃),CH4/O2 (mol/mol),Total flow (mL/min),PAr (atm)
1,Li,K,Mn,MgO,8.2,29,28.3,800,2,10,0.15
2,Li,Fe,Tb,MgO,4.7,24.7,19.1,850,2,10,0.4
3,Li,Fe,Hf,MgO,2.5,28.1,8.8,900,2,10,0.15
4,Na,Na,none,MgO,7.4,34,21.7,850,2,20,0.15
5,Na,Ni,Y,MgO,1,24.6,4.1,750,6,20,0.7
6,Na,Ce,Tb,MgO,3.8,32.1,11.9,900,6,20,0.15
7,Na,Tb,Hf,MgO,8.6,30.9,27.7,800,2,20,0.15
8,Na,Eu,Hf,MgO,16.6,35.6,46.7,750,2,10,0.15
9,Mg,Ca,Zn,MgO,2.1,24,8.9,850,4,15,0.15
10,Mg,Mn,none,MgO,7.9,27.1,29,850,2,20,0.15
11,Mg,Zn,Eu,MgO,15.5,40.9,37.9,700,2,20,0.15
12,Mg,Nd,none,MgO,9.5,35.5,26.8,850,2,20,0.7
13,Ca,Zr,La,MgO,16.1,33.8,47.6,750,2,20,0.15
14,Ti,Ni,Cs,MgO,1.6,33.2,4.8,800,2,20,0.4
15,Ti,V,Ba,MgO,8.2,37.7,21.8,900,2,15,0.7
16,V,Fe,Ni,MgO,7.6,34.3,22,800,2,15,0.15
17,V,Mo,Pd,MgO,0.7,26.5,2.6,900,6,15,0.7
18,V,Tb,W,MgO,6.7,33.6,19.9,850,2,15,0.15
19,Fe,Y,Nd,MgO,3.6,21.5,16.9,800,2,20,0.15
20,Fe,Zr,none,MgO,7.1,37.8,18.7,850,2,20,0.15
21,Fe,Ce,Tb,MgO,6.2,25,25,800,2,10,0.15
22,Fe,La,Hf,MgO,6.5,29.3,22.2,850,2,15,0.15
23,Co,Zn,Sr,MgO,1,31,3.2,850,6,20,0.15
24,Co,Zn,Tb,MgO,5.7,36.6,15.6,900,2,20,0.15
25,Co,Y,Hf,MgO,7,26.6,26.4,700,2,20,0.15
26,Ni,Y,Tb,MgO,5.6,18.3,30.7,900,4,20,0.7
27,Y,La,Ce,MgO,12.1,37.8,32.1,700,2,20,0.15
28,Mo,Cs,La,MgO,8.5,31.8,26.8,850,2,20,0.4
29,Mo,Ce,Tb,MgO,7.3,33.2,22,800,2,20,0.15
30,Li,Mg,Hf,Al2O3,3.2,40.4,7.9,850,2,15,0.15
31,Li,Ca,Mn,Al2O3,7.2,38.4,18.8,850,2,20,0.15
32,Li,Ti,La,Al2O3,15.5,37.4,41.4,850,2,15,0.7
33,Li,Fe,none,Al2O3,9.2,32.2,28.4,850,2,10,0.7
34,Li,Hf,none,Al2O3,4.9,35.2,14,900,2,20,0.4
35,Na,K,Hf,Al2O3,8.2,32,25.7,850,2,10,0.4
36,Na,Ti,Cu,Al2O3,11.5,20.7,55.9,850,4,20,0.4
37,Na,Mn,Ni,Al2O3,1.2,26.6,4.5,850,6,20,0.7
38,Na,Co,Ni,Al2O3,7.8,28.5,27.2,800,2,10,0.15
39,Na,Co,none,Al2O3,9.3,35.7,26.2,850,2,10,0.7
40,Na,Cu,Ce,Al2O3,3.2,27.4,11.5,900,2,10,0.15
41,Mg,Mn,Cs,Al2O3,8.6,32.8,26.2,900,2,20,0.7
42,Mg,Co,Ba,Al2O3,2.7,26.9,10,900,2,10,0.15
43,Mg,La,Nd,Al2O3,8.2,37.7,21.6,850,2,20,0.15
44,K,Mn,Ni,Al2O3,1.5,26.4,5.8,900,6,15,0.7
45,K,Co,Cs,Al2O3,9.3,34.2,27.4,850,2,15,0.7
46,K,Y,Hf,Al2O3,10.8,20.5,52.4,850,4,15,0.7
47,K,La,W,Al2O3,4.7,24,19.7,800,2,20,0.4
48,Ti,Mn,Y,Al2O3,10.4,32.4,32.2,850,2,20,0.15
49,Ti,Fe,Mo,Al2O3,9.4,36.8,25.5,850,2,20,0.4
50,Ti,Cs,La,Al2O3,7.6,30.7,24.9,800,2,20,0.4
51,V,Cu,Ba,Al2O3,1.8,37.7,4.7,900,2,20,0.15
52,Fe,Pd,Nd,Al2O3,11.6,20.3,57.3,850,4,20,0.15
53,Fe,Ba,none,Al2O3,4.9,33,14.7,850,2,20,0.15
54,Fe,La,W,Al2O3,2.7,36.3,7.5,850,2,20,0.15
55,Co,Ni,Zr,Al2O3,1.3,32.3,4.1,900,2,20,0.15
56,Co,Zn,Nd,Al2O3,10.2,36.1,28.3,850,2,20,0.4
57,Co,Y,Tb,Al2O3,5.9,35.8,16.5,800,2,20,0.15
58,Ni,Cu,Zr,Al2O3,1.6,37.8,4.2,750,4,20,0.7
59,Ni,Zn,La,Al2O3,1,25.5,3.8,750,6,10,0.7
60,Cu,Y,Ce,Al2O3,1.7,20,8.4,900,6,20,0.15
61,Zn,Pd,Cs,Al2O3,2,26.9,7.6,850,6,15,0.7
62,Sr,Pd,none,Al2O3,9.1,21,43.1,850,4,10,0.15
63,Y,Pd,Ba,Al2O3,9.4,33.6,27.9,850,2,20,0.4
64,Zr,Cs,La,Al2O3,9.3,31.2,29.7,850,2,15,0.7
65,Ba,La,W,Al2O3,3.5,22.5,15.6,800,2,20,0.4
66,Li,K,Co,SiO2,10.4,30.3,34.4,850,2,10,0.7
67,Li,Fe,W,SiO2,6.5,36.9,17.7,900,2,20,0.4
68,Li,Ni,none,SiO2,8.1,34.9,23.3,850,2,20,0.4
69,Li,Nd,Tb,SiO2,8.4,26.4,31.8,850,2,20,0.4
70,Li,Ni,Hf,SiO2,11.2,33.1,33.7,850,2,20,0.4
71,Na,Sr,Mo,SiO2,12.9,36.6,35.2,850,2,10,0.7
72,Na,Ce,Tb,SiO2,8.9,26.8,33.3,850,2,20,0.4
73,Mg,V,Pd,SiO2,,,,,,,
74,Mg,Cu,Sr,SiO2,7.3,27.1,27,800,2,10,0.15
75,Mg,Zn,Eu,SiO2,7.6,43.2,17.6,850,2,20,0.15
76,K,Mn,La,SiO2,8.1,36.5,22.2,850,2,20,0.4
77,K,Zr,Tb,SiO2,7.7,15.3,50.4,900,4,20,0.15
78,Ca,Ti,Cu,SiO2,9.7,34.4,28.2,900,2,20,0.7
79,Ti,Sr,La,SiO2,8.4,29.3,28.7,850,2,20,0.15
80,Ti,Mo,Nd,SiO2,4.5,30.8,14.8,900,6,20,0.15
81,V,Pd,Nd,SiO2,,,,,,,
82,V,Cs,Nd,SiO2,8,31.1,25.8,850,2,20,0.15
83,Mn,Fe,Cu,SiO2,7.4,34.6,21.3,850,2,20,0.15
84,Mn,Zn,Sr,SiO2,10.4,31.8,32.7,900,2,20,0.7
85,Co,Ni,Cu,SiO2,6.1,33.9,18.1,850,2,20,0.4
86,Co,Y,Nd,SiO2,8.7,23.5,37.1,800,2,20,0.15
87,Ni,W,none,SiO2,0.7,2.2,30.2,700,2,15,0.7
88,Ni,Ce,Nd,SiO2,8.3,26.9,30.9,850,2,10,0.7
89,Cu,La,Tb,SiO2,3.9,37,10.5,900,2,20,0.4
90,Cu,none,none,SiO2,8.1,34.3,23.6,800,2,10,0.15
91,Zn,Sr,Pd,SiO2,1.2,43.5,2.8,850,2,20,0.7
92,Zr,Cs,Cs,SiO2,2.5,18,13.8,900,6,15,0.15
93,Mo,Ba,none,SiO2,8.5,32.8,25.9,850,2,20,0.4
94,Cs,Ba,Ce,SiO2,7.8,23.2,33.6,850,2,15,0.7
95,Li,V,Eu,CaO,13.6,36.6,37.2,850,2,20,0.7
96,Li,Co,Mo,CaO,4.8,25.4,18.9,750,2,10,0.15
97,Li,Cu,Cs,CaO,5.6,31,18.1,900,2,20,0.15
98,Na,Mg,Hf,CaO,14.3,33.6,42.5,750,2,15,0.4
99,Na,Ti,Ce,CaO,11.9,31.6,37.6,700,2,20,0.15
100,Na,Mn,La,CaO,6.7,33.3,20.2,800,2,20,0.15
101,Na,Cu,Hf,CaO,4.2,25.6,16.3,800,2,20,0.15
102,Mg,Co,Ce,CaO,8,33.5,23.9,800,2,20,0.15
103,Mg,Cu,Eu,CaO,4.6,37.7,12.2,900,2,20,0.15
104,Mg,Sr,Y,CaO,14.4,35.6,40.5,800,2,20,0.4
105,Mg,Sr,Ba,CaO,17.4,39.6,44.1,800,2,20,0.7
106,Mg,Zr,Hf,CaO,15.9,36.6,43.6,750,2,20,0.15
107,K,Sr,Y,CaO,9.9,33.2,29.8,700,2,15,0.4
108,K,Y,Eu,CaO,13.1,40.4,32.3,750,2,20,0.15
109,Ca,Mn,none,CaO,7.6,28.4,26.6,850,2,15,0.15
110,Ca,Nd,Tb,CaO,7.2,38.4,18.8,850,2,20,0.15
111,Ti,Fe,Sr,CaO,10.3,31.2,32.9,700,2,20,0.15
112,Ti,Zn,Tb,CaO,12.5,36.1,34.6,700,2,20,0.15
113,Ti,Cs,Ce,CaO,15.4,33.2,46.3,700,2,15,0.15
114,V,Pd,W,CaO,0.7,30.8,2.4,900,6,10,0.7
115,V,Ce,Hf,CaO,12.3,31.1,39.4,750,2,15,0.15
116,Mn,Tb,Hf,CaO,8.9,27.9,31.8,800,2,10,0.15
117,Mn,Fe,Hf,CaO,7.7,24.5,31.4,800,2,15,0.15
118,Fe,Y,Tb,CaO,9.4,30.4,30.8,750,2,10,0.15
119,Fe,Ba,Ce,CaO,11.6,37.6,30.9,750,2,20,0.15
120,Co,Cu,Nd,CaO,3.2,34.4,9.3,900,2,10,0.15
121,Sr,Cs,La,CaO,8,17.2,46.3,750,4,20,0.15
122,Sr,Pd,W,CaO,1,33.4,3,900,6,15,0.7
123,Y,Mo,Nd,CaO,13.2,40.7,32.5,800,2,20,0.4
124,Ba,Eu,none,CaO,17,42.8,39.6,750,2,20,0.15
125,Li,Ti,V,TiO2,8.4,34.2,24.5,850,2,20,0.15
126,Li,Fe,Ce,TiO2,11.6,38.2,30.3,900,2,20,0.7
127,Li,Zn,Pd,TiO2,7.5,35.5,21.1,850,2,20,0.15
128,Na,Fe,Pd,TiO2,2.1,33.7,6.2,850,2,20,0.15
129,Na,Co,Pd,TiO2,,,,,,,
130,Mg,Mn,Ce,TiO2,14.2,37.4,38,850,2,15,0.7
131,Mg,Sr,Tb,TiO2,10.3,36.4,28.4,900,2,20,0.7
132,Mg,Ti,La,TiO2,12,32.5,37,850,2,15,0.7
133,Ca,V,Y,TiO2,8.6,29.1,29.5,800,2,20,0.4
134,Ti,Zn,La,TiO2,10.4,28.5,36.4,800,2,20,0.4
135,Ti,Zr,Ce,TiO2,15.2,38.4,39.6,800,2,20,0.4
136,Ti,Cs,W,TiO2,16.6,37.8,43.8,750,2,20,0.4
137,Ti,Y,Ce,TiO2,1.3,24,5.5,800,2,10,0.15
138,V,Co,La,TiO2,8.1,30.8,26.4,800,2,10,0.15
139,V,Co,Ce,TiO2,5.5,30.8,17.8,700,2,10,0.15
140,V,Ni,Zn,TiO2,6.1,30.1,20.3,800,2,10,0.15
141,V,Pd,none,TiO2,,,,,,,
142,Mn,Fe,Nd,TiO2,9.4,30.4,31,750,2,20,0.4
143,Mn,Cu,Sr,TiO2,8.2,26.6,30.7,850,4,20,0.15
144,Mn,Nd,W,TiO2,7.9,37,21.4,900,2,20,0.4
145,Fe,Fe,Ni,TiO2,,,,,,,
146,Fe,Cu,Sr,TiO2,8.2,39.6,20.7,850,2,20,0.15
147,Fe,Zn,W,TiO2,15.4,31.3,49.2,850,4,20,0.15
148,Fe,Sr,Mo,TiO2,8.3,31.2,26.4,800,2,10,0.15
149,Co,Sr,Hf,TiO2,13.7,37.3,36.8,800,2,20,0.15
150,Ni,Zn,La,TiO2,2.1,14.9,14.3,750,4,10,0.7
151,Ni,Ce,W,TiO2,9.2,30.4,30.3,750,2,10,0.15
152,Ni,Mo,Eu,TiO2,4.2,25.4,16.5,850,2,20,0.7
153,Cu,Zr,Tb,TiO2,7.4,37.8,19.6,850,2,20,0.15
154,Cu,Mo,Ce,TiO2,15.3,38.7,39.5,800,2,20,0.4
155,Cu,La,Tb,TiO2,10.3,32.5,31.7,850,2,20,0.4
156,Cu,Eu,Eu,TiO2,5.9,35.8,16.5,800,2,20,0.15
157,Zn,Zn,Nd,TiO2,11.4,19,59.9,850,4,20,0.15
158,Zn,Zr,Tb,TiO2,12.9,34.4,37.6,850,2,10,0.7
159,Zn,Tb,Hf,TiO2,11,30.4,36.2,850,2,15,0.7
160,Y,Cs,Ce,TiO2,12.4,39.1,31.8,850,2,20,0.4
161,Y,Nd,Tb,TiO2,8.7,38.4,22.6,850,2,20,0.15
162,Mo,Ba,Ce,TiO2,15.4,41.3,37.4,850,2,10,0.7
163,Mo,Ce,Nd,TiO2,7,31.9,21.9,900,2,20,0.7
164,Mo,Ce,W,TiO2,8.7,34.4,25.4,850,2,20,0.15
165,Cs,Ba,Eu,TiO2,13.3,39.3,33.9,800,2,20,0.15
166,La,Ce,W,TiO2,12.5,40.4,31,850,2,20,0.15
167,Ce,Nd,Tb,TiO2,10.8,34.9,31,800,2,15,0.4
168,Li,Ca,Ca,ZrO2,1.3,36.4,3.7,850,2,20,0.15
169,Li,Mo,Nd,ZrO2,16.7,38.3,43.5,700,2,20,0.4
170,Li,Ba,Nd,ZrO2,1.1,27.9,4.1,900,4,20,0.7
171,Li,La,Eu,ZrO2,6.3,31.3,20.1,800,2,20,0.15
172,Li,La,W,ZrO2,13.6,40.1,34,850,2,20,0.7
173,Li,Co,Y,ZrO2,2.2,26,8.5,750,2,10,0.15
174,Li,Tb,none,ZrO2,6,36.8,16.3,900,2,20,0.15
175,Li,K,Mn,ZrO2,10.7,38,28.1,750,2,15,0.15
176,Na,Ba,Nd,ZrO2,10.5,31.2,33.8,750,2,10,0.15
177,Na,Eu,W,ZrO2,18.2,40.8,44.6,850,2,20,0.7
178,Na,V,Mo,ZrO2,8.2,31.5,26.1,800,2,10,0.15
179,Na,K,none,ZrO2,6.4,38.7,16.6,750,2,20,0.15
180,Mg,V,Hf,ZrO2,3.2,33.7,9.4,850,2,20,0.15
181,Mg,Zr,W,ZrO2,9.6,26.8,35.9,850,2,10,0.7
182,K,Ba,Nd,ZrO2,8.5,29.1,29.2,700,2,20,0.4
183,K,Mn,Zn,ZrO2,6.2,36.9,16.8,750,2,20,0.15
184,K,Mn,Ce,ZrO2,6.6,25.6,25.8,800,2,10,0.15
185,K,Pd,Hf,ZrO2,,,,,,,
186,Ca,V,Cu,ZrO2,7,26.8,26.2,800,2,10,0.15
187,Ca,Ni,Cu,ZrO2,6.3,35.6,17.8,750,2,20,0.15
188,Ca,Sr,Zr,ZrO2,10.4,33.6,31.1,700,2,20,0.4
189,Ca,Cu,Hf,ZrO2,1.9,31.5,6.1,800,2,20,0.15
190,V,Mn,W,ZrO2,7.8,34.1,23,850,2,20,0.15
191,Mn,Ba,none,ZrO2,5.4,27.1,20.1,750,2,15,0.15
192,Mn,Tb,Hf,ZrO2,1.4,46.7,3,850,2,10,0.7
193,Mn,Fe,Nd,ZrO2,4.7,34.2,13.8,850,2,20,0.4
194,Fe,Cu,Zr,ZrO2,6.1,36.2,16.9,850,2,20,0.15
195,Co,Ce,Nd,ZrO2,1.2,25.9,4.7,800,6,15,0.7
196,Co,Sr,Ba,ZrO2,4.9,12.3,39.7,900,6,20,0.7
197,Ni,Cs,Ba,ZrO2,1.2,39.6,2.9,700,2,20,0.4
198,Ni,Ba,Hf,ZrO2,1.3,22,6,850,6,15,0.4
199,Ni,Y,Eu,ZrO2,1,25.9,3.9,800,6,20,0.7
200,Zn,La,Ce,ZrO2,3.4,35,9.8,900,2,20,0.15
201,Y,Mo,Nd,ZrO2,7.4,30.1,24.5,800,2,15,0.15
202,Pd,Cs,Ba,ZrO2,,,,,,,
203,La,Eu,W,ZrO2,4.8,36.7,13.1,850,2,20,0.4
204,Li,Mg,Zr,BaO,18.6,38.6,48.2,800,2,20,0.7
205,Li,Co,Zn,BaO,6.2,32.7,19,900,2,20,0.7
206,Li,Co,Nd,BaO,7.1,17.8,39.9,900,4,20,0.15
207,Li,Co,Eu,BaO,13.8,34.3,40.1,800,2,15,0.15
208,Li,Zr,Cs,BaO,16.4,36.6,44.9,850,2,20,0.7
209,Na,Ca,Mn,BaO,9,28.5,31.7,800,2,20,0.4
210,Na,Fe,Ce,BaO,9.3,33,28.2,850,2,20,0.4
211,Mg,K,Y,BaO,17,37.2,45.6,850,2,20,0.7
212,Mg,V,Mn,BaO,10.2,32.6,31.3,750,2,20,0.15
213,Mg,Mn,Ni,BaO,8.7,30,29.1,850,2,20,0.7
214,Mg,Pd,none,BaO,0.8,45.3,1.8,900,6,15,0.7
215,Mg,Ni,W,BaO,9.6,24.9,38.6,850,2,20,0.7
216,K,Ca,Zr,BaO,13.7,36.6,37.3,850,2,20,0.7
217,K,V,Mo,BaO,18.5,32.9,56.3,850,2,20,0.7
218,K,Zr,La,BaO,17.5,37.3,47,800,2,15,0.7
219,Ca,Mn,Mo,BaO,10.3,32.5,31.7,850,2,20,0.4
220,Ca,Y,Zr,BaO,11,38.3,28.6,800,2,20,0.4
221,Ca,W,none,BaO,6.2,20.9,29.7,800,2,15,0.4
222,V,Mn,Cu,BaO,9.9,34.2,29.1,850,2,15,0.15
223,V,Fe,none,BaO,13.9,29.4,47.1,850,4,20,0.15
224,V,Zr,Eu,BaO,12.9,36.2,35.6,900,2,20,0.7
225,Mn,Y,Hf,BaO,6.1,17.2,35.5,900,4,15,0.15
226,Fe,Ba,La,BaO,14.1,34.6,40.8,850,2,20,0.7
227,Co,Zn,Zr,BaO,12.4,36.2,34.4,900,2,20,0.7
228,Zn,Hf,none,BaO,16.9,36.6,46,850,2,20,0.7
229,Sr,Mo,none,BaO,21.2,37,57.4,850,2,20,0.7
230,Sr,Ba,Hf,BaO,10.6,35.9,29.6,850,2,20,0.7
231,Mo,Cs,W,BaO,20.2,43.2,46.7,850,2,20,0.7
232,Ce,Nd,Hf,BaO,15.2,35.4,43,800,2,20,0.15
233,Li,Fe,Ba,La2O3,15.2,35.5,43,700,2,10,0.15
234,Li,Y,Eu,La2O3,15.4,35.9,42.8,700,2,15,0.15
235,Li,Ba,La,La2O3,15,37.8,39.6,750,2,20,0.4
236,Li,Nd,Tb,La2O3,10.3,30.6,33.8,700,2,10,0.15
237,Na,Ca,none,La2O3,15.4,33.5,45.9,700,2,20,0.15
238,Na,Fe,Tb,La2O3,7.5,31.7,23.6,850,2,10,0.15
239,Na,Pd,W,La2O3,1.3,37.5,3.5,900,4,15,0.7
240,Mg,K,Fe,La2O3,11.1,19.7,56.3,750,4,20,0.15
241,Mg,Ca,Nd,La2O3,16.2,39.1,41.3,750,2,20,0.4
242,K,Co,Ce,La2O3,2.4,24.4,9.7,800,2,15,0.15
243,K,Cu,none,La2O3,7.5,38.4,19.6,850,2,20,0.15
244,K,none,none,La2O3,7.9,29.4,27,800,2,10,0.15
245,Ca,Mn,Sr,La2O3,10.6,32,33.2,700,2,20,0.15
246,Ca,Fe,Tb,La2O3,12.3,32.3,38,750,2,10,0.15
247,Ca,Pd,Tb,La2O3,,,,,,,
248,Ti,Co,Cu,La2O3,1.3,18.3,7.1,900,6,20,0.15
249,Ti,Co,Pd,La2O3,0.6,40.6,1.5,700,2,20,0.4
250,Ti,Zr,Ba,La2O3,4.1,33.1,12.4,700,2,20,0.15
251,Ti,Ni,Hf,La2O3,9.6,36.4,26.4,900,2,20,0.7
252,V,Fe,Mo,La2O3,7.7,34.2,22.5,800,2,20,0.15
253,V,Mo,none,La2O3,14.9,41.5,35.8,900,2,20,0.7
254,V,La,W,La2O3,14.1,34.6,40.8,850,2,20,0.7
255,V,Ce,Nd,La2O3,8.4,30.6,27.3,700,2,20,0.15
256,Mn,Sr,Mo,La2O3,10.8,29.3,36.9,700,2,15,0.15
257,Fe,Cu,Zr,La2O3,4.9,33,14.7,850,2,20,0.15
258,Fe,Nd,Tb,La2O3,13.4,32.3,41.5,700,2,10,0.15
259,Ni,Hf,none,La2O3,0.9,41.2,2.2,750,2,20,0.4
260,Cu,Mo,Pd,La2O3,0.5,28.2,1.8,900,6,20,0.7
261,Cu,La,W,La2O3,8.2,37.7,21.6,850,2,20,0.15
262,Zn,Y,none,La2O3,15.1,40.9,36.9,750,2,20,0.15
263,Zn,Zr,Cs,La2O3,12.2,38,32.1,750,2,20,0.15
264,Sr,Y,Ce,La2O3,14.8,37.1,39.9,700,2,15,0.15
265,Mo,Cs,Tb,La2O3,13.3,30.1,44.2,700,2,10,0.15
266,Pd,Ce,Tb,La2O3,1.1,30.8,3.6,900,6,10,0.7
267,Ba,Ce,Hf,La2O3,13.9,39.4,35.4,750,2,20,0.15
268,La,Tb,none,La2O3,7.8,29.9,26.2,750,2,20,0.15
269,Tb,Hf,W,La2O3,15.2,41.7,36.5,750,2,20,0.15
270,Na,K,V,CeO2,6.6,34.3,19.4,850,2,20,0.15
271,Na,V,Y,CeO2,7.3,38.3,19.1,850,2,20,0.15
272,Mg,K,none,CeO2,8.5,28.8,29.6,800,2,10,0.15
273,Mg,Fe,none,CeO2,7,27.5,25.5,800,2,10,0.15
274,Mg,Ni,Zn,CeO2,1.3,26.7,4.9,800,6,20,0.15
275,K,Co,Sr,CeO2,6.4,32.8,19.5,900,2,20,0.4
276,K,La,Ce,CeO2,13.4,32.3,41.5,700,2,10,0.15
277,K,Ce,Eu,CeO2,5.1,34.4,14.8,900,2,20,0.4
278,Ti,Ni,Ba,CeO2,4.8,36.2,13.2,750,2,15,0.7
279,Ti,Zn,Pd,CeO2,1.2,26,4.6,800,2,15,0.15
280,V,Sr,W,CeO2,1.7,24.6,7,850,6,20,0.4
281,V,Zr,Nd,CeO2,7.5,35.5,21.1,850,2,20,0.15
282,V,Pd,W,CeO2,1.6,42.9,3.7,800,2,10,0.7
283,Mn,Ni,Zn,CeO2,,,,,,,
284,Mn,Ni,Y,CeO2,2.9,32.2,9.1,900,2,20,0.4
285,Mn,Sr,La,CeO2,8.6,35,24.7,850,2,20,0.15
286,Mn,Y,Zr,CeO2,6.6,26.8,24.8,800,2,10,0.15
287,Mn,Ba,La,CeO2,8.6,34.9,24.7,850,2,20,0.15
288,Mn,none,none,CeO2,4.9,28.7,17.1,800,2,20,0.15
289,Mn,Eu,Hf,CeO2,6.2,35.1,17.7,800,2,20,0.15
290,Fe,Zn,La,CeO2,3.5,24.1,14.7,800,2,10,0.15
291,Fe,Y,La,CeO2,5.1,25.9,19.5,800,2,10,0.15
292,Ni,Sr,Nd,CeO2,10.2,34.4,29.8,800,2,20,0.4
293,Ni,Nd,Eu,CeO2,8.3,32.1,25.9,900,2,20,0.7
294,Zn,Pd,Ce,CeO2,2.2,32.3,6.8,800,2,20,0.15
295,Zn,La,Nd,CeO2,9.2,27.9,32.9,750,2,10,0.15
296,Sr,Cs,none,CeO2,12.5,36.1,34.8,800,2,20,0.4
297,Sr,Ce,none,CeO2,10.9,33.9,32.1,700,2,20,0.15
298,Y,Zr,Eu,CeO2,7.2,35.6,20.2,850,2,20,0.15
299,Mo,Pd,Ba,CeO2,1.4,45.3,3,850,2,20,0.7
300,Cs,Ce,Nd,CeO2,5.9,30.7,19.1,800,2,15,0.15

File: OCM_dataset_modified.csv (part 2 of 64)
	Name	M1	M1_atom_number	M2	M2_atom_number	M3	M3_atom_number	Support 	Support_ID	M2_mol	M3_mol	M1_mol%	M2_mol%	M3_mol%	Temp	Total_flow	Ar_flow	CH4_flow	O2_flow	CT	CH4/O2	CH4_conv	C2y	C2H6y	C2H4y	COy	CO2y	C2s	C2H6s	C2H4s	COs	CO2s	BET_surface_area	rate_constant	radii_M1	radii_M2	radii_M3	chi_M1	chi_M2	chi_M3
201	Mn-Na2WO4/BN	Mn	25	Na	11	W	74	BN	4	0.37	0.185	40	40	20	750	10	4.0	5.1	0.9	0.75	6	16.86	5.76	0.74	5.02	10.06	1.04	34.16	4.39	29.77	59.67	6.17	5.2	0.0791006214464197	1.39	1.66	1.62	1.55	0.93	1.7
202	Mn-Na2WO4/BN	Mn	25	Na	11	W	74	BN	4	0.37	0.185	40	40	20	750	15	6.0	7.7	1.3	0.5	6	11.25	5.89	0.77	5.12	10.18	1.02	52.36	6.84	45.51	90.49	9.07	5.2	0.12141175023478969	1.39	1.66	1.62	1.55	0.93	1.7
203	Mn-Na2WO4/BN	Mn	25	Na	11	W	74	BN	4	0.37	0.185	40	40	20	750	20	8.0	10.3	1.7	0.38	6	37.31	5.32	0.82	4.5	29.33	5.93	14.26	2.2	12.06	78.61	15.89	5.2	0.14386158247975844	1.39	1.66	1.62	1.55	0.93	1.7
204	Mn-Na2WO4/BN	Mn	25	Na	11	W	74	BN	4	0.37	0.185	40	40	20	750	10	7.0	2.0	1.0	0.75	2	38.24	5.12	0.67	4.45	29.42	5.89	13.39	1.75	11.64	76.94	15.4	5.2	0.07007633431823476	1.39	1.66	1.62	1.55	0.93	1.7
205	Mn-Na2WO4/BN	Mn	25	Na	11	W	74	BN	4	0.37	0.185	40	40	20	750	15	10.5	3.0	1.5	0.5	2	38.32	5.5	0.73	4.77	29.24	5.86	14.35	1.91	12.45	76.3	15.29	5.2	0.1131407029767887	1.39	1.66	1.62	1.55	0.93	1.7
206	Mn-Na2WO4/BN	Mn	25	Na	11	W	74	BN	4	0.37	0.185	40	40	20	750	20	14.0	4.0	2.0	0.38	2	27.09	4.95	0.58	4.37	22.89	3.39	18.27	2.14	16.13	84.5	12.51	5.2	0.13359767645698206	1.39	1.66	1.62	1.55	0.93	1.7
207	Mn-Na2WO4/BN	Mn	25	Na	11	W	74	BN	4	0.37	0.185	40	40	20	750	10	7.0	2.3	0.8	0.75	3	26.66	5.29	0.64	4.65	21.53	2.97	19.84	2.4	17.44	80.76	11.14	5.2	0.0724674596667751	1.39	1.66	1.62	1.55	0.93	1.7
208	Mn-Na2WO4/BN	Mn	25	Na	11	W	74	BN	4	0.37	0.185	40	40	20	750	15	10.5	3.4	1.1	0.5	3	25.99	6.26	0.79	5.47	21.22	2.89	24.09	3.04	21.05	81.65	11.12	5.2	0.12929038698706258	1.39	1.66	1.62	1.55	0.93	1.7
209	Mn-Na2WO4/BN	Mn	25	Na	11	W	74	BN	4	0.37	0.185	40	40	20	750	20	14.0	4.5	1.5	0.38	3	20.46	5.65	0.73	4.92	16.87	1.86	27.61	3.57	24.05	82.45	9.09	5.2	0.15304977414087406	1.39	1.66	1.62	1.55	0.93	1.7
210	Mn-Na2WO4/BN	Mn	25	Na	11	W	74	BN	4	0.37	0.185	40	40	20	750	10	7.0	2.4	0.6	0.75	4	20.79	6.44	1.08	5.36	15.43	1.65	30.98	5.19	25.78	74.22	7.94	5.2	0.08875632569615081	1.39	1.66	1.62	1.55	0.93	1.7
211	Mn-Na2WO4/BN	Mn	25	Na	11	W	74	BN	4	0.37	0.185	40	40	20	750	15	10.5	3.6	0.9	0.5	4	21.65	6.77	1.25	5.52	13.6	1.48	31.27	5.77	25.5	62.82	6.84	5.2	0.14020125535897815	1.39	1.66	1.62	1.55	0.93	1.7
212	Mn-Na2WO4/BN	Mn	25	Na	11	W	74	BN	4	0.37	0.185	40	40	20	750	20	14.0	4.8	1.2	0.38	4	10.32	4.48	1.3	3.18	7.23	0.58	43.41	12.6	30.81	70.06	5.62	5.2	0.12061720090473516	1.39	1.66	1.62	1.55	0.93	1.7
213	Mn-Na2WO4/BN	Mn	25	Na	11	W	74	BN	4	0.37	0.185	40	40	20	750	10	7.0	2.6	0.4	0.75	6	5.68	3.72	1.34	2.38	4.4	0.22	65.49	23.59	41.9	77.46	3.87	5.2	0.05054609743096023	1.39	1.66	1.62	1.55	0.93	1.7
214	Mn-Na2WO4/BN	Mn	25	Na	11	W	74	BN	4	0.37	0.185	40	40	20	750	15	10.5	3.9	0.6	0.5	6	4.07	2.61	1.18	1.43	3.3	0.13	64.13	28.99	35.14	81.08	3.19	5.2	0.052893300029967005	1.39	1.66	1.62	1.55	0.93	1.7
215	Mn-Na2WO4/BN	Mn	25	Na	11	W	74	BN	4	0.37	0.185	40	40	20	750	20	14.0	5.1	0.9	0.38	6	32.26	5.75	0.7	5.05	26.97	8.27	17.82	2.17	15.65	83.6	25.64	5.2	0.155840420157819	1.39	1.66	1.62	1.55	0.93	1.7
216	Mn-Na2WO4/MgO	Mn	25	Na	11	W	74	MgO	6	0.37	0.185	40	40	20	900	10	1.5	5.7	2.8	0.75	2	32.33	4.52	0.57	3.95	23.69	9.04	13.98	1.76	12.22	73.28	27.96	5.5	0.061671179356616056	1.39	1.66	1.62	1.55	0.93	1.7
217	Mn-Na2WO4/MgO	Mn	25	Na	11	W	74	MgO	6	0.37	0.185	40	40	20	900	15	2.3	8.5	4.3	0.5	2	32.31	5.22	0.64	4.58	24.84	8.61	16.16	1.98	14.18	76.88	26.65	5.5	0.10722353889729831	1.39	1.66	1.62	1.55	0.93	1.7
218	Mn-Na2WO4/MgO	Mn	25	Na	11	W	74	MgO	6	0.37	0.185	40	40	20	900	20	3.0	11.3	5.7	0.38	2	34.09	5.62	0.61	5.01	24.54	7.98	16.49	1.79	14.7	71.99	23.41	5.5	0.15221315707855246	1.39	1.66	1.62	1.55	0.93	1.7
219	Mn-Na2WO4/MgO	Mn	25	Na	11	W	74	MgO	6	0.37	0.185	40	40	20	900	10	1.5	6.4	2.1	0.75	3	20.05	4.87	0.51	4.36	17.44	5.24	24.29	2.54	21.75	86.98	26.13	5.5	0.0665677450263009	1.39	1.66	1.62	1.55	0.93	1.7
220	Mn-Na2WO4/MgO	Mn	25	Na	11	W	74	MgO	6	0.37	0.185	40	40	20	900	15	2.3	9.6	3.2	0.5	3	21.31	5.46	0.5	4.96	17.69	4.78	25.62	2.35	23.28	83.01	22.43	5.5	0.1122943212460021	1.39	1.66	1.62	1.55	0.93	1.7
221	Mn-Na2WO4/MgO	Mn	25	Na	11	W	74	MgO	6	0.37	0.185	40	40	20	900	20	3.0	12.8	4.3	0.38	3	21.89	5.91	0.58	5.33	17.78	4.32	27.0	2.65	24.35	81.22	19.74	5.5	0.1603116183405714	1.39	1.66	1.62	1.55	0.93	1.7
222	Mn-Na2WO4/MgO	Mn	25	Na	11	W	74	MgO	6	0.37	0.185	40	40	20	900	10	1.5	6.8	1.7	0.75	4	18.06	4.7	0.45	4.25	13.68	3.43	26.02	2.49	23.53	75.75	18.99	5.5	0.06418716710391331	1.39	1.66	1.62	1.55	0.93	1.7
223	Mn-Na2WO4/MgO	Mn	25	Na	11	W	74	MgO	6	0.37	0.185	40	40	20	900	15	2.3	10.2	2.6	0.5	4	16.29	5.38	0.46	4.92	13.64	2.96	33.03	2.82	30.2	83.73	18.17	5.5	0.11060263157017862	1.39	1.66	1.62	1.55	0.93	1.7
224	Mn-Na2WO4/MgO	Mn	25	Na	11	W	74	MgO	6	0.37	0.185	40	40	20	900	20	3.0	13.6	3.4	0.38	4	16.97	5.74	0.52	5.22	13.57	2.74	33.82	3.06	30.76	79.96	16.15	5.5	0.15556122234870154	1.39	1.66	1.62	1.55	0.93	1.7
225	Mn-Na2WO4/MgO	Mn	25	Na	11	W	74	MgO	6	0.37	0.185	40	40	20	900	10	1.5	7.3	1.2	0.75	6	11.6	4.45	0.4	4.05	9.61	2.05	38.36	3.45	34.91	82.84	17.67	5.5	0.0606940204024124	1.39	1.66	1.62	1.55	0.93	1.7
226	Mn-Na2WO4/MgO	Mn	25	Na	11	W	74	MgO	6	0.37	0.185	40	40	20	900	15	2.3	10.9	1.8	0.5	6	9.73	5.03	0.47	4.56	9.68	1.75	51.7	4.83	46.87	99.49	17.99	5.5	0.10321826746646048	1.39	1.66	1.62	1.55	0.93	1.7
227	Mn-Na2WO4/MgO	Mn	25	Na	11	W	74	MgO	6	0.37	0.185	40	40	20	900	20	3.0	14.6	2.4	0.38	6	12.48	5.21	0.42	4.79	9.28	1.53	41.75	3.37	38.38	74.36	12.26	5.5	0.14080596716616095	1.39	1.66	1.62	1.55	0.93	1.7
228	Mn-Na2WO4/MgO	Mn	25	Na	11	W	74	MgO	6	0.37	0.185	40	40	20	900	10	4.0	4.0	2.0	0.75	2	34.8	4.27	0.52	3.75	25.19	8.7	12.27	1.49	10.78	72.39	25.0	5.5	0.05818460937310599	1.39	1.66	1.62	1.55	0.93	1.7
229	Mn-Na2WO4/MgO	Mn	25	Na	11	W	74	MgO	6	0.37	0.185	40	40	20	900	15	6.0	6.0	3.0	0.5	2	34.18	4.91	0.63	4.28	25.88	7.9	14.37	1.84	12.52	75.72	23.11	5.5	0.10069274887347705	1.39	1.66	1.62	1.55	0.93	1.7
230	Mn-Na2WO4/MgO	Mn	25	Na	11	W	74	MgO	6	0.37	0.185	40	40	20	900	20	8.0	8.0	4.0	0.38	2	35.1	5.28	0.61	4.67	25.28	7.26	15.04	1.74	13.3	72.02	20.68	5.5	0.14275003908525202	1.39	1.66	1.62	1.55	0.93	1.7
231	Mn-Na2WO4/MgO	Mn	25	Na	11	W	74	MgO	6	0.37	0.185	40	40	20	900	10	4.0	4.5	1.5	0.75	3	23.87	4.51	0.45	4.06	18.0	4.77	18.89	1.89	17.01	75.41	19.98	5.5	0.06153154136797367	1.39	1.66	1.62	1.55	0.93	1.7
232	Mn-Na2WO4/MgO	Mn	25	Na	11	W	74	MgO	6	0.37	0.185	40	40	20	900	15	6.0	6.8	2.3	0.5	3	24.29	5.01	0.48	4.53	17.51	4.0	20.63	1.98	18.65	72.09	16.47	5.5	0.10279712617200065	1.39	1.66	1.62	1.55	0.93	1.7
233	Mn-Na2WO4/MgO	Mn	25	Na	11	W	74	MgO	6	0.37	0.185	40	40	20	900	20	8.0	9.0	3.0	0.38	3	24.1	5.45	0.51	4.94	18.05	3.84	22.61	2.12	20.5	74.9	15.93	5.5	0.14747734443059174	1.39	1.66	1.62	1.55	0.93	1.7
234	Mn-Na2WO4/MgO	Mn	25	Na	11	W	74	MgO	6	0.37	0.185	40	40	20	900	10	4.0	4.8	1.2	0.75	4	18.5	4.49	0.41	4.08	14.2	3.19	24.27	2.22	22.05	76.76	17.24	5.5	0.06125230925526029	1.39	1.66	1.62	1.55	0.93	1.7
235	Mn-Na2WO4/MgO	Mn	25	Na	11	W	74	MgO	6	0.37	0.185	40	40	20	900	15	6.0	7.2	1.8	0.5	4	17.15	4.97	0.44	4.53	13.97	2.74	28.98	2.57	26.41	81.46	15.98	5.5	0.10195510952973492	1.39	1.66	1.62	1.55	0.93	1.7
236	Mn-Na2WO4/MgO	Mn	25	Na	11	W	74	MgO	6	0.37	0.185	40	40	20	900	20	8.0	9.6	2.4	0.38	4	18.09	5.38	0.49	4.89	13.79	2.54	29.74	2.71	27.03	76.23	14.04	5.5	0.14552977838181397	1.39	1.66	1.62	1.55	0.93	1.7
237	Mn-Na2WO4/MgO	Mn	25	Na	11	W	74	MgO	6	0.37	0.185	40	40	20	900	10	4.0	5.1	0.9	0.75	6	11.05	4.16	0.36	3.8	9.4	1.88	37.65	3.26	34.39	85.07	17.01	5.5	0.05665340216126949	1.39	1.66	1.62	1.55	0.93	1.7
238	Mn-Na2WO4/MgO	Mn	25	Na	11	W	74	MgO	6	0.37	0.185	40	40	20	900	15	6.0	7.7	1.3	0.5	6	12.43	4.62	0.42	4.2	9.25	1.62	37.17	3.38	33.79	74.42	13.03	5.5	0.0946025462360262	1.39	1.66	1.62	1.55	0.93	1.7
239	Mn-Na2WO4/MgO	Mn	25	Na	11	W	74	MgO	6	0.37	0.185	40	40	20	900	20	8.0	10.3	1.7	0.38	6	13.12	4.88	0.41	4.47	9.28	1.51	37.2	3.13	34.07	70.73	11.51	5.5	0.13166035159359193	1.39	1.66	1.62	1.55	0.93	1.7
240	Mn-Na2WO4/MgO	Mn	25	Na	11	W	74	MgO	6	0.37	0.185	40	40	20	900	10	7.0	2.0	1.0	0.75	2	39.91	3.86	0.55	3.31	25.47	7.36	9.67	1.38	8.29	63.82	18.44	5.5	0.05248629802970226	1.39	1.66	1.62	1.55	0.93	1.7
241	Mn-Na2WO4/MgO	Mn	25	Na	11	W	74	MgO	6	0.37	0.185	40	40	20	900	15	10.5	3.0	1.5	0.5	2	41.93	4.09	0.37	3.72	25.32	6.54	9.75	0.88	8.87	60.39	15.6	5.5	0.0835198684964633	1.39	1.66	1.62	1.55	0.93	1.7
242	Mn-Na2WO4/MgO	Mn	25	Na	11	W	74	MgO	6	0.37	0.185	40	40	20	900	20	14.0	4.0	2.0	0.38	2	40.32	4.77	0.59	4.18	25.7	6.38	11.83	1.46	10.37	63.74	15.82	5.5	0.12861886258457023	1.39	1.66	1.62	1.55	0.93	1.7
243	Mn-Na2WO4/MgO	Mn	25	Na	11	W	74	MgO	6	0.37	0.185	40	40	20	900	10	7.0	2.3	0.8	0.75	3	29.38	4.09	0.54	3.55	19.35	4.66	13.92	1.84	12.08	65.86	15.86	5.5	0.05567991233097553	1.39	1.66	1.62	1.55	0.93	1.7
244	Mn-Na2WO4/MgO	Mn	25	Na	11	W	74	MgO	6	0.37	0.185	40	40	20	900	15	10.5	3.4	1.1	0.5	3	30.12	4.59	0.56	4.03	17.42	3.84	15.24	1.86	13.38	57.84	12.75	5.5	0.09397358244867374	1.39	1.66	1.62	1.55	0.93	1.7
245	Mn-Na2WO4/MgO	Mn	25	Na	11	W	74	MgO	6	0.37	0.185	40	40	20	900	20	14.0	4.5	1.5	0.38	3	30.04	4.97	0.53	4.44	17.87	3.65	16.54	1.76	14.78	59.49	12.15	5.5	0.13415145990754596	1.39	1.66	1.62	1.55	0.93	1.7
246	Mn-Na2WO4/MgO	Mn	25	Na	11	W	74	MgO	6	0.37	0.185	40	40	20	900	10	7.0	2.4	0.6	0.75	4	21.66	4.18	0.47	3.71	14.64	3.26	19.3	2.17	17.13	67.59	15.05	5.5	0.05693167271082033	1.39	1.66	1.62	1.55	0.93	1.7
247	Mn-Na2WO4/MgO	Mn	25	Na	11	W	74	MgO	6	0.37	0.185	40	40	20	900	15	10.5	3.6	0.9	0.5	4	21.37	4.51	0.5	4.01	13.62	2.83	21.1	2.34	18.76	63.73	13.24	5.5	0.0922973120519605	1.39	1.66	1.62	1.55	0.93	1.7
248	Mn-Na2WO4/MgO	Mn	25	Na	11	W	74	MgO	6	0.37	0.185	40	40	20	900	20	14.0	4.8	1.2	0.38	4	23.95	4.96	0.48	4.48	13.24	2.61	20.71	2.0	18.71	55.28	10.9	5.5	0.1338745536151488	1.39	1.66	1.62	1.55	0.93	1.7
249	Mn-Na2WO4/MgO	Mn	25	Na	11	W	74	MgO	6	0.37	0.185	40	40	20	900	10	7.0	2.6	0.4	0.75	6	16.38	3.99	0.39	3.6	9.57	2.04	24.36	2.38	21.98	58.42	12.45	5.5	0.054290444371412006	1.39	1.66	1.62	1.55	0.93	1.7
250	Mn-Na2WO4/MgO	Mn	25	Na	11	W	74	MgO	6	0.37	0.185	40	40	20	900	15	10.5	3.9	0.6	0.5	6	16.01	4.18	0.35	3.83	8.95	1.83	26.11	2.19	23.92	55.9	11.43	5.5	0.08539750906623049	1.39	1.66	1.62	1.55	0.93	1.7
251	Mn-Na2WO4/MgO	Mn	25	Na	11	W	74	MgO	6	0.37	0.185	40	40	20	900	20	14.0	5.1	0.9	0.38	6	15.67	4.68	0.45	4.23	8.47	1.78	29.87	2.87	26.99	54.05	11.36	5.5	0.12613298357249986	1.39	1.66	1.62	1.55	0.93	1.7
252	Mn-Na2WO4/MgO	Mn	25	Na	11	W	74	MgO	6	0.37	0.185	40	40	20	850	10	1.5	5.7	2.8	0.75	2	33.93	5.65	0.6	5.05	22.26	7.29	16.65	1.77	14.88	65.61	21.49	5.5	0.07754521889804285	1.39	1.66	1.62	1.55	0.93	1.7
253	Mn-Na2WO4/MgO	Mn	25	Na	11	W	74	MgO	6	0.37	0.185	40	40	20	850	15	2.3	8.5	4.3	0.5	2	31.05	6.61	0.75	5.86	24.1	7.32	21.29	2.42	18.87	77.62	23.57	5.5	0.13677182573292984	1.39	1.66	1.62	1.55	0.93	1.7
254	Mn-Na2WO4/MgO	Mn	25	Na	11	W	74	MgO	6	0.37	0.185	40	40	20	850	20	3.0	11.3	5.7	0.38	2	33.75	6.88	0.82	6.06	23.74	6.89	20.39	2.43	17.96	70.34	20.41	5.5	0.187582110539378	1.39	1.66	1.62	1.55	0.93	1.7
255	Mn-Na2WO4/MgO	Mn	25	Na	11	W	74	MgO	6	0.37	0.185	40	40	20	850	10	1.5	6.4	2.1	0.75	3	22.22	6.01	0.61	5.4	16.64	3.99	27.05	2.75	24.3	74.89	17.96	5.5	0.08264238980784182	1.39	1.66	1.62	1.55	0.93	1.7
256	Mn-Na2WO4/MgO	Mn	25	Na	11	W	74	MgO	6	0.37	0.185	40	40	20	850	15	2.3	9.6	3.2	0.5	3	20.44	6.89	0.74	6.15	16.88	3.86	33.71	3.62	30.09	82.58	18.88	5.5	0.1427771921753058	1.39	1.66	1.62	1.55	0.93	1.7
257	Mn-Na2WO4/MgO	Mn	25	Na	11	W	74	MgO	6	0.37	0.185	40	40	20	850	20	3.0	12.8	4.3	0.38	3	23.14	7.02	0.76	6.26	16.52	3.59	30.34	3.28	27.05	71.39	15.51	5.5	0.19154149927803352	1.39	1.66	1.62	1.55	0.93	1.7
258	Mn-Na2WO4/MgO	Mn	25	Na	11	W	74	MgO	6	0.37	0.185	40	40	20	850	10	1.5	6.8	1.7	0.75	4	18.2	5.76	0.58	5.18	12.49	2.57	31.65	3.19	28.46	68.63	14.12	5.5	0.0791006214464197	1.39	1.66	1.62	1.55	0.93	1.7
259	Mn-Na2WO4/MgO	Mn	25	Na	11	W	74	MgO	6	0.37	0.185	40	40	20	850	15	2.3	10.2	2.6	0.5	4	16.15	6.58	0.69	5.89	12.71	2.47	40.74	4.27	36.47	78.7	15.29	5.5	0.13612946182825875	1.39	1.66	1.62	1.55	0.93	1.7
260	Mn-Na2WO4/MgO	Mn	25	Na	11	W	74	MgO	6	0.37	0.185	40	40	20	850	20	3.0	13.6	3.4	0.38	4	16.57	6.89	0.76	6.13	12.69	2.36	41.58	4.59	36.99	76.58	14.24	5.5	0.187864726546455	1.39	1.66	1.62	1.55	0.93	1.7
261	Mn-Na2WO4/MgO	Mn	25	Na	11	W	74	MgO	6	0.37	0.185	40	40	20	850	10	1.5	7.3	1.2	0.75	6	11.29	5.47	0.59	4.88	8.85	1.57	48.45	5.23	43.22	78.39	13.91	5.5	0.07500392206773121	1.39	1.66	1.62	1.55	0.93	1.7
262	Mn-Na2WO4/MgO	Mn	25	Na	11	W	74	MgO	6	0.37	0.185	40	40	20	850	15	2.3	10.9	1.8	0.5	6	9.4	6.03	0.67	5.36	8.65	1.45	64.15	7.13	57.02	92.02	15.43	5.5	0.12438920718623556	1.39	1.66	1.62	1.55	0.93	1.7
263	Mn-Na2WO4/MgO	Mn	25	Na	11	W	74	MgO	6	0.37	0.185	40	40	20	850	20	3.0	14.6	2.4	0.38	6	11.81	6.18	0.78	5.4	8.26	1.37	52.33	6.6	45.72	69.94	11.6	5.5	0.16787403444152466	1.39	1.66	1.62	1.55	0.93	1.7
264	Mn-Na2WO4/MgO	Mn	25	Na	11	W	74	MgO	6	0.37	0.185	40	40	20	850	10	4.0	4.0	2.0	0.75	2	34.46	5.4	0.61	4.79	24.35	7.33	15.67	1.77	13.9	70.66	21.27	5.5	0.07401694657367844	1.39	1.66	1.62	1.55	0.93	1.7
265	Mn-Na2WO4/MgO	Mn	25	Na	11	W	74	MgO	6	0.37	0.185	40	40	20	850	15	6.0	6.0	3.0	0.5	2	35.24	6.04	0.76	5.28	24.14	6.87	17.14	2.16	14.98	68.5	19.49	5.5	0.12460205239475868	1.39	1.66	1.62	1.55	0.93	1.7
266	Mn-Na2WO4/MgO	Mn	25	Na	11	W	74	MgO	6	0.37	0.185	40	40	20	850	20	8.0	8.0	4.0	0.38	2	36.44	6.39	0.76	5.63	24.57	6.61	17.54	2.09	15.45	67.43	18.14	5.5	0.17377097527483687	1.39	1.66	1.62	1.55	0.93	1.7
267	Mn-Na2WO4/MgO	Mn	25	Na	11	W	74	MgO	6	0.37	0.185	40	40	20	850	10	4.0	4.5	1.5	0.75	3	25.25	5.69	0.55	5.14	17.35	4.0	22.53	2.18	20.36	68.71	15.84	5.5	0.0781106099097305	1.39	1.66	1.62	1.55	0.93	1.7
268	Mn-Na2WO4/MgO	Mn	25	Na	11	W	74	MgO	6	0.37	0.185	40	40	20	850	15	6.0	6.8	2.3	0.5	3	24.56	6.15	0.67	5.48	16.93	3.7	25.04	2.73	22.31	68.93	15.07	5.5	0.12694484591114708	1.39	1.66	1.62	1.55	0.93	1.7
269	Mn-Na2WO4/MgO	Mn	25	Na	11	W	74	MgO	6	0.37	0.185	40	40	20	850	20	8.0	9.0	3.0	0.38	3	25.25	6.62	0.74	5.88	16.73	3.54	26.22	2.93	23.29	66.26	14.02	5.5	0.18024472748763273	1.39	1.66	1.62	1.55	0.93	1.7
270	Mn-Na2WO4/MgO	Mn	25	Na	11	W	74	MgO	6	0.37	0.185	40	40	20	850	10	4.0	4.8	1.2	0.75	4	18.49	5.72	0.6	5.12	13.21	2.67	30.94	3.24	27.69	71.44	14.44	5.5	0.0785348105602147	1.39	1.66	1.62	1.55	0.93	1.7
271	Mn-Na2WO4/MgO	Mn	25	Na	11	W	74	MgO	6	0.37	0.185	40	40	20	850	15	6.0	7.2	1.8	0.5	4	19.88	6.04	0.69	5.35	12.77	2.43	30.38	3.47	26.91	64.24	12.22	5.5	0.12460205239475868	1.39	1.66	1.62	1.55	0.93	1.7
272	Mn-Na2WO4/MgO	Mn	25	Na	11	W	74	MgO	6	0.37	0.185	40	40	20	850	20	8.0	9.6	2.4	0.38	4	18.69	6.54	0.75	5.79	12.61	2.32	34.99	4.01	30.98	67.47	12.41	5.5	0.17799118083108229	1.39	1.66	1.62	1.55	0.93	1.7
273	Mn-Na2WO4/MgO	Mn	25	Na	11	W	74	MgO	6	0.37	0.185	40	40	20	850	10	4.0	5.1	0.9	0.75	6	12.19	5.21	0.57	4.64	8.36	1.55	42.74	4.68	38.06	68.58	12.72	5.5	0.07134169003085489	1.39	1.66	1.62	1.55	0.93	1.7
274	Mn-Na2WO4/MgO	Mn	25	Na	11	W	74	MgO	6	0.37	0.185	40	40	20	850	15	6.0	7.7	1.3	0.5	6	10.61	5.59	0.78	4.81	7.44	1.47	52.69	7.35	45.33	70.12	13.85	5.5	0.11504637248733225	1.39	1.66	1.62	1.55	0.93	1.7
275	Mn-Na2WO4/MgO	Mn	25	Na	11	W	74	MgO	6	0.37	0.185	40	40	20	850	20	8.0	10.3	1.7	0.38	6	9.7	6.21	0.95	5.26	7.33	1.53	64.02	9.79	54.23	75.57	15.77	5.5	0.16871564596643235	1.39	1.66	1.62	1.55	0.93	1.7
276	Mn-Na2WO4/MgO	Mn	25	Na	11	W	74	MgO	6	0.37	0.185	40	40	20	850	10	7.0	2.0	1.0	0.75	2	38.34	5.31	0.66	4.65	23.36	6.62	13.85	1.72	12.13	60.93	17.27	5.5	0.07274905065691023	1.39	1.66	1.62	1.55	0.93	1.7
277	Mn-Na2WO4/MgO	Mn	25	Na	11	W	74	MgO	6	0.37	0.185	40	40	20	850	15	10.5	3.0	1.5	0.5	2	39.01	6.06	0.86	5.2	22.19	6.15	15.53	2.2	13.33	56.88	15.77	5.5	0.12502781077848463	1.39	1.66	1.62	1.55	0.93	1.7
278	Mn-Na2WO4/MgO	Mn	25	Na	11	W	74	MgO	6	0.37	0.185	40	40	20	850	20	14.0	4.0	2.0	0.38	2	38.62	6.43	0.87	5.56	23.0	6.27	16.65	2.25	14.4	59.55	16.24	5.5	0.17489570184281528	1.39	1.66	1.62	1.55	0.93	1.7
279	Mn-Na2WO4/MgO	Mn	25	Na	11	W	74	MgO	6	0.37	0.185	40	40	20	850	10	7.0	2.3	0.8	0.75	3	27.05	5.87	0.74	5.13	15.57	4.11	21.7	2.74	18.96	57.56	15.19	5.5	0.08065784057194997	1.39	1.66	1.62	1.55	0.93	1.7
280	Mn-Na2WO4/MgO	Mn	25	Na	11	W	74	MgO	6	0.37	0.185	40	40	20	850	15	10.5	3.4	1.1	0.5	3	25.95	6.94	1.06	5.88	13.68	4.29	26.74	4.08	22.66	52.72	16.53	5.5	0.14385147914317786	1.39	1.66	1.62	1.55	0.93	1.7
281	Mn-Na2WO4/MgO	Mn	25	Na	11	W	74	MgO	6	0.37	0.185	40	40	20	850	20	14.0	4.5	1.5	0.38	3	27.69	7.64	1.44	6.2	13.11	4.38	27.59	5.2	22.39	47.35	15.82	5.5	0.2091478986889389	1.39	1.66	1.62	1.55	0.93	1.7
282	Mn-Na2WO4/MgO	Mn	25	Na	11	W	74	MgO	6	0.37	0.185	40	40	20	850	10	7.0	2.4	0.6	0.75	4	21.24	6.13	1.02	5.11	10.24	3.4	28.86	4.8	24.06	48.21	16.01	5.5	0.08434578618558791	1.39	1.66	1.62	1.55	0.93	1.7
283	Mn-Na2WO4/MgO	Mn	25	Na	11	W	74	MgO	6	0.37	0.185	40	40	20	850	15	10.5	3.6	0.9	0.5	4	22.32	7.49	1.57	5.92	8.61	3.8	33.56	7.03	26.52	38.58	17.03	5.5	0.15570687840972822	1.39	1.66	1.62	1.55	0.93	1.7
284	Mn-Na2WO4/MgO	Mn	25	Na	11	W	74	MgO	6	0.37	0.185	40	40	20	850	20	14.0	4.8	1.2	0.38	4	21.63	8.49	2.01	6.48	7.73	3.89	39.25	9.29	29.96	35.74	17.98	5.5	0.23347876331790665	1.39	1.66	1.62	1.55	0.93	1.7
285	Mn-Na2WO4/MgO	Mn	25	Na	11	W	74	MgO	6	0.37	0.185	40	40	20	850	10	7.0	2.6	0.4	0.75	6	14.17	6.73	1.42	5.31	5.09	2.86	47.49	10.02	37.47	35.92	20.18	5.5	0.09289556433242568	1.39	1.66	1.62	1.55	0.93	1.7
286	Mn-Na2WO4/MgO	Mn	25	Na	11	W	74	MgO	6	0.37	0.185	40	40	20	850	15	10.5	3.9	0.6	0.5	6	17.28	7.82	2.05	5.77	3.91	3.04	45.25	11.86	33.39	22.63	17.59	5.5	0.1628539973914584	1.39	1.66	1.62	1.55	0.93	1.7
287	Mn-Na2WO4/MgO	Mn	25	Na	11	W	74	MgO	6	0.37	0.185	40	40	20	850	20	14.0	5.1	0.9	0.38	6	16.15	8.9	2.66	6.24	3.68	3.05	55.11	16.47	38.64	22.79	18.89	5.5	0.24529574137415447	1.39	1.66	1.62	1.55	0.93	1.7
288	Mn-Na2WO4/MgO	Mn	25	Na	11	W	74	MgO	6	0.37	0.185	40	40	20	800	10	1.5	5.7	2.8	0.75	2	33.64	6.53	1.03	5.5	20.85	7.28	19.41	3.06	16.35	61.98	21.64	5.5	0.09003954239146578	1.39	1.66	1.62	1.55	0.93	1.7
289	Mn-Na2WO4/MgO	Mn	25	Na	11	W	74	MgO	6	0.37	0.185	40	40	20	800	15	2.3	8.5	4.3	0.5	2	32.65	7.23	1.2	6.03	22.23	7.23	22.14	3.68	18.47	68.09	22.14	5.5	0.15009374864582253	1.39	1.66	1.62	1.55	0.93	1.7
290	Mn-Na2WO4/MgO	Mn	25	Na	11	W	74	MgO	6	0.37	0.185	40	40	20	800	20	3.0	11.3	5.7	0.38	2	35.03	7.4	1.25	6.15	21.78	6.88	21.12	3.57	17.56	62.18	19.64	5.5	0.2023185377262046	1.39	1.66	1.62	1.55	0.93	1.7
291	Mn-Na2WO4/MgO	Mn	25	Na	11	W	74	MgO	6	0.37	0.185	40	40	20	800	10	1.5	6.4	2.1	0.75	3	26.66	6.55	1.05	5.5	14.38	3.89	24.57	3.94	20.63	53.94	14.59	5.5	0.09032486944869271	1.39	1.66	1.62	1.55	0.93	1.7
292	Mn-Na2WO4/MgO	Mn	25	Na	11	W	74	MgO	6	0.37	0.185	40	40	20	800	15	2.3	9.6	3.2	0.5	3	22.43	7.33	1.25	6.08	15.12	3.85	32.68	5.57	27.11	67.41	17.16	5.5	0.15225078077898274	1.39	1.66	1.62	1.55	0.93	1.7
293	Mn-Na2WO4/MgO	Mn	25	Na	11	W	74	MgO	6	0.37	0.185	40	40	20	800	20	3.0	12.8	4.3	0.38	3	25.22	7.52	1.34	6.18	14.7	3.74	29.82	5.31	24.5	58.29	14.83	5.5	0.20573100280006304	1.39	1.66	1.62	1.55	0.93	1.7
294	Mn-Na2WO4/MgO	Mn	25	Na	11	W	74	MgO	6	0.37	0.185	40	40	20	800	10	1.5	6.8	1.7	0.75	4	20.94	6.15	1.05	5.1	11.36	2.65	29.37	5.01	24.36	54.25	12.66	5.5	0.08462989727409805	1.39	1.66	1.62	1.55	0.93	1.7
295	Mn-Na2WO4/MgO	Mn	25	Na	11	W	74	MgO	6	0.37	0.185	40	40	20	800	15	2.3	10.2	2.6	0.5	4	19.43	6.84	1.31	5.53	11.06	2.56	35.2	6.74	28.46	56.92	13.18	5.5	0.14170348194390228	1.39	1.66	1.62	1.55	0.93	1.7
296	Mn-Na2WO4/MgO	Mn	25	Na	11	W	74	MgO	6	0.37	0.185	40	40	20	800	20	3.0	13.6	3.4	0.38	4	20.09	7.23	1.45	5.78	10.57	2.57	35.99	7.22	28.77	52.61	12.79	5.5	0.197491774533977	1.39	1.66	1.62	1.55	0.93	1.7
297	Mn-Na2WO4/MgO	Mn	25	Na	11	W	74	MgO	6	0.37	0.185	40	40	20	800	10	1.5	7.3	1.2	0.75	6	14.63	6.1	1.36	4.74	6.76	1.94	41.7	9.3	32.4	46.21	13.26	5.5	0.0839197330318321	1.39	1.66	1.62	1.55	0.93	1.7
298	Mn-Na2WO4/MgO	Mn	25	Na	11	W	74	MgO	6	0.37	0.185	40	40	20	800	15	2.3	10.9	1.8	0.5	6	12.99	7.24	1.9	5.34	5.86	2.19	55.74	14.63	41.11	45.11	16.86	5.5	0.15030934720152098	1.39	1.66	1.62	1.55	0.93	1.7
299	Mn-Na2WO4/MgO	Mn	25	Na	11	W	74	MgO	6	0.37	0.185	40	40	20	800	20	3.0	14.6	2.4	0.38	6	16.45	7.35	2.1	5.25	5.38	2.1	44.68	12.77	31.91	32.71	12.77	5.5	0.20089798225453315	1.39	1.66	1.62	1.55	0.93	1.7
300	Mn-Na2WO4/MgO	Mn	25	Na	11	W	74	MgO	6	0.37	0.185	40	40	20	800	10	4.0	4.0	2.0	0.75	2	34.24	6.24	1.14	5.1	21.95	7.55	18.22	3.33	14.89	64.11	22.05	5.5	0.0859091468791852	1.39	1.66	1.62	1.55	0.93	1.7
301	Mn-Na2WO4/MgO	Mn	25	Na	11	W	74	MgO	6	0.37	0.185	40	40	20	800	15	6.0	6.0	3.0	0.5	2	33.01	6.84	1.26	5.58	21.5	7.2	20.72	3.82	16.9	65.13	21.81	5.5	0.14170348194390228	1.39	1.66	1.62	1.55	0.93	1.7
302	Mn-Na2WO4/MgO	Mn	25	Na	11	W	74	MgO	6	0.37	0.185	40	40	20	800	20	8.0	8.0	4.0	0.38	2	33.65	7.18	1.33	5.85	21.77	6.78	21.34	3.95	17.38	64.7	20.15	5.5	0.19607382151331995	1.39	1.66	1.62	1.55	0.93	1.7
303	Mn-Na2WO4/MgO	Mn	25	Na	11	W	74	MgO	6	0.37	0.185	40	40	20	800	10	4.0	4.5	1.5	0.75	3	23.83	6.46	1.19	5.27	14.53	4.16	27.11	4.99	22.11	60.97	17.46	5.5	0.08904137825380161	1.39	1.66	1.62	1.55	0.93	1.7
304	Mn-Na2WO4/MgO	Mn	25	Na	11	W	74	MgO	6	0.37	0.185	40	40	20	800	15	6.0	6.8	2.3	0.5	3	22.89	7.4	1.52	5.88	13.56	4.15	32.33	6.64	25.69	59.24	18.13	5.5	0.1537620886719155	1.39	1.66	1.62	1.55	0.93	1.7
305	Mn-Na2WO4/MgO	Mn	25	Na	11	W	74	MgO	6	0.37	0.185	40	40	20	800	20	8.0	9.0	3.0	0.38	3	23.54	8.01	1.81	6.2	13.43	4.23	34.03	7.69	26.34	57.05	17.97	5.5	0.21971134341848828	1.39	1.66	1.62	1.55	0.93	1.7
306	Mn-Na2WO4/MgO	Mn	25	Na	11	W	74	MgO	6	0.37	0.185	40	40	20	800	10	4.0	4.8	1.2	0.75	4	18.2	7.12	1.58	5.54	9.88	3.5	39.12	8.68	30.44	54.29	19.23	5.5	0.09848246479794047	1.39	1.66	1.62	1.55	0.93	1.7
307	Mn-Na2WO4/MgO	Mn	25	Na	11	W	74	MgO	6	0.37	0.185	40	40	20	800	15	6.0	7.2	1.8	0.5	4	18.03	8.16	2.14	6.02	8.87	3.58	45.26	11.87	33.39	49.2	19.86	5.5	0.17024450683367018	1.39	1.66	1.62	1.55	0.93	1.7
308	Mn-Na2WO4/MgO	Mn	25	Na	11	W	74	MgO	6	0.37	0.185	40	40	20	800	20	8.0	9.6	2.4	0.38	4	18.91	8.24	2.19	6.05	8.41	3.31	43.57	11.58	31.99	44.47	17.5	5.5	0.22629924517625302	1.39	1.66	1.62	1.55	0.93	1.7
309	Mn-Na2WO4/MgO	Mn	25	Na	11	W	74	MgO	6	0.37	0.185	40	40	20	800	10	4.0	5.1	0.9	0.75	6	12.71	7.61	2.24	5.37	4.59	2.81	59.87	17.62	42.25	36.11	22.11	5.5	0.10553525107391687	1.39	1.66	1.62	1.55	0.93	1.7
310	Mn-Na2WO4/MgO	Mn	25	Na	11	W	74	MgO	6	0.37	0.185	40	40	20	800	15	6.0	7.7	1.3	0.5	6	13.07	7.63	2.61	5.02	4.11	2.63	58.38	19.97	38.41	31.45	20.12	5.5	0.1587358707671454	1.39	1.66	1.62	1.55	0.93	1.7
311	Mn-Na2WO4/MgO	Mn	25	Na	11	W	74	MgO	6	0.37	0.185	40	40	20	800	20	8.0	10.3	1.7	0.38	6	12.7	7.38	2.79	4.59	3.92	2.42	58.11	21.97	36.14	30.87	19.06	5.5	0.20175022351443536	1.39	1.66	1.62	1.55	0.93	1.7
312	Mn-Na2WO4/MgO	Mn	25	Na	11	W	74	MgO	6	0.37	0.185	40	40	20	800	10	7.0	2.0	1.0	0.75	2	35.56	8.8	2.47	6.33	14.96	10.1	24.75	6.95	17.8	42.07	28.4	5.5	0.1228203852104075	1.39	1.66	1.62	1.55	0.93	1.7
313	Mn-Na2WO4/MgO	Mn	25	Na	11	W	74	MgO	6	0.37	0.185	40	40	20	800	15	10.5	3.0	1.5	0.5	2	36.16	8.79	2.79	6.0	14.25	9.2	24.31	7.72	16.59	39.41	25.44	5.5	0.18401129159204857	1.39	1.66	1.62	1.55	0.93	1.7
314	Mn-Na2WO4/MgO	Mn	25	Na	11	W	74	MgO	6	0.37	0.185	40	40	20	800	20	14.0	4.0	2.0	0.38	2	32.19	9.29	3.0	6.29	12.83	8.45	28.86	9.32	19.54	39.86	26.25	5.5	0.25658574042431204	1.39	1.66	1.62	1.55	0.93	1.7
315	Mn-Na2WO4/MgO	Mn	25	Na	11	W	74	MgO	6	0.37	0.185	40	40	20	800	10	7.0	2.3	0.8	0.75	3	24.9	8.72	2.96	5.76	8.73	7.29	35.02	11.89	23.13	35.06	29.28	5.5	0.1216513072456948	1.39	1.66	1.62	1.55	0.93	1.7
316	Mn-Na2WO4/MgO	Mn	25	Na	11	W	74	MgO	6	0.37	0.185	40	40	20	800	15	10.5	3.4	1.1	0.5	3	22.47	9.32	3.22	6.1	5.7	6.09	41.48	14.33	27.15	25.37	27.1	5.5	0.19566672069752614	1.39	1.66	1.62	1.55	0.93	1.7
317	Mn-Na2WO4/MgO	Mn	25	Na	11	W	74	MgO	6	0.37	0.185	40	40	20	800	20	14.0	4.5	1.5	0.38	3	19.6	9.29	3.28	6.01	6.46	5.08	47.4	16.73	30.66	32.96	25.92	5.5	0.25658574042431204	1.39	1.66	1.62	1.55	0.93	1.7
318	Mn-Na2WO4/MgO	Mn	25	Na	11	W	74	MgO	6	0.37	0.185	40	40	20	800	10	7.0	2.4	0.6	0.75	4	18.81	8.63	2.96	5.67	4.64	5.37	45.88	15.74	30.14	24.67	28.55	5.5	0.12033731863674961	1.39	1.66	1.62	1.55	0.93	1.7
319	Mn-Na2WO4/MgO	Mn	25	Na	11	W	74	MgO	6	0.37	0.185	40	40	20	800	15	10.5	3.6	0.9	0.5	4	17.6	8.64	3.26	5.38	3.87	4.4	49.09	18.52	30.57	21.99	25.0	5.5	0.18072488016078264	1.39	1.66	1.62	1.55	0.93	1.7
320	Mn-Na2WO4/MgO	Mn	25	Na	11	W	74	MgO	6	0.37	0.185	40	40	20	800	20	14.0	4.8	1.2	0.38	4	13.83	8.14	3.22	4.92	2.62	3.54	58.86	23.28	35.57	18.94	25.6	5.5	0.22343291339590532	1.39	1.66	1.62	1.55	0.93	1.7
321	Mn-Na2WO4/MgO	Mn	25	Na	11	W	74	MgO	6	0.37	0.185	40	40	20	800	10	7.0	2.6	0.4	0.75	6	12.67	7.43	2.9	4.53	2.57	3.51	58.64	22.89	35.75	20.28	27.7	5.5	0.10294009454529535	1.39	1.66	1.62	1.55	0.93	1.7
322	Mn-Na2WO4/MgO	Mn	25	Na	11	W	74	MgO	6	0.37	0.185	40	40	20	800	15	10.5	3.9	0.6	0.5	6	9.38	6.93	2.98	3.95	1.56	2.78	73.88	31.77	42.11	16.63	29.64	5.5	0.1436365755809446	1.39	1.66	1.62	1.55	0.93	1.7
323	Mn-Na2WO4/MgO	Mn	25	Na	11	W	74	MgO	6	0.37	0.185	40	40	20	800	20	14.0	5.1	0.9	0.38	6	9.81	6.32	3.03	3.29	0.83	2.15	64.42	30.89	33.54	8.46	21.92	5.5	0.17180385973323553	1.39	1.66	1.62	1.55	0.93	1.7
324	Mn-Na2WO4/MgO	Mn	25	Na	11	W	74	MgO	6	0.37	0.185	40	40	20	775	10	1.5	5.7	2.8	0.75	2	32.82	6.86	1.36	5.5	19.6	7.33	20.9	4.14	16.76	59.72	22.33	5.5	0.09475526457848028	1.39	1.66	1.62	1.55	0.93	1.7
325	Mn-Na2WO4/MgO	Mn	25	Na	11	W	74	MgO	6	0.37	0.185	40	40	20	775	15	2.3	8.5	4.3	0.5	2	33.6	7.23	1.46	5.77	20.27	7.32	21.52	4.35	17.17	60.33	21.79	5.5	0.15009374864582253	1.39	1.66	1.62	1.55	0.93	1.7
326	Mn-Na2WO4/MgO	Mn	25	Na	11	W	74	MgO	6	0.37	0.185	40	40	20	775	20	3.0	11.3	5.7	0.38	2	34.67	7.59	1.62	5.97	20.63	7.21	21.89	4.67	17.22	59.5	20.8	5.5	0.20772365286353228	1.39	1.66	1.62	1.55	0.93	1.7
327	Mn-Na2WO4/MgO	Mn	25	Na	11	W	74	MgO	6	0.37	0.185	40	40	20	775	10	1.5	6.4	2.1	0.75	3	23.43	6.91	1.5	5.41	13.65	4.26	29.49	6.4	23.09	58.26	18.18	5.5	0.09547122514625704	1.39	1.66	1.62	1.55	0.93	1.7
328	Mn-Na2WO4/MgO	Mn	25	Na	11	W	74	MgO	6	0.37	0.185	40	40	20	775	15	2.3	9.6	3.2	0.5	3	23.56	7.39	1.67	5.72	13.48	4.17	31.37	7.09	24.28	57.22	17.7	5.5	0.15354611761182743	1.39	1.66	1.62	1.55	0.93	1.7
329	Mn-Na2WO4/MgO	Mn	25	Na	11	W	74	MgO	6	0.37	0.185	40	40	20	775	20	3.0	12.8	4.3	0.38	3	25.17	7.72	1.82	5.9	13.47	4.07	30.67	7.23	23.44	53.52	16.17	5.5	0.21142829653299572	1.39	1.66	1.62	1.55	0.93	1.7
330	Mn-Na2WO4/MgO	Mn	25	Na	11	W	74	MgO	6	0.37	0.185	40	40	20	775	10	1.5	6.8	1.7	0.75	4	18.53	6.92	1.74	5.18	9.71	3.16	37.34	9.39	27.95	52.4	17.05	5.5	0.0956144634053339	1.39	1.66	1.62	1.55	0.93	1.7
331	Mn-Na2WO4/MgO	Mn	25	Na	11	W	74	MgO	6	0.37	0.185	40	40	20	775	15	2.3	10.2	2.6	0.5	4	17.38	7.74	2.12	5.62	9.17	3.14	44.53	12.2	32.34	52.76	18.07	5.5	0.16111901571683385	1.39	1.66	1.62	1.55	0.93	1.7
332	Mn-Na2WO4/MgO	Mn	25	Na	11	W	74	MgO	6	0.37	0.185	40	40	20	775	20	3.0	13.6	3.4	0.38	4	15.73	8.01	2.22	5.79	8.89	2.9	50.92	14.11	36.81	56.52	18.44	5.5	0.21971134341848828	1.39	1.66	1.62	1.55	0.93	1.7
333	Mn-Na2WO4/MgO	Mn	25	Na	11	W	74	MgO	6	0.37	0.185	40	40	20	775	10	1.5	7.3	1.2	0.75	6	15.35	6.56	2.06	4.5	4.95	2.4	42.74	13.42	29.32	32.25	15.64	5.5	0.0904675558775659	1.39	1.66	1.62	1.55	0.93	1.7
334	Mn-Na2WO4/MgO	Mn	25	Na	11	W	74	MgO	6	0.37	0.185	40	40	20	775	15	2.3	10.9	1.8	0.5	6	7.64	6.67	2.43	4.24	4.29	2.3	87.3	31.81	55.5	56.15	30.1	5.5	0.13805717282087202	1.39	1.66	1.62	1.55	0.93	1.7
335	Mn-Na2WO4/MgO	Mn	25	Na	11	W	74	MgO	6	0.37	0.185	40	40	20	775	20	3.0	14.6	2.4	0.38	6	9.67	6.5	2.42	4.08	3.54	1.93	67.22	25.03	42.19	36.61	19.96	5.5	0.1768651307722368	1.39	1.66	1.62	1.55	0.93	1.7
336	Mn-Na2WO4/MgO	Mn	25	Na	11	W	74	MgO	6	0.37	0.185	40	40	20	775	10	4.0	4.0	2.0	0.75	2	32.82	6.97	1.56	5.41	19.58	7.98	21.24	4.75	16.48	59.66	24.31	5.5	0.09633088561016545	1.39	1.66	1.62	1.55	0.93	1.7
337	Mn-Na2WO4/MgO	Mn	25	Na	11	W	74	MgO	6	0.37	0.185	40	40	20	775	15	6.0	6.0	3.0	0.5	2	33.91	7.67	1.82	5.85	19.29	7.46	22.62	5.37	17.25	56.89	22.0	5.5	0.15960214040710965	1.39	1.66	1.62	1.55	0.93	1.7
338	Mn-Na2WO4/MgO	Mn	25	Na	11	W	74	MgO	6	0.37	0.185	40	40	20	775	20	8.0	8.0	4.0	0.38	2	33.94	8.0	1.85	6.15	19.28	7.01	23.57	5.45	18.12	56.81	20.65	5.5	0.21942528668171318	1.39	1.66	1.62	1.55	0.93	1.7
339	Mn-Na2WO4/MgO	Mn	25	Na	11	W	74	MgO	6	0.37	0.185	40	40	20	775	10	4.0	4.5	1.5	0.75	3	23.2	7.84	1.98	5.86	11.85	5.05	33.79	8.53	25.26	51.08	21.77	5.5	0.10885865205401372	1.39	1.66	1.62	1.55	0.93	1.7
340	Mn-Na2WO4/MgO	Mn	25	Na	11	W	74	MgO	6	0.37	0.185	40	40	20	775	15	6.0	6.8	2.3	0.5	3	22.73	8.14	2.19	5.95	10.94	4.43	35.81	9.63	26.18	48.13	19.49	5.5	0.16980901418088803	1.39	1.66	1.62	1.55	0.93	1.7
341	Mn-Na2WO4/MgO	Mn	25	Na	11	W	74	MgO	6	0.37	0.185	40	40	20	775	20	8.0	9.0	3.0	0.38	3	21.98	8.27	2.32	5.95	10.84	4.06	37.63	10.56	27.07	49.32	18.47	5.5	0.227159753859282	1.39	1.66	1.62	1.55	0.93	1.7
342	Mn-Na2WO4/MgO	Mn	25	Na	11	W	74	MgO	6	0.37	0.185	40	40	20	775	10	4.0	4.8	1.2	0.75	4	17.15	7.53	2.29	5.24	7.34	3.88	43.91	13.35	30.55	42.8	22.62	5.5	0.1043812245313922	1.39	1.66	1.62	1.55	0.93	1.7
343	Mn-Na2WO4/MgO	Mn	25	Na	11	W	74	MgO	6	0.37	0.185	40	40	20	775	15	6.0	7.2	1.8	0.5	4	14.65	7.65	2.42	5.23	6.78	3.4	52.22	16.52	35.7	46.28	23.21	5.5	0.1591689586856848	1.39	1.66	1.62	1.55	0.93	1.7
344	Mn-Na2WO4/MgO	Mn	25	Na	11	W	74	MgO	6	0.37	0.185	40	40	20	775	20	8.0	9.6	2.4	0.38	4	14.77	7.64	2.56	5.08	5.38	2.91	51.73	17.33	34.39	36.43	19.7	5.5	0.2091478986889389	1.39	1.66	1.62	1.55	0.93	1.7
345	Mn-Na2WO4/MgO	Mn	25	Na	11	W	74	MgO	6	0.37	0.185	40	40	20	775	10	4.0	5.1	0.9	0.75	6	12.18	6.42	2.34	4.08	3.45	2.7	52.71	19.21	33.5	28.33	22.17	5.5	0.0884713340666949	1.39	1.66	1.62	1.55	0.93	1.7
346	Mn-Na2WO4/MgO	Mn	25	Na	11	W	74	MgO	6	0.37	0.185	40	40	20	775	15	6.0	7.7	1.3	0.5	6	9.22	6.17	2.43	3.74	2.22	2.03	66.92	26.36	40.56	24.08	22.02	5.5	0.1273711033722661	1.39	1.66	1.62	1.55	0.93	1.7
347	Mn-Na2WO4/MgO	Mn	25	Na	11	W	74	MgO	6	0.37	0.185	40	40	20	775	20	8.0	10.3	1.7	0.38	6	6.09	5.88	2.5	3.38	1.83	1.69	96.55	41.05	55.5	30.05	27.75	5.5	0.1594726898129726	1.39	1.66	1.62	1.55	0.93	1.7
348	Mn-Na2WO4/MgO	Mn	25	Na	11	W	74	MgO	6	0.37	0.185	40	40	20	775	10	7.0	2.0	1.0	0.75	2	27.14	9.32	2.69	6.63	8.66	8.45	34.34	9.91	24.43	31.91	31.13	5.5	0.13044448046501742	1.39	1.66	1.62	1.55	0.93	1.7
349	Mn-Na2WO4/MgO	Mn	25	Na	11	W	74	MgO	6	0.37	0.185	40	40	20	775	15	10.5	3.0	1.5	0.5	2	23.87	9.07	2.83	6.24	7.56	6.58	38.0	11.86	26.14	31.67	27.57	5.5	0.1901604125005398	1.39	1.66	1.62	1.55	0.93	1.7
350	Mn-Na2WO4/MgO	Mn	25	Na	11	W	74	MgO	6	0.37	0.185	40	40	20	775	20	14.0	4.0	2.0	0.38	2	20.24	8.61	2.93	5.68	6.84	5.32	42.54	14.48	28.06	33.79	26.28	5.5	0.2369319018525817	1.39	1.66	1.62	1.55	0.93	1.7
351	Mn-Na2WO4/MgO	Mn	25	Na	11	W	74	MgO	6	0.37	0.185	40	40	20	775	10	7.0	2.3	0.8	0.75	3	17.4	8.11	2.97	5.14	3.71	5.2	46.61	17.07	29.54	21.32	29.89	5.5	0.11277063530039699	1.39	1.66	1.62	1.55	0.93	1.7
352	Mn-Na2WO4/MgO	Mn	25	Na	11	W	74	MgO	6	0.37	0.185	40	40	20	775	15	10.5	3.4	1.1	0.5	3	13.82	6.95	2.74	4.21	3.11	3.78	50.29	19.83	30.46	22.5	27.35	5.5	0.14406640579966323	1.39	1.66	1.62	1.55	0.93	1.7
353	Mn-Na2WO4/MgO	Mn	25	Na	11	W	74	MgO	6	0.37	0.185	40	40	20	775	20	14.0	4.5	1.5	0.38	3	11.53	5.91	2.77	3.14	1.79	2.88	51.26	24.02	27.23	15.52	24.98	5.5	0.1603116183405714	1.39	1.66	1.62	1.55	0.93	1.7
354	Mn-Na2WO4/MgO	Mn	25	Na	11	W	74	MgO	6	0.37	0.185	40	40	20	775	10	7.0	2.4	0.6	0.75	4	11.95	6.84	2.72	4.12	2.04	3.78	57.24	22.76	34.48	17.07	31.63	5.5	0.09446898796260152	1.39	1.66	1.62	1.55	0.93	1.7
355	Mn-Na2WO4/MgO	Mn	25	Na	11	W	74	MgO	6	0.37	0.185	40	40	20	775	15	10.5	3.6	0.9	0.5	4	10.56	5.02	2.41	2.61	1.16	2.46	47.54	22.82	24.72	10.98	23.3	5.5	0.10300768573423122	1.39	1.66	1.62	1.55	0.93	1.7
356	Mn-Na2WO4/MgO	Mn	25	Na	11	W	74	MgO	6	0.37	0.185	40	40	20	775	20	14.0	4.8	1.2	0.38	4	8.36	4.75	2.5	2.25	1.38	2.16	56.82	29.9	26.91	16.51	25.84	5.5	0.12806624205600264	1.39	1.66	1.62	1.55	0.93	1.7
357	Mn-Na2WO4/MgO	Mn	25	Na	11	W	74	MgO	6	0.37	0.185	40	40	20	775	10	7.0	2.6	0.4	0.75	6	8.43	5.48	2.62	2.86	0.88	2.57	65.01	31.08	33.93	10.44	30.49	5.5	0.07514497822584565	1.39	1.66	1.62	1.55	0.93	1.7
358	Mn-Na2WO4/MgO	Mn	25	Na	11	W	74	MgO	6	0.37	0.185	40	40	20	775	15	10.5	3.9	0.6	0.5	6	7.96	4.15	2.34	1.81	0.27	1.75	52.14	29.4	22.74	3.39	21.98	5.5	0.08477143299287569	1.39	1.66	1.62	1.55	0.93	1.7
359	Mn-Na2WO4/MgO	Mn	25	Na	11	W	74	MgO	6	0.37	0.185	40	40	20	775	20	14.0	5.1	0.9	0.38	6	6.15	3.61	2.1	1.51	0.23	1.51	58.7	34.15	24.55	3.74	24.55	5.5	0.09675716892688055	1.39	1.66	1.62	1.55	0.93	1.7
360	Mn-Na2WO4/MgO	Mn	25	Na	11	W	74	MgO	6	0.37	0.185	40	40	20	750	10	1.5	5.7	2.8	0.75	2	33.45	7.03	1.7	5.33	18.38	7.87	21.02	5.08	15.93	54.95	23.53	5.5	0.09719110069376645	1.39	1.66	1.62	1.55	0.93	1.7
361	Mn-Na2WO4/MgO	Mn	25	Na	11	W	74	MgO	6	0.37	0.185	40	40	20	750	15	2.3	8.5	4.3	0.5	2	31.6	7.89	1.97	5.92	19.43	7.86	24.97	6.23	18.73	61.49	24.87	5.5	0.16437334197589426	1.39	1.66	1.62	1.55	0.93	1.7
362	Mn-Na2WO4/MgO	Mn	25	Na	11	W	74	MgO	6	0.37	0.185	40	40	20	750	20	3.0	11.3	5.7	0.38	2	33.05	8.08	2.01	6.07	19.3	7.27	24.45	6.08	18.37	58.4	22.0	5.5	0.22171461170418713	1.39	1.66	1.62	1.55	0.93	1.7
363	Mn-Na2WO4/MgO	Mn	25	Na	11	W	74	MgO	6	0.37	0.185	40	40	20	750	10	1.5	6.4	2.1	0.75	3	24.12	7.5	1.97	5.53	11.36	4.81	31.09	8.17	22.93	47.1	19.94	5.5	0.10394872195961574	1.39	1.66	1.62	1.55	0.93	1.7
364	Mn-Na2WO4/MgO	Mn	25	Na	11	W	74	MgO	6	0.37	0.185	40	40	20	750	15	2.3	9.6	3.2	0.5	3	21.13	8.13	2.21	5.92	11.4	4.43	38.48	10.46	28.02	53.95	20.97	5.5	0.16959130340943265	1.39	1.66	1.62	1.55	0.93	1.7
365	Mn-Na2WO4/MgO	Mn	25	Na	11	W	74	MgO	6	0.37	0.185	40	40	20	750	20	3.0	12.8	4.3	0.38	3	22.06	8.13	2.27	5.86	11.41	3.91	36.85	10.29	26.56	51.72	17.72	5.5	0.22314645185451665	1.39	1.66	1.62	1.55	0.93	1.7
366	Mn-Na2WO4/MgO	Mn	25	Na	11	W	74	MgO	6	0.37	0.185	40	40	20	750	10	1.5	6.8	1.7	0.75	4	17.79	7.11	2.09	5.02	7.11	3.46	39.97	11.75	28.22	39.97	19.45	5.5	0.09833891811821581	1.39	1.66	1.62	1.55	0.93	1.7
367	Mn-Na2WO4/MgO	Mn	25	Na	11	W	74	MgO	6	0.37	0.185	40	40	20	750	15	2.3	10.2	2.6	0.5	4	15.26	7.2	2.27	4.93	6.78	2.97	47.18	14.88	32.31	44.43	19.46	5.5	0.1494470923918731	1.39	1.66	1.62	1.55	0.93	1.7
368	Mn-Na2WO4/MgO	Mn	25	Na	11	W	74	MgO	6	0.37	0.185	40	40	20	750	20	3.0	13.6	3.4	0.38	4	13.15	7.22	2.35	4.87	5.98	2.52	54.9	17.87	37.03	45.48	19.16	5.5	0.19720812280129946	1.39	1.66	1.62	1.55	0.93	1.7
369	Mn-Na2WO4/MgO	Mn	25	Na	11	W	74	MgO	6	0.37	0.185	40	40	20	750	10	1.5	7.3	1.2	0.75	6	9.31	5.95	2.11	3.84	2.91	2.3	63.91	22.66	41.25	31.26	24.7	5.5	0.08179150698806929	1.39	1.66	1.62	1.55	0.93	1.7
370	Mn-Na2WO4/MgO	Mn	25	Na	11	W	74	MgO	6	0.37	0.185	40	40	20	750	15	2.3	10.9	1.8	0.5	6	7.39	5.13	2.11	3.02	2.11	1.67	69.42	28.55	40.87	28.55	22.6	5.5	0.10532530516661184	1.39	1.66	1.62	1.55	0.93	1.7
371	Mn-Na2WO4/MgO	Mn	25	Na	11	W	74	MgO	6	0.37	0.185	40	40	20	750	20	3.0	14.6	2.4	0.38	6	7.84	4.63	2.0	2.63	1.74	1.34	59.06	25.51	33.55	22.19	17.09	5.5	0.12475295367702724	1.39	1.66	1.62	1.55	0.93	1.7
372	Mn-Na2WO4/MgO	Mn	25	Na	11	W	74	MgO	6	0.37	0.185	40	40	20	750	10	4.0	4.0	2.0	0.75	2	31.4	7.93	2.05	5.88	16.56	7.94	25.25	6.53	18.73	52.74	25.29	5.5	0.11016137158444922	1.39	1.66	1.62	1.55	0.93	1.7
373	Mn-Na2WO4/MgO	Mn	25	Na	11	W	74	MgO	6	0.37	0.185	40	40	20	750	15	6.0	6.0	3.0	0.5	2	28.75	8.31	2.22	6.09	15.84	6.93	28.9	7.72	21.18	55.1	24.1	5.5	0.1735137278525638	1.39	1.66	1.62	1.55	0.93	1.7
374	Mn-Na2WO4/MgO	Mn	25	Na	11	W	74	MgO	6	0.37	0.185	40	40	20	750	20	8.0	8.0	4.0	0.38	2	30.34	8.64	2.33	6.31	17.09	6.52	28.48	7.68	20.8	56.33	21.49	5.5	0.2377958949483982	1.39	1.66	1.62	1.55	0.93	1.7
375	Mn-Na2WO4/MgO	Mn	25	Na	11	W	74	MgO	6	0.37	0.185	40	40	20	750	10	4.0	4.5	1.5	0.75	3	22.89	8.08	2.18	5.9	10.46	5.02	35.3	9.52	25.78	45.7	21.93	5.5	0.11233540326345481	1.39	1.66	1.62	1.55	0.93	1.7
376	Mn-Na2WO4/MgO	Mn	25	Na	11	W	74	MgO	6	0.37	0.185	40	40	20	750	15	6.0	6.8	2.3	0.5	3	22.88	8.27	2.17	6.1	10.28	4.38	36.15	9.48	26.66	44.93	19.14	5.5	0.17264141293305432	1.39	1.66	1.62	1.55	0.93	1.7
377	Mn-Na2WO4/MgO	Mn	25	Na	11	W	74	MgO	6	0.37	0.185	40	40	20	750	20	8.0	9.0	3.0	0.38	3	22.41	8.51	2.21	6.3	10.77	3.88	37.97	9.86	28.11	48.06	17.31	5.5	0.23405397183328272	1.39	1.66	1.62	1.55	0.93	1.7
378	Mn-Na2WO4/MgO	Mn	25	Na	11	W	74	MgO	6	0.37	0.185	40	40	20	750	10	4.0	4.8	1.2	0.75	4	18.99	7.91	2.06	5.85	8.25	3.63	41.65	10.85	30.81	43.44	19.12	5.5	0.1098717683397542	1.39	1.66	1.62	1.55	0.93	1.7
379	Mn-Na2WO4/MgO	Mn	25	Na	11	W	74	MgO	6	0.37	0.185	40	40	20	750	15	6.0	7.2	1.8	0.5	4	18.52	8.17	2.14	6.03	8.22	3.15	44.11	11.56	32.56	44.38	17.01	5.5	0.17046228872532107	1.39	1.66	1.62	1.55	0.93	1.7
380	Mn-Na2WO4/MgO	Mn	25	Na	11	W	74	MgO	6	0.37	0.185	40	40	20	750	20	8.0	9.6	2.4	0.38	4	17.26	8.37	2.18	6.19	8.23	2.81	48.49	12.63	35.86	47.68	16.28	5.5	0.2300301500288671	1.39	1.66	1.62	1.55	0.93	1.7
381	Mn-Na2WO4/MgO	Mn	25	Na	11	W	74	MgO	6	0.37	0.185	40	40	20	750	10	4.0	5.1	0.9	0.75	6	13.14	7.36	1.97	5.39	4.99	2.35	56.01	14.99	41.02	37.98	17.88	5.5	0.10193222955120834	1.39	1.66	1.62	1.55	0.93	1.7
382	Mn-Na2WO4/MgO	Mn	25	Na	11	W	74	MgO	6	0.37	0.185	40	40	20	750	15	6.0	7.7	1.3	0.5	6	11.75	7.64	2.16	5.48	4.44	1.98	65.02	18.38	46.64	37.79	16.85	5.5	0.15895240300359356	1.39	1.66	1.62	1.55	0.93	1.7
383	Mn-Na2WO4/MgO	Mn	25	Na	11	W	74	MgO	6	0.37	0.185	40	40	20	750	20	8.0	10.3	1.7	0.38	6	10.81	7.77	2.16	5.61	4.61	1.81	71.88	19.98	51.9	42.65	16.74	5.5	0.21285454931701012	1.39	1.66	1.62	1.55	0.93	1.7
384	Mn-Na2WO4/MgO	Mn	25	Na	11	W	74	MgO	6	0.37	0.185	40	40	20	750	10	7.0	2.0	1.0	0.75	2	36.48	6.14	1.08	5.06	21.16	7.18	16.83	2.96	13.87	58.0	19.68	5.5	0.08448783416242638	1.39	1.66	1.62	1.55	0.93	1.7
385	Mn-Na2WO4/MgO	Mn	25	Na	11	W	74	MgO	6	0.37	0.185	40	40	20	750	15	10.5	3.0	1.5	0.5	2	38.76	6.28	1.18	5.1	20.48	6.53	16.2	3.04	13.16	52.84	16.85	5.5	0.12971714469699286	1.39	1.66	1.62	1.55	0.93	1.7
386	Mn-Na2WO4/MgO	Mn	25	Na	11	W	74	MgO	6	0.37	0.185	40	40	20	750	20	14.0	4.0	2.0	0.38	2	37.97	6.67	1.24	5.43	21.82	6.47	17.57	3.27	14.3	57.47	17.04	5.5	0.1816541747643053	1.39	1.66	1.62	1.55	0.93	1.7
387	Mn-Na2WO4/MgO	Mn	25	Na	11	W	74	MgO	6	0.37	0.185	40	40	20	750	10	7.0	2.3	0.8	0.75	3	28.18	5.49	0.88	4.61	15.76	4.02	19.48	3.12	16.36	55.93	14.27	5.5	0.07528604930816878	1.39	1.66	1.62	1.55	0.93	1.7
388	Mn-Na2WO4/MgO	Mn	25	Na	11	W	74	MgO	6	0.37	0.185	40	40	20	750	15	10.5	3.4	1.1	0.5	3	25.97	6.57	1.09	5.48	13.95	3.96	25.3	4.2	21.1	53.72	15.25	5.5	0.13591538636645417	1.39	1.66	1.62	1.55	0.93	1.7
389	Mn-Na2WO4/MgO	Mn	25	Na	11	W	74	MgO	6	0.37	0.185	40	40	20	750	20	14.0	4.5	1.5	0.38	3	25.17	8.85	2.12	6.73	11.38	4.69	35.16	8.42	26.74	45.21	18.63	5.5	0.24385180227215617	1.39	1.66	1.62	1.55	0.93	1.7
390	Mn-Na2WO4/MgO	Mn	25	Na	11	W	74	MgO	6	0.37	0.185	40	40	20	750	10	7.0	2.4	0.6	0.75	4	21.13	9.21	2.55	6.66	7.15	4.47	43.59	12.07	31.52	33.84	21.15	5.5	0.1288280514725675	1.39	1.66	1.62	1.55	0.93	1.7
391	Mn-Na2WO4/MgO	Mn	25	Na	11	W	74	MgO	6	0.37	0.185	40	40	20	750	15	10.5	3.6	0.9	0.5	4	18.17	8.23	3.27	4.96	4.56	3.62	45.29	18.0	27.3	25.1	19.92	5.5	0.17176947831433925	1.39	1.66	1.62	1.55	0.93	1.7
392	Mn-Na2WO4/MgO	Mn	25	Na	11	W	74	MgO	6	0.37	0.185	40	40	20	750	20	14.0	4.8	1.2	0.38	4	13.12	7.6	3.17	4.43	2.01	2.34	57.93	24.16	33.77	15.32	17.84	5.5	0.20800844036961277	1.39	1.66	1.62	1.55	0.93	1.7
393	Mn-Na2WO4/MgO	Mn	25	Na	11	W	74	MgO	6	0.37	0.185	40	40	20	750	10	7.0	2.6	0.4	0.75	6	10.25	6.75	2.78	3.97	1.71	2.6	65.85	27.12	38.73	16.68	25.37	5.5	0.09318150328555526	1.39	1.66	1.62	1.55	0.93	1.7
394	Mn-Na2WO4/MgO	Mn	25	Na	11	W	74	MgO	6	0.37	0.185	40	40	20	750	15	10.5	3.9	0.6	0.5	6	4.89	3.52	2.14	1.38	0.21	1.36	71.98	43.76	28.22	4.29	27.81	5.5	0.07166890601843214	1.39	1.66	1.62	1.55	0.93	1.7
395	Mn-Na2WO4/MgO	Mn	25	Na	11	W	74	MgO	6	0.37	0.185	40	40	20	750	20	14.0	5.1	0.9	0.38	6	4.02	2.14	1.45	0.69	0.06	1.01	53.23	36.07	17.16	1.49	25.12	5.5	0.056927105597668	1.39	1.66	1.62	1.55	0.93	1.7
396	Mn-Na2WO4/MgO	Mn	25	Na	11	W	74	MgO	6	0.37	0.185	40	40	20	700	10	1.5	5.7	2.8	0.75	2	24.57	6.33	2.04	4.29	11.92	5.38	25.76	8.3	17.46	48.51	21.9	5.5	0.08718962502273625	1.39	1.66	1.62	1.55	0.93	1.7
397	Mn-Na2WO4/MgO	Mn	25	Na	11	W	74	MgO	6	0.37	0.185	40	40	20	700	15	2.3	8.5	4.3	0.5	2	18.71	6.83	2.27	4.56	12.05	4.77	36.5	12.13	24.37	64.4	25.49	5.5	0.14148880905151565	1.39	1.66	1.62	1.55	0.93	1.7
398	Mn-Na2WO4/MgO	Mn	25	Na	11	W	74	MgO	6	0.37	0.185	40	40	20	700	20	3.0	11.3	5.7	0.38	2	20.49	6.75	2.3	4.45	11.92	4.23	32.94	11.22	21.72	58.17	20.64	5.5	0.18391086174780644	1.39	1.66	1.62	1.55	0.93	1.7
399	Mn-Na2WO4/MgO	Mn	25	Na	11	W	74	MgO	6	0.37	0.185	40	40	20	700	10	1.5	6.4	2.1	0.75	3	9.82	4.24	1.73	2.51	4.26	2.86	43.18	17.62	25.56	43.38	29.12	5.5	0.0577668329844982	1.39	1.66	1.62	1.55	0.93	1.7
400	Mn-Na2WO4/MgO	Mn	25	Na	11	W	74	MgO	6	0.37	0.185	40	40	20	700	15	2.3	9.6	3.2	0.5	3	4.63	3.92	1.77	2.15	3.54	2.15	84.67	38.23	46.44	76.46	46.44	5.5	0.07997801643272656	1.39	1.66	1.62	1.55	0.93	1.7
