Repository: jimmmmmmmyzzy/SR-in-Heterogeneous-Catalysis

# Towards distilling 'physical laws' in heterogeneous catalysis with symbolic regression

File: OCM_dataset_modified.csv (part 3 of 64)
	Name	M1	M1_atom_number	M2	M2_atom_number	M3	M3_atom_number	Support 	Support_ID	M2_mol	M3_mol	M1_mol%	M2_mol%	M3_mol%	Temp	Total_flow	Ar_flow	CH4_flow	O2_flow	CT	CH4/O2	CH4_conv	C2y	C2H6y	C2H4y	COy	CO2y	C2s	C2H6s	C2H4s	COs	CO2s	BET_surface_area	rate_constant	radii_M1	radii_M2	radii_M3	chi_M1	chi_M2	chi_M3
401	Mn-Na2WO4/MgO	Mn	25	Na	11	W	74	MgO	6	0.37	0.185	40	40	20	700	20	3.0	12.8	4.3	0.38	3	7.92	3.72	1.71	2.01	3.18	1.71	46.97	21.59	25.38	40.15	21.59	5.5	0.09976203440321099	1.39	1.66	1.62	1.55	0.93	1.7
402	Mn-Na2WO4/MgO	Mn	25	Na	11	W	74	MgO	6	0.37	0.185	40	40	20	700	10	1.5	6.8	1.7	0.75	4	6.37	2.7	1.31	1.39	1.91	1.93	42.39	20.57	21.82	29.98	30.3	5.5	0.036494929061509356	1.39	1.66	1.62	1.55	0.93	1.7
403	Mn-Na2WO4/MgO	Mn	25	Na	11	W	74	MgO	6	0.37	0.185	40	40	20	700	15	2.3	10.2	2.6	0.5	4	3.43	2.35	1.25	1.1	1.38	1.41	68.51	36.44	32.07	40.23	41.11	5.5	0.04756105733080678	1.39	1.66	1.62	1.55	0.93	1.7
404	Mn-Na2WO4/MgO	Mn	25	Na	11	W	74	MgO	6	0.37	0.185	40	40	20	700	20	3.0	13.6	3.4	0.38	4	5.51	2.23	1.25	0.98	1.18	1.15	40.47	22.69	17.79	21.42	20.87	5.5	0.0593484328171355	1.39	1.66	1.62	1.55	0.93	1.7
405	Mn-Na2WO4/MgO	Mn	25	Na	11	W	74	MgO	6	0.37	0.185	40	40	20	700	10	1.5	7.3	1.2	0.75	6	3.87	1.54	0.92	0.62	0.72	1.31	39.79	23.77	16.02	18.6	33.85	5.5	0.02069308221071574	1.39	1.66	1.62	1.55	0.93	1.7
406	Mn-Na2WO4/MgO	Mn	25	Na	11	W	74	MgO	6	0.37	0.185	40	40	20	700	15	2.3	10.9	1.8	0.5	6	2.7	1.28	0.74	0.54	0.46	0.96	47.41	27.41	20.0	17.04	35.56	5.5	0.025765251662027436	1.39	1.66	1.62	1.55	0.93	1.7
407	Mn-Na2WO4/MgO	Mn	25	Na	11	W	74	MgO	6	0.37	0.185	40	40	20	700	20	3.0	14.6	2.4	0.38	6	2.84	1.11	0.69	0.42	0.33	0.74	39.08	24.3	14.79	11.62	26.06	5.5	0.029373854489978733	1.39	1.66	1.62	1.55	0.93	1.7
408	Mn-Na2WO4/MgO	Mn	25	Na	11	W	74	MgO	6	0.37	0.185	40	40	20	700	10	4.0	4.0	2.0	0.75	2	9.58	3.99	1.69	2.3	4.66	3.66	41.65	17.64	24.01	48.64	38.2	5.5	0.054290444371412006	1.39	1.66	1.62	1.55	0.93	1.7
409	Mn-Na2WO4/MgO	Mn	25	Na	11	W	74	MgO	6	0.37	0.185	40	40	20	700	15	6.0	6.0	3.0	0.5	2	7.53	3.52	1.66	1.86	3.69	2.58	46.75	22.05	24.7	49.0	34.26	5.5	0.07166890601843214	1.39	1.66	1.62	1.55	0.93	1.7
410	Mn-Na2WO4/MgO	Mn	25	Na	11	W	74	MgO	6	0.37	0.185	40	40	20	700	20	8.0	8.0	4.0	0.38	2	6.04	3.52	1.71	1.81	3.49	2.12	58.28	28.31	29.97	57.78	35.1	5.5	0.09430119212951596	1.39	1.66	1.62	1.55	0.93	1.7
411	Mn-Na2WO4/MgO	Mn	25	Na	11	W	74	MgO	6	0.37	0.185	40	40	20	700	10	4.0	4.5	1.5	0.75	3	4.02	2.24	1.18	1.06	1.74	2.16	55.72	29.35	26.37	43.28	53.73	5.5	0.030206254086408202	1.39	1.66	1.62	1.55	0.93	1.7
412	Mn-Na2WO4/MgO	Mn	25	Na	11	W	74	MgO	6	0.37	0.185	40	40	20	700	15	6.0	6.8	2.3	0.5	3	1.98	1.85	1.06	0.79	1.11	1.57	93.43	53.54	39.9	56.06	79.29	5.5	0.03734653053124251	1.39	1.66	1.62	1.55	0.93	1.7
413	Mn-Na2WO4/MgO	Mn	25	Na	11	W	74	MgO	6	0.37	0.185	40	40	20	700	20	8.0	9.0	3.0	0.38	3	3.12	1.74	1.1	0.64	0.92	1.27	55.77	35.26	20.51	29.49	40.71	5.5	0.04619252433576094	1.39	1.66	1.62	1.55	0.93	1.7
414	Mn-Na2WO4/MgO	Mn	25	Na	11	W	74	MgO	6	0.37	0.185	40	40	20	700	10	4.0	4.8	1.2	0.75	4	1.93	1.45	0.87	0.58	0.83	1.7	75.13	45.08	30.05	43.01	88.08	5.5	0.01947486985248282	1.39	1.66	1.62	1.55	0.93	1.7
415	Mn-Na2WO4/MgO	Mn	25	Na	11	W	74	MgO	6	0.37	0.185	40	40	20	700	15	6.0	7.2	1.8	0.5	4	2.8	1.23	0.74	0.49	0.51	1.26	43.93	26.43	17.5	18.21	45.0	5.5	0.02475254213611081	1.39	1.66	1.62	1.55	0.93	1.7
416	Mn-Na2WO4/MgO	Mn	25	Na	11	W	74	MgO	6	0.37	0.185	40	40	20	700	20	8.0	9.6	2.4	0.38	4	3.23	1.13	0.71	0.42	0.31	0.99	34.98	21.98	13.0	9.6	30.65	5.5	0.029906131786973048	1.39	1.66	1.62	1.55	0.93	1.7
417	Mn-Na2WO4/MgO	Mn	25	Na	11	W	74	MgO	6	0.37	0.185	40	40	20	700	10	4.0	5.1	0.9	0.75	6	2.95	0.96	0.59	0.37	0.3	1.2	32.54	20.0	12.54	10.17	40.68	5.5	0.012861836069073934	1.39	1.66	1.62	1.55	0.93	1.7
418	Mn-Na2WO4/MgO	Mn	25	Na	11	W	74	MgO	6	0.37	0.185	40	40	20	700	15	6.0	7.7	1.3	0.5	6	1.47	0.78	0.46	0.32	0.08	0.87	53.06	31.29	21.77	5.44	59.18	5.5	0.01566115823037713	1.39	1.66	1.62	1.55	0.93	1.7
419	Mn-Na2WO4/MgO	Mn	25	Na	11	W	74	MgO	6	0.37	0.185	40	40	20	700	20	8.0	10.3	1.7	0.38	6	0.7	0.69	0.46	0.23	0.01	0.67	98.57	65.71	32.86	1.43	95.71	5.5	0.018220829139011047	1.39	1.66	1.62	1.55	0.93	1.7
420	Mn-Na2WO4/MgO	Mn	25	Na	11	W	74	MgO	6	0.37	0.185	40	40	20	700	10	7.0	2.0	1.0	0.75	2	2.55	0.91	0.63	0.28	0.25	2.39	35.69	24.71	10.98	9.8	93.73	5.5	0.012188877223044516	1.39	1.66	1.62	1.55	0.93	1.7
421	Mn-Na2WO4/MgO	Mn	25	Na	11	W	74	MgO	6	0.37	0.185	40	40	20	700	15	10.5	3.0	1.5	0.5	2	3.28	0.76	0.52	0.24	0.32	1.64	23.17	15.85	7.32	9.76	50.0	5.5	0.015258054328982326	1.39	1.66	1.62	1.55	0.93	1.7
422	Mn-Na2WO4/MgO	Mn	25	Na	11	W	74	MgO	6	0.37	0.185	40	40	20	700	20	14.0	4.0	2.0	0.38	2	1.56	0.76	0.58	0.18	0.34	1.33	48.72	37.18	11.54	21.79	85.26	5.5	0.020076387274976744	1.39	1.66	1.62	1.55	0.93	1.7
423	Mn-Na2WO4/MgO	Mn	25	Na	11	W	74	MgO	6	0.37	0.185	40	40	20	700	10	7.0	2.3	0.8	0.75	3	2.15	0.6	0.45	0.15	0.15	1.78	27.91	20.93	6.98	6.98	82.79	5.5	0.008024096434084029	1.39	1.66	1.62	1.55	0.93	1.7
424	Mn-Na2WO4/MgO	Mn	25	Na	11	W	74	MgO	6	0.37	0.185	40	40	20	700	15	10.5	3.4	1.1	0.5	3	1.89	0.58	0.47	0.11	0.22	1.24	30.69	24.87	5.82	11.64	65.61	5.5	0.011633770643129702	1.39	1.66	1.62	1.55	0.93	1.7
425	Mn-Na2WO4/MgO	Mn	25	Na	11	W	74	MgO	6	0.37	0.185	40	40	20	700	20	14.0	4.5	1.5	0.38	3	1.89	0.49	0.45	0.04	0.28	1.0	25.93	23.81	2.12	14.81	52.91	5.5	0.012926432529001688	1.39	1.66	1.62	1.55	0.93	1.7
426	Mn-Na2WO4/MgO	Mn	25	Na	11	W	74	MgO	6	0.37	0.185	40	40	20	700	10	7.0	2.4	0.6	0.75	4	2.49	0.54	0.35	0.19	0.02	1.44	21.69	14.06	7.63	0.8	57.83	5.5	0.007219510268665122	1.39	1.66	1.62	1.55	0.93	1.7
427	Mn-Na2WO4/MgO	Mn	25	Na	11	W	74	MgO	6	0.37	0.185	40	40	20	700	15	10.5	3.6	0.9	0.5	4	2.32	0.36	0.24	0.12	0.02	0.99	15.52	10.34	5.17	0.86	42.67	5.5	0.007212991188223488	1.39	1.66	1.62	1.55	0.93	1.7
428	Mn-Na2WO4/MgO	Mn	25	Na	11	W	74	MgO	6	0.37	0.185	40	40	20	700	20	14.0	4.8	1.2	0.38	4	0.94	0.4	0.32	0.08	0.29	0.82	42.55	34.04	8.51	30.85	87.23	5.5	0.01054742473036532	1.39	1.66	1.62	1.55	0.93	1.7
429	Mn-Na2WO4/MgO	Mn	25	Na	11	W	74	MgO	6	0.37	0.185	40	40	20	700	10	7.0	2.6	0.4	0.75	6	3.95	0.46	0.37	0.09	0.11	1.11	11.65	9.37	2.28	2.78	28.1	5.5	0.006147483410244392	1.39	1.66	1.62	1.55	0.93	1.7
430	Mn-Na2WO4/MgO	Mn	25	Na	11	W	74	MgO	6	0.37	0.185	40	40	20	700	15	10.5	3.9	0.6	0.5	6	3.3	0.43	0.29	0.14	0.27	0.73	13.03	8.79	4.24	8.18	22.12	5.5	0.008618543176196806	1.39	1.66	1.62	1.55	0.93	1.7
431	Mn-Na2WO4/MgO	Mn	25	Na	11	W	74	MgO	6	0.37	0.185	40	40	20	700	20	14.0	5.1	0.9	0.38	6	2.47	0.26	0.26	0.0	0.32	0.62	10.53	10.53	0.0	12.96	25.1	5.5	0.006851015447670862	1.39	1.66	1.62	1.55	0.93	1.7
432	Mn-Na2WO4/Al2O3	Mn	25	Na	11	W	74	Al2O3	2	0.37	0.185	40	40	20	900	10	1.5	5.7	2.8	0.75	2	31.12	3.33	0.43	2.9	15.44	19.76	10.7	1.38	9.32	49.61	63.5	150.0	0.04515609268210308	1.39	1.66	1.62	1.55	0.93	1.7
433	Mn-Na2WO4/Al2O3	Mn	25	Na	11	W	74	Al2O3	2	0.37	0.185	40	40	20	900	15	2.3	8.5	4.3	0.5	2	27.37	4.15	0.52	3.63	17.12	19.22	15.16	1.9	13.26	62.55	70.22	150.0	0.08477143299287569	1.39	1.66	1.62	1.55	0.93	1.7
434	Mn-Na2WO4/Al2O3	Mn	25	Na	11	W	74	Al2O3	2	0.37	0.185	40	40	20	900	20	3.0	11.3	5.7	0.38	2	31.25	4.31	0.47	3.84	16.77	17.15	13.79	1.5	12.29	53.66	54.88	150.0	0.1159378584129471	1.39	1.66	1.62	1.55	0.93	1.7
435	Mn-Na2WO4/Al2O3	Mn	25	Na	11	W	74	Al2O3	2	0.37	0.185	40	40	20	900	10	1.5	6.4	2.1	0.75	3	19.14	3.63	0.39	3.24	12.13	12.06	18.97	2.04	16.93	63.38	63.01	150.0	0.04930031483319375	1.39	1.66	1.62	1.55	0.93	1.7
436	Mn-Na2WO4/Al2O3	Mn	25	Na	11	W	74	Al2O3	2	0.37	0.185	40	40	20	900	15	2.3	9.6	3.2	0.5	3	17.1	4.24	0.44	3.8	12.74	11.61	24.8	2.57	22.22	74.5	67.89	150.0	0.0866502494767473	1.39	1.66	1.62	1.55	0.93	1.7
437	Mn-Na2WO4/Al2O3	Mn	25	Na	11	W	74	Al2O3	2	0.37	0.185	40	40	20	900	20	3.0	12.8	4.3	0.38	3	18.44	4.63	0.51	4.12	13.07	10.59	25.11	2.77	22.34	70.88	57.43	150.0	0.12475295367702724	1.39	1.66	1.62	1.55	0.93	1.7
438	Mn-Na2WO4/Al2O3	Mn	25	Na	11	W	74	Al2O3	2	0.37	0.185	40	40	20	900	10	1.5	6.8	1.7	0.75	4	13.58	3.56	0.41	3.15	10.19	8.67	26.22	3.02	23.2	75.04	63.84	150.0	0.048332176900161374	1.39	1.66	1.62	1.55	0.93	1.7
439	Mn-Na2WO4/Al2O3	Mn	25	Na	11	W	74	Al2O3	2	0.37	0.185	40	40	20	900	15	2.3	10.2	2.6	0.5	4	12.14	4.13	0.39	3.74	10.32	7.99	34.02	3.21	30.81	85.01	65.82	150.0	0.08435415779837231	1.39	1.66	1.62	1.55	0.93	1.7
440	Mn-Na2WO4/Al2O3	Mn	25	Na	11	W	74	Al2O3	2	0.37	0.185	40	40	20	900	20	3.0	13.6	3.4	0.38	4	15.13	4.31	0.39	3.92	10.42	7.32	28.49	2.58	25.91	68.87	48.38	150.0	0.1159378584129471	1.39	1.66	1.62	1.55	0.93	1.7
441	Mn-Na2WO4/Al2O3	Mn	25	Na	11	W	74	Al2O3	2	0.37	0.185	40	40	20	900	10	1.5	7.3	1.2	0.75	6	15.82	3.09	0.33	2.76	7.91	5.76	19.53	2.09	17.45	50.0	36.41	150.0	0.04184996432217697	1.39	1.66	1.62	1.55	0.93	1.7
442	Mn-Na2WO4/Al2O3	Mn	25	Na	11	W	74	Al2O3	2	0.37	0.185	40	40	20	900	15	2.3	10.9	1.8	0.5	6	9.53	3.69	0.39	3.3	7.72	4.88	38.72	4.09	34.63	81.01	51.21	150.0	0.07519606083063697	1.39	1.66	1.62	1.55	0.93	1.7
443	Mn-Na2WO4/Al2O3	Mn	25	Na	11	W	74	Al2O3	2	0.37	0.185	40	40	20	900	20	3.0	14.6	2.4	0.38	6	8.3	4.13	0.39	3.74	7.57	4.67	49.76	4.7	45.06	91.2	56.27	150.0	0.11099231289259515	1.39	1.66	1.62	1.55	0.93	1.7
444	Mn-Na2WO4/Al2O3	Mn	25	Na	11	W	74	Al2O3	2	0.37	0.185	40	40	20	900	10	4.0	4.0	2.0	0.75	2	32.48	2.76	0.42	2.34	17.88	18.65	8.5	1.29	7.2	55.05	57.42	150.0	0.037317382053558286	1.39	1.66	1.62	1.55	0.93	1.7
445	Mn-Na2WO4/Al2O3	Mn	25	Na	11	W	74	Al2O3	2	0.37	0.185	40	40	20	900	15	6.0	6.0	3.0	0.5	2	32.35	3.34	0.46	2.88	18.08	17.53	10.32	1.42	8.9	55.89	54.19	150.0	0.06794103914230669	1.39	1.66	1.62	1.55	0.93	1.7
446	Mn-Na2WO4/Al2O3	Mn	25	Na	11	W	74	Al2O3	2	0.37	0.185	40	40	20	900	20	8.0	8.0	4.0	0.38	2	33.81	3.77	0.49	3.28	18.33	16.06	11.15	1.45	9.7	54.21	47.5	150.0	0.10112901742047857	1.39	1.66	1.62	1.55	0.93	1.7
447	Mn-Na2WO4/Al2O3	Mn	25	Na	11	W	74	Al2O3	2	0.37	0.185	40	40	20	900	10	4.0	4.5	1.5	0.75	3	24.82	2.95	0.39	2.56	13.59	11.61	11.89	1.57	10.31	54.75	46.78	150.0	0.039925168497429435	1.39	1.66	1.62	1.55	0.93	1.7
448	Mn-Na2WO4/Al2O3	Mn	25	Na	11	W	74	Al2O3	2	0.37	0.185	40	40	20	900	15	6.0	6.8	2.3	0.5	3	23.91	3.45	0.38	3.07	13.46	10.55	14.43	1.59	12.84	56.29	44.12	150.0	0.07021835422713579	1.39	1.66	1.62	1.55	0.93	1.7
449	Mn-Na2WO4/Al2O3	Mn	25	Na	11	W	74	Al2O3	2	0.37	0.185	40	40	20	900	20	8.0	9.0	3.0	0.38	3	24.46	3.89	0.41	3.48	13.63	9.62	15.9	1.68	14.23	55.72	39.33	150.0	0.10441267671815375	1.39	1.66	1.62	1.55	0.93	1.7
450	Mn-Na2WO4/Al2O3	Mn	25	Na	11	W	74	Al2O3	2	0.37	0.185	40	40	20	900	10	4.0	4.8	1.2	0.75	4	17.29	2.9	0.32	2.58	11.31	8.33	16.77	1.85	14.92	65.41	48.18	150.0	0.03923841425441622	1.39	1.66	1.62	1.55	0.93	1.7
451	Mn-Na2WO4/Al2O3	Mn	25	Na	11	W	74	Al2O3	2	0.37	0.185	40	40	20	900	15	6.0	7.2	1.8	0.5	4	18.27	3.41	0.39	3.02	10.94	7.46	18.66	2.13	16.53	59.88	40.83	150.0	0.06938993959377371	1.39	1.66	1.62	1.55	0.93	1.7
452	Mn-Na2WO4/Al2O3	Mn	25	Na	11	W	74	Al2O3	2	0.37	0.185	40	40	20	900	20	8.0	9.6	2.4	0.38	4	18.36	3.85	0.37	3.48	10.87	6.71	20.97	2.02	18.95	59.2	36.55	150.0	0.10331766829816476	1.39	1.66	1.62	1.55	0.93	1.7
453	Mn-Na2WO4/Al2O3	Mn	25	Na	11	W	74	Al2O3	2	0.37	0.185	40	40	20	900	10	4.0	5.1	0.9	0.75	6	13.2	2.63	0.31	2.32	8.32	4.83	19.92	2.35	17.58	63.03	36.59	150.0	0.03553604132990202	1.39	1.66	1.62	1.55	0.93	1.7
454	Mn-Na2WO4/Al2O3	Mn	25	Na	11	W	74	Al2O3	2	0.37	0.185	40	40	20	900	15	6.0	7.7	1.3	0.5	6	11.3	3.11	0.3	2.81	7.89	4.37	27.52	2.65	24.87	69.82	38.67	150.0	0.06318774318235726	1.39	1.66	1.62	1.55	0.93	1.7
455	Mn-Na2WO4/Al2O3	Mn	25	Na	11	W	74	Al2O3	2	0.37	0.185	40	40	20	900	20	8.0	10.3	1.7	0.38	6	10.5	3.55	0.34	3.21	7.71	3.97	33.81	3.24	30.57	73.43	37.81	150.0	0.09511959641145594	1.39	1.66	1.62	1.55	0.93	1.7
456	Mn-Na2WO4/Al2O3	Mn	25	Na	11	W	74	Al2O3	2	0.37	0.185	40	40	20	900	10	7.0	2.0	1.0	0.75	2	39.98	2.1	0.44	1.66	19.55	16.58	5.25	1.1	4.15	48.9	41.47	150.0	0.02829818193550225	1.39	1.66	1.62	1.55	0.93	1.7
457	Mn-Na2WO4/Al2O3	Mn	25	Na	11	W	74	Al2O3	2	0.37	0.185	40	40	20	900	15	10.5	3.0	1.5	0.5	2	41.07	2.73	0.48	2.25	18.88	14.73	6.65	1.17	5.48	45.97	35.87	150.0	0.05535913821348478	1.39	1.66	1.62	1.55	0.93	1.7
458	Mn-Na2WO4/Al2O3	Mn	25	Na	11	W	74	Al2O3	2	0.37	0.185	40	40	20	900	20	14.0	4.0	2.0	0.38	2	39.95	3.1	0.41	2.69	19.67	14.15	7.76	1.03	6.73	49.24	35.42	150.0	0.08287017655623907	1.39	1.66	1.62	1.55	0.93	1.7
459	Mn-Na2WO4/Al2O3	Mn	25	Na	11	W	74	Al2O3	2	0.37	0.185	40	40	20	900	10	7.0	2.3	0.8	0.75	3	31.19	2.17	0.4	1.77	14.92	10.66	6.96	1.28	5.67	47.84	34.18	150.0	0.029251876691671952	1.39	1.66	1.62	1.55	0.93	1.7
460	Mn-Na2WO4/Al2O3	Mn	25	Na	11	W	74	Al2O3	2	0.37	0.185	40	40	20	900	15	10.5	3.4	1.1	0.5	3	29.33	2.81	0.32	2.49	14.07	8.97	9.58	1.09	8.49	47.97	30.58	150.0	0.0570047209454243	1.39	1.66	1.62	1.55	0.93	1.7
461	Mn-Na2WO4/Al2O3	Mn	25	Na	11	W	74	Al2O3	2	0.37	0.185	40	40	20	900	20	14.0	4.5	1.5	0.38	3	30.45	3.36	0.43	2.93	14.49	8.78	11.03	1.41	9.62	47.59	28.83	150.0	0.08994066263575397	1.39	1.66	1.62	1.55	0.93	1.7
462	Mn-Na2WO4/Al2O3	Mn	25	Na	11	W	74	Al2O3	2	0.37	0.185	40	40	20	900	10	7.0	2.4	0.6	0.75	4	26.83	2.31	0.3	2.01	14.08	9.53	8.61	1.12	7.49	52.48	35.52	150.0	0.031161315097653602	1.39	1.66	1.62	1.55	0.93	1.7
463	Mn-Na2WO4/Al2O3	Mn	25	Na	11	W	74	Al2O3	2	0.37	0.185	40	40	20	900	15	10.5	3.6	0.9	0.5	4	23.8	2.69	0.31	2.38	11.25	6.51	11.3	1.3	10.0	47.27	27.35	150.0	0.054536854308387554	1.39	1.66	1.62	1.55	0.93	1.7
464	Mn-Na2WO4/Al2O3	Mn	25	Na	11	W	74	Al2O3	2	0.37	0.185	40	40	20	900	20	14.0	4.8	1.2	0.38	4	22.91	3.09	0.28	2.81	11.69	6.3	13.49	1.22	12.27	51.03	27.5	150.0	0.08259861379377033	1.39	1.66	1.62	1.55	0.93	1.7
465	Mn-Na2WO4/Al2O3	Mn	25	Na	11	W	74	Al2O3	2	0.37	0.185	40	40	20	900	10	7.0	2.6	0.4	0.75	6	19.67	2.18	0.32	1.86	11.31	6.28	11.08	1.63	9.46	57.5	31.93	150.0	0.02938817450250704	1.39	1.66	1.62	1.55	0.93	1.7
466	Mn-Na2WO4/Al2O3	Mn	25	Na	11	W	74	Al2O3	2	0.37	0.185	40	40	20	900	15	10.5	3.9	0.6	0.5	6	16.69	2.29	0.3	1.99	9.1	4.43	13.72	1.8	11.92	54.52	26.54	150.0	0.04633255606367917	1.39	1.66	1.62	1.55	0.93	1.7
467	Mn-Na2WO4/Al2O3	Mn	25	Na	11	W	74	Al2O3	2	0.37	0.185	40	40	20	900	20	14.0	5.1	0.9	0.38	6	19.84	2.79	0.35	2.44	8.56	3.99	14.06	1.76	12.3	43.15	20.11	150.0	0.0744647346187205	1.39	1.66	1.62	1.55	0.93	1.7
468	Mn-Na2WO4/Al2O3	Mn	25	Na	11	W	74	Al2O3	2	0.37	0.185	40	40	20	850	10	1.5	5.7	2.8	0.75	2	31.16	5.12	0.56	4.56	17.13	14.42	16.43	1.8	14.63	54.97	46.28	150.0	0.07007633431823476	1.39	1.66	1.62	1.55	0.93	1.7
469	Mn-Na2WO4/Al2O3	Mn	25	Na	11	W	74	Al2O3	2	0.37	0.185	40	40	20	850	15	2.3	8.5	4.3	0.5	2	32.14	5.63	0.65	4.98	18.46	12.92	17.52	2.02	15.49	57.44	40.2	150.0	0.11589391990969947	1.39	1.66	1.62	1.55	0.93	1.7
470	Mn-Na2WO4/Al2O3	Mn	25	Na	11	W	74	Al2O3	2	0.37	0.185	40	40	20	850	20	3.0	11.3	5.7	0.38	2	33.71	6.04	0.69	5.35	19.24	11.85	17.92	2.05	15.87	57.08	35.15	150.0	0.16395006894047193	1.39	1.66	1.62	1.55	0.93	1.7
471	Mn-Na2WO4/Al2O3	Mn	25	Na	11	W	74	Al2O3	2	0.37	0.185	40	40	20	850	10	1.5	6.4	2.1	0.75	3	22.38	5.27	0.52	4.75	12.49	8.41	23.55	2.32	21.22	55.81	37.58	150.0	0.07218592813419764	1.39	1.66	1.62	1.55	0.93	1.7
472	Mn-Na2WO4/Al2O3	Mn	25	Na	11	W	74	Al2O3	2	0.37	0.185	40	40	20	850	15	2.3	9.6	3.2	0.5	3	18.55	6.16	0.6	5.56	13.9	7.69	33.21	3.23	29.97	74.93	41.46	150.0	0.12715796328574266	1.39	1.66	1.62	1.55	0.93	1.7
473	Mn-Na2WO4/Al2O3	Mn	25	Na	11	W	74	Al2O3	2	0.37	0.185	40	40	20	850	20	3.0	12.8	4.3	0.38	3	19.37	6.57	0.67	5.9	14.19	6.88	33.92	3.46	30.46	73.26	35.52	150.0	0.17883603469270284	1.39	1.66	1.62	1.55	0.93	1.7
474	Mn-Na2WO4/Al2O3	Mn	25	Na	11	W	74	Al2O3	2	0.37	0.185	40	40	20	850	10	1.5	6.8	1.7	0.75	4	16.29	5.21	0.49	4.72	10.19	6.05	31.98	3.01	28.97	62.55	37.14	150.0	0.07134169003085489	1.39	1.66	1.62	1.55	0.93	1.7
475	Mn-Na2WO4/Al2O3	Mn	25	Na	11	W	74	Al2O3	2	0.37	0.185	40	40	20	850	15	2.3	10.2	2.6	0.5	4	13.08	5.98	0.56	5.42	10.64	5.23	45.72	4.28	41.44	81.35	39.98	150.0	0.12332532078421374	1.39	1.66	1.62	1.55	0.93	1.7
476	Mn-Na2WO4/Al2O3	Mn	25	Na	11	W	74	Al2O3	2	0.37	0.185	40	40	20	850	20	3.0	13.6	3.4	0.38	4	15.31	6.33	0.62	5.71	11.04	4.73	41.35	4.05	37.3	72.11	30.89	150.0	0.1720847862290847	1.39	1.66	1.62	1.55	0.93	1.7
477	Mn-Na2WO4/Al2O3	Mn	25	Na	11	W	74	Al2O3	2	0.37	0.185	40	40	20	850	10	1.5	7.3	1.2	0.75	6	10.8	4.86	0.43	4.43	7.37	3.93	45.0	3.98	41.02	68.24	36.39	150.0	0.06642759331194123	1.39	1.66	1.62	1.55	0.93	1.7
478	Mn-Na2WO4/Al2O3	Mn	25	Na	11	W	74	Al2O3	2	0.37	0.185	40	40	20	850	15	2.3	10.9	1.8	0.5	6	8.89	5.37	0.5	4.87	7.58	3.22	60.4	5.62	54.78	85.26	36.22	150.0	0.11039127093590002	1.39	1.66	1.62	1.55	0.93	1.7
479	Mn-Na2WO4/Al2O3	Mn	25	Na	11	W	74	Al2O3	2	0.37	0.185	40	40	20	850	20	3.0	14.6	2.4	0.38	6	11.03	5.64	0.54	5.1	7.63	2.82	51.13	4.9	46.24	69.17	25.57	150.0	0.15277087223320288	1.39	1.66	1.62	1.55	0.93	1.7
480	Mn-Na2WO4/Al2O3	Mn	25	Na	11	W	74	Al2O3	2	0.37	0.185	40	40	20	850	10	4.0	4.0	2.0	0.75	2	33.8	4.82	0.57	4.25	18.65	13.77	14.26	1.69	12.57	55.18	40.74	150.0	0.06586713372683599	1.39	1.66	1.62	1.55	0.93	1.7
481	Mn-Na2WO4/Al2O3	Mn	25	Na	11	W	74	Al2O3	2	0.37	0.185	40	40	20	850	15	6.0	6.0	3.0	0.5	2	33.45	5.48	0.55	4.93	19.75	12.08	16.38	1.64	14.74	59.04	36.11	150.0	0.11271746733876847	1.39	1.66	1.62	1.55	0.93	1.7
482	Mn-Na2WO4/Al2O3	Mn	25	Na	11	W	74	Al2O3	2	0.37	0.185	40	40	20	850	20	8.0	8.0	4.0	0.38	2	33.92	5.92	0.7	5.22	20.09	11.08	17.45	2.06	15.39	59.23	32.67	150.0	0.16059132062572265	1.39	1.66	1.62	1.55	0.93	1.7
483	Mn-Na2WO4/Al2O3	Mn	25	Na	11	W	74	Al2O3	2	0.37	0.185	40	40	20	850	10	4.0	4.5	1.5	0.75	3	25.67	4.98	0.48	4.5	14.4	9.11	19.4	1.87	17.53	56.1	35.49	150.0	0.0681103869724214	1.39	1.66	1.62	1.55	0.93	1.7
484	Mn-Na2WO4/Al2O3	Mn	25	Na	11	W	74	Al2O3	2	0.37	0.185	40	40	20	850	15	6.0	6.8	2.3	0.5	3	24.2	5.57	0.52	5.05	14.08	7.06	23.02	2.15	20.87	58.18	29.17	150.0	0.11462273342622704	1.39	1.66	1.62	1.55	0.93	1.7
485	Mn-Na2WO4/Al2O3	Mn	25	Na	11	W	74	Al2O3	2	0.37	0.185	40	40	20	850	20	8.0	9.0	3.0	0.38	3	26.4	5.84	0.54	5.3	14.18	6.37	22.12	2.05	20.08	53.71	24.13	150.0	0.15835453430544763	1.39	1.66	1.62	1.55	0.93	1.7
486	Mn-Na2WO4/Al2O3	Mn	25	Na	11	W	74	Al2O3	2	0.37	0.185	40	40	20	850	10	4.0	4.8	1.2	0.75	4	20.15	4.88	0.46	4.42	11.04	6.24	24.22	2.28	21.94	54.79	30.97	150.0	0.06670791147408657	1.39	1.66	1.62	1.55	0.93	1.7
487	Mn-Na2WO4/Al2O3	Mn	25	Na	11	W	74	Al2O3	2	0.37	0.185	40	40	20	850	15	6.0	7.2	1.8	0.5	4	18.71	5.29	0.52	4.77	10.94	5.34	28.27	2.78	25.49	58.47	28.54	150.0	0.10870118950016266	1.39	1.66	1.62	1.55	0.93	1.7
488	Mn-Na2WO4/Al2O3	Mn	25	Na	11	W	74	Al2O3	2	0.37	0.185	40	40	20	850	20	8.0	9.6	2.4	0.38	4	18.56	5.72	0.52	5.2	11.19	4.67	30.82	2.8	28.02	60.29	25.16	150.0	0.15500291557937113	1.39	1.66	1.62	1.55	0.93	1.7
489	Mn-Na2WO4/Al2O3	Mn	25	Na	11	W	74	Al2O3	2	0.37	0.185	40	40	20	850	10	4.0	5.1	0.9	0.75	6	13.72	4.44	0.39	4.05	7.51	3.79	32.36	2.84	29.52	54.74	27.62	150.0	0.0605544847073101	1.39	1.66	1.62	1.55	0.93	1.7
490	Mn-Na2WO4/Al2O3	Mn	25	Na	11	W	74	Al2O3	2	0.37	0.185	40	40	20	850	15	6.0	7.7	1.3	0.5	6	12.81	4.84	0.46	4.38	7.41	3.2	37.78	3.59	34.19	57.85	24.98	150.0	0.09922100110666889	1.39	1.66	1.62	1.55	0.93	1.7
491	Mn-Na2WO4/Al2O3	Mn	25	Na	11	W	74	Al2O3	2	0.37	0.185	40	40	20	850	20	8.0	10.3	1.7	0.38	6	12.89	5.22	0.5	4.72	7.7	2.87	40.5	3.88	36.62	59.74	22.27	150.0	0.14108360381223461	1.39	1.66	1.62	1.55	0.93	1.7
492	Mn-Na2WO4/Al2O3	Mn	25	Na	11	W	74	Al2O3	2	0.37	0.185	40	40	20	850	10	7.0	2.0	1.0	0.75	2	38.06	4.19	0.47	3.72	20.12	12.65	11.01	1.23	9.77	52.86	33.24	150.0	0.05707082976707926	1.39	1.66	1.62	1.55	0.93	1.7
493	Mn-Na2WO4/Al2O3	Mn	25	Na	11	W	74	Al2O3	2	0.37	0.185	40	40	20	850	15	10.5	3.0	1.5	0.5	2	38.85	4.82	0.71	4.11	20.43	11.25	12.41	1.83	10.58	52.59	28.96	150.0	0.09880070059025398	1.39	1.66	1.62	1.55	0.93	1.7
494	Mn-Na2WO4/Al2O3	Mn	25	Na	11	W	74	Al2O3	2	0.37	0.185	40	40	20	850	20	14.0	4.0	2.0	0.38	2	39.03	5.19	0.58	4.61	20.5	9.79	13.3	1.49	11.81	52.52	25.08	150.0	0.14025078173216757	1.39	1.66	1.62	1.55	0.93	1.7
495	Mn-Na2WO4/Al2O3	Mn	25	Na	11	W	74	Al2O3	2	0.37	0.185	40	40	20	850	10	7.0	2.3	0.8	0.75	3	27.82	4.49	0.4	4.09	14.56	8.03	16.14	1.44	14.7	52.34	28.86	150.0	0.06125230925526029	1.39	1.66	1.62	1.55	0.93	1.7
496	Mn-Na2WO4/Al2O3	Mn	25	Na	11	W	74	Al2O3	2	0.37	0.185	40	40	20	850	15	10.5	3.4	1.1	0.5	3	27.22	5.07	0.54	4.53	13.55	6.33	18.63	1.98	16.64	49.78	23.25	150.0	0.10406081618876842	1.39	1.66	1.62	1.55	0.93	1.7
497	Mn-Na2WO4/Al2O3	Mn	25	Na	11	W	74	Al2O3	2	0.37	0.185	40	40	20	850	20	14.0	4.5	1.5	0.38	3	26.89	5.48	0.64	4.84	14.32	5.93	20.38	2.38	18.0	53.25	22.05	150.0	0.14831245702469537	1.39	1.66	1.62	1.55	0.93	1.7
498	Mn-Na2WO4/Al2O3	Mn	25	Na	11	W	74	Al2O3	2	0.37	0.185	40	40	20	850	10	7.0	2.4	0.6	0.75	4	20.98	4.5	0.51	3.99	11.32	5.87	21.45	2.43	19.02	53.96	27.98	150.0	0.061391918001875795	1.39	1.66	1.62	1.55	0.93	1.7
499	Mn-Na2WO4/Al2O3	Mn	25	Na	11	W	74	Al2O3	2	0.37	0.185	40	40	20	850	15	10.5	3.6	0.9	0.5	4	22.02	4.93	0.59	4.34	10.33	4.54	22.39	2.68	19.71	46.91	20.62	150.0	0.10111344723430463	1.39	1.66	1.62	1.55	0.93	1.7
500	Mn-Na2WO4/Al2O3	Mn	25	Na	11	W	74	Al2O3	2	0.37	0.185	40	40	20	850	20	14.0	4.8	1.2	0.38	4	21.41	5.38	0.54	4.84	10.8	4.3	25.13	2.52	22.61	50.44	20.08	150.0	0.14552977838181397	1.39	1.66	1.62	1.55	0.93	1.7
501	Mn-Na2WO4/Al2O3	Mn	25	Na	11	W	74	Al2O3	2	0.37	0.185	40	40	20	850	10	7.0	2.6	0.4	0.75	6	15.01	4.04	0.5	3.54	7.73	3.9	26.92	3.33	23.58	51.5	25.98	150.0	0.05498499735546338	1.39	1.66	1.62	1.55	0.93	1.7
502	Mn-Na2WO4/Al2O3	Mn	25	Na	11	W	74	Al2O3	2	0.37	0.185	40	40	20	850	15	10.5	3.9	0.6	0.5	6	14.56	4.39	0.57	3.82	6.78	3.16	30.15	3.91	26.24	46.57	21.7	150.0	0.08978553778147337	1.39	1.66	1.62	1.55	0.93	1.7
503	Mn-Na2WO4/Al2O3	Mn	25	Na	11	W	74	Al2O3	2	0.37	0.185	40	40	20	850	20	14.0	5.1	0.9	0.38	6	15.19	4.9	0.7	4.2	7.0	2.94	32.26	4.61	27.65	46.08	19.35	150.0	0.13221372746512314	1.39	1.66	1.62	1.55	0.93	1.7
504	Mn-Na2WO4/Al2O3	Mn	25	Na	11	W	74	Al2O3	2	0.37	0.185	40	40	20	800	10	1.5	5.7	2.8	0.75	2	34.36	6.29	0.87	5.42	18.65	10.09	18.31	2.53	15.77	54.28	29.37	150.0	0.08662037180314543	1.39	1.66	1.62	1.55	0.93	1.7
505	Mn-Na2WO4/Al2O3	Mn	25	Na	11	W	74	Al2O3	2	0.37	0.185	40	40	20	800	15	2.3	8.5	4.3	0.5	2	32.51	7.03	0.98	6.05	20.0	9.46	21.62	3.01	18.61	61.52	29.1	150.0	0.14578665104064967	1.39	1.66	1.62	1.55	0.93	1.7
506	Mn-Na2WO4/Al2O3	Mn	25	Na	11	W	74	Al2O3	2	0.37	0.185	40	40	20	800	20	3.0	11.3	5.7	0.38	2	34.6	7.16	1.1	6.06	19.99	8.66	20.69	3.18	17.51	57.77	25.03	150.0	0.19550685416277652	1.39	1.66	1.62	1.55	0.93	1.7
507	Mn-Na2WO4/Al2O3	Mn	25	Na	11	W	74	Al2O3	2	0.37	0.185	40	40	20	800	10	1.5	6.4	2.1	0.75	3	25.3	6.4	0.78	5.62	13.34	5.69	25.3	3.08	22.21	52.73	22.49	150.0	0.08818640333939343	1.39	1.66	1.62	1.55	0.93	1.7
508	Mn-Na2WO4/Al2O3	Mn	25	Na	11	W	74	Al2O3	2	0.37	0.185	40	40	20	800	15	2.3	9.6	3.2	0.5	3	21.77	7.27	0.96	6.31	14.03	5.23	33.39	4.41	28.98	64.45	24.02	150.0	0.15095628235191344	1.39	1.66	1.62	1.55	0.93	1.7
509	Mn-Na2WO4/Al2O3	Mn	25	Na	11	W	74	Al2O3	2	0.37	0.185	40	40	20	800	20	3.0	12.8	4.3	0.38	3	21.74	7.64	1.07	6.57	14.45	4.85	35.14	4.92	30.22	66.47	22.31	150.0	0.2091478986889389	1.39	1.66	1.62	1.55	0.93	1.7
510	Mn-Na2WO4/Al2O3	Mn	25	Na	11	W	74	Al2O3	2	0.37	0.185	40	40	20	800	10	1.5	6.8	1.7	0.75	4	23.69	6.15	0.8	5.35	10.48	4.03	25.96	3.38	22.58	44.24	17.01	150.0	0.08462989727409805	1.39	1.66	1.62	1.55	0.93	1.7
511	Mn-Na2WO4/Al2O3	Mn	25	Na	11	W	74	Al2O3	2	0.37	0.185	40	40	20	800	15	2.3	10.2	2.6	0.5	4	16.68	7.01	0.95	6.06	11.05	3.45	42.03	5.7	36.33	66.25	20.68	150.0	0.145356450995971	1.39	1.66	1.62	1.55	0.93	1.7
512	Mn-Na2WO4/Al2O3	Mn	25	Na	11	W	74	Al2O3	2	0.37	0.185	40	40	20	800	20	3.0	13.6	3.4	0.38	4	16.56	7.4	1.06	6.34	11.08	3.2	44.69	6.4	38.29	66.91	19.32	150.0	0.2023185377262046	1.39	1.66	1.62	1.55	0.93	1.7
513	Mn-Na2WO4/Al2O3	Mn	25	Na	11	W	74	Al2O3	2	0.37	0.185	40	40	20	800	10	1.5	7.3	1.2	0.75	6	16.62	5.79	0.75	5.04	7.23	2.4	34.84	4.51	30.32	43.5	14.44	150.0	0.07952513723668657	1.39	1.66	1.62	1.55	0.93	1.7
514	Mn-Na2WO4/Al2O3	Mn	25	Na	11	W	74	Al2O3	2	0.37	0.185	40	40	20	800	15	2.3	10.9	1.8	0.5	6	9.74	6.44	1.0	5.44	7.34	2.09	66.12	10.27	55.85	75.36	21.46	150.0	0.13313448854422621	1.39	1.66	1.62	1.55	0.93	1.7
515	Mn-Na2WO4/Al2O3	Mn	25	Na	11	W	74	Al2O3	2	0.37	0.185	40	40	20	800	20	3.0	14.6	2.4	0.38	6	14.05	6.49	1.06	5.43	7.23	1.83	46.19	7.54	38.65	51.46	13.02	150.0	0.1765836935282524	1.39	1.66	1.62	1.55	0.93	1.7
516	Mn-Na2WO4/Al2O3	Mn	25	Na	11	W	74	Al2O3	2	0.37	0.185	40	40	20	800	10	4.0	4.0	2.0	0.75	2	34.02	6.42	0.87	5.55	19.96	9.95	18.87	2.56	16.31	58.67	29.25	150.0	0.0884713340666949	1.39	1.66	1.62	1.55	0.93	1.7
517	Mn-Na2WO4/Al2O3	Mn	25	Na	11	W	74	Al2O3	2	0.37	0.185	40	40	20	800	15	6.0	6.0	3.0	0.5	2	34.36	6.84	0.96	5.88	20.39	9.11	19.91	2.79	17.11	59.34	26.51	150.0	0.14170348194390228	1.39	1.66	1.62	1.55	0.93	1.7
518	Mn-Na2WO4/Al2O3	Mn	25	Na	11	W	74	Al2O3	2	0.37	0.185	40	40	20	800	20	8.0	8.0	4.0	0.38	2	34.19	7.19	1.07	6.12	20.95	8.48	21.03	3.13	17.9	61.28	24.8	150.0	0.19635735100207866	1.39	1.66	1.62	1.55	0.93	1.7
519	Mn-Na2WO4/Al2O3	Mn	25	Na	11	W	74	Al2O3	2	0.37	0.185	40	40	20	800	10	4.0	4.5	1.5	0.75	3	25.1	6.52	0.84	5.68	14.07	5.75	25.98	3.35	22.63	56.06	22.91	150.0	0.08989690175657894	1.39	1.66	1.62	1.55	0.93	1.7
520	Mn-Na2WO4/Al2O3	Mn	25	Na	11	W	74	Al2O3	2	0.37	0.185	40	40	20	800	15	6.0	6.8	2.3	0.5	3	24.26	6.93	0.91	6.02	14.38	5.04	28.57	3.75	24.81	59.27	20.77	150.0	0.1436365755809446	1.39	1.66	1.62	1.55	0.93	1.7
521	Mn-Na2WO4/Al2O3	Mn	25	Na	11	W	74	Al2O3	2	0.37	0.185	40	40	20	800	20	8.0	9.0	3.0	0.38	3	25.39	7.17	1.01	6.16	14.11	4.49	28.24	3.98	24.26	55.57	17.68	150.0	0.19579032256907938	1.39	1.66	1.62	1.55	0.93	1.7
522	Mn-Na2WO4/Al2O3	Mn	25	Na	11	W	74	Al2O3	2	0.37	0.185	40	40	20	800	10	4.0	4.8	1.2	0.75	4	18.96	6.34	0.81	5.53	10.92	3.92	33.44	4.27	29.17	57.59	20.68	150.0	0.0873319763102609	1.39	1.66	1.62	1.55	0.93	1.7
523	Mn-Na2WO4/Al2O3	Mn	25	Na	11	W	74	Al2O3	2	0.37	0.185	40	40	20	800	15	6.0	7.2	1.8	0.5	4	16.88	6.78	0.96	5.82	10.58	3.29	40.17	5.69	34.48	62.68	19.49	150.0	0.1404157900869929	1.39	1.66	1.62	1.55	0.93	1.7
524	Mn-Na2WO4/Al2O3	Mn	25	Na	11	W	74	Al2O3	2	0.37	0.185	40	40	20	800	20	8.0	9.6	2.4	0.38	4	18.23	7.12	1.04	6.08	10.62	3.02	39.06	5.7	33.35	58.26	16.57	150.0	0.1943732857854088	1.39	1.66	1.62	1.55	0.93	1.7
525	Mn-Na2WO4/Al2O3	Mn	25	Na	11	W	74	Al2O3	2	0.37	0.185	40	40	20	800	10	4.0	5.1	0.9	0.75	6	12.31	5.78	0.85	4.93	6.84	2.32	46.95	6.9	40.05	55.56	18.85	150.0	0.07938361695492836	1.39	1.66	1.62	1.55	0.93	1.7
526	Mn-Na2WO4/Al2O3	Mn	25	Na	11	W	74	Al2O3	2	0.37	0.185	40	40	20	800	15	6.0	7.7	1.3	0.5	6	11.12	6.12	1.03	5.09	6.38	2.0	55.04	9.26	45.77	57.37	17.99	150.0	0.12630563001053727	1.39	1.66	1.62	1.55	0.93	1.7
527	Mn-Na2WO4/Al2O3	Mn	25	Na	11	W	74	Al2O3	2	0.37	0.185	40	40	20	800	20	8.0	10.3	1.7	0.38	6	11.87	6.4	1.09	5.31	6.69	1.88	53.92	9.18	44.73	56.36	15.84	150.0	0.17405211185406597	1.39	1.66	1.62	1.55	0.93	1.7
528	Mn-Na2WO4/Al2O3	Mn	25	Na	11	W	74	Al2O3	2	0.37	0.185	40	40	20	800	10	7.0	2.0	1.0	0.75	2	36.37	6.42	0.89	5.53	19.75	9.0	17.65	2.45	15.2	54.3	24.75	150.0	0.0884713340666949	1.39	1.66	1.62	1.55	0.93	1.7
529	Mn-Na2WO4/Al2O3	Mn	25	Na	11	W	74	Al2O3	2	0.37	0.185	40	40	20	800	15	10.5	3.0	1.5	0.5	2	38.14	6.63	0.97	5.66	19.45	7.68	17.38	2.54	14.84	51.0	20.14	150.0	0.13720018298451375	1.39	1.66	1.62	1.55	0.93	1.7
530	Mn-Na2WO4/Al2O3	Mn	25	Na	11	W	74	Al2O3	2	0.37	0.185	40	40	20	800	20	14.0	4.0	2.0	0.38	2	38.37	7.0	1.07	5.93	20.1	7.65	18.24	2.79	15.45	52.38	19.94	150.0	0.19097550746009342	1.39	1.66	1.62	1.55	0.93	1.7
531	Mn-Na2WO4/Al2O3	Mn	25	Na	11	W	74	Al2O3	2	0.37	0.185	40	40	20	800	10	7.0	2.3	0.8	0.75	3	27.75	6.78	1.0	5.78	16.08	6.68	24.43	3.6	20.83	57.95	24.07	150.0	0.09361052672466193	1.39	1.66	1.62	1.55	0.93	1.7
532	Mn-Na2WO4/Al2O3	Mn	25	Na	11	W	74	Al2O3	2	0.37	0.185	40	40	20	800	15	10.5	3.4	1.1	0.5	3	27.92	7.1	1.06	6.04	12.68	4.72	25.43	3.8	21.63	45.42	16.91	150.0	0.14729308033659697	1.39	1.66	1.62	1.55	0.93	1.7
533	Mn-Na2WO4/Al2O3	Mn	25	Na	11	W	74	Al2O3	2	0.37	0.185	40	40	20	800	20	14.0	4.5	1.5	0.38	3	26.57	7.49	1.19	6.3	12.95	4.55	28.19	4.48	23.71	48.74	17.12	150.0	0.20487747159174766	1.39	1.66	1.62	1.55	0.93	1.7
534	Mn-Na2WO4/Al2O3	Mn	25	Na	11	W	74	Al2O3	2	0.37	0.185	40	40	20	800	10	7.0	2.4	0.6	0.75	4	23.34	6.45	0.93	5.52	11.44	4.61	27.63	3.98	23.65	49.01	19.75	150.0	0.08889884435732366	1.39	1.66	1.62	1.55	0.93	1.7
535	Mn-Na2WO4/Al2O3	Mn	25	Na	11	W	74	Al2O3	2	0.37	0.185	40	40	20	800	15	10.5	3.6	0.9	0.5	4	20.67	6.51	1.19	5.32	8.65	3.58	31.49	5.76	25.74	41.85	17.32	150.0	0.134631414569734	1.39	1.66	1.62	1.55	0.93	1.7
536	Mn-Na2WO4/Al2O3	Mn	25	Na	11	W	74	Al2O3	2	0.37	0.185	40	40	20	800	20	14.0	4.8	1.2	0.38	4	20.33	7.0	1.62	5.38	8.53	3.39	34.43	7.97	26.46	41.96	16.67	150.0	0.19097550746009342	1.39	1.66	1.62	1.55	0.93	1.7
537	Mn-Na2WO4/Al2O3	Mn	25	Na	11	W	74	Al2O3	2	0.37	0.185	40	40	20	800	10	7.0	2.6	0.4	0.75	6	14.18	5.25	1.02	4.23	6.64	3.22	37.02	7.19	29.83	46.83	22.71	150.0	0.07190445603407418	1.39	1.66	1.62	1.55	0.93	1.7
538	Mn-Na2WO4/Al2O3	Mn	25	Na	11	W	74	Al2O3	2	0.37	0.185	40	40	20	800	15	10.5	3.9	0.6	0.5	6	12.49	4.79	1.31	3.48	4.88	2.95	38.35	10.49	27.86	39.07	23.62	150.0	0.09817041538098283	1.39	1.66	1.62	1.55	0.93	1.7
539	Mn-Na2WO4/Al2O3	Mn	25	Na	11	W	74	Al2O3	2	0.37	0.185	40	40	20	800	20	14.0	5.1	0.9	0.38	6	12.95	4.95	1.36	3.59	4.67	2.93	38.22	10.5	27.72	36.06	22.63	150.0	0.13359767645698206	1.39	1.66	1.62	1.55	0.93	1.7
540	Mn-Na2WO4/Al2O3	Mn	25	Na	11	W	74	Al2O3	2	0.37	0.185	40	40	20	775	10	1.5	5.7	2.8	0.75	2	33.87	6.76	1.16	5.6	19.07	8.78	19.96	3.42	16.53	56.3	25.92	150.0	0.09332449576071329	1.39	1.66	1.62	1.55	0.93	1.7
541	Mn-Na2WO4/Al2O3	Mn	25	Na	11	W	74	Al2O3	2	0.37	0.185	40	40	20	775	15	2.3	8.5	4.3	0.5	2	33.56	7.31	1.3	6.01	20.13	8.39	21.78	3.87	17.91	59.98	25.0	150.0	0.1518191882007	1.39	1.66	1.62	1.55	0.93	1.7
542	Mn-Na2WO4/Al2O3	Mn	25	Na	11	W	74	Al2O3	2	0.37	0.185	40	40	20	775	20	3.0	11.3	5.7	0.38	2	35.71	7.37	1.38	5.99	19.89	7.74	20.64	3.86	16.77	55.7	21.67	150.0	0.20146611242672424	1.39	1.66	1.62	1.55	0.93	1.7
543	Mn-Na2WO4/Al2O3	Mn	25	Na	11	W	74	Al2O3	2	0.37	0.185	40	40	20	775	10	1.5	6.4	2.1	0.75	3	27.26	6.79	1.07	5.72	13.19	4.73	24.91	3.93	20.98	48.39	17.35	150.0	0.09375356522003414	1.39	1.66	1.62	1.55	0.93	1.7
544	Mn-Na2WO4/Al2O3	Mn	25	Na	11	W	74	Al2O3	2	0.37	0.185	40	40	20	775	15	2.3	9.6	3.2	0.5	3	21.9	7.58	1.27	6.31	14.09	4.68	34.61	5.8	28.81	64.34	21.37	150.0	0.15765356109194203	1.39	1.66	1.62	1.55	0.93	1.7
545	Mn-Na2WO4/Al2O3	Mn	25	Na	11	W	74	Al2O3	2	0.37	0.185	40	40	20	775	20	3.0	12.8	4.3	0.38	3	24.33	7.62	1.3	6.32	13.91	4.24	31.32	5.34	25.98	57.17	17.43	150.0	0.20857810785692654	1.39	1.66	1.62	1.55	0.93	1.7
546	Mn-Na2WO4/Al2O3	Mn	25	Na	11	W	74	Al2O3	2	0.37	0.185	40	40	20	775	10	1.5	6.8	1.7	0.75	4	22.26	6.68	1.11	5.57	10.19	3.23	30.01	4.99	25.02	45.78	14.51	150.0	0.09218098511314948	1.39	1.66	1.62	1.55	0.93	1.7
547	Mn-Na2WO4/Al2O3	Mn	25	Na	11	W	74	Al2O3	2	0.37	0.185	40	40	20	775	15	2.3	10.2	2.6	0.5	4	19.48	7.25	1.24	6.01	10.56	2.97	37.22	6.37	30.85	54.21	15.25	150.0	0.15052496900109372	1.39	1.66	1.62	1.55	0.93	1.7
548	Mn-Na2WO4/Al2O3	Mn	25	Na	11	W	74	Al2O3	2	0.37	0.185	40	40	20	775	20	3.0	13.6	3.4	0.38	4	21.14	7.24	1.35	5.89	10.6	2.77	34.25	6.39	27.86	50.14	13.1	150.0	0.19777545684410655	1.39	1.66	1.62	1.55	0.93	1.7
549	Mn-Na2WO4/Al2O3	Mn	25	Na	11	W	74	Al2O3	2	0.37	0.185	40	40	20	775	10	1.5	7.3	1.2	0.75	6	14.26	6.29	1.08	5.21	6.84	1.94	44.11	7.57	36.54	47.97	13.6	150.0	0.08662037180314543	1.39	1.66	1.62	1.55	0.93	1.7
550	Mn-Na2WO4/Al2O3	Mn	25	Na	11	W	74	Al2O3	2	0.37	0.185	40	40	20	775	15	2.3	10.9	1.8	0.5	6	13.04	6.65	1.27	5.38	6.76	1.76	51.0	9.74	41.26	51.84	13.5	150.0	0.1376286320007195	1.39	1.66	1.62	1.55	0.93	1.7
551	Mn-Na2WO4/Al2O3	Mn	25	Na	11	W	74	Al2O3	2	0.37	0.185	40	40	20	775	20	3.0	14.6	2.4	0.38	6	10.92	6.97	1.44	5.53	6.9	1.66	63.83	13.19	50.64	63.19	15.2	150.0	0.19012674791480022	1.39	1.66	1.62	1.55	0.93	1.7
552	Mn-Na2WO4/Al2O3	Mn	25	Na	11	W	74	Al2O3	2	0.37	0.185	40	40	20	775	10	4.0	4.0	2.0	0.75	2	32.93	6.97	1.13	5.84	20.23	8.7	21.17	3.43	17.73	61.43	26.42	150.0	0.09633088561016545	1.39	1.66	1.62	1.55	0.93	1.7
553	Mn-Na2WO4/Al2O3	Mn	25	Na	11	W	74	Al2O3	2	0.37	0.185	40	40	20	775	15	6.0	6.0	3.0	0.5	2	32.8	7.44	1.28	6.16	20.51	7.97	22.68	3.9	18.78	62.53	24.3	150.0	0.1546262062053405	1.39	1.66	1.62	1.55	0.93	1.7
554	Mn-Na2WO4/Al2O3	Mn	25	Na	11	W	74	Al2O3	2	0.37	0.185	40	40	20	775	20	8.0	8.0	4.0	0.38	2	34.82	7.45	1.3	6.15	20.47	7.6	21.4	3.73	17.66	58.79	21.83	150.0	0.20373986044364437	1.39	1.66	1.62	1.55	0.93	1.7
555	Mn-Na2WO4/Al2O3	Mn	25	Na	11	W	74	Al2O3	2	0.37	0.185	40	40	20	775	10	4.0	4.5	1.5	0.75	3	25.72	6.92	1.1	5.82	13.95	4.79	26.91	4.28	22.63	54.24	18.62	150.0	0.0956144634053339	1.39	1.66	1.62	1.55	0.93	1.7
556	Mn-Na2WO4/Al2O3	Mn	25	Na	11	W	74	Al2O3	2	0.37	0.185	40	40	20	775	15	6.0	6.8	2.3	0.5	3	23.99	7.5	1.25	6.25	13.77	4.26	31.26	5.21	26.05	57.4	17.76	150.0	0.1559230829394236	1.39	1.66	1.62	1.55	0.93	1.7
557	Mn-Na2WO4/Al2O3	Mn	25	Na	11	W	74	Al2O3	2	0.37	0.185	40	40	20	775	20	8.0	9.0	3.0	0.38	3	24.72	7.68	1.42	6.26	13.91	4.05	31.07	5.74	25.32	56.27	16.38	150.0	0.21028785060079452	1.39	1.66	1.62	1.55	0.93	1.7
558	Mn-Na2WO4/Al2O3	Mn	25	Na	11	W	74	Al2O3	2	0.37	0.185	40	40	20	775	10	4.0	4.8	1.2	0.75	4	18.72	6.9	1.17	5.73	10.68	3.32	36.86	6.25	30.61	57.05	17.74	150.0	0.09532800227342657	1.39	1.66	1.62	1.55	0.93	1.7
559	Mn-Na2WO4/Al2O3	Mn	25	Na	11	W	74	Al2O3	2	0.37	0.185	40	40	20	775	15	6.0	7.2	1.8	0.5	4	18.64	7.15	1.27	5.88	10.29	2.87	38.36	6.81	31.55	55.2	15.4	150.0	0.14836979637875317	1.39	1.66	1.62	1.55	0.93	1.7
560	Mn-Na2WO4/Al2O3	Mn	25	Na	11	W	74	Al2O3	2	0.37	0.185	40	40	20	775	20	8.0	9.6	2.4	0.38	4	18.59	7.5	1.38	6.12	10.38	2.77	40.34	7.42	32.92	55.84	14.9	150.0	0.2051619512360837	1.39	1.66	1.62	1.55	0.93	1.7
561	Mn-Na2WO4/Al2O3	Mn	25	Na	11	W	74	Al2O3	2	0.37	0.185	40	40	20	775	10	4.0	5.1	0.9	0.75	6	12.94	5.93	1.2	4.73	6.28	2.11	45.83	9.27	36.55	48.53	16.31	150.0	0.08150800000564176	1.39	1.66	1.62	1.55	0.93	1.7
562	Mn-Na2WO4/Al2O3	Mn	25	Na	11	W	74	Al2O3	2	0.37	0.185	40	40	20	775	15	6.0	7.7	1.3	0.5	6	12.55	6.23	1.4	4.83	5.93	2.01	49.64	11.16	38.49	47.25	16.02	150.0	0.12865042111311517	1.39	1.66	1.62	1.55	0.93	1.7
563	Mn-Na2WO4/Al2O3	Mn	25	Na	11	W	74	Al2O3	2	0.37	0.185	40	40	20	775	20	8.0	10.3	1.7	0.38	6	12.93	6.43	1.46	4.97	6.22	1.96	49.73	11.29	38.44	48.11	15.16	150.0	0.17489570184281528	1.39	1.66	1.62	1.55	0.93	1.7
564	Mn-Na2WO4/Al2O3	Mn	25	Na	11	W	74	Al2O3	2	0.37	0.185	40	40	20	775	10	7.0	2.0	1.0	0.75	2	36.47	7.13	1.3	5.83	18.94	8.12	19.55	3.56	15.99	51.93	22.26	150.0	0.09862602693356592	1.39	1.66	1.62	1.55	0.93	1.7
565	Mn-Na2WO4/Al2O3	Mn	25	Na	11	W	74	Al2O3	2	0.37	0.185	40	40	20	775	15	10.5	3.0	1.5	0.5	2	36.42	7.39	1.46	5.93	18.69	7.84	20.29	4.01	16.28	51.32	21.53	150.0	0.15354611761182743	1.39	1.66	1.62	1.55	0.93	1.7
566	Mn-Na2WO4/Al2O3	Mn	25	Na	11	W	74	Al2O3	2	0.37	0.185	40	40	20	775	20	14.0	4.0	2.0	0.38	2	36.38	7.76	1.4	6.36	18.98	7.52	21.33	3.85	17.48	52.17	20.67	150.0	0.21256923691391522	1.39	1.66	1.62	1.55	0.93	1.7
567	Mn-Na2WO4/Al2O3	Mn	25	Na	11	W	74	Al2O3	2	0.37	0.185	40	40	20	775	10	7.0	2.3	0.8	0.75	3	24.52	7.14	1.38	5.76	12.91	5.51	29.12	5.63	23.49	52.65	22.47	150.0	0.09876960452842098	1.39	1.66	1.62	1.55	0.93	1.7
568	Mn-Na2WO4/Al2O3	Mn	25	Na	11	W	74	Al2O3	2	0.37	0.185	40	40	20	775	15	10.5	3.4	1.1	0.5	3	25.76	7.03	1.39	5.64	11.67	5.22	27.29	5.4	21.89	45.3	20.26	150.0	0.14578665104064967	1.39	1.66	1.62	1.55	0.93	1.7
569	Mn-Na2WO4/Al2O3	Mn	25	Na	11	W	74	Al2O3	2	0.37	0.185	40	40	20	775	20	14.0	4.5	1.5	0.38	3	25.04	7.42	1.65	5.77	11.49	5.08	29.63	6.59	23.04	45.89	20.29	150.0	0.20288697469728142	1.39	1.66	1.62	1.55	0.93	1.7
570	Mn-Na2WO4/Al2O3	Mn	25	Na	11	W	74	Al2O3	2	0.37	0.185	40	40	20	775	10	7.0	2.4	0.6	0.75	4	19.13	6.1	1.51	4.59	8.43	4.53	31.89	7.89	23.99	44.07	23.68	150.0	0.0839197330318321	1.39	1.66	1.62	1.55	0.93	1.7
571	Mn-Na2WO4/Al2O3	Mn	25	Na	11	W	74	Al2O3	2	0.37	0.185	40	40	20	775	15	10.5	3.6	0.9	0.5	4	19.55	5.79	1.45	4.34	7.48	4.51	29.62	7.42	22.2	38.26	23.07	150.0	0.11928770585502986	1.39	1.66	1.62	1.55	0.93	1.7
572	Mn-Na2WO4/Al2O3	Mn	25	Na	11	W	74	Al2O3	2	0.37	0.185	40	40	20	775	20	14.0	4.8	1.2	0.38	4	18.1	5.83	1.6	4.23	7.43	4.33	32.21	8.84	23.37	41.05	23.92	150.0	0.15807506964768292	1.39	1.66	1.62	1.55	0.93	1.7
573	Mn-Na2WO4/Al2O3	Mn	25	Na	11	W	74	Al2O3	2	0.37	0.185	40	40	20	775	10	7.0	2.6	0.4	0.75	6	12.46	4.06	1.34	2.72	4.58	3.71	32.58	10.75	21.83	36.76	29.78	150.0	0.055262919885564636	1.39	1.66	1.62	1.55	0.93	1.7
574	Mn-Na2WO4/Al2O3	Mn	25	Na	11	W	74	Al2O3	2	0.37	0.185	40	40	20	775	15	10.5	3.9	0.6	0.5	6	10.78	3.5	1.34	2.16	4.28	3.6	32.47	12.43	20.04	39.7	33.4	150.0	0.07125435528630232	1.39	1.66	1.62	1.55	0.93	1.7
575	Mn-Na2WO4/Al2O3	Mn	25	Na	11	W	74	Al2O3	2	0.37	0.185	40	40	20	775	20	14.0	5.1	0.9	0.38	6	12.41	2.86	1.26	1.6	3.61	3.15	23.05	10.15	12.89	29.09	25.38	150.0	0.07636039229076991	1.39	1.66	1.62	1.55	0.93	1.7
576	Mn-Na2WO4/Al2O3	Mn	25	Na	11	W	74	Al2O3	2	0.37	0.185	40	40	20	750	10	1.5	5.7	2.8	0.75	2	32.76	7.21	1.44	5.77	19.26	8.01	22.01	4.4	17.61	58.79	24.45	150.0	0.09977508083067131	1.39	1.66	1.62	1.55	0.93	1.7
577	Mn-Na2WO4/Al2O3	Mn	25	Na	11	W	74	Al2O3	2	0.37	0.185	40	40	20	750	15	2.3	8.5	4.3	0.5	2	34.27	7.43	1.54	5.89	19.78	7.53	21.68	4.49	17.19	57.72	21.97	150.0	0.15441014181794302	1.39	1.66	1.62	1.55	0.93	1.7
578	Mn-Na2WO4/Al2O3	Mn	25	Na	11	W	74	Al2O3	2	0.37	0.185	40	40	20	750	20	3.0	11.3	5.7	0.38	2	33.71	7.67	1.6	6.07	20.27	7.33	22.75	4.75	18.01	60.13	21.74	150.0	0.21000281632514428	1.39	1.66	1.62	1.55	0.93	1.7
579	Mn-Na2WO4/Al2O3	Mn	25	Na	11	W	74	Al2O3	2	0.37	0.185	40	40	20	750	10	1.5	6.4	2.1	0.75	3	24.94	7.28	1.41	5.87	13.35	4.52	29.19	5.65	23.54	53.53	18.12	150.0	0.10078131594212676	1.39	1.66	1.62	1.55	0.93	1.7
580	Mn-Na2WO4/Al2O3	Mn	25	Na	11	W	74	Al2O3	2	0.37	0.185	40	40	20	750	15	2.3	9.6	3.2	0.5	3	20.39	8.06	1.74	6.32	14.07	4.23	39.53	8.53	31.0	69.0	20.75	150.0	0.1680679912200189	1.39	1.66	1.62	1.55	0.93	1.7
581	Mn-Na2WO4/Al2O3	Mn	25	Na	11	W	74	Al2O3	2	0.37	0.185	40	40	20	750	20	3.0	12.8	4.3	0.38	3	22.67	8.08	1.76	6.32	14.01	3.99	35.64	7.76	27.88	61.8	17.6	150.0	0.22171461170418713	1.39	1.66	1.62	1.55	0.93	1.7
582	Mn-Na2WO4/Al2O3	Mn	25	Na	11	W	74	Al2O3	2	0.37	0.185	40	40	20	750	10	1.5	6.8	1.7	0.75	4	19.21	7.1	1.42	5.68	10.01	2.91	36.96	7.39	29.57	52.11	15.15	150.0	0.09819538689106465	1.39	1.66	1.62	1.55	0.93	1.7
583	Mn-Na2WO4/Al2O3	Mn	25	Na	11	W	74	Al2O3	2	0.37	0.185	40	40	20	750	15	2.3	10.2	2.6	0.5	4	13.85	7.87	1.7	6.17	10.52	2.77	56.82	12.27	44.55	75.96	20.0	150.0	0.16393912573450134	1.39	1.66	1.62	1.55	0.93	1.7
584	Mn-Na2WO4/Al2O3	Mn	25	Na	11	W	74	Al2O3	2	0.37	0.185	40	40	20	750	20	3.0	13.6	3.4	0.38	4	17.09	7.77	1.74	6.03	10.39	2.62	45.47	10.18	35.28	60.8	15.33	150.0	0.21285454931701012	1.39	1.66	1.62	1.55	0.93	1.7
585	Mn-Na2WO4/Al2O3	Mn	25	Na	11	W	74	Al2O3	2	0.37	0.185	40	40	20	750	10	1.5	7.3	1.2	0.75	6	13.22	6.37	1.46	4.91	6.49	1.86	48.18	11.04	37.14	49.09	14.07	150.0	0.08775912138305812	1.39	1.66	1.62	1.55	0.93	1.7
586	Mn-Na2WO4/Al2O3	Mn	25	Na	11	W	74	Al2O3	2	0.37	0.185	40	40	20	750	15	2.3	10.9	1.8	0.5	6	10.23	6.7	1.65	5.05	6.44	1.83	65.49	16.13	49.36	62.95	17.89	150.0	0.13870015626958634	1.39	1.66	1.62	1.55	0.93	1.7
587	Mn-Na2WO4/Al2O3	Mn	25	Na	11	W	74	Al2O3	2	0.37	0.185	40	40	20	750	20	3.0	14.6	2.4	0.38	6	11.56	6.83	1.74	5.09	6.46	1.76	59.08	15.05	44.03	55.88	15.22	150.0	0.18616948559409954	1.39	1.66	1.62	1.55	0.93	1.7
588	Mn-Na2WO4/Al2O3	Mn	25	Na	11	W	74	Al2O3	2	0.37	0.185	40	40	20	750	10	4.0	4.0	2.0	0.75	2	33.09	7.16	1.39	5.77	20.59	8.12	21.64	4.2	17.44	62.22	24.54	150.0	0.0990568061091401	1.39	1.66	1.62	1.55	0.93	1.7
589	Mn-Na2WO4/Al2O3	Mn	25	Na	11	W	74	Al2O3	2	0.37	0.185	40	40	20	750	15	6.0	6.0	3.0	0.5	2	32.98	7.69	1.54	6.15	20.16	7.25	23.32	4.67	18.65	61.13	21.98	150.0	0.16003541597206236	1.39	1.66	1.62	1.55	0.93	1.7
590	Mn-Na2WO4/Al2O3	Mn	25	Na	11	W	74	Al2O3	2	0.37	0.185	40	40	20	750	20	8.0	8.0	4.0	0.38	2	33.04	7.83	1.62	6.21	20.55	7.22	23.7	4.9	18.8	62.2	21.85	150.0	0.21456707363820668	1.39	1.66	1.62	1.55	0.93	1.7
591	Mn-Na2WO4/Al2O3	Mn	25	Na	11	W	74	Al2O3	2	0.37	0.185	40	40	20	750	10	4.0	4.5	1.5	0.75	3	25.91	7.22	1.36	5.86	14.33	4.81	27.87	5.25	22.62	55.31	18.56	150.0	0.09991878221932506	1.39	1.66	1.62	1.55	0.93	1.7
592	Mn-Na2WO4/Al2O3	Mn	25	Na	11	W	74	Al2O3	2	0.37	0.185	40	40	20	750	15	6.0	6.8	2.3	0.5	3	24.32	7.4	1.32	6.08	13.88	4.37	30.43	5.43	25.0	57.07	17.97	150.0	0.1537620886719155	1.39	1.66	1.62	1.55	0.93	1.7
593	Mn-Na2WO4/Al2O3	Mn	25	Na	11	W	74	Al2O3	2	0.37	0.185	40	40	20	750	20	8.0	9.0	3.0	0.38	3	24.96	7.63	1.37	6.26	14.16	4.01	30.57	5.49	25.08	56.73	16.07	150.0	0.20886298785150711	1.39	1.66	1.62	1.55	0.93	1.7
594	Mn-Na2WO4/Al2O3	Mn	25	Na	11	W	74	Al2O3	2	0.37	0.185	40	40	20	750	10	4.0	4.8	1.2	0.75	4	20.75	6.74	1.06	5.68	11.14	3.42	32.48	5.11	27.37	53.69	16.48	150.0	0.09303852614388879	1.39	1.66	1.62	1.55	0.93	1.7
595	Mn-Na2WO4/Al2O3	Mn	25	Na	11	W	74	Al2O3	2	0.37	0.185	40	40	20	750	15	6.0	7.2	1.8	0.5	4	17.96	6.94	1.08	5.86	10.9	3.13	38.64	6.01	32.63	60.69	17.43	150.0	0.14385147914317786	1.39	1.66	1.62	1.55	0.93	1.7
