Repository: jimmmmmmmyzzy/SR-in-Heterogeneous-Catalysis

# Towards distilling 'physical laws' in heterogeneous catalysis with symbolic regression

File: OCM_dataset_modified.csv (part 4 of 64)
	Name	M1	M1_atom_number	M2	M2_atom_number	M3	M3_atom_number	Support 	Support_ID	M2_mol	M3_mol	M1_mol%	M2_mol%	M3_mol%	Temp	Total_flow	Ar_flow	CH4_flow	O2_flow	CT	CH4/O2	CH4_conv	C2y	C2H6y	C2H4y	COy	CO2y	C2s	C2H6s	C2H4s	COs	CO2s	BET_surface_area	rate_constant	radii_M1	radii_M2	radii_M3	chi_M1	chi_M2	chi_M3
596	Mn-Na2WO4/Al2O3	Mn	25	Na	11	W	74	Al2O3	2	0.37	0.185	40	40	20	750	20	8.0	9.6	2.4	0.38	4	19.16	7.09	1.1	5.99	10.96	2.93	37.0	5.74	31.26	57.2	15.29	150.0	0.19352342982860582	1.39	1.66	1.62	1.55	0.93	1.7
597	Mn-Na2WO4/Al2O3	Mn	25	Na	11	W	74	Al2O3	2	0.37	0.185	40	40	20	750	10	4.0	5.1	0.9	0.75	6	12.46	5.79	0.82	4.97	7.32	2.23	46.47	6.58	39.89	58.75	17.9	150.0	0.07952513723668657	1.39	1.66	1.62	1.55	0.93	1.7
598	Mn-Na2WO4/Al2O3	Mn	25	Na	11	W	74	Al2O3	2	0.37	0.185	40	40	20	750	15	6.0	7.7	1.3	0.5	6	12.24	5.97	0.87	5.1	7.24	2.02	48.77	7.11	41.67	59.15	16.5	150.0	0.12311261139821161	1.39	1.66	1.62	1.55	0.93	1.7
599	Mn-Na2WO4/Al2O3	Mn	25	Na	11	W	74	Al2O3	2	0.37	0.185	40	40	20	750	20	8.0	10.3	1.7	0.38	6	12.11	6.27	0.91	5.36	7.29	1.89	51.78	7.51	44.26	60.2	15.61	150.0	0.170399676920255	1.39	1.66	1.62	1.55	0.93	1.7
600	Mn-Na2WO4/Al2O3	Mn	25	Na	11	W	74	Al2O3	2	0.37	0.185	40	40	20	750	10	7.0	2.0	1.0	0.75	2	37.12	5.66	0.78	4.88	20.83	9.68	15.25	2.1	13.15	56.12	26.08	150.0	0.07768654417596765	1.39	1.66	1.62	1.55	0.93	1.7
601	Mn-Na2WO4/Al2O3	Mn	25	Na	11	W	74	Al2O3	2	0.37	0.185	40	40	20	750	15	10.5	3.0	1.5	0.5	2	38.37	5.74	0.68	5.06	20.92	8.99	14.96	1.77	13.19	54.52	23.43	150.0	0.11822652898501317	1.39	1.66	1.62	1.55	0.93	1.7
602	Mn-Na2WO4/Al2O3	Mn	25	Na	11	W	74	Al2O3	2	0.37	0.185	40	40	20	750	20	14.0	4.0	2.0	0.38	2	39.06	5.83	0.75	5.08	20.42	8.25	14.93	1.92	13.01	52.28	21.12	150.0	0.15807506964768292	1.39	1.66	1.62	1.55	0.93	1.7
603	Mn-Na2WO4/Al2O3	Mn	25	Na	11	W	74	Al2O3	2	0.37	0.185	40	40	20	750	10	7.0	2.3	0.8	0.75	3	27.21	4.99	0.48	4.51	14.81	6.9	18.34	1.76	16.57	54.43	25.36	150.0	0.06825071569257775	1.39	1.66	1.62	1.55	0.93	1.7
604	Mn-Na2WO4/Al2O3	Mn	25	Na	11	W	74	Al2O3	2	0.37	0.185	40	40	20	750	15	10.5	3.4	1.1	0.5	3	27.08	5.44	0.51	4.93	13.77	5.37	20.09	1.88	18.21	50.85	19.83	150.0	0.11187126466060661	1.39	1.66	1.62	1.55	0.93	1.7
605	Mn-Na2WO4/Al2O3	Mn	25	Na	11	W	74	Al2O3	2	0.37	0.185	40	40	20	750	20	14.0	4.5	1.5	0.38	3	26.2	6.39	0.77	5.62	14.4	4.78	24.39	2.94	21.45	54.96	18.24	150.0	0.17377097527483687	1.39	1.66	1.62	1.55	0.93	1.7
606	Mn-Na2WO4/Al2O3	Mn	25	Na	11	W	74	Al2O3	2	0.37	0.185	40	40	20	750	10	7.0	2.4	0.6	0.75	4	22.45	5.95	0.81	5.14	10.52	3.92	26.5	3.61	22.9	46.86	17.46	150.0	0.08179150698806929	1.39	1.66	1.62	1.55	0.93	1.7
607	Mn-Na2WO4/Al2O3	Mn	25	Na	11	W	74	Al2O3	2	0.37	0.185	40	40	20	750	15	10.5	3.6	0.9	0.5	4	19.71	6.45	1.21	5.24	8.65	3.23	32.72	6.14	26.59	43.89	16.39	150.0	0.1333482665359855	1.39	1.66	1.62	1.55	0.93	1.7
608	Mn-Na2WO4/Al2O3	Mn	25	Na	11	W	74	Al2O3	2	0.37	0.185	40	40	20	750	20	14.0	4.8	1.2	0.38	4	20.83	6.6	1.45	5.15	8.36	3.4	31.69	6.96	24.72	40.13	16.32	150.0	0.17968115987709077	1.39	1.66	1.62	1.55	0.93	1.7
609	Mn-Na2WO4/Al2O3	Mn	25	Na	11	W	74	Al2O3	2	0.37	0.185	40	40	20	750	10	7.0	2.6	0.4	0.75	6	12.42	4.04	1.17	2.87	4.84	3.44	32.53	9.42	23.11	38.97	27.7	150.0	0.05498499735546338	1.39	1.66	1.62	1.55	0.93	1.7
610	Mn-Na2WO4/Al2O3	Mn	25	Na	11	W	74	Al2O3	2	0.37	0.185	40	40	20	750	15	10.5	3.9	0.6	0.5	6	11.74	2.68	1.3	1.38	3.45	3.26	22.83	11.07	11.75	29.39	27.77	150.0	0.0543313361455391	1.39	1.66	1.62	1.55	0.93	1.7
611	Mn-Na2WO4/Al2O3	Mn	25	Na	11	W	74	Al2O3	2	0.37	0.185	40	40	20	750	20	14.0	5.1	0.9	0.38	6	9.68	1.94	1.06	0.88	3.26	3.41	20.04	10.95	9.09	33.68	35.23	150.0	0.05155434148685302	1.39	1.66	1.62	1.55	0.93	1.7
612	Mn-Na2WO4/Al2O3	Mn	25	Na	11	W	74	Al2O3	2	0.37	0.185	40	40	20	700	10	1.5	5.7	2.8	0.75	2	33.42	7.15	2.01	5.14	18.83	7.2	21.39	6.01	15.38	56.34	21.54	150.0	0.09891319758583544	1.39	1.66	1.62	1.55	0.93	1.7
613	Mn-Na2WO4/Al2O3	Mn	25	Na	11	W	74	Al2O3	2	0.37	0.185	40	40	20	700	15	2.3	8.5	4.3	0.5	2	34.38	7.23	2.11	5.12	19.53	7.03	21.03	6.14	14.89	56.81	20.45	150.0	0.15009374864582253	1.39	1.66	1.62	1.55	0.93	1.7
614	Mn-Na2WO4/Al2O3	Mn	25	Na	11	W	74	Al2O3	2	0.37	0.185	40	40	20	700	20	3.0	11.3	5.7	0.38	2	35.86	7.16	2.16	5.0	19.69	6.84	19.97	6.02	13.94	54.91	19.07	150.0	0.19550685416277652	1.39	1.66	1.62	1.55	0.93	1.7
615	Mn-Na2WO4/Al2O3	Mn	25	Na	11	W	74	Al2O3	2	0.37	0.185	40	40	20	700	10	1.5	6.4	2.1	0.75	3	25.42	6.95	1.98	4.97	12.92	4.1	27.34	7.79	19.55	50.83	16.13	150.0	0.09604427053310882	1.39	1.66	1.62	1.55	0.93	1.7
616	Mn-Na2WO4/Al2O3	Mn	25	Na	11	W	74	Al2O3	2	0.37	0.185	40	40	20	700	15	2.3	9.6	3.2	0.5	3	23.49	7.26	2.17	5.09	13.21	3.96	30.91	9.24	21.67	56.24	16.86	150.0	0.1507406140495532	1.39	1.66	1.62	1.55	0.93	1.7
617	Mn-Na2WO4/Al2O3	Mn	25	Na	11	W	74	Al2O3	2	0.37	0.185	40	40	20	700	20	3.0	12.8	4.3	0.38	3	21.52	7.57	2.33	5.24	13.51	3.75	35.18	10.83	24.35	62.78	17.43	150.0	0.20715417029317135	1.39	1.66	1.62	1.55	0.93	1.7
618	Mn-Na2WO4/Al2O3	Mn	25	Na	11	W	74	Al2O3	2	0.37	0.185	40	40	20	700	10	1.5	6.8	1.7	0.75	4	19.48	6.4	1.96	4.44	9.38	3.03	32.85	10.06	22.79	48.15	15.55	150.0	0.08818640333939343	1.39	1.66	1.62	1.55	0.93	1.7
619	Mn-Na2WO4/Al2O3	Mn	25	Na	11	W	74	Al2O3	2	0.37	0.185	40	40	20	700	15	2.3	10.2	2.6	0.5	4	13.15	6.75	2.17	4.58	9.57	2.87	51.33	16.5	34.83	72.78	21.83	150.0	0.1397722549283329	1.39	1.66	1.62	1.55	0.93	1.7
620	Mn-Na2WO4/Al2O3	Mn	25	Na	11	W	74	Al2O3	2	0.37	0.185	40	40	20	700	20	3.0	13.6	3.4	0.38	4	16.59	6.77	2.27	4.5	9.68	2.65	40.81	13.68	27.12	58.35	15.97	150.0	0.18447533599865545	1.39	1.66	1.62	1.55	0.93	1.7
621	Mn-Na2WO4/Al2O3	Mn	25	Na	11	W	74	Al2O3	2	0.37	0.185	40	40	20	700	10	1.5	7.3	1.2	0.75	6	11.23	2.89	1.45	1.44	5.19	2.91	25.73	12.91	12.82	46.22	25.91	150.0	0.03910110584243831	1.39	1.66	1.62	1.55	0.93	1.7
622	Mn-Na2WO4/Al2O3	Mn	25	Na	11	W	74	Al2O3	2	0.37	0.185	40	40	20	700	15	2.3	10.9	1.8	0.5	6	8.97	2.84	1.47	1.37	4.4	2.65	31.66	16.39	15.27	49.05	29.54	150.0	0.0576221637082392	1.39	1.66	1.62	1.55	0.93	1.7
623	Mn-Na2WO4/Al2O3	Mn	25	Na	11	W	74	Al2O3	2	0.37	0.185	40	40	20	700	20	3.0	14.6	2.4	0.38	6	8.91	3.22	1.58	1.64	4.06	2.27	36.14	17.73	18.41	45.57	25.48	150.0	0.0861311174287339	1.39	1.66	1.62	1.55	0.93	1.7
624	Mn-Na2WO4/Al2O3	Mn	25	Na	11	W	74	Al2O3	2	0.37	0.185	40	40	20	700	10	4.0	4.0	2.0	0.75	2	32.53	6.76	1.84	4.92	18.72	7.64	20.78	5.66	15.12	57.55	23.49	150.0	0.09332449576071329	1.39	1.66	1.62	1.55	0.93	1.7
625	Mn-Na2WO4/Al2O3	Mn	25	Na	11	W	74	Al2O3	2	0.37	0.185	40	40	20	700	15	6.0	6.0	3.0	0.5	2	32.38	7.09	2.03	5.06	18.93	7.04	21.9	6.27	15.63	58.46	21.74	150.0	0.14707780666974044	1.39	1.66	1.62	1.55	0.93	1.7
626	Mn-Na2WO4/Al2O3	Mn	25	Na	11	W	74	Al2O3	2	0.37	0.185	40	40	20	700	20	8.0	8.0	4.0	0.38	2	32.43	7.37	2.1	5.27	18.91	6.7	22.73	6.48	16.25	58.31	20.66	150.0	0.20146611242672424	1.39	1.66	1.62	1.55	0.93	1.7
627	Mn-Na2WO4/Al2O3	Mn	25	Na	11	W	74	Al2O3	2	0.37	0.185	40	40	20	700	10	4.0	4.5	1.5	0.75	3	23.4	5.62	1.82	3.8	12.27	5.26	24.02	7.78	16.24	52.44	22.48	150.0	0.07712133291979992	1.39	1.66	1.62	1.55	0.93	1.7
628	Mn-Na2WO4/Al2O3	Mn	25	Na	11	W	74	Al2O3	2	0.37	0.185	40	40	20	700	15	6.0	6.8	2.3	0.5	3	21.26	5.05	1.91	3.14	10.92	4.48	23.75	8.98	14.77	51.36	21.07	150.0	0.10363949745959294	1.39	1.66	1.62	1.55	0.93	1.7
629	Mn-Na2WO4/Al2O3	Mn	25	Na	11	W	74	Al2O3	2	0.37	0.185	40	40	20	700	20	8.0	9.0	3.0	0.38	3	22.04	5.88	2.14	3.74	11.2	3.97	26.68	9.71	16.97	50.82	18.01	150.0	0.1594726898129726	1.39	1.66	1.62	1.55	0.93	1.7
630	Mn-Na2WO4/Al2O3	Mn	25	Na	11	W	74	Al2O3	2	0.37	0.185	40	40	20	700	10	4.0	4.8	1.2	0.75	4	14.8	3.18	1.45	1.73	6.85	4.69	21.49	9.8	11.69	46.28	31.69	150.0	0.04308880196872416	1.39	1.66	1.62	1.55	0.93	1.7
631	Mn-Na2WO4/Al2O3	Mn	25	Na	11	W	74	Al2O3	2	0.37	0.185	40	40	20	700	15	6.0	7.2	1.8	0.5	4	11.55	3.46	1.48	1.98	5.49	3.74	29.96	12.81	17.14	47.53	32.38	150.0	0.07042551151148897	1.39	1.66	1.62	1.55	0.93	1.7
632	Mn-Na2WO4/Al2O3	Mn	25	Na	11	W	74	Al2O3	2	0.37	0.185	40	40	20	700	20	8.0	9.6	2.4	0.38	4	12.52	3.88	1.64	2.24	5.48	3.12	30.99	13.1	17.89	43.77	24.92	150.0	0.10413888189427144	1.39	1.66	1.62	1.55	0.93	1.7
633	Mn-Na2WO4/Al2O3	Mn	25	Na	11	W	74	Al2O3	2	0.37	0.185	40	40	20	700	10	4.0	5.1	0.9	0.75	6	7.68	1.29	0.84	0.45	2.99	3.65	16.8	10.94	5.86	38.93	47.53	150.0	0.017311903411059714	1.39	1.66	1.62	1.55	0.93	1.7
634	Mn-Na2WO4/Al2O3	Mn	25	Na	11	W	74	Al2O3	2	0.37	0.185	40	40	20	700	15	6.0	7.7	1.3	0.5	6	6.26	1.2	0.79	0.41	2.48	3.33	19.17	12.62	6.55	39.62	53.19	150.0	0.024145162468538497	1.39	1.66	1.62	1.55	0.93	1.7
635	Mn-Na2WO4/Al2O3	Mn	25	Na	11	W	74	Al2O3	2	0.37	0.185	40	40	20	700	20	8.0	10.3	1.7	0.38	6	6.09	1.38	0.94	0.44	2.28	2.78	22.66	15.44	7.22	37.44	45.65	150.0	0.03656869787397724	1.39	1.66	1.62	1.55	0.93	1.7
636	Mn-Na2WO4/Al2O3	Mn	25	Na	11	W	74	Al2O3	2	0.37	0.185	40	40	20	700	10	7.0	2.0	1.0	0.75	2	16.11	1.1	0.9	0.2	1.7	14.9	6.83	5.59	1.24	10.55	92.49	150.0	0.014747929812566597	1.39	1.66	1.62	1.55	0.93	1.7
637	Mn-Na2WO4/Al2O3	Mn	25	Na	11	W	74	Al2O3	2	0.37	0.185	40	40	20	700	15	10.5	3.0	1.5	0.5	2	15.28	1.32	1.13	0.19	1.89	11.89	8.64	7.4	1.24	12.37	77.81	150.0	0.026575788653870815	1.39	1.66	1.62	1.55	0.93	1.7
638	Mn-Na2WO4/Al2O3	Mn	25	Na	11	W	74	Al2O3	2	0.37	0.185	40	40	20	700	20	14.0	4.0	2.0	0.38	2	15.0	1.4	1.13	0.27	2.14	9.34	9.33	7.53	1.8	14.27	62.27	150.0	0.037102432577635916	1.39	1.66	1.62	1.55	0.93	1.7
639	Mn-Na2WO4/Al2O3	Mn	25	Na	11	W	74	Al2O3	2	0.37	0.185	40	40	20	700	10	7.0	2.3	0.8	0.75	3	10.53	0.81	0.63	0.18	0.95	10.07	7.69	5.98	1.71	9.02	95.63	150.0	0.010843977640251988	1.39	1.66	1.62	1.55	0.93	1.7
640	Mn-Na2WO4/Al2O3	Mn	25	Na	11	W	74	Al2O3	2	0.37	0.185	40	40	20	700	15	10.5	3.4	1.1	0.5	3	10.25	0.68	0.61	0.07	0.55	7.35	6.63	5.95	0.68	5.37	71.71	150.0	0.013646450696251073	1.39	1.66	1.62	1.55	0.93	1.7
641	Mn-Na2WO4/Al2O3	Mn	25	Na	11	W	74	Al2O3	2	0.37	0.185	40	40	20	700	20	14.0	4.5	1.5	0.38	3	8.68	0.83	0.59	0.24	0.61	6.44	9.56	6.8	2.76	7.03	74.19	150.0	0.021933254710677967	1.39	1.66	1.62	1.55	0.93	1.7
642	Mn-Na2WO4/Al2O3	Mn	25	Na	11	W	74	Al2O3	2	0.37	0.185	40	40	20	700	10	7.0	2.4	0.6	0.75	4	9.54	0.57	0.46	0.11	1.04	7.21	5.97	4.82	1.15	10.9	75.58	150.0	0.007621742661478922	1.39	1.66	1.62	1.55	0.93	1.7
643	Mn-Na2WO4/Al2O3	Mn	25	Na	11	W	74	Al2O3	2	0.37	0.185	40	40	20	700	15	10.5	3.6	0.9	0.5	4	8.07	0.54	0.48	0.06	0.53	5.46	6.69	5.95	0.74	6.57	67.66	150.0	0.010829265402997683	1.39	1.66	1.62	1.55	0.93	1.7
644	Mn-Na2WO4/Al2O3	Mn	25	Na	11	W	74	Al2O3	2	0.37	0.185	40	40	20	700	20	14.0	4.8	1.2	0.38	4	7.14	0.67	0.58	0.09	0.37	4.77	9.38	8.12	1.26	5.18	66.81	150.0	0.01769090989691266	1.39	1.66	1.62	1.55	0.93	1.7
645	Mn-Na2WO4/Al2O3	Mn	25	Na	11	W	74	Al2O3	2	0.37	0.185	40	40	20	700	10	7.0	2.6	0.4	0.75	6	6.52	0.39	0.31	0.08	1.25	4.5	5.98	4.75	1.23	19.17	69.02	150.0	0.005210166441356102	1.39	1.66	1.62	1.55	0.93	1.7
646	Mn-Na2WO4/Al2O3	Mn	25	Na	11	W	74	Al2O3	2	0.37	0.185	40	40	20	700	15	10.5	3.9	0.6	0.5	6	5.07	0.38	0.38	0.0	0.61	3.53	7.5	7.5	0.0	12.03	69.63	150.0	0.007614476685908133	1.39	1.66	1.62	1.55	0.93	1.7
647	Mn-Na2WO4/Al2O3	Mn	25	Na	11	W	74	Al2O3	2	0.37	0.185	40	40	20	700	20	14.0	5.1	0.9	0.38	6	5.6	0.31	0.21	0.1	0.5	3.21	5.54	3.75	1.79	8.93	57.32	150.0	0.00817056566704936	1.39	1.66	1.62	1.55	0.93	1.7
648	Mn-Na2WO4/SiO2	Mn	25	Na	11	W	74	SiO2	11	0.37	0.185	40	40	20	900	10	1.5	5.7	2.8	0.75	2	33.75	3.18	0.51	2.67	26.35	8.8	9.42	1.51	7.91	78.07	26.07	650.0	0.04308880196872416	1.39	1.66	1.62	1.55	0.93	1.7
649	Mn-Na2WO4/SiO2	Mn	25	Na	11	W	74	SiO2	11	0.37	0.185	40	40	20	900	15	2.3	8.5	4.3	0.5	2	34.33	4.84	0.6	4.24	28.8	8.28	14.1	1.75	12.35	83.89	24.12	650.0	0.09922100110666889	1.39	1.66	1.62	1.55	0.93	1.7
650	Mn-Na2WO4/SiO2	Mn	25	Na	11	W	74	SiO2	11	0.37	0.185	40	40	20	900	20	3.0	11.3	5.7	0.38	2	35.77	5.68	0.6	5.08	29.24	7.67	15.88	1.68	14.2	81.74	21.44	650.0	0.15388665726046272	1.39	1.66	1.62	1.55	0.93	1.7
651	Mn-Na2WO4/SiO2	Mn	25	Na	11	W	74	SiO2	11	0.37	0.185	40	40	20	900	10	1.5	6.4	2.1	0.75	3	23.39	4.74	0.47	4.27	19.78	5.36	20.27	2.01	18.26	84.57	22.92	650.0	0.0647469208205027	1.39	1.66	1.62	1.55	0.93	1.7
652	Mn-Na2WO4/SiO2	Mn	25	Na	11	W	74	SiO2	11	0.37	0.185	40	40	20	900	15	2.3	9.6	3.2	0.5	3	23.44	5.63	0.5	5.13	20.83	4.8	24.02	2.13	21.89	88.87	20.48	650.0	0.11589391990969947	1.39	1.66	1.62	1.55	0.93	1.7
653	Mn-Na2WO4/SiO2	Mn	25	Na	11	W	74	SiO2	11	0.37	0.185	40	40	20	900	20	3.0	12.8	4.3	0.38	3	26.19	6.0	0.56	5.44	20.75	4.26	22.91	2.14	20.77	79.23	16.27	650.0	0.16283000978444087	1.39	1.66	1.62	1.55	0.93	1.7
654	Mn-Na2WO4/SiO2	Mn	25	Na	11	W	74	SiO2	11	0.37	0.185	40	40	20	900	10	1.5	6.8	1.7	0.75	4	19.25	4.78	0.42	4.36	15.68	3.76	24.83	2.18	22.65	81.45	19.53	650.0	0.06530690962895815	1.39	1.66	1.62	1.55	0.93	1.7
655	Mn-Na2WO4/SiO2	Mn	25	Na	11	W	74	SiO2	11	0.37	0.185	40	40	20	900	15	2.3	10.2	2.6	0.5	4	18.72	5.48	0.46	5.02	15.85	3.19	29.27	2.46	26.82	84.67	17.04	650.0	0.11271746733876847	1.39	1.66	1.62	1.55	0.93	1.7
656	Mn-Na2WO4/SiO2	Mn	25	Na	11	W	74	SiO2	11	0.37	0.185	40	40	20	900	20	3.0	13.6	3.4	0.38	4	19.16	5.92	0.52	5.4	16.25	2.92	30.9	2.71	28.18	84.81	15.24	650.0	0.16059132062572265	1.39	1.66	1.62	1.55	0.93	1.7
657	Mn-Na2WO4/SiO2	Mn	25	Na	11	W	74	SiO2	11	0.37	0.185	40	40	20	900	10	1.5	7.3	1.2	0.75	6	12.92	4.47	0.4	4.07	11.18	2.33	34.6	3.1	31.5	86.53	18.03	650.0	0.06097313560823244	1.39	1.66	1.62	1.55	0.93	1.7
658	Mn-Na2WO4/SiO2	Mn	25	Na	11	W	74	SiO2	11	0.37	0.185	40	40	20	900	15	2.3	10.9	1.8	0.5	6	12.21	5.17	0.43	4.74	10.88	1.96	42.34	3.52	38.82	89.11	16.05	650.0	0.10616874218491057	1.39	1.66	1.62	1.55	0.93	1.7
659	Mn-Na2WO4/SiO2	Mn	25	Na	11	W	74	SiO2	11	0.37	0.185	40	40	20	900	20	3.0	14.6	2.4	0.38	6	13.28	5.59	0.49	5.1	10.71	1.7	42.09	3.69	38.4	80.65	12.8	650.0	0.15137680590438454	1.39	1.66	1.62	1.55	0.93	1.7
660	Mn-Na2WO4/SiO2	Mn	25	Na	11	W	74	SiO2	11	0.37	0.185	40	40	20	900	10	4.0	4.0	2.0	0.75	2	35.12	4.49	0.57	3.92	29.53	9.08	12.78	1.62	11.16	84.08	25.85	650.0	0.06125230925526029	1.39	1.66	1.62	1.55	0.93	1.7
661	Mn-Na2WO4/SiO2	Mn	25	Na	11	W	74	SiO2	11	0.37	0.185	40	40	20	900	15	6.0	6.0	3.0	0.5	2	36.6	5.17	0.58	4.59	29.94	7.86	14.13	1.58	12.54	81.8	21.48	650.0	0.10616874218491057	1.39	1.66	1.62	1.55	0.93	1.7
662	Mn-Na2WO4/SiO2	Mn	25	Na	11	W	74	SiO2	11	0.37	0.185	40	40	20	900	20	8.0	8.0	4.0	0.38	2	36.19	5.73	0.6	5.13	30.83	7.36	15.83	1.66	14.18	85.19	20.34	650.0	0.15528205415798005	1.39	1.66	1.62	1.55	0.93	1.7
663	Mn-Na2WO4/SiO2	Mn	25	Na	11	W	74	SiO2	11	0.37	0.185	40	40	20	900	10	4.0	4.5	1.5	0.75	3	26.06	4.69	0.46	4.23	21.06	5.4	18.0	1.77	16.23	80.81	20.72	650.0	0.0640472653847426	1.39	1.66	1.62	1.55	0.93	1.7
664	Mn-Na2WO4/SiO2	Mn	25	Na	11	W	74	SiO2	11	0.37	0.185	40	40	20	900	15	6.0	6.8	2.3	0.5	3	25.07	5.34	0.51	4.83	21.34	4.66	21.3	2.03	19.27	85.12	18.59	650.0	0.1097573230199789	1.39	1.66	1.62	1.55	0.93	1.7
665	Mn-Na2WO4/SiO2	Mn	25	Na	11	W	74	SiO2	11	0.37	0.185	40	40	20	900	20	8.0	9.0	3.0	0.38	3	25.65	5.9	0.49	5.41	21.35	4.2	23.0	1.91	21.09	83.24	16.37	650.0	0.1600319457809407	1.39	1.66	1.62	1.55	0.93	1.7
666	Mn-Na2WO4/SiO2	Mn	25	Na	11	W	74	SiO2	11	0.37	0.185	40	40	20	900	10	4.0	4.8	1.2	0.75	4	19.14	4.67	0.43	4.24	16.71	3.72	24.4	2.25	22.15	87.3	19.44	650.0	0.06376750597680607	1.39	1.66	1.62	1.55	0.93	1.7
667	Mn-Na2WO4/SiO2	Mn	25	Na	11	W	74	SiO2	11	0.37	0.185	40	40	20	900	15	6.0	7.2	1.8	0.5	4	18.81	5.38	0.48	4.9	16.23	3.12	28.6	2.55	26.05	86.28	16.59	650.0	0.11060263157017862	1.39	1.66	1.62	1.55	0.93	1.7
668	Mn-Na2WO4/SiO2	Mn	25	Na	11	W	74	SiO2	11	0.37	0.185	40	40	20	900	20	8.0	9.6	2.4	0.38	4	17.72	5.96	0.54	5.42	15.82	2.7	33.63	3.05	30.59	89.28	15.24	650.0	0.1617104271479542	1.39	1.66	1.62	1.55	0.93	1.7
669	Mn-Na2WO4/SiO2	Mn	25	Na	11	W	74	SiO2	11	0.37	0.185	40	40	20	900	10	4.0	5.1	0.9	0.75	6	12.41	4.3	0.41	3.89	11.01	2.25	34.65	3.3	31.35	88.72	18.13	650.0	0.05860251670557711	1.39	1.66	1.62	1.55	0.93	1.7
670	Mn-Na2WO4/SiO2	Mn	25	Na	11	W	74	SiO2	11	0.37	0.185	40	40	20	900	15	6.0	7.7	1.3	0.5	6	11.01	4.99	0.44	4.55	10.45	1.72	45.32	4.0	41.33	94.91	15.62	650.0	0.10237607353886662	1.39	1.66	1.62	1.55	0.93	1.7
671	Mn-Na2WO4/SiO2	Mn	25	Na	11	W	74	SiO2	11	0.37	0.185	40	40	20	900	20	8.0	10.3	1.7	0.38	6	12.48	5.31	0.52	4.79	10.63	1.55	42.55	4.17	38.38	85.18	12.42	650.0	0.1435836526123228	1.39	1.66	1.62	1.55	0.93	1.7
672	Mn-Na2WO4/SiO2	Mn	25	Na	11	W	74	SiO2	11	0.37	0.185	40	40	20	900	10	7.0	2.0	1.0	0.75	2	39.66	4.08	0.54	3.54	30.52	7.91	10.29	1.36	8.93	76.95	19.94	650.0	0.05554090035844334	1.39	1.66	1.62	1.55	0.93	1.7
673	Mn-Na2WO4/SiO2	Mn	25	Na	11	W	74	SiO2	11	0.37	0.185	40	40	20	900	15	10.5	3.0	1.5	0.5	2	41.62	4.87	0.52	4.35	30.9	6.76	11.7	1.25	10.45	74.24	16.24	650.0	0.09985161753945136	1.39	1.66	1.62	1.55	0.93	1.7
674	Mn-Na2WO4/SiO2	Mn	25	Na	11	W	74	SiO2	11	0.37	0.185	40	40	20	900	20	14.0	4.0	2.0	0.38	2	41.2	5.4	0.65	4.75	31.8	6.36	13.11	1.58	11.53	77.18	15.44	650.0	0.14608607876383903	1.39	1.66	1.62	1.55	0.93	1.7
675	Mn-Na2WO4/SiO2	Mn	25	Na	11	W	74	SiO2	11	0.37	0.185	40	40	20	900	10	7.0	2.3	0.8	0.75	3	28.49	4.43	0.48	3.95	21.78	4.78	15.55	1.68	13.86	76.45	16.78	650.0	0.06041496361333743	1.39	1.66	1.62	1.55	0.93	1.7
676	Mn-Na2WO4/SiO2	Mn	25	Na	11	W	74	SiO2	11	0.37	0.185	40	40	20	900	15	10.5	3.4	1.1	0.5	3	28.41	5.1	0.51	4.59	21.75	3.93	17.95	1.8	16.16	76.56	13.83	650.0	0.10469296074441847	1.39	1.66	1.62	1.55	0.93	1.7
677	Mn-Na2WO4/SiO2	Mn	25	Na	11	W	74	SiO2	11	0.37	0.185	40	40	20	900	20	14.0	4.5	1.5	0.38	3	29.06	5.29	0.74	4.55	21.38	3.51	18.2	2.55	15.66	73.57	12.08	650.0	0.14302788092126667	1.39	1.66	1.62	1.55	0.93	1.7
678	Mn-Na2WO4/SiO2	Mn	25	Na	11	W	74	SiO2	11	0.37	0.185	40	40	20	900	10	7.0	2.4	0.6	0.75	4	22.14	4.27	0.47	3.8	16.7	3.28	19.29	2.12	17.16	75.43	14.81	650.0	0.05818460937310599	1.39	1.66	1.62	1.55	0.93	1.7
679	Mn-Na2WO4/SiO2	Mn	25	Na	11	W	74	SiO2	11	0.37	0.185	40	40	20	900	15	10.5	3.6	0.9	0.5	4	21.34	4.44	0.6	3.84	16.08	2.6	20.81	2.81	17.99	75.35	12.18	650.0	0.09083172706096515	1.39	1.66	1.62	1.55	0.93	1.7
680	Mn-Na2WO4/SiO2	Mn	25	Na	11	W	74	SiO2	11	0.37	0.185	40	40	20	900	20	14.0	4.8	1.2	0.38	4	21.76	4.3	0.65	3.65	15.87	2.31	19.76	2.99	16.77	72.93	10.62	650.0	0.11566286191890218	1.39	1.66	1.62	1.55	0.93	1.7
681	Mn-Na2WO4/SiO2	Mn	25	Na	11	W	74	SiO2	11	0.37	0.185	40	40	20	900	10	7.0	2.6	0.4	0.75	6	15.89	3.36	0.42	2.94	11.59	2.01	21.15	2.64	18.5	72.94	12.65	650.0	0.04556993573544868	1.39	1.66	1.62	1.55	0.93	1.7
682	Mn-Na2WO4/SiO2	Mn	25	Na	11	W	74	SiO2	11	0.37	0.185	40	40	20	900	15	10.5	3.9	0.6	0.5	6	15.14	3.31	0.67	2.64	10.95	1.53	21.86	4.43	17.44	72.32	10.11	650.0	0.06732040298527042	1.39	1.66	1.62	1.55	0.93	1.7
683	Mn-Na2WO4/SiO2	Mn	25	Na	11	W	74	SiO2	11	0.37	0.185	40	40	20	900	20	14.0	5.1	0.9	0.38	6	13.94	3.77	0.82	2.95	9.84	1.35	27.04	5.88	21.16	70.59	9.68	650.0	0.10112901742047857	1.39	1.66	1.62	1.55	0.93	1.7
684	Mn-Na2WO4/SiO2	Mn	25	Na	11	W	74	SiO2	11	0.37	0.185	40	40	20	850	10	1.5	5.7	2.8	0.75	2	33.2	5.5	0.72	4.78	27.05	7.39	16.57	2.17	14.4	81.48	22.26	650.0	0.07542713531785913	1.39	1.66	1.62	1.55	0.93	1.7
685	Mn-Na2WO4/SiO2	Mn	25	Na	11	W	74	SiO2	11	0.37	0.185	40	40	20	850	15	2.3	8.5	4.3	0.5	2	34.27	6.38	0.84	5.54	28.62	7.04	18.62	2.45	16.17	83.51	20.54	650.0	0.13185230023233363	1.39	1.66	1.62	1.55	0.93	1.7
686	Mn-Na2WO4/SiO2	Mn	25	Na	11	W	74	SiO2	11	0.37	0.185	40	40	20	850	20	3.0	11.3	5.7	0.38	2	33.26	7.17	0.93	6.24	28.42	6.67	21.56	2.8	18.76	85.45	20.05	650.0	0.19579032256907938	1.39	1.66	1.62	1.55	0.93	1.7
687	Mn-Na2WO4/SiO2	Mn	25	Na	11	W	74	SiO2	11	0.37	0.185	40	40	20	850	10	1.5	6.4	2.1	0.75	3	22.23	6.02	0.7	5.32	19.01	4.15	27.08	3.15	23.93	85.52	18.67	650.0	0.08278425641789565	1.39	1.66	1.62	1.55	0.93	1.7
688	Mn-Na2WO4/SiO2	Mn	25	Na	11	W	74	SiO2	11	0.37	0.185	40	40	20	850	15	2.3	9.6	3.2	0.5	3	22.3	7.13	0.83	6.3	20.01	3.85	31.97	3.72	28.25	89.73	17.26	650.0	0.1479390404003489	1.39	1.66	1.62	1.55	0.93	1.7
689	Mn-Na2WO4/SiO2	Mn	25	Na	11	W	74	SiO2	11	0.37	0.185	40	40	20	850	20	3.0	12.8	4.3	0.38	3	24.5	7.58	0.97	6.61	19.57	3.5	30.94	3.96	26.98	79.88	14.29	650.0	0.20743889617360795	1.39	1.66	1.62	1.55	0.93	1.7
690	Mn-Na2WO4/SiO2	Mn	25	Na	11	W	74	SiO2	11	0.37	0.185	40	40	20	850	10	1.5	6.8	1.7	0.75	4	16.53	6.16	0.67	5.49	15.15	2.72	37.27	4.05	33.21	91.65	16.45	650.0	0.08477197552382844	1.39	1.66	1.62	1.55	0.93	1.7
691	Mn-Na2WO4/SiO2	Mn	25	Na	11	W	74	SiO2	11	0.37	0.185	40	40	20	850	15	2.3	10.2	2.6	0.5	4	18.11	6.91	0.82	6.09	14.87	2.4	38.16	4.53	33.63	82.11	13.25	650.0	0.14320683771938555	1.39	1.66	1.62	1.55	0.93	1.7
692	Mn-Na2WO4/SiO2	Mn	25	Na	11	W	74	SiO2	11	0.37	0.185	40	40	20	850	20	3.0	13.6	3.4	0.38	4	18.11	7.24	0.99	6.25	14.57	2.21	39.98	5.47	34.51	80.45	12.2	650.0	0.19777545684410655	1.39	1.66	1.62	1.55	0.93	1.7
693	Mn-Na2WO4/SiO2	Mn	25	Na	11	W	74	SiO2	11	0.37	0.185	40	40	20	850	10	1.5	7.3	1.2	0.75	6	13.7	5.49	0.64	4.85	10.35	1.5	40.07	4.67	35.4	75.55	10.95	650.0	0.07528604930816878	1.39	1.66	1.62	1.55	0.93	1.7
694	Mn-Na2WO4/SiO2	Mn	25	Na	11	W	74	SiO2	11	0.37	0.185	40	40	20	850	15	2.3	10.9	1.8	0.5	6	14.13	5.87	0.91	4.96	9.49	1.28	41.54	6.44	35.1	67.16	9.06	650.0	0.12098676085792495	1.39	1.66	1.62	1.55	0.93	1.7
695	Mn-Na2WO4/SiO2	Mn	25	Na	11	W	74	SiO2	11	0.37	0.185	40	40	20	850	20	3.0	14.6	2.4	0.38	6	12.29	6.21	1.22	4.99	8.91	1.19	50.53	9.93	40.6	72.5	9.68	650.0	0.16871564596643235	1.39	1.66	1.62	1.55	0.93	1.7
696	Mn-Na2WO4/SiO2	Mn	25	Na	11	W	74	SiO2	11	0.37	0.185	40	40	20	850	10	4.0	4.0	2.0	0.75	2	34.46	5.51	0.74	4.77	29.07	7.42	15.99	2.15	13.84	84.36	21.53	650.0	0.07556823625807581	1.39	1.66	1.62	1.55	0.93	1.7
697	Mn-Na2WO4/SiO2	Mn	25	Na	11	W	74	SiO2	11	0.37	0.185	40	40	20	850	15	6.0	6.0	3.0	0.5	2	35.69	6.37	0.82	5.55	29.3	6.81	17.85	2.3	15.55	82.1	19.08	650.0	0.13163868207458718	1.39	1.66	1.62	1.55	0.93	1.7
698	Mn-Na2WO4/SiO2	Mn	25	Na	11	W	74	SiO2	11	0.37	0.185	40	40	20	850	20	8.0	8.0	4.0	0.38	2	37.49	6.81	0.96	5.85	29.36	6.09	18.16	2.56	15.6	78.31	16.24	650.0	0.18560464786980868	1.39	1.66	1.62	1.55	0.93	1.7
699	Mn-Na2WO4/SiO2	Mn	25	Na	11	W	74	SiO2	11	0.37	0.185	40	40	20	850	10	4.0	4.5	1.5	0.75	3	24.88	5.9	0.7	5.2	20.41	4.01	23.71	2.81	20.9	82.03	16.12	650.0	0.08108285252900997	1.39	1.66	1.62	1.55	0.93	1.7
700	Mn-Na2WO4/SiO2	Mn	25	Na	11	W	74	SiO2	11	0.37	0.185	40	40	20	850	15	6.0	6.8	2.3	0.5	3	25.12	6.55	0.82	5.73	20.08	3.53	26.07	3.26	22.81	79.94	14.05	650.0	0.13548730417303906	1.39	1.66	1.62	1.55	0.93	1.7
701	Mn-Na2WO4/SiO2	Mn	25	Na	11	W	74	SiO2	11	0.37	0.185	40	40	20	850	20	8.0	9.0	3.0	0.38	3	26.06	7.11	1.04	6.07	19.25	3.23	27.28	3.99	23.29	73.87	12.39	650.0	0.19408996997016276	1.39	1.66	1.62	1.55	0.93	1.7
702	Mn-Na2WO4/SiO2	Mn	25	Na	11	W	74	SiO2	11	0.37	0.185	40	40	20	850	10	4.0	4.8	1.2	0.75	4	19.16	5.81	0.68	5.13	15.59	2.57	30.32	3.55	26.77	81.37	13.41	650.0	0.0798082228711542	1.39	1.66	1.62	1.55	0.93	1.7
703	Mn-Na2WO4/SiO2	Mn	25	Na	11	W	74	SiO2	11	0.37	0.185	40	40	20	850	15	6.0	7.2	1.8	0.5	4	18.93	6.31	0.92	5.39	14.95	2.23	33.33	4.86	28.47	78.98	11.78	650.0	0.1303574520499888	1.39	1.66	1.62	1.55	0.93	1.7
704	Mn-Na2WO4/SiO2	Mn	25	Na	11	W	74	SiO2	11	0.37	0.185	40	40	20	850	20	8.0	9.6	2.4	0.38	4	17.02	6.79	1.3	5.49	13.58	1.97	39.89	7.64	32.26	79.79	11.57	650.0	0.18503993135533053	1.39	1.66	1.62	1.55	0.93	1.7
705	Mn-Na2WO4/SiO2	Mn	25	Na	11	W	74	SiO2	11	0.37	0.185	40	40	20	850	10	4.0	5.1	0.9	0.75	6	13.1	4.63	0.74	3.89	10.04	1.36	35.34	5.65	29.69	76.64	10.38	650.0	0.06320816319636047	1.39	1.66	1.62	1.55	0.93	1.7
706	Mn-Na2WO4/SiO2	Mn	25	Na	11	W	74	SiO2	11	0.37	0.185	40	40	20	850	15	6.0	7.7	1.3	0.5	6	10.79	5.04	1.24	3.8	8.69	1.14	46.71	11.49	35.22	80.54	10.57	650.0	0.10342887137335754	1.39	1.66	1.62	1.55	0.93	1.7
707	Mn-Na2WO4/SiO2	Mn	25	Na	11	W	74	SiO2	11	0.37	0.185	40	40	20	850	20	8.0	10.3	1.7	0.38	6	10.69	5.44	1.73	3.71	8.5	1.19	50.89	16.18	34.71	79.51	11.13	650.0	0.1471990324481666	1.39	1.66	1.62	1.55	0.93	1.7
708	Mn-Na2WO4/SiO2	Mn	25	Na	11	W	74	SiO2	11	0.37	0.185	40	40	20	850	10	7.0	2.0	1.0	0.75	2	37.67	4.89	0.84	4.05	30.21	6.04	12.98	2.23	10.75	80.2	16.03	650.0	0.06684809265839624	1.39	1.66	1.62	1.55	0.93	1.7
709	Mn-Na2WO4/SiO2	Mn	25	Na	11	W	74	SiO2	11	0.37	0.185	40	40	20	850	15	10.5	3.0	1.5	0.5	2	38.12	5.26	1.09	4.17	28.63	5.13	13.8	2.86	10.94	75.1	13.46	650.0	0.10806777698497125	1.39	1.66	1.62	1.55	0.93	1.7
710	Mn-Na2WO4/SiO2	Mn	25	Na	11	W	74	SiO2	11	0.37	0.185	40	40	20	850	20	14.0	4.0	2.0	0.38	2	38.08	5.83	1.42	4.41	27.58	4.93	15.31	3.73	11.58	72.43	12.95	650.0	0.15807506964768292	1.39	1.66	1.62	1.55	0.93	1.7
711	Mn-Na2WO4/SiO2	Mn	25	Na	11	W	74	SiO2	11	0.37	0.185	40	40	20	850	10	7.0	2.3	0.8	0.75	3	26.56	4.17	0.92	3.25	20.56	3.22	15.7	3.46	12.24	77.41	12.12	650.0	0.05679253017656066	1.39	1.66	1.62	1.55	0.93	1.7
712	Mn-Na2WO4/SiO2	Mn	25	Na	11	W	74	SiO2	11	0.37	0.185	40	40	20	850	15	10.5	3.4	1.1	0.5	3	25.68	5.86	1.82	4.04	17.53	3.07	22.82	7.09	15.73	68.26	11.95	650.0	0.12077430003019025	1.39	1.66	1.62	1.55	0.93	1.7
713	Mn-Na2WO4/SiO2	Mn	25	Na	11	W	74	SiO2	11	0.37	0.185	40	40	20	850	20	14.0	4.5	1.5	0.38	3	27.13	9.92	3.17	6.75	14.29	3.98	36.56	11.68	24.88	52.67	14.67	650.0	0.27492637262292385	1.39	1.66	1.62	1.55	0.93	1.7
714	Mn-Na2WO4/SiO2	Mn	25	Na	11	W	74	SiO2	11	0.37	0.185	40	40	20	850	10	7.0	2.4	0.6	0.75	4	19.92	3.7	1.15	2.55	15.15	2.2	18.57	5.77	12.8	76.05	11.04	650.0	0.0502691562453487	1.39	1.66	1.62	1.55	0.93	1.7
715	Mn-Na2WO4/SiO2	Mn	25	Na	11	W	74	SiO2	11	0.37	0.185	40	40	20	850	15	10.5	3.6	0.9	0.5	4	21.14	8.27	2.67	5.6	10.78	2.83	39.12	12.63	26.49	50.99	13.39	650.0	0.17264141293305432	1.39	1.66	1.62	1.55	0.93	1.7
716	Mn-Na2WO4/SiO2	Mn	25	Na	11	W	74	SiO2	11	0.37	0.185	40	40	20	850	20	14.0	4.8	1.2	0.38	4	23.5	12.38	3.69	8.69	7.86	3.99	52.68	15.7	36.98	33.45	16.98	650.0	0.34779185158510256	1.39	1.66	1.62	1.55	0.93	1.7
717	Mn-Na2WO4/SiO2	Mn	25	Na	11	W	74	SiO2	11	0.37	0.185	40	40	20	850	10	7.0	2.6	0.4	0.75	6	12.31	4.31	1.52	2.79	9.19	1.55	35.01	12.35	22.66	74.65	12.59	650.0	0.05874184826255987	1.39	1.66	1.62	1.55	0.93	1.7
718	Mn-Na2WO4/SiO2	Mn	25	Na	11	W	74	SiO2	11	0.37	0.185	40	40	20	850	15	10.5	3.9	0.6	0.5	6	16.26	9.55	3.03	6.52	5.54	2.45	58.73	18.63	40.1	34.07	15.07	650.0	0.20074594829357453	1.39	1.66	1.62	1.55	0.93	1.7
719	Mn-Na2WO4/SiO2	Mn	25	Na	11	W	74	SiO2	11	0.37	0.185	40	40	20	850	20	14.0	5.1	0.9	0.38	6	20.34	12.18	3.74	8.44	4.2	2.9	59.88	18.39	41.49	20.65	14.26	650.0	0.34179189698557894	1.39	1.66	1.62	1.55	0.93	1.7
720	Mn-Na2WO4/SiO2	Mn	25	Na	11	W	74	SiO2	11	0.37	0.185	40	40	20	800	10	1.5	5.7	2.8	0.75	2	30.72	5.09	1.29	3.8	24.18	6.67	16.57	4.2	12.37	78.71	21.71	650.0	0.06965481579425398	1.39	1.66	1.62	1.55	0.93	1.7
721	Mn-Na2WO4/SiO2	Mn	25	Na	11	W	74	SiO2	11	0.37	0.185	40	40	20	800	15	2.3	8.5	4.3	0.5	2	31.57	6.27	1.69	4.58	24.91	6.62	19.86	5.35	14.51	78.9	20.97	650.0	0.1295037544593938	1.39	1.66	1.62	1.55	0.93	1.7
722	Mn-Na2WO4/SiO2	Mn	25	Na	11	W	74	SiO2	11	0.37	0.185	40	40	20	800	20	3.0	11.3	5.7	0.38	2	33.6	6.89	2.19	4.7	24.03	6.38	20.51	6.52	13.99	71.52	18.99	650.0	0.187864726546455	1.39	1.66	1.62	1.55	0.93	1.7
723	Mn-Na2WO4/SiO2	Mn	25	Na	11	W	74	SiO2	11	0.37	0.185	40	40	20	800	10	1.5	6.4	2.1	0.75	3	21.98	4.6	1.49	3.11	16.36	3.81	20.93	6.78	14.15	74.43	17.33	650.0	0.06278881004513409	1.39	1.66	1.62	1.55	0.93	1.7
724	Mn-Na2WO4/SiO2	Mn	25	Na	11	W	74	SiO2	11	0.37	0.185	40	40	20	800	15	2.3	9.6	3.2	0.5	3	21.51	6.34	2.28	4.06	16.2	3.78	29.47	10.6	18.87	75.31	17.57	650.0	0.13099796446539136	1.39	1.66	1.62	1.55	0.93	1.7
725	Mn-Na2WO4/SiO2	Mn	25	Na	11	W	74	SiO2	11	0.37	0.185	40	40	20	800	20	3.0	12.8	4.3	0.38	3	25.03	8.63	3.28	5.35	14.81	3.86	34.48	13.1	21.37	59.17	15.42	650.0	0.23750786573042684	1.39	1.66	1.62	1.55	0.93	1.7
726	Mn-Na2WO4/SiO2	Mn	25	Na	11	W	74	SiO2	11	0.37	0.185	40	40	20	800	10	1.5	6.8	1.7	0.75	4	16.79	4.96	1.78	3.18	12.13	2.62	29.54	10.6	18.94	72.25	15.6	650.0	0.06782977383167539	1.39	1.66	1.62	1.55	0.93	1.7
727	Mn-Na2WO4/SiO2	Mn	25	Na	11	W	74	SiO2	11	0.37	0.185	40	40	20	800	15	2.3	10.2	2.6	0.5	4	17.56	7.23	2.86	4.37	11.15	2.83	41.17	16.29	24.89	63.5	16.12	650.0	0.15009374864582253	1.39	1.66	1.62	1.55	0.93	1.7
728	Mn-Na2WO4/SiO2	Mn	25	Na	11	W	74	SiO2	11	0.37	0.185	40	40	20	800	20	3.0	13.6	3.4	0.38	4	21.16	13.59	4.47	9.12	7.85	3.61	64.22	21.12	43.1	37.1	17.06	650.0	0.38438625298627227	1.39	1.66	1.62	1.55	0.93	1.7
729	Mn-Na2WO4/SiO2	Mn	25	Na	11	W	74	SiO2	11	0.37	0.185	40	40	20	800	10	1.5	7.3	1.2	0.75	6	12.22	6.18	2.45	3.73	7.3	1.76	50.57	20.05	30.52	59.74	14.4	650.0	0.08505617745037249	1.39	1.66	1.62	1.55	0.93	1.7
730	Mn-Na2WO4/SiO2	Mn	25	Na	11	W	74	SiO2	11	0.37	0.185	40	40	20	800	15	2.3	10.9	1.8	0.5	6	16.39	13.24	4.26	8.98	3.99	2.45	80.78	25.99	54.79	24.34	14.95	650.0	0.2840490000588354	1.39	1.66	1.62	1.55	0.93	1.7
731	Mn-Na2WO4/SiO2	Mn	25	Na	11	W	74	SiO2	11	0.37	0.185	40	40	20	800	20	3.0	14.6	2.4	0.38	6	21.58	16.48	5.12	11.36	2.69	2.41	76.37	23.73	52.64	12.47	11.17	650.0	0.47390542593095486	1.39	1.66	1.62	1.55	0.93	1.7
732	Mn-Na2WO4/SiO2	Mn	25	Na	11	W	74	SiO2	11	0.37	0.185	40	40	20	800	10	4.0	4.0	2.0	0.75	2	32.53	6.27	1.78	4.49	24.76	6.63	19.27	5.47	13.8	76.11	20.38	650.0	0.08633583630626253	1.39	1.66	1.62	1.55	0.93	1.7
733	Mn-Na2WO4/SiO2	Mn	25	Na	11	W	74	SiO2	11	0.37	0.185	40	40	20	800	15	6.0	6.0	3.0	0.5	2	32.52	8.67	3.0	5.67	22.92	6.68	26.66	9.23	17.44	70.48	20.54	650.0	0.18138173056900758	1.39	1.66	1.62	1.55	0.93	1.7
734	Mn-Na2WO4/SiO2	Mn	25	Na	11	W	74	SiO2	11	0.37	0.185	40	40	20	800	20	8.0	8.0	4.0	0.38	2	36.68	12.59	4.12	8.47	19.54	7.42	34.32	11.23	23.09	53.27	20.23	650.0	0.35410656156761794	1.39	1.66	1.62	1.55	0.93	1.7
735	Mn-Na2WO4/SiO2	Mn	25	Na	11	W	74	SiO2	11	0.37	0.185	40	40	20	800	10	4.0	4.5	1.5	0.75	3	23.08	7.45	2.57	4.88	15.36	4.06	32.28	11.14	21.14	66.55	17.59	650.0	0.10322819595811315	1.39	1.66	1.62	1.55	0.93	1.7
736	Mn-Na2WO4/SiO2	Mn	25	Na	11	W	74	SiO2	11	0.37	0.185	40	40	20	800	15	6.0	6.8	2.3	0.5	3	27.51	13.88	4.34	9.54	11.23	5.01	50.45	15.78	34.68	40.82	18.21	650.0	0.29885702698385824	1.39	1.66	1.62	1.55	0.93	1.7
737	Mn-Na2WO4/SiO2	Mn	25	Na	11	W	74	SiO2	11	0.37	0.185	40	40	20	800	20	8.0	9.0	3.0	0.38	3	31.53	18.6	5.12	13.48	8.7	5.65	58.99	16.24	42.75	27.59	17.92	650.0	0.5415655604726232	1.39	1.66	1.62	1.55	0.93	1.7
738	Mn-Na2WO4/SiO2	Mn	25	Na	11	W	74	SiO2	11	0.37	0.185	40	40	20	800	10	4.0	4.8	1.2	0.75	4	19.0	9.3	3.22	6.08	10.02	3.16	48.95	16.95	32.0	52.74	16.63	650.0	0.1301504384893339	1.39	1.66	1.62	1.55	0.93	1.7
739	Mn-Na2WO4/SiO2	Mn	25	Na	11	W	74	SiO2	11	0.37	0.185	40	40	20	800	15	6.0	7.2	1.8	0.5	4	24.48	17.25	4.82	12.43	5.77	4.13	70.47	19.69	50.78	23.57	16.87	650.0	0.37869234346183817	1.39	1.66	1.62	1.55	0.93	1.7
740	Mn-Na2WO4/SiO2	Mn	25	Na	11	W	74	SiO2	11	0.37	0.185	40	40	20	800	20	8.0	9.6	2.4	0.38	4	24.87	19.43	5.35	14.08	4.84	4.18	78.13	21.51	56.61	19.46	16.81	650.0	0.5685363531552284	1.39	1.66	1.62	1.55	0.93	1.7
741	Mn-Na2WO4/SiO2	Mn	25	Na	11	W	74	SiO2	11	0.37	0.185	40	40	20	800	10	4.0	5.1	0.9	0.75	6	17.05	12.77	3.8	8.97	3.97	2.52	74.9	22.29	52.61	23.28	14.78	650.0	0.182162503390619	1.39	1.66	1.62	1.55	0.93	1.7
742	Mn-Na2WO4/SiO2	Mn	25	Na	11	W	74	SiO2	11	0.37	0.185	40	40	20	800	15	6.0	7.7	1.3	0.5	6	18.88	16.05	4.87	11.18	2.64	2.65	85.01	25.79	59.22	13.98	14.04	650.0	0.349897604929083	1.39	1.66	1.62	1.55	0.93	1.7
743	Mn-Na2WO4/SiO2	Mn	25	Na	11	W	74	SiO2	11	0.37	0.185	40	40	20	800	20	8.0	10.3	1.7	0.38	6	17.9	16.72	5.26	11.46	2.51	2.6	93.41	29.39	64.02	14.02	14.53	650.0	0.4814783202141525	1.39	1.66	1.62	1.55	0.93	1.7
744	Mn-Na2WO4/SiO2	Mn	25	Na	11	W	74	SiO2	11	0.37	0.185	40	40	20	800	10	7.0	2.0	1.0	0.75	2	39.71	17.16	4.28	12.88	14.47	10.27	43.21	10.78	32.44	36.44	25.86	650.0	0.2510121992809439	1.39	1.66	1.62	1.55	0.93	1.7
745	Mn-Na2WO4/SiO2	Mn	25	Na	11	W	74	SiO2	11	0.37	0.185	40	40	20	800	15	10.5	3.0	1.5	0.5	2	43.5	21.03	4.56	16.47	12.95	9.83	48.34	10.48	37.86	29.77	22.6	650.0	0.4722043049572036	1.39	1.66	1.62	1.55	0.93	1.7
746	Mn-Na2WO4/SiO2	Mn	25	Na	11	W	74	SiO2	11	0.37	0.185	40	40	20	800	20	14.0	4.0	2.0	0.38	2	35.96	20.88	4.79	16.09	11.41	7.95	58.06	13.32	44.74	31.73	22.11	650.0	0.6163276280885124	1.39	1.66	1.62	1.55	0.93	1.7
747	Mn-Na2WO4/SiO2	Mn	25	Na	11	W	74	SiO2	11	0.37	0.185	40	40	20	800	10	7.0	2.3	0.8	0.75	3	31.51	18.9	4.71	14.19	7.53	7.16	59.98	14.95	45.03	23.9	22.72	650.0	0.2793162998222987	1.39	1.66	1.62	1.55	0.93	1.7
748	Mn-Na2WO4/SiO2	Mn	25	Na	11	W	74	SiO2	11	0.37	0.185	40	40	20	800	15	10.5	3.4	1.1	0.5	3	31.62	20.15	5.08	15.07	7.41	6.13	63.73	16.07	47.66	23.43	19.39	650.0	0.4500406226541399	1.39	1.66	1.62	1.55	0.93	1.7
749	Mn-Na2WO4/SiO2	Mn	25	Na	11	W	74	SiO2	11	0.37	0.185	40	40	20	800	20	14.0	4.5	1.5	0.38	3	26.66	18.16	5.23	12.93	6.61	4.6	68.12	19.62	48.5	24.79	17.25	650.0	0.5273791166966324	1.39	1.66	1.62	1.55	0.93	1.7
750	Mn-Na2WO4/SiO2	Mn	25	Na	11	W	74	SiO2	11	0.37	0.185	40	40	20	800	10	7.0	2.4	0.6	0.75	4	24.49	17.43	4.82	12.61	4.85	5.31	71.17	19.68	51.49	19.8	21.68	650.0	0.2553650234116723	1.39	1.66	1.62	1.55	0.93	1.7
751	Mn-Na2WO4/SiO2	Mn	25	Na	11	W	74	SiO2	11	0.37	0.185	40	40	20	800	15	10.5	3.6	0.9	0.5	4	24.88	17.65	5.25	12.4	5.0	4.28	70.94	21.1	49.84	20.1	17.2	650.0	0.3883834587288841	1.39	1.66	1.62	1.55	0.93	1.7
752	Mn-Na2WO4/SiO2	Mn	25	Na	11	W	74	SiO2	11	0.37	0.185	40	40	20	800	20	14.0	4.8	1.2	0.38	4	21.22	14.75	5.44	9.31	3.85	2.89	69.51	25.64	43.87	18.14	13.62	650.0	0.41995281532753986	1.39	1.66	1.62	1.55	0.93	1.7
753	Mn-Na2WO4/SiO2	Mn	25	Na	11	W	74	SiO2	11	0.37	0.185	40	40	20	800	10	7.0	2.6	0.4	0.75	6	18.09	14.28	4.62	9.66	2.73	3.5	78.94	25.54	53.4	15.09	19.35	650.0	0.2054453538436202	1.39	1.66	1.62	1.55	0.93	1.7
754	Mn-Na2WO4/SiO2	Mn	25	Na	11	W	74	SiO2	11	0.37	0.185	40	40	20	800	15	10.5	3.9	0.6	0.5	6	16.71	12.85	5.0	7.85	2.56	2.34	76.9	29.92	46.98	15.32	14.0	650.0	0.27507882804412304	1.39	1.66	1.62	1.55	0.93	1.7
755	Mn-Na2WO4/SiO2	Mn	25	Na	11	W	74	SiO2	11	0.37	0.185	40	40	20	800	20	14.0	5.1	0.9	0.38	6	14.96	11.47	5.04	6.43	2.47	1.91	76.67	33.69	42.98	16.51	12.77	650.0	0.3206018641187728	1.39	1.66	1.62	1.55	0.93	1.7
756	Mn-Na2WO4/SiO2	Mn	25	Na	11	W	74	SiO2	11	0.37	0.185	40	40	20	775	10	1.5	5.7	2.8	0.75	2	34.18	8.02	1.53	6.49	22.54	6.89	23.46	4.48	18.99	65.94	20.16	650.0	0.11146536516841822	1.39	1.66	1.62	1.55	0.93	1.7
757	Mn-Na2WO4/SiO2	Mn	25	Na	11	W	74	SiO2	11	0.37	0.185	40	40	20	775	15	2.3	8.5	4.3	0.5	2	35.95	8.51	1.8	6.71	22.91	6.72	23.67	5.01	18.66	63.73	18.69	650.0	0.17788101859329486	1.39	1.66	1.62	1.55	0.93	1.7
758	Mn-Na2WO4/SiO2	Mn	25	Na	11	W	74	SiO2	11	0.37	0.185	40	40	20	775	20	3.0	11.3	5.7	0.38	2	35.85	8.88	1.89	6.99	23.17	6.69	24.77	5.27	19.5	64.63	18.66	650.0	0.24471807065569648	1.39	1.66	1.62	1.55	0.93	1.7
759	Mn-Na2WO4/SiO2	Mn	25	Na	11	W	74	SiO2	11	0.37	0.185	40	40	20	775	10	1.5	6.4	2.1	0.75	3	25.12	8.44	1.84	6.6	14.28	3.89	33.6	7.32	26.27	56.85	15.49	650.0	0.11756758787163395	1.39	1.66	1.62	1.55	0.93	1.7
760	Mn-Na2WO4/SiO2	Mn	25	Na	11	W	74	SiO2	11	0.37	0.185	40	40	20	775	15	2.3	9.6	3.2	0.5	3	25.57	9.57	2.5	7.07	14.05	4.1	37.43	9.78	27.65	54.95	16.03	650.0	0.2011882304714052	1.39	1.66	1.62	1.55	0.93	1.7
761	Mn-Na2WO4/SiO2	Mn	25	Na	11	W	74	SiO2	11	0.37	0.185	40	40	20	775	20	3.0	12.8	4.3	0.38	3	26.36	10.27	3.0	7.27	13.48	4.23	38.96	11.38	27.58	51.14	16.05	650.0	0.28517111757401326	1.39	1.66	1.62	1.55	0.93	1.7
762	Mn-Na2WO4/SiO2	Mn	25	Na	11	W	74	SiO2	11	0.37	0.185	40	40	20	775	10	1.5	6.8	1.7	0.75	4	20.97	9.21	2.62	6.59	9.3	3.09	43.92	12.49	31.43	44.35	14.74	650.0	0.1288280514725675	1.39	1.66	1.62	1.55	0.93	1.7
763	Mn-Na2WO4/SiO2	Mn	25	Na	11	W	74	SiO2	11	0.37	0.185	40	40	20	775	15	2.3	10.2	2.6	0.5	4	19.1	11.78	4.03	7.75	7.84	3.63	61.68	21.1	40.58	41.05	19.01	650.0	0.2506729826225954	1.39	1.66	1.62	1.55	0.93	1.7
764	Mn-Na2WO4/SiO2	Mn	25	Na	11	W	74	SiO2	11	0.37	0.185	40	40	20	775	20	3.0	13.6	3.4	0.38	4	23.44	12.72	4.58	8.14	7.12	3.97	54.27	19.54	34.73	30.38	16.94	650.0	0.35802327490335784	1.39	1.66	1.62	1.55	0.93	1.7
765	Mn-Na2WO4/SiO2	Mn	25	Na	11	W	74	SiO2	11	0.37	0.185	40	40	20	775	10	1.5	7.3	1.2	0.75	6	18.2	10.89	3.91	6.98	3.89	2.83	59.84	21.48	38.35	21.37	15.55	650.0	0.15373149915128387	1.39	1.66	1.62	1.55	0.93	1.7
766	Mn-Na2WO4/SiO2	Mn	25	Na	11	W	74	SiO2	11	0.37	0.185	40	40	20	775	15	2.3	10.9	1.8	0.5	6	17.77	13.88	5.17	8.71	2.44	3.27	78.11	29.09	49.02	13.73	18.4	650.0	0.29885702698385824	1.39	1.66	1.62	1.55	0.93	1.7
767	Mn-Na2WO4/SiO2	Mn	25	Na	11	W	74	SiO2	11	0.37	0.185	40	40	20	775	20	3.0	14.6	2.4	0.38	6	19.3	14.59	5.64	8.95	2.04	3.19	75.6	29.22	46.37	10.57	16.53	650.0	0.4150184106053566	1.39	1.66	1.62	1.55	0.93	1.7
768	Mn-Na2WO4/SiO2	Mn	25	Na	11	W	74	SiO2	11	0.37	0.185	40	40	20	775	10	4.0	4.0	2.0	0.75	2	34.46	9.17	2.26	6.91	21.25	7.69	26.61	6.56	20.05	61.67	22.32	650.0	0.12824074463195892	1.39	1.66	1.62	1.55	0.93	1.7
769	Mn-Na2WO4/SiO2	Mn	25	Na	11	W	74	SiO2	11	0.37	0.185	40	40	20	775	15	6.0	6.0	3.0	0.5	2	35.37	10.77	3.17	7.6	19.87	7.88	30.45	8.96	21.49	56.18	22.28	650.0	0.22790576015206265	1.39	1.66	1.62	1.55	0.93	1.7
770	Mn-Na2WO4/SiO2	Mn	25	Na	11	W	74	SiO2	11	0.37	0.185	40	40	20	775	20	8.0	8.0	4.0	0.38	2	36.04	11.63	3.64	7.99	19.0	8.15	32.27	10.1	22.17	52.72	22.61	650.0	0.3253622117320484	1.39	1.66	1.62	1.55	0.93	1.7
771	Mn-Na2WO4/SiO2	Mn	25	Na	11	W	74	SiO2	11	0.37	0.185	40	40	20	775	10	4.0	4.5	1.5	0.75	3	26.24	11.7	3.78	7.92	10.8	5.69	44.59	14.41	30.18	41.16	21.68	650.0	0.16590677117090272	1.39	1.66	1.62	1.55	0.93	1.7
772	Mn-Na2WO4/SiO2	Mn	25	Na	11	W	74	SiO2	11	0.37	0.185	40	40	20	775	15	6.0	6.8	2.3	0.5	3	27.08	15.11	5.16	9.95	7.92	6.53	55.8	19.05	36.74	29.25	24.11	650.0	0.3276277704764299	1.39	1.66	1.62	1.55	0.93	1.7
773	Mn-Na2WO4/SiO2	Mn	25	Na	11	W	74	SiO2	11	0.37	0.185	40	40	20	775	20	8.0	9.0	3.0	0.38	3	28.38	16.71	5.73	10.98	6.78	6.75	58.88	20.19	38.69	23.89	23.78	650.0	0.4811623474759007	1.39	1.66	1.62	1.55	0.93	1.7
774	Mn-Na2WO4/SiO2	Mn	25	Na	11	W	74	SiO2	11	0.37	0.185	40	40	20	775	10	4.0	4.8	1.2	0.75	4	22.69	13.63	4.65	8.98	5.39	5.11	60.07	20.49	39.58	23.75	22.52	650.0	0.19537305692786286	1.39	1.66	1.62	1.55	0.93	1.7
775	Mn-Na2WO4/SiO2	Mn	25	Na	11	W	74	SiO2	11	0.37	0.185	40	40	20	775	15	6.0	7.2	1.8	0.5	4	23.18	16.14	5.54	10.6	3.97	5.43	69.63	23.9	45.73	17.13	23.43	650.0	0.3520428884909495	1.39	1.66	1.62	1.55	0.93	1.7
776	Mn-Na2WO4/SiO2	Mn	25	Na	11	W	74	SiO2	11	0.37	0.185	40	40	20	775	20	8.0	9.6	2.4	0.38	4	24.21	16.97	6.01	10.96	3.54	5.17	70.1	24.82	45.27	14.62	21.35	650.0	0.4893899939846107	1.39	1.66	1.62	1.55	0.93	1.7
777	Mn-Na2WO4/SiO2	Mn	25	Na	11	W	74	SiO2	11	0.37	0.185	40	40	20	775	10	4.0	5.1	0.9	0.75	6	17.19	13.84	4.91	8.93	1.66	3.75	80.51	28.56	51.95	9.66	21.82	650.0	0.1986188708532776	1.39	1.66	1.62	1.55	0.93	1.7
778	Mn-Na2WO4/SiO2	Mn	25	Na	11	W	74	SiO2	11	0.37	0.185	40	40	20	775	15	6.0	7.7	1.3	0.5	6	17.29	14.8	5.7	9.1	1.13	3.57	85.6	32.97	52.63	6.54	20.65	650.0	0.3203375043056427	1.39	1.66	1.62	1.55	0.93	1.7
779	Mn-Na2WO4/SiO2	Mn	25	Na	11	W	74	SiO2	11	0.37	0.185	40	40	20	775	20	8.0	10.3	1.7	0.38	6	15.58	14.17	5.77	8.4	0.95	3.19	90.95	37.03	53.92	6.1	20.47	650.0	0.40210944804727033	1.39	1.66	1.62	1.55	0.93	1.7
780	Mn-Na2WO4/SiO2	Mn	25	Na	11	W	74	SiO2	11	0.37	0.185	40	40	20	775	10	7.0	2.0	1.0	0.75	2	39.71	18.88	4.96	13.92	6.86	13.07	47.54	12.49	35.05	17.28	32.91	650.0	0.2789875281936244	1.39	1.66	1.62	1.55	0.93	1.7
781	Mn-Na2WO4/SiO2	Mn	25	Na	11	W	74	SiO2	11	0.37	0.185	40	40	20	775	15	10.5	3.0	1.5	0.5	2	35.14	17.16	5.42	11.74	4.95	9.54	48.83	15.42	33.41	14.09	27.15	650.0	0.37651829892141586	1.39	1.66	1.62	1.55	0.93	1.7
782	Mn-Na2WO4/SiO2	Mn	25	Na	11	W	74	SiO2	11	0.37	0.185	40	40	20	775	20	14.0	4.0	2.0	0.38	2	28.42	15.55	5.71	9.84	4.48	7.63	54.71	20.09	34.62	15.76	26.85	650.0	0.44476458614284803	1.39	1.66	1.62	1.55	0.93	1.7
783	Mn-Na2WO4/SiO2	Mn	25	Na	11	W	74	SiO2	11	0.37	0.185	40	40	20	775	10	7.0	2.3	0.8	0.75	3	29.85	17.1	5.36	11.74	3.45	8.23	57.29	17.96	39.33	11.56	27.57	650.0	0.2500468317957895	1.39	1.66	1.62	1.55	0.93	1.7
784	Mn-Na2WO4/SiO2	Mn	25	Na	11	W	74	SiO2	11	0.37	0.185	40	40	20	775	15	10.5	3.4	1.1	0.5	3	25.0	15.4	5.73	9.67	2.57	6.31	61.6	22.92	38.68	10.28	25.24	650.0	0.3344718387518276	1.39	1.66	1.62	1.55	0.93	1.7
785	Mn-Na2WO4/SiO2	Mn	25	Na	11	W	74	SiO2	11	0.37	0.185	40	40	20	775	20	14.0	4.5	1.5	0.38	3	20.1	13.11	5.58	7.53	1.69	4.93	65.22	27.76	37.46	8.41	24.53	650.0	0.3698085135183598	1.39	1.66	1.62	1.55	0.93	1.7
786	Mn-Na2WO4/SiO2	Mn	25	Na	11	W	74	SiO2	11	0.37	0.185	40	40	20	775	10	7.0	2.4	0.6	0.75	4	24.54	15.7	5.37	10.33	1.76	6.22	63.98	21.88	42.09	7.17	25.35	650.0	0.22771776130704216	1.39	1.66	1.62	1.55	0.93	1.7
787	Mn-Na2WO4/SiO2	Mn	25	Na	11	W	74	SiO2	11	0.37	0.185	40	40	20	775	15	10.5	3.6	0.9	0.5	4	18.29	12.91	5.42	7.49	0.75	4.37	70.59	29.63	40.95	4.1	23.89	650.0	0.2764562385668863	1.39	1.66	1.62	1.55	0.93	1.7
788	Mn-Na2WO4/SiO2	Mn	25	Na	11	W	74	SiO2	11	0.37	0.185	40	40	20	775	20	14.0	4.8	1.2	0.38	4	16.12	10.75	5.09	5.66	0.6	3.36	66.69	31.58	35.11	3.72	20.84	650.0	0.2992862245482709	1.39	1.66	1.62	1.55	0.93	1.7
789	Mn-Na2WO4/SiO2	Mn	25	Na	11	W	74	SiO2	11	0.37	0.185	40	40	20	775	10	7.0	2.6	0.4	0.75	6	17.75	13.1	5.38	7.72	0.07	4.0	73.8	30.31	43.49	0.39	22.54	650.0	0.18721620495566002	1.39	1.66	1.62	1.55	0.93	1.7
790	Mn-Na2WO4/SiO2	Mn	25	Na	11	W	74	SiO2	11	0.37	0.185	40	40	20	775	15	10.5	3.9	0.6	0.5	6	12.58	10.42	5.05	5.37	0.45	2.9	82.83	40.14	42.69	3.58	23.05	650.0	0.22007621041787462	1.39	1.66	1.62	1.55	0.93	1.7
