Repository: jimmmmmmmyzzy/SR-in-Heterogeneous-Catalysis

# Towards distilling 'physical laws' in heterogeneous catalysis with symbolic regression

File: OCM_dataset_modified.csv (part 5 of 64)
	Name	M1	M1_atom_number	M2	M2_atom_number	M3	M3_atom_number	Support 	Support_ID	M2_mol	M3_mol	M1_mol%	M2_mol%	M3_mol%	Temp	Total_flow	Ar_flow	CH4_flow	O2_flow	CT	CH4/O2	CH4_conv	C2y	C2H6y	C2H4y	COy	CO2y	C2s	C2H6s	C2H4s	COs	CO2s	BET_surface_area	rate_constant	radii_M1	radii_M2	radii_M3	chi_M1	chi_M2	chi_M3
791	Mn-Na2WO4/SiO2	Mn	25	Na	11	W	74	SiO2	11	0.37	0.185	40	40	20	775	20	14.0	5.1	0.9	0.38	6	10.22	8.48	4.6	3.88	0.61	2.29	82.97	45.01	37.96	5.97	22.41	650.0	0.2331912062015884	1.39	1.66	1.62	1.55	0.93	1.7
792	Mn-Na2WO4/SiO2	Mn	25	Na	11	W	74	SiO2	11	0.37	0.185	40	40	20	750	10	1.5	5.7	2.8	0.75	2	34.84	8.94	2.35	6.59	19.82	7.52	25.66	6.75	18.92	56.89	21.58	650.0	0.1248687414419405	1.39	1.66	1.62	1.55	0.93	1.7
793	Mn-Na2WO4/SiO2	Mn	25	Na	11	W	74	SiO2	11	0.37	0.185	40	40	20	750	15	2.3	8.5	4.3	0.5	2	35.7	10.23	3.09	7.14	20.11	7.92	28.66	8.66	20.0	56.33	22.18	650.0	0.21583868443898868	1.39	1.66	1.62	1.55	0.93	1.7
794	Mn-Na2WO4/SiO2	Mn	25	Na	11	W	74	SiO2	11	0.37	0.185	40	40	20	750	20	3.0	11.3	5.7	0.38	2	36.21	11.06	3.56	7.5	19.21	8.12	30.54	9.83	20.71	53.05	22.42	650.0	0.30844263396195004	1.39	1.66	1.62	1.55	0.93	1.7
795	Mn-Na2WO4/SiO2	Mn	25	Na	11	W	74	SiO2	11	0.37	0.185	40	40	20	750	10	1.5	6.4	2.1	0.75	3	27.28	11.74	4.08	7.66	10.25	5.66	43.04	14.96	28.08	37.57	20.75	650.0	0.1665109095289202	1.39	1.66	1.62	1.55	0.93	1.7
796	Mn-Na2WO4/SiO2	Mn	25	Na	11	W	74	SiO2	11	0.37	0.185	40	40	20	750	15	2.3	9.6	3.2	0.5	3	28.04	14.36	5.15	9.21	8.88	6.47	51.21	18.37	32.85	31.67	23.07	650.0	0.3100354445332185	1.39	1.66	1.62	1.55	0.93	1.7
797	Mn-Na2WO4/SiO2	Mn	25	Na	11	W	74	SiO2	11	0.37	0.185	40	40	20	750	20	3.0	12.8	4.3	0.38	3	28.29	14.86	5.35	9.51	8.34	6.25	52.53	18.91	33.62	29.48	22.09	650.0	0.4233505936528553	1.39	1.66	1.62	1.55	0.93	1.7
798	Mn-Na2WO4/SiO2	Mn	25	Na	11	W	74	SiO2	11	0.37	0.185	40	40	20	750	10	1.5	6.8	1.7	0.75	4	24.08	13.89	4.96	8.93	5.24	5.14	57.68	20.6	37.08	21.76	21.35	650.0	0.1993928497066901	1.39	1.66	1.62	1.55	0.93	1.7
799	Mn-Na2WO4/SiO2	Mn	25	Na	11	W	74	SiO2	11	0.37	0.185	40	40	20	750	15	2.3	10.2	2.6	0.5	4	19.67	15.27	5.5	9.77	4.52	4.84	77.63	27.96	49.67	22.98	24.61	650.0	0.33140091155543744	1.39	1.66	1.62	1.55	0.93	1.7
800	Mn-Na2WO4/SiO2	Mn	25	Na	11	W	74	SiO2	11	0.37	0.185	40	40	20	750	20	3.0	13.6	3.4	0.38	4	19.03	13.75	5.2	8.55	4.44	4.15	72.25	27.33	44.93	23.33	21.81	650.0	0.38926350020163736	1.39	1.66	1.62	1.55	0.93	1.7
801	Mn-Na2WO4/SiO2	Mn	25	Na	11	W	74	SiO2	11	0.37	0.185	40	40	20	750	10	1.5	7.3	1.2	0.75	6	18.06	13.06	4.94	8.12	1.97	3.47	72.31	27.35	44.96	10.91	19.21	650.0	0.18660261390326058	1.39	1.66	1.62	1.55	0.93	1.7
802	Mn-Na2WO4/SiO2	Mn	25	Na	11	W	74	SiO2	11	0.37	0.185	40	40	20	750	15	2.3	10.9	1.8	0.5	6	14.83	11.76	4.83	6.93	1.86	2.91	79.3	32.57	46.73	12.54	19.62	650.0	0.25021962208568876	1.39	1.66	1.62	1.55	0.93	1.7
803	Mn-Na2WO4/SiO2	Mn	25	Na	11	W	74	SiO2	11	0.37	0.185	40	40	20	750	20	3.0	14.6	2.4	0.38	6	10.58	10.14	4.58	5.56	1.35	2.34	95.84	43.29	52.55	12.76	22.12	650.0	0.28136126933178296	1.39	1.66	1.62	1.55	0.93	1.7
804	Mn-Na2WO4/SiO2	Mn	25	Na	11	W	74	SiO2	11	0.37	0.185	40	40	20	750	10	4.0	4.0	2.0	0.75	2	37.23	15.13	4.75	10.38	13.46	11.47	40.64	12.76	27.88	36.15	30.81	650.0	0.21873268267534116	1.39	1.66	1.62	1.55	0.93	1.7
805	Mn-Na2WO4/SiO2	Mn	25	Na	11	W	74	SiO2	11	0.37	0.185	40	40	20	750	15	6.0	6.0	3.0	0.5	2	35.69	16.12	4.93	11.19	12.35	10.11	45.17	13.81	31.35	34.6	28.33	650.0	0.35156595990874434	1.39	1.66	1.62	1.55	0.93	1.7
806	Mn-Na2WO4/SiO2	Mn	25	Na	11	W	74	SiO2	11	0.37	0.185	40	40	20	750	20	8.0	8.0	4.0	0.38	2	32.38	15.37	4.86	10.51	12.02	8.55	47.47	15.01	32.46	37.12	26.41	650.0	0.43916150606862286	1.39	1.66	1.62	1.55	0.93	1.7
807	Mn-Na2WO4/SiO2	Mn	25	Na	11	W	74	SiO2	11	0.37	0.185	40	40	20	750	10	4.0	4.5	1.5	0.75	3	27.34	15.89	4.96	10.93	6.12	7.33	58.12	18.14	39.98	22.38	26.81	650.0	0.23072629335166064	1.39	1.66	1.62	1.55	0.93	1.7
808	Mn-Na2WO4/SiO2	Mn	25	Na	11	W	74	SiO2	11	0.37	0.185	40	40	20	750	15	6.0	6.8	2.3	0.5	3	22.61	14.13	4.8	9.33	5.05	5.56	62.49	21.23	41.26	22.34	24.59	650.0	0.30467132260739593	1.39	1.66	1.62	1.55	0.93	1.7
809	Mn-Na2WO4/SiO2	Mn	25	Na	11	W	74	SiO2	11	0.37	0.185	40	40	20	750	20	8.0	9.0	3.0	0.38	3	18.08	12.86	5.0	7.86	4.18	4.52	71.13	27.65	43.47	23.12	25.0	650.0	0.36224780341788254	1.39	1.66	1.62	1.55	0.93	1.7
810	Mn-Na2WO4/SiO2	Mn	25	Na	11	W	74	SiO2	11	0.37	0.185	40	40	20	750	10	4.0	4.8	1.2	0.75	4	20.68	14.64	4.89	9.75	3.39	5.31	70.79	23.65	47.15	16.39	25.68	650.0	0.21105677199279124	1.39	1.66	1.62	1.55	0.93	1.7
811	Mn-Na2WO4/SiO2	Mn	25	Na	11	W	74	SiO2	11	0.37	0.185	40	40	20	750	15	6.0	7.2	1.8	0.5	4	17.0	12.63	4.83	7.8	2.64	4.21	74.29	28.41	45.88	15.53	24.76	650.0	0.27003642335617617	1.39	1.66	1.62	1.55	0.93	1.7
812	Mn-Na2WO4/SiO2	Mn	25	Na	11	W	74	SiO2	11	0.37	0.185	40	40	20	750	20	8.0	9.6	2.4	0.38	4	13.38	10.44	4.73	5.71	2.0	3.13	78.03	35.35	42.68	14.95	23.39	650.0	0.2901615638356246	1.39	1.66	1.62	1.55	0.93	1.7
813	Mn-Na2WO4/SiO2	Mn	25	Na	11	W	74	SiO2	11	0.37	0.185	40	40	20	750	10	4.0	5.1	0.9	0.75	6	15.7	11.82	4.67	7.15	1.39	3.39	75.29	29.75	45.54	8.85	21.59	650.0	0.16772000807773302	1.39	1.66	1.62	1.55	0.93	1.7
814	Mn-Na2WO4/SiO2	Mn	25	Na	11	W	74	SiO2	11	0.37	0.185	40	40	20	750	15	6.0	7.7	1.3	0.5	6	10.33	9.47	4.52	4.95	0.73	2.52	91.67	43.76	47.92	7.07	24.39	650.0	0.19897779700148477	1.39	1.66	1.62	1.55	0.93	1.7
815	Mn-Na2WO4/SiO2	Mn	25	Na	11	W	74	SiO2	11	0.37	0.185	40	40	20	750	20	8.0	10.3	1.7	0.38	6	8.33	7.72	4.06	3.66	0.31	1.99	92.68	48.74	43.94	3.72	23.89	650.0	0.21142829653299572	1.39	1.66	1.62	1.55	0.93	1.7
816	Mn-Na2WO4/SiO2	Mn	25	Na	11	W	74	SiO2	11	0.37	0.185	40	40	20	750	10	7.0	2.0	1.0	0.75	2	23.2	12.91	4.85	8.06	3.31	7.86	55.65	20.91	34.74	14.27	33.88	650.0	0.18430415904459085	1.39	1.66	1.62	1.55	0.93	1.7
817	Mn-Na2WO4/SiO2	Mn	25	Na	11	W	74	SiO2	11	0.37	0.185	40	40	20	750	15	10.5	3.0	1.5	0.5	2	18.84	9.3	4.31	4.99	1.6	5.12	49.36	22.88	26.49	8.49	27.18	650.0	0.19522565773400083	1.39	1.66	1.62	1.55	0.93	1.7
818	Mn-Na2WO4/SiO2	Mn	25	Na	11	W	74	SiO2	11	0.37	0.185	40	40	20	750	20	14.0	4.0	2.0	0.38	2	14.5	7.65	4.14	3.51	0.82	4.04	52.76	28.55	24.21	5.66	27.86	650.0	0.20943284037590107	1.39	1.66	1.62	1.55	0.93	1.7
819	Mn-Na2WO4/SiO2	Mn	25	Na	11	W	74	SiO2	11	0.37	0.185	40	40	20	750	10	7.0	2.3	0.8	0.75	3	18.32	10.91	4.81	6.1	1.58	5.32	59.55	26.26	33.3	8.62	29.04	650.0	0.15403078834071857	1.39	1.66	1.62	1.55	0.93	1.7
820	Mn-Na2WO4/SiO2	Mn	25	Na	11	W	74	SiO2	11	0.37	0.185	40	40	20	750	15	10.5	3.4	1.1	0.5	3	11.89	8.24	4.4	3.84	0.03	3.73	69.3	37.01	32.3	0.25	31.37	650.0	0.1719874263339523	1.39	1.66	1.62	1.55	0.93	1.7
821	Mn-Na2WO4/SiO2	Mn	25	Na	11	W	74	SiO2	11	0.37	0.185	40	40	20	750	20	14.0	4.5	1.5	0.38	3	9.24	6.36	3.63	2.73	0.33	2.86	68.83	39.29	29.55	3.57	30.95	650.0	0.17292774569837194	1.39	1.66	1.62	1.55	0.93	1.7
822	Mn-Na2WO4/SiO2	Mn	25	Na	11	W	74	SiO2	11	0.37	0.185	40	40	20	750	10	7.0	2.4	0.6	0.75	4	14.75	9.89	4.7	5.19	0.41	4.2	67.05	31.86	35.19	2.78	28.47	650.0	0.13885205298819386	1.39	1.66	1.62	1.55	0.93	1.7
823	Mn-Na2WO4/SiO2	Mn	25	Na	11	W	74	SiO2	11	0.37	0.185	40	40	20	750	15	10.5	3.6	0.9	0.5	4	11.93	6.8	4.12	2.68	0.41	2.73	57.0	34.53	22.46	3.44	22.88	650.0	0.14084492859309186	1.39	1.66	1.62	1.55	0.93	1.7
824	Mn-Na2WO4/SiO2	Mn	25	Na	11	W	74	SiO2	11	0.37	0.185	40	40	20	750	20	14.0	4.8	1.2	0.38	4	7.88	5.14	3.17	1.97	0.83	2.09	65.23	40.23	25.0	10.53	26.52	650.0	0.13886333036488346	1.39	1.66	1.62	1.55	0.93	1.7
825	Mn-Na2WO4/SiO2	Mn	25	Na	11	W	74	SiO2	11	0.37	0.185	40	40	20	750	10	7.0	2.6	0.4	0.75	6	12.34	7.95	4.2	3.75	0.28	2.84	64.42	34.04	30.39	2.27	23.01	650.0	0.11045103774533936	1.39	1.66	1.62	1.55	0.93	1.7
826	Mn-Na2WO4/SiO2	Mn	25	Na	11	W	74	SiO2	11	0.37	0.185	40	40	20	750	15	10.5	3.9	0.6	0.5	6	6.55	5.32	3.19	2.13	0.8	1.9	81.22	48.7	32.52	12.21	29.01	650.0	0.10933480268461641	1.39	1.66	1.62	1.55	0.93	1.7
827	Mn-Na2WO4/SiO2	Mn	25	Na	11	W	74	SiO2	11	0.37	0.185	40	40	20	750	20	14.0	5.1	0.9	0.38	6	6.64	4.07	2.76	1.31	0.84	1.4	61.3	41.57	19.73	12.65	21.08	650.0	0.10934586094272399	1.39	1.66	1.62	1.55	0.93	1.7
828	Mn-Na2WO4/SiO2	Mn	25	Na	11	W	74	SiO2	11	0.37	0.185	40	40	20	700	10	1.5	5.7	2.8	0.75	2	22.74	9.06	3.46	5.6	9.49	7.73	39.84	15.22	24.63	41.73	33.99	650.0	0.12662698345496917	1.39	1.66	1.62	1.55	0.93	1.7
829	Mn-Na2WO4/SiO2	Mn	25	Na	11	W	74	SiO2	11	0.37	0.185	40	40	20	700	15	2.3	8.5	4.3	0.5	2	20.43	7.68	3.18	4.5	7.94	5.52	37.59	15.57	22.03	38.86	27.02	650.0	0.15981876645660384	1.39	1.66	1.62	1.55	0.93	1.7
830	Mn-Na2WO4/SiO2	Mn	25	Na	11	W	74	SiO2	11	0.37	0.185	40	40	20	700	20	3.0	11.3	5.7	0.38	2	16.97	6.89	3.03	3.86	7.33	4.31	40.6	17.86	22.75	43.19	25.4	650.0	0.187864726546455	1.39	1.66	1.62	1.55	0.93	1.7
831	Mn-Na2WO4/SiO2	Mn	25	Na	11	W	74	SiO2	11	0.37	0.185	40	40	20	700	10	1.5	6.4	2.1	0.75	3	11.65	6.46	3.04	3.42	3.5	4.2	55.45	26.09	29.36	30.04	36.05	650.0	0.08904137825380161	1.39	1.66	1.62	1.55	0.93	1.7
832	Mn-Na2WO4/SiO2	Mn	25	Na	11	W	74	SiO2	11	0.37	0.185	40	40	20	700	15	2.3	9.6	3.2	0.5	3	7.85	4.88	2.59	2.29	2.57	2.94	62.17	32.99	29.17	32.74	37.45	650.0	0.10006186721112986	1.39	1.66	1.62	1.55	0.93	1.7
833	Mn-Na2WO4/SiO2	Mn	25	Na	11	W	74	SiO2	11	0.37	0.185	40	40	20	700	20	3.0	12.8	4.3	0.38	3	6.12	4.0	2.26	1.74	2.11	2.26	65.36	36.93	28.43	34.48	36.93	650.0	0.10742630136909254	1.39	1.66	1.62	1.55	0.93	1.7
834	Mn-Na2WO4/SiO2	Mn	25	Na	11	W	74	SiO2	11	0.37	0.185	40	40	20	700	10	1.5	6.8	1.7	0.75	4	7.35	5.12	2.7	2.42	1.81	3.0	69.66	36.73	32.93	24.63	40.82	650.0	0.07007633431823476	1.39	1.66	1.62	1.55	0.93	1.7
835	Mn-Na2WO4/SiO2	Mn	25	Na	11	W	74	SiO2	11	0.37	0.185	40	40	20	700	15	2.3	10.2	2.6	0.5	4	6.83	3.69	2.17	1.52	1.04	2.1	54.03	31.77	22.25	15.23	30.75	650.0	0.07519606083063697	1.39	1.66	1.62	1.55	0.93	1.7
836	Mn-Na2WO4/SiO2	Mn	25	Na	11	W	74	SiO2	11	0.37	0.185	40	40	20	700	20	3.0	13.6	3.4	0.38	4	5.17	2.79	1.73	1.06	0.79	1.59	53.97	33.46	20.5	15.28	30.75	650.0	0.0744647346187205	1.39	1.66	1.62	1.55	0.93	1.7
837	Mn-Na2WO4/SiO2	Mn	25	Na	11	W	74	SiO2	11	0.37	0.185	40	40	20	700	10	1.5	7.3	1.2	0.75	6	4.75	3.84	2.27	1.57	0.65	2.03	80.84	47.79	33.05	13.68	42.74	650.0	0.05220895360159188	1.39	1.66	1.62	1.55	0.93	1.7
838	Mn-Na2WO4/SiO2	Mn	25	Na	11	W	74	SiO2	11	0.37	0.185	40	40	20	700	15	2.3	10.9	1.8	0.5	6	4.39	2.61	1.64	0.97	0.35	1.42	59.45	37.36	22.1	7.97	32.35	650.0	0.052893300029967005	1.39	1.66	1.62	1.55	0.93	1.7
839	Mn-Na2WO4/SiO2	Mn	25	Na	11	W	74	SiO2	11	0.37	0.185	40	40	20	700	20	3.0	14.6	2.4	0.38	6	2.95	1.83	1.27	0.56	0.13	1.0	62.03	43.05	18.98	4.41	33.9	650.0	0.048603990220161375	1.39	1.66	1.62	1.55	0.93	1.7
840	Mn-Na2WO4/SiO2	Mn	25	Na	11	W	74	SiO2	11	0.37	0.185	40	40	20	700	10	4.0	4.0	2.0	0.75	2	8.86	5.52	2.77	2.75	3.28	5.09	62.3	31.26	31.04	37.02	57.45	650.0	0.07570935213197938	1.39	1.66	1.62	1.55	0.93	1.7
841	Mn-Na2WO4/SiO2	Mn	25	Na	11	W	74	SiO2	11	0.37	0.185	40	40	20	700	15	6.0	6.0	3.0	0.5	2	7.41	3.9	2.21	1.69	2.18	3.35	52.63	29.82	22.81	29.42	45.21	650.0	0.0795617400236892	1.39	1.66	1.62	1.55	0.93	1.7
842	Mn-Na2WO4/SiO2	Mn	25	Na	11	W	74	SiO2	11	0.37	0.185	40	40	20	700	20	8.0	8.0	4.0	0.38	2	4.75	3.21	1.95	1.26	1.76	2.54	67.58	41.05	26.53	37.05	53.47	650.0	0.08585921796603728	1.39	1.66	1.62	1.55	0.93	1.7
843	Mn-Na2WO4/SiO2	Mn	25	Na	11	W	74	SiO2	11	0.37	0.185	40	40	20	700	10	4.0	4.5	1.5	0.75	3	6.92	4.08	2.31	1.77	1.2	3.22	58.96	33.38	25.58	17.34	46.53	650.0	0.05554090035844334	1.39	1.66	1.62	1.55	0.93	1.7
844	Mn-Na2WO4/SiO2	Mn	25	Na	11	W	74	SiO2	11	0.37	0.185	40	40	20	700	15	6.0	6.8	2.3	0.5	3	3.72	2.71	1.68	1.03	0.53	2.11	72.85	45.16	27.69	14.25	56.72	650.0	0.05494795400151018	1.39	1.66	1.62	1.55	0.93	1.7
845	Mn-Na2WO4/SiO2	Mn	25	Na	11	W	74	SiO2	11	0.37	0.185	40	40	20	700	20	8.0	9.0	3.0	0.38	3	2.67	2.13	1.47	0.66	0.26	1.62	79.78	55.06	24.72	9.74	60.67	650.0	0.05665820671148214	1.39	1.66	1.62	1.55	0.93	1.7
846	Mn-Na2WO4/SiO2	Mn	25	Na	11	W	74	SiO2	11	0.37	0.185	40	40	20	700	10	4.0	4.8	1.2	0.75	4	5.82	3.35	2.06	1.29	0.62	2.48	57.56	35.4	22.16	10.65	42.61	650.0	0.04543197377833525	1.39	1.66	1.62	1.55	0.93	1.7
847	Mn-Na2WO4/SiO2	Mn	25	Na	11	W	74	SiO2	11	0.37	0.185	40	40	20	700	15	6.0	7.2	1.8	0.5	4	3.76	2.16	1.44	0.72	0.23	1.63	57.45	38.3	19.15	6.12	43.35	650.0	0.04367338921834881	1.39	1.66	1.62	1.55	0.93	1.7
848	Mn-Na2WO4/SiO2	Mn	25	Na	11	W	74	SiO2	11	0.37	0.185	40	40	20	700	20	8.0	9.6	2.4	0.38	4	3.15	1.73	1.18	0.55	0.16	1.25	54.92	37.46	17.46	5.08	39.68	650.0	0.04592472003619962	1.39	1.66	1.62	1.55	0.93	1.7
849	Mn-Na2WO4/SiO2	Mn	25	Na	11	W	74	SiO2	11	0.37	0.185	40	40	20	700	10	4.0	5.1	0.9	0.75	6	4.42	2.72	1.77	0.95	0.02	1.68	61.54	40.05	21.49	0.45	38.01	650.0	0.03676902369364599	1.39	1.66	1.62	1.55	0.93	1.7
850	Mn-Na2WO4/SiO2	Mn	25	Na	11	W	74	SiO2	11	0.37	0.185	40	40	20	700	15	6.0	7.7	1.3	0.5	6	1.77	1.65	1.2	0.45	0.23	1.07	93.22	67.8	25.42	12.99	60.45	650.0	0.0332752823060465	1.39	1.66	1.62	1.55	0.93	1.7
851	Mn-Na2WO4/SiO2	Mn	25	Na	11	W	74	SiO2	11	0.37	0.185	40	40	20	700	20	8.0	10.3	1.7	0.38	6	2.29	1.18	0.85	0.33	0.3	0.81	51.53	37.12	14.41	13.1	35.37	650.0	0.031237296238124858	1.39	1.66	1.62	1.55	0.93	1.7
852	Mn-Na2WO4/SiO2	Mn	25	Na	11	W	74	SiO2	11	0.37	0.185	40	40	20	700	10	7.0	2.0	1.0	0.75	2	4.72	1.98	1.45	0.53	0.43	2.77	41.95	30.72	11.23	9.11	58.69	650.0	0.02666486200891996	1.39	1.66	1.62	1.55	0.93	1.7
853	Mn-Na2WO4/SiO2	Mn	25	Na	11	W	74	SiO2	11	0.37	0.185	40	40	20	700	15	10.5	3.0	1.5	0.5	2	4.79	1.21	1.0	0.21	0.8	1.79	25.26	20.88	4.38	16.7	37.37	650.0	0.024347601863417525	1.39	1.66	1.62	1.55	0.93	1.7
854	Mn-Na2WO4/SiO2	Mn	25	Na	11	W	74	SiO2	11	0.37	0.185	40	40	20	700	20	14.0	4.0	2.0	0.38	2	2.38	0.93	0.85	0.08	1.15	1.4	39.08	35.71	3.36	48.32	58.82	650.0	0.024588197376717018	1.39	1.66	1.62	1.55	0.93	1.7
855	Mn-Na2WO4/SiO2	Mn	25	Na	11	W	74	SiO2	11	0.37	0.185	40	40	20	700	10	7.0	2.3	0.8	0.75	3	3.37	1.66	1.15	0.51	0.6	2.09	49.26	34.12	15.13	17.8	62.02	650.0	0.022319098672397328	1.39	1.66	1.62	1.55	0.93	1.7
856	Mn-Na2WO4/SiO2	Mn	25	Na	11	W	74	SiO2	11	0.37	0.185	40	40	20	700	15	10.5	3.4	1.1	0.5	3	3.1	1.07	0.84	0.23	1.0	1.24	34.52	27.1	7.42	32.26	40.0	650.0	0.021515313305920415	1.39	1.66	1.62	1.55	0.93	1.7
857	Mn-Na2WO4/SiO2	Mn	25	Na	11	W	74	SiO2	11	0.37	0.185	40	40	20	700	20	14.0	4.5	1.5	0.38	3	2.01	0.67	0.49	0.18	0.98	0.92	33.33	24.38	8.96	48.76	45.77	650.0	0.01769090989691266	1.39	1.66	1.62	1.55	0.93	1.7
858	Mn-Na2WO4/SiO2	Mn	25	Na	11	W	74	SiO2	11	0.37	0.185	40	40	20	700	10	7.0	2.4	0.6	0.75	4	3.38	1.67	1.3	0.37	0.69	1.71	49.41	38.46	10.95	20.41	50.59	650.0	0.022454689594702076	1.39	1.66	1.62	1.55	0.93	1.7
859	Mn-Na2WO4/SiO2	Mn	25	Na	11	W	74	SiO2	11	0.37	0.185	40	40	20	700	15	10.5	3.6	0.9	0.5	4	3.33	1.05	0.81	0.24	1.2	1.08	31.53	24.32	7.21	36.04	32.43	650.0	0.021111027879033174	1.39	1.66	1.62	1.55	0.93	1.7
860	Mn-Na2WO4/SiO2	Mn	25	Na	11	W	74	SiO2	11	0.37	0.185	40	40	20	700	20	14.0	4.8	1.2	0.38	4	2.6	0.79	0.69	0.1	1.21	0.79	30.38	26.54	3.85	46.54	30.38	650.0	0.02087202717442179	1.39	1.66	1.62	1.55	0.93	1.7
861	Mn-Na2WO4/SiO2	Mn	25	Na	11	W	74	SiO2	11	0.37	0.185	40	40	20	700	10	7.0	2.6	0.4	0.75	6	2.19	1.41	1.09	0.32	0.59	1.23	64.38	49.77	14.61	26.94	56.16	650.0	0.018933799201521866	1.39	1.66	1.62	1.55	0.93	1.7
862	Mn-Na2WO4/SiO2	Mn	25	Na	11	W	74	SiO2	11	0.37	0.185	40	40	20	700	15	10.5	3.9	0.6	0.5	6	1.41	0.8	0.56	0.24	0.86	0.78	56.74	39.72	17.02	60.99	55.32	650.0	0.016064343394528533	1.39	1.66	1.62	1.55	0.93	1.7
863	Mn-Na2WO4/SiO2	Mn	25	Na	11	W	74	SiO2	11	0.37	0.185	40	40	20	700	20	14.0	5.1	0.9	0.38	6	2.44	0.63	0.54	0.09	1.23	0.58	25.82	22.13	3.69	50.41	23.77	650.0	0.016631391433735127	1.39	1.66	1.62	1.55	0.93	1.7
864	Mn-Na2WO4/SiC	Mn	25	Na	11	W	74	SiC	9	0.37	0.185	40	40	20	900	10	1.5	5.7	2.8	0.75	2	33.32	5.02	0.58	4.44	23.28	9.82	15.07	1.74	13.33	69.87	29.47	1.5	0.06867179048948747	1.39	1.66	1.62	1.55	0.93	1.7
865	Mn-Na2WO4/SiC	Mn	25	Na	11	W	74	SiC	9	0.37	0.185	40	40	20	900	15	2.3	8.5	4.3	0.5	2	31.51	5.88	0.62	5.26	24.96	9.21	18.66	1.97	16.69	79.21	29.23	1.5	0.12119924425785919	1.39	1.66	1.62	1.55	0.93	1.7
866	Mn-Na2WO4/SiC	Mn	25	Na	11	W	74	SiC	9	0.37	0.185	40	40	20	900	20	3.0	11.3	5.7	0.38	2	34.86	6.1	0.69	5.41	24.77	8.25	17.5	1.98	15.52	71.06	23.67	1.5	0.16563105203651074	1.39	1.66	1.62	1.55	0.93	1.7
867	Mn-Na2WO4/SiC	Mn	25	Na	11	W	74	SiC	9	0.37	0.185	40	40	20	900	10	1.5	6.4	2.1	0.75	3	20.94	5.37	0.5	4.87	16.95	5.76	25.64	2.39	23.26	80.95	27.51	1.5	0.07359418062393334	1.39	1.66	1.62	1.55	0.93	1.7
868	Mn-Na2WO4/SiC	Mn	25	Na	11	W	74	SiC	9	0.37	0.185	40	40	20	900	15	2.3	9.6	3.2	0.5	3	22.29	5.9	0.53	5.37	17.31	5.05	26.47	2.38	24.09	77.66	22.66	1.5	0.12162427879351495	1.39	1.66	1.62	1.55	0.93	1.7
869	Mn-Na2WO4/SiC	Mn	25	Na	11	W	74	SiC	9	0.37	0.185	40	40	20	900	20	3.0	12.8	4.3	0.38	3	23.16	6.31	0.56	5.75	17.4	4.66	27.25	2.42	24.83	75.13	20.12	1.5	0.17152296322366947	1.39	1.66	1.62	1.55	0.93	1.7
870	Mn-Na2WO4/SiC	Mn	25	Na	11	W	74	SiC	9	0.37	0.185	40	40	20	900	10	1.5	6.8	1.7	0.75	4	14.96	5.28	0.47	4.81	13.18	4.1	35.29	3.14	32.15	88.1	27.41	1.5	0.07232668646986103	1.39	1.66	1.62	1.55	0.93	1.7
871	Mn-Na2WO4/SiC	Mn	25	Na	11	W	74	SiC	9	0.37	0.185	40	40	20	900	15	2.3	10.2	2.6	0.5	4	16.16	5.83	0.51	5.32	13.51	3.53	36.08	3.16	32.92	83.6	21.84	1.5	0.12013705293223903	1.39	1.66	1.62	1.55	0.93	1.7
872	Mn-Na2WO4/SiC	Mn	25	Na	11	W	74	SiC	9	0.37	0.185	40	40	20	900	20	3.0	13.6	3.4	0.38	4	18.44	6.05	0.52	5.53	13.34	3.12	32.81	2.82	29.99	72.34	16.92	1.5	0.16423015823320275	1.39	1.66	1.62	1.55	0.93	1.7
873	Mn-Na2WO4/SiC	Mn	25	Na	11	W	74	SiC	9	0.37	0.185	40	40	20	900	10	1.5	7.3	1.2	0.75	6	10.52	4.87	0.42	4.45	9.2	2.55	46.29	3.99	42.3	87.45	24.24	1.5	0.0665677450263009	1.39	1.66	1.62	1.55	0.93	1.7
874	Mn-Na2WO4/SiC	Mn	25	Na	11	W	74	SiC	9	0.37	0.185	40	40	20	900	15	2.3	10.9	1.8	0.5	6	17.67	5.49	0.47	5.02	9.34	2.18	31.07	2.66	28.41	52.86	12.34	1.5	0.11292907396225316	1.39	1.66	1.62	1.55	0.93	1.7
875	Mn-Na2WO4/SiC	Mn	25	Na	11	W	74	SiC	9	0.37	0.185	40	40	20	900	20	3.0	14.6	2.4	0.38	6	11.73	5.75	0.51	5.24	8.92	1.89	49.02	4.35	44.67	76.04	16.11	1.5	0.155840420157819	1.39	1.66	1.62	1.55	0.93	1.7
876	Mn-Na2WO4/SiC	Mn	25	Na	11	W	74	SiC	9	0.37	0.185	40	40	20	900	10	4.0	4.0	2.0	0.75	2	34.17	4.81	0.54	4.27	24.61	9.86	14.08	1.58	12.5	72.02	28.86	1.5	0.06572705563317001	1.39	1.66	1.62	1.55	0.93	1.7
877	Mn-Na2WO4/SiC	Mn	25	Na	11	W	74	SiC	9	0.37	0.185	40	40	20	900	15	6.0	6.0	3.0	0.5	2	36.06	5.38	0.65	4.73	24.93	8.53	14.92	1.8	13.12	69.13	23.66	1.5	0.11060263157017862	1.39	1.66	1.62	1.55	0.93	1.7
878	Mn-Na2WO4/SiC	Mn	25	Na	11	W	74	SiC	9	0.37	0.185	40	40	20	900	20	8.0	8.0	4.0	0.38	2	36.3	5.8	0.53	5.27	25.31	8.07	15.98	1.46	14.52	69.72	22.23	1.5	0.15723685369940538	1.39	1.66	1.62	1.55	0.93	1.7
879	Mn-Na2WO4/SiC	Mn	25	Na	11	W	74	SiC	9	0.37	0.185	40	40	20	900	10	4.0	4.5	1.5	0.75	3	24.88	4.97	0.47	4.5	17.35	5.87	19.98	1.89	18.09	69.73	23.59	1.5	0.06797007301982329	1.39	1.66	1.62	1.55	0.93	1.7
880	Mn-Na2WO4/SiC	Mn	25	Na	11	W	74	SiC	9	0.37	0.185	40	40	20	900	15	6.0	6.8	2.3	0.5	3	23.98	5.53	0.51	5.02	17.46	5.17	23.06	2.13	20.93	72.81	21.56	1.5	0.11377572441409683	1.39	1.66	1.62	1.55	0.93	1.7
881	Mn-Na2WO4/SiC	Mn	25	Na	11	W	74	SiC	9	0.37	0.185	40	40	20	900	20	8.0	9.0	3.0	0.38	3	24.74	5.93	0.53	5.4	17.4	4.56	23.97	2.14	21.83	70.33	18.43	1.5	0.160871052642714	1.39	1.66	1.62	1.55	0.93	1.7
882	Mn-Na2WO4/SiC	Mn	25	Na	11	W	74	SiC	9	0.37	0.185	40	40	20	900	10	4.0	4.8	1.2	0.75	4	18.92	4.9	0.43	4.47	13.58	4.1	25.9	2.27	23.63	71.78	21.67	1.5	0.06698828858232905	1.39	1.66	1.62	1.55	0.93	1.7
883	Mn-Na2WO4/SiC	Mn	25	Na	11	W	74	SiC	9	0.37	0.185	40	40	20	900	15	6.0	7.2	1.8	0.5	4	18.36	5.39	0.42	4.97	13.52	3.52	29.36	2.29	27.07	73.64	19.17	1.5	0.11081401454347689	1.39	1.66	1.62	1.55	0.93	1.7
884	Mn-Na2WO4/SiC	Mn	25	Na	11	W	74	SiC	9	0.37	0.185	40	40	20	900	20	8.0	9.6	2.4	0.38	4	18.33	5.84	0.45	5.39	13.12	3.04	31.86	2.45	29.41	71.58	16.58	1.5	0.15835453430544763	1.39	1.66	1.62	1.55	0.93	1.7
885	Mn-Na2WO4/SiC	Mn	25	Na	11	W	74	SiC	9	0.37	0.185	40	40	20	900	10	4.0	5.1	0.9	0.75	6	12.51	4.52	0.37	4.15	8.83	2.51	36.13	2.96	33.17	70.58	20.06	1.5	0.061671179356616056	1.39	1.66	1.62	1.55	0.93	1.7
886	Mn-Na2WO4/SiC	Mn	25	Na	11	W	74	SiC	9	0.37	0.185	40	40	20	900	15	6.0	7.7	1.3	0.5	6	10.34	5.05	0.42	4.63	8.36	2.04	48.84	4.06	44.78	80.85	19.73	1.5	0.10363949745959294	1.39	1.66	1.62	1.55	0.93	1.7
887	Mn-Na2WO4/SiC	Mn	25	Na	11	W	74	SiC	9	0.37	0.185	40	40	20	900	20	8.0	10.3	1.7	0.38	6	11.63	5.48	0.47	5.01	8.53	1.88	47.12	4.04	43.08	73.34	16.17	1.5	0.14831245702469537	1.39	1.66	1.62	1.55	0.93	1.7
888	Mn-Na2WO4/SiC	Mn	25	Na	11	W	74	SiC	9	0.37	0.185	40	40	20	900	10	7.0	2.0	1.0	0.75	2	40.47	4.42	0.52	3.9	24.18	8.96	10.92	1.28	9.64	59.75	22.14	1.5	0.06027545711743897	1.39	1.66	1.62	1.55	0.93	1.7
889	Mn-Na2WO4/SiC	Mn	25	Na	11	W	74	SiC	9	0.37	0.185	40	40	20	900	15	10.5	3.0	1.5	0.5	2	41.99	4.92	0.63	4.29	24.16	7.6	11.72	1.5	10.22	57.54	18.1	1.5	0.10090308699219644	1.39	1.66	1.62	1.55	0.93	1.7
890	Mn-Na2WO4/SiC	Mn	25	Na	11	W	74	SiC	9	0.37	0.185	40	40	20	900	20	14.0	4.0	2.0	0.38	2	41.29	5.55	0.59	4.96	24.63	7.25	13.44	1.43	12.01	59.65	17.56	1.5	0.15026208431729685	1.39	1.66	1.62	1.55	0.93	1.7
891	Mn-Na2WO4/SiC	Mn	25	Na	11	W	74	SiC	9	0.37	0.185	40	40	20	900	10	7.0	2.3	0.8	0.75	3	30.66	4.7	0.49	4.21	17.0	5.47	15.33	1.6	13.73	55.45	17.84	1.5	0.06418716710391331	1.39	1.66	1.62	1.55	0.93	1.7
892	Mn-Na2WO4/SiC	Mn	25	Na	11	W	74	SiC	9	0.37	0.185	40	40	20	900	15	10.5	3.4	1.1	0.5	3	28.65	5.39	0.6	4.79	16.83	4.65	18.81	2.09	16.72	58.74	16.23	1.5	0.11081401454347689	1.39	1.66	1.62	1.55	0.93	1.7
893	Mn-Na2WO4/SiC	Mn	25	Na	11	W	74	SiC	9	0.37	0.185	40	40	20	900	20	14.0	4.5	1.5	0.38	3	29.63	5.82	0.55	5.27	16.6	4.23	19.64	1.86	17.79	56.02	14.28	1.5	0.15779563466495494	1.39	1.66	1.62	1.55	0.93	1.7
894	Mn-Na2WO4/SiC	Mn	25	Na	11	W	74	SiC	9	0.37	0.185	40	40	20	900	10	7.0	2.4	0.6	0.75	4	22.34	4.77	0.43	4.34	12.71	3.89	21.35	1.92	19.43	56.89	17.41	1.5	0.06516689037618224	1.39	1.66	1.62	1.55	0.93	1.7
895	Mn-Na2WO4/SiC	Mn	25	Na	11	W	74	SiC	9	0.37	0.185	40	40	20	900	15	10.5	3.6	0.9	0.5	4	21.89	5.44	0.56	4.88	12.06	3.24	24.85	2.56	22.29	55.09	14.8	1.5	0.11187126466060661	1.39	1.66	1.62	1.55	0.93	1.7
896	Mn-Na2WO4/SiC	Mn	25	Na	11	W	74	SiC	9	0.37	0.185	40	40	20	900	20	14.0	4.8	1.2	0.38	4	24.43	5.84	0.56	5.28	11.56	2.92	23.91	2.29	21.61	47.32	11.95	1.5	0.15835453430544763	1.39	1.66	1.62	1.55	0.93	1.7
897	Mn-Na2WO4/SiC	Mn	25	Na	11	W	74	SiC	9	0.37	0.185	40	40	20	900	10	7.0	2.6	0.4	0.75	6	15.62	4.46	0.41	4.05	8.17	2.53	28.55	2.62	25.93	52.3	16.2	1.5	0.060833570701700736	1.39	1.66	1.62	1.55	0.93	1.7
898	Mn-Na2WO4/SiC	Mn	25	Na	11	W	74	SiC	9	0.37	0.185	40	40	20	900	15	10.5	3.9	0.6	0.5	6	16.88	5.17	0.74	4.43	6.97	2.07	30.63	4.38	26.24	41.29	12.26	1.5	0.10616874218491057	1.39	1.66	1.62	1.55	0.93	1.7
899	Mn-Na2WO4/SiC	Mn	25	Na	11	W	74	SiC	9	0.37	0.185	40	40	20	900	20	14.0	5.1	0.9	0.38	6	16.79	5.65	0.78	4.87	6.37	1.91	33.65	4.65	29.01	37.94	11.38	1.5	0.15304977414087406	1.39	1.66	1.62	1.55	0.93	1.7
900	Mn-Na2WO4/SiC	Mn	25	Na	11	W	74	SiC	9	0.37	0.185	40	40	20	850	10	1.5	5.7	2.8	0.75	2	32.91	6.35	0.71	5.64	22.43	7.65	19.3	2.16	17.14	68.16	23.25	1.5	0.08747434279732513	1.39	1.66	1.62	1.55	0.93	1.7
901	Mn-Na2WO4/SiC	Mn	25	Na	11	W	74	SiC	9	0.37	0.185	40	40	20	850	15	2.3	8.5	4.3	0.5	2	33.75	6.92	0.83	6.09	23.4	7.26	20.5	2.46	18.04	69.33	21.51	1.5	0.14342169510800085	1.39	1.66	1.62	1.55	0.93	1.7
902	Mn-Na2WO4/SiC	Mn	25	Na	11	W	74	SiC	9	0.37	0.185	40	40	20	850	20	3.0	11.3	5.7	0.38	2	35.81	7.32	0.91	6.41	23.53	6.85	20.44	2.54	17.9	65.71	19.13	1.5	0.20004601690504198	1.39	1.66	1.62	1.55	0.93	1.7
903	Mn-Na2WO4/SiC	Mn	25	Na	11	W	74	SiC	9	0.37	0.185	40	40	20	850	10	1.5	6.4	2.1	0.75	3	23.7	6.64	0.69	5.95	16.03	4.28	28.02	2.91	25.11	67.64	18.06	1.5	0.0916095973463878	1.39	1.66	1.62	1.55	0.93	1.7
904	Mn-Na2WO4/SiC	Mn	25	Na	11	W	74	SiC	9	0.37	0.185	40	40	20	850	15	2.3	9.6	3.2	0.5	3	20.2	7.58	0.81	6.77	16.67	3.95	37.52	4.01	33.51	82.52	19.55	1.5	0.15765356109194203	1.39	1.66	1.62	1.55	0.93	1.7
905	Mn-Na2WO4/SiC	Mn	25	Na	11	W	74	SiC	9	0.37	0.185	40	40	20	850	20	3.0	12.8	4.3	0.38	3	19.35	8.09	0.93	7.16	16.89	3.75	41.81	4.81	37.0	87.29	19.38	1.5	0.22200091741598216	1.39	1.66	1.62	1.55	0.93	1.7
906	Mn-Na2WO4/SiC	Mn	25	Na	11	W	74	SiC	9	0.37	0.185	40	40	20	850	10	1.5	6.8	1.7	0.75	4	17.69	6.46	0.63	5.83	12.51	2.79	36.52	3.56	32.96	70.72	15.77	1.5	0.08904137825380161	1.39	1.66	1.62	1.55	0.93	1.7
907	Mn-Na2WO4/SiC	Mn	25	Na	11	W	74	SiC	9	0.37	0.185	40	40	20	850	15	2.3	10.2	2.6	0.5	4	14.81	7.32	0.79	6.53	12.64	2.57	49.43	5.33	44.09	85.35	17.35	1.5	0.1520349728478319	1.39	1.66	1.62	1.55	0.93	1.7
908	Mn-Na2WO4/SiC	Mn	25	Na	11	W	74	SiC	9	0.37	0.185	40	40	20	850	20	3.0	13.6	3.4	0.38	4	15.94	7.77	0.9	6.87	12.44	2.43	48.75	5.65	43.1	78.04	15.24	1.5	0.21285454931701012	1.39	1.66	1.62	1.55	0.93	1.7
909	Mn-Na2WO4/SiC	Mn	25	Na	11	W	74	SiC	9	0.37	0.185	40	40	20	850	10	1.5	7.3	1.2	0.75	6	11.27	6.09	0.63	5.46	8.22	1.64	54.04	5.59	48.45	72.94	14.55	1.5	0.08377774556209215	1.39	1.66	1.62	1.55	0.93	1.7
910	Mn-Na2WO4/SiC	Mn	25	Na	11	W	74	SiC	9	0.37	0.185	40	40	20	850	15	2.3	10.9	1.8	0.5	6	11.73	6.63	0.82	5.81	7.79	1.44	56.52	6.99	49.53	66.41	12.28	1.5	0.13720018298451375	1.39	1.66	1.62	1.55	0.93	1.7
911	Mn-Na2WO4/SiC	Mn	25	Na	11	W	74	SiC	9	0.37	0.185	40	40	20	850	20	3.0	14.6	2.4	0.38	6	10.76	7.05	1.0	6.05	7.48	1.37	65.52	9.29	56.23	69.52	12.73	1.5	0.19239071531746935	1.39	1.66	1.62	1.55	0.93	1.7
912	Mn-Na2WO4/SiC	Mn	25	Na	11	W	74	SiC	9	0.37	0.185	40	40	20	850	10	4.0	4.0	2.0	0.75	2	35.23	6.18	0.65	5.53	23.85	7.59	17.54	1.85	15.7	67.7	21.54	1.5	0.08505617745037249	1.39	1.66	1.62	1.55	0.93	1.7
913	Mn-Na2WO4/SiC	Mn	25	Na	11	W	74	SiC	9	0.37	0.185	40	40	20	850	15	6.0	6.0	3.0	0.5	2	36.48	6.73	0.76	5.97	23.76	6.9	18.45	2.08	16.37	65.13	18.91	1.5	0.13934334649863853	1.39	1.66	1.62	1.55	0.93	1.7
914	Mn-Na2WO4/SiC	Mn	25	Na	11	W	74	SiC	9	0.37	0.185	40	40	20	850	20	8.0	8.0	4.0	0.38	2	37.55	7.04	0.88	6.16	23.52	6.51	18.75	2.34	16.4	62.64	17.34	1.5	0.1921076128539218	1.39	1.66	1.62	1.55	0.93	1.7
915	Mn-Na2WO4/SiC	Mn	25	Na	11	W	74	SiC	9	0.37	0.185	40	40	20	850	10	4.0	4.5	1.5	0.75	3	25.22	6.47	0.63	5.84	16.53	4.15	25.65	2.5	23.16	65.54	16.46	1.5	0.0891839273888423	1.39	1.66	1.62	1.55	0.93	1.7
916	Mn-Na2WO4/SiC	Mn	25	Na	11	W	74	SiC	9	0.37	0.185	40	40	20	850	15	6.0	6.8	2.3	0.5	3	24.18	7.19	0.74	6.45	16.14	3.73	29.74	3.06	26.67	66.75	15.43	1.5	0.14923158676157977	1.39	1.66	1.62	1.55	0.93	1.7
917	Mn-Na2WO4/SiC	Mn	25	Na	11	W	74	SiC	9	0.37	0.185	40	40	20	850	20	8.0	9.0	3.0	0.38	3	26.06	7.6	0.97	6.63	15.67	3.53	29.16	3.72	25.44	60.13	13.55	1.5	0.20800844036961277	1.39	1.66	1.62	1.55	0.93	1.7
918	Mn-Na2WO4/SiC	Mn	25	Na	11	W	74	SiC	9	0.37	0.185	40	40	20	850	10	4.0	4.8	1.2	0.75	4	20.79	6.44	0.66	5.78	12.74	2.91	30.98	3.17	27.8	61.28	14.0	1.5	0.08875632569615081	1.39	1.66	1.62	1.55	0.93	1.7
919	Mn-Na2WO4/SiC	Mn	25	Na	11	W	74	SiC	9	0.37	0.185	40	40	20	850	15	6.0	7.2	1.8	0.5	4	17.89	7.15	0.81	6.34	11.8	2.49	39.97	4.53	35.44	65.96	13.92	1.5	0.14836979637875317	1.39	1.66	1.62	1.55	0.93	1.7
920	Mn-Na2WO4/SiC	Mn	25	Na	11	W	74	SiC	9	0.37	0.185	40	40	20	850	20	8.0	9.6	2.4	0.38	4	20.03	7.39	0.93	6.46	11.52	2.31	36.89	4.64	32.25	57.51	11.53	1.5	0.2020343652787203	1.39	1.66	1.62	1.55	0.93	1.7
921	Mn-Na2WO4/SiC	Mn	25	Na	11	W	74	SiC	9	0.37	0.185	40	40	20	850	10	4.0	5.1	0.9	0.75	6	12.83	5.98	0.71	5.27	7.51	1.64	46.61	5.53	41.08	58.53	12.78	1.5	0.08221688052280916	1.39	1.66	1.62	1.55	0.93	1.7
922	Mn-Na2WO4/SiC	Mn	25	Na	11	W	74	SiC	9	0.37	0.185	40	40	20	850	15	6.0	7.7	1.3	0.5	6	12.41	6.65	1.09	5.56	6.66	1.53	53.59	8.78	44.8	53.67	12.33	1.5	0.1376286320007195	1.39	1.66	1.62	1.55	0.93	1.7
923	Mn-Na2WO4/SiC	Mn	25	Na	11	W	74	SiC	9	0.37	0.185	40	40	20	850	20	8.0	10.3	1.7	0.38	6	14.75	7.47	1.43	6.04	6.15	1.53	50.64	9.69	40.95	41.69	10.37	1.5	0.20430860454513808	1.39	1.66	1.62	1.55	0.93	1.7
924	Mn-Na2WO4/SiC	Mn	25	Na	11	W	74	SiC	9	0.37	0.185	40	40	20	850	10	7.0	2.0	1.0	0.75	2	39.55	6.4	0.77	5.63	22.95	6.85	16.18	1.95	14.24	58.03	17.32	1.5	0.08818640333939343	1.39	1.66	1.62	1.55	0.93	1.7
925	Mn-Na2WO4/SiC	Mn	25	Na	11	W	74	SiC	9	0.37	0.185	40	40	20	850	15	10.5	3.0	1.5	0.5	2	40.38	7.06	0.98	6.08	22.13	6.19	17.48	2.43	15.06	54.8	15.33	1.5	0.1464321246625182	1.39	1.66	1.62	1.55	0.93	1.7
926	Mn-Na2WO4/SiC	Mn	25	Na	11	W	74	SiC	9	0.37	0.185	40	40	20	850	20	14.0	4.0	2.0	0.38	2	39.21	7.74	1.07	6.67	20.74	5.72	19.74	2.73	17.01	52.89	14.59	1.5	0.21199870489057085	1.39	1.66	1.62	1.55	0.93	1.7
927	Mn-Na2WO4/SiC	Mn	25	Na	11	W	74	SiC	9	0.37	0.185	40	40	20	850	10	7.0	2.3	0.8	0.75	3	28.22	6.98	0.8	6.18	14.41	3.98	24.73	2.83	21.9	51.06	14.1	1.5	0.09647421625618718	1.39	1.66	1.62	1.55	0.93	1.7
928	Mn-Na2WO4/SiC	Mn	25	Na	11	W	74	SiC	9	0.37	0.185	40	40	20	850	15	10.5	3.4	1.1	0.5	3	28.42	8.8	1.67	7.13	10.92	3.68	30.96	5.88	25.09	38.42	12.95	1.5	0.18423057781561125	1.39	1.66	1.62	1.55	0.93	1.7
929	Mn-Na2WO4/SiC	Mn	25	Na	11	W	74	SiC	9	0.37	0.185	40	40	20	850	20	14.0	4.5	1.5	0.38	3	28.39	9.95	2.3	7.65	10.82	3.81	35.05	8.1	26.95	38.11	13.42	1.5	0.27580293254243765	1.39	1.66	1.62	1.55	0.93	1.7
930	Mn-Na2WO4/SiC	Mn	25	Na	11	W	74	SiC	9	0.37	0.185	40	40	20	850	10	7.0	2.4	0.6	0.75	4	23.71	7.49	1.23	6.26	9.08	3.04	31.59	5.19	26.4	38.3	12.82	1.5	0.10380458560648548	1.39	1.66	1.62	1.55	0.93	1.7
931	Mn-Na2WO4/SiC	Mn	25	Na	11	W	74	SiC	9	0.37	0.185	40	40	20	850	15	10.5	3.6	0.9	0.5	4	23.38	10.52	2.69	7.83	6.23	3.14	45.0	11.51	33.49	26.65	13.43	1.5	0.22231009873232493	1.39	1.66	1.62	1.55	0.93	1.7
932	Mn-Na2WO4/SiC	Mn	25	Na	11	W	74	SiC	9	0.37	0.185	40	40	20	850	20	14.0	4.8	1.2	0.38	4	23.4	12.11	3.26	8.85	5.84	3.43	51.75	13.93	37.82	24.96	14.66	1.5	0.33969514055667765	1.39	1.66	1.62	1.55	0.93	1.7
933	Mn-Na2WO4/SiC	Mn	25	Na	11	W	74	SiC	9	0.37	0.185	40	40	20	850	10	7.0	2.6	0.4	0.75	6	16.65	8.98	1.94	7.04	4.1	2.44	53.93	11.65	42.28	24.62	14.65	1.5	0.12545456453279397	1.39	1.66	1.62	1.55	0.93	1.7
934	Mn-Na2WO4/SiC	Mn	25	Na	11	W	74	SiC	9	0.37	0.185	40	40	20	850	15	10.5	3.9	0.6	0.5	6	18.07	11.17	3.16	8.01	2.31	2.53	61.82	17.49	44.33	12.78	14.0	1.5	0.23689151041296358	1.39	1.66	1.62	1.55	0.93	1.7
935	Mn-Na2WO4/SiC	Mn	25	Na	11	W	74	SiC	9	0.37	0.185	40	40	20	850	20	14.0	5.1	0.9	0.38	6	18.9	12.7	3.92	8.78	2.15	2.66	67.2	20.74	46.46	11.38	14.07	1.5	0.35742032405930224	1.39	1.66	1.62	1.55	0.93	1.7
936	Mn-Na2WO4/SiC	Mn	25	Na	11	W	74	SiC	9	0.37	0.185	40	40	20	800	10	1.5	5.7	2.8	0.75	2	33.77	7.64	1.16	6.48	21.3	6.72	22.62	3.44	19.19	63.07	19.9	1.5	0.10596826866906238	1.39	1.66	1.62	1.55	0.93	1.7
937	Mn-Na2WO4/SiC	Mn	25	Na	11	W	74	SiC	9	0.37	0.185	40	40	20	800	15	2.3	8.5	4.3	0.5	2	33.94	8.29	1.36	6.93	22.19	6.69	24.43	4.01	20.42	65.38	19.71	1.5	0.17307752283447703	1.39	1.66	1.62	1.55	0.93	1.7
938	Mn-Na2WO4/SiC	Mn	25	Na	11	W	74	SiC	9	0.37	0.185	40	40	20	800	20	3.0	11.3	5.7	0.38	2	34.97	8.58	1.46	7.12	21.97	6.42	24.54	4.18	20.36	62.83	18.36	1.5	0.23606819232761328	1.39	1.66	1.62	1.55	0.93	1.7
939	Mn-Na2WO4/SiC	Mn	25	Na	11	W	74	SiC	9	0.37	0.185	40	40	20	800	10	1.5	6.4	2.1	0.75	3	23.61	7.86	1.19	6.67	14.63	3.59	33.29	5.04	28.25	61.97	15.21	1.5	0.10914803530709394	1.39	1.66	1.62	1.55	0.93	1.7
940	Mn-Na2WO4/SiC	Mn	25	Na	11	W	74	SiC	9	0.37	0.185	40	40	20	800	15	2.3	9.6	3.2	0.5	3	24.06	8.48	1.43	7.05	14.71	3.53	35.25	5.94	29.3	61.14	14.67	1.5	0.17722531671320718	1.39	1.66	1.62	1.55	0.93	1.7
941	Mn-Na2WO4/SiC	Mn	25	Na	11	W	74	SiC	9	0.37	0.185	40	40	20	800	20	3.0	12.8	4.3	0.38	3	25.06	8.74	1.61	7.13	14.2	3.4	34.88	6.42	28.45	56.66	13.57	1.5	0.24067792233903923	1.39	1.66	1.62	1.55	0.93	1.7
942	Mn-Na2WO4/SiC	Mn	25	Na	11	W	74	SiC	9	0.37	0.185	40	40	20	800	10	1.5	6.8	1.7	0.75	4	18.77	7.71	1.25	6.46	10.67	2.39	41.08	6.66	34.42	56.85	12.73	1.5	0.10697919028080793	1.39	1.66	1.62	1.55	0.93	1.7
943	Mn-Na2WO4/SiC	Mn	25	Na	11	W	74	SiC	9	0.37	0.185	40	40	20	800	15	2.3	10.2	2.6	0.5	4	19.18	8.42	1.69	6.73	10.17	2.37	43.9	8.81	35.09	53.02	12.36	1.5	0.17591455751828405	1.39	1.66	1.62	1.55	0.93	1.7
944	Mn-Na2WO4/SiC	Mn	25	Na	11	W	74	SiC	9	0.37	0.185	40	40	20	800	20	3.0	13.6	3.4	0.38	4	19.92	9.17	2.11	7.06	9.72	2.41	46.03	10.59	35.44	48.8	12.1	1.5	0.2531067328262347	1.39	1.66	1.62	1.55	0.93	1.7
945	Mn-Na2WO4/SiC	Mn	25	Na	11	W	74	SiC	9	0.37	0.185	40	40	20	800	10	1.5	7.3	1.2	0.75	6	17.15	7.72	1.89	5.83	5.81	1.59	45.01	11.02	33.99	33.88	9.27	1.5	0.1071236702433845	1.39	1.66	1.62	1.55	0.93	1.7
946	Mn-Na2WO4/SiC	Mn	25	Na	11	W	74	SiC	9	0.37	0.185	40	40	20	800	15	2.3	10.9	1.8	0.5	6	16.38	10.02	3.1	6.92	4.72	1.85	61.17	18.93	42.25	28.82	11.29	1.5	0.21116552515013018	1.39	1.66	1.62	1.55	0.93	1.7
947	Mn-Na2WO4/SiC	Mn	25	Na	11	W	74	SiC	9	0.37	0.185	40	40	20	800	20	3.0	14.6	2.4	0.38	6	18.14	11.51	3.94	7.57	4.03	2.01	63.45	21.72	41.73	22.22	11.08	1.5	0.3217911439706119	1.39	1.66	1.62	1.55	0.93	1.7
948	Mn-Na2WO4/SiC	Mn	25	Na	11	W	74	SiC	9	0.37	0.185	40	40	20	800	10	4.0	4.0	2.0	0.75	2	34.81	7.64	1.2	6.44	22.32	6.78	21.95	3.45	18.5	64.12	19.48	1.5	0.10596826866906238	1.39	1.66	1.62	1.55	0.93	1.7
949	Mn-Na2WO4/SiC	Mn	25	Na	11	W	74	SiC	9	0.37	0.185	40	40	20	800	15	6.0	6.0	3.0	0.5	2	35.73	8.07	1.36	6.71	21.43	6.48	22.59	3.81	18.78	59.98	18.14	1.5	0.16828553622485617	1.39	1.66	1.62	1.55	0.93	1.7
950	Mn-Na2WO4/SiC	Mn	25	Na	11	W	74	SiC	9	0.37	0.185	40	40	20	800	20	8.0	8.0	4.0	0.38	2	35.69	8.56	1.54	7.02	20.98	6.32	23.98	4.31	19.67	58.78	17.71	1.5	0.23549254342509518	1.39	1.66	1.62	1.55	0.93	1.7
951	Mn-Na2WO4/SiC	Mn	25	Na	11	W	74	SiC	9	0.37	0.185	40	40	20	800	10	4.0	4.5	1.5	0.75	3	25.92	8.02	1.41	6.61	14.14	3.74	30.94	5.44	25.5	54.55	14.43	1.5	0.11146536516841822	1.39	1.66	1.62	1.55	0.93	1.7
952	Mn-Na2WO4/SiC	Mn	25	Na	11	W	74	SiC	9	0.37	0.185	40	40	20	800	15	6.0	6.8	2.3	0.5	3	26.04	9.17	1.98	7.19	13.06	3.71	35.22	7.6	27.61	50.15	14.25	1.5	0.19236111694793837	1.39	1.66	1.62	1.55	0.93	1.7
953	Mn-Na2WO4/SiC	Mn	25	Na	11	W	74	SiC	9	0.37	0.185	40	40	20	800	20	8.0	9.0	3.0	0.38	3	26.13	10.17	2.55	7.62	12.38	3.77	38.92	9.76	29.16	47.38	14.43	1.5	0.28223997564993714	1.39	1.66	1.62	1.55	0.93	1.7
954	Mn-Na2WO4/SiC	Mn	25	Na	11	W	74	SiC	9	0.37	0.185	40	40	20	800	10	4.0	4.8	1.2	0.75	4	19.35	8.91	2.03	6.88	9.43	2.82	46.05	10.49	35.56	48.73	14.57	1.5	0.12442954297516379	1.39	1.66	1.62	1.55	0.93	1.7
955	Mn-Na2WO4/SiC	Mn	25	Na	11	W	74	SiC	9	0.37	0.185	40	40	20	800	15	6.0	7.2	1.8	0.5	4	19.63	11.42	3.4	8.02	7.57	3.02	58.18	17.32	40.86	38.56	15.38	1.5	0.2425281749860784	1.39	1.66	1.62	1.55	0.93	1.7
956	Mn-Na2WO4/SiC	Mn	25	Na	11	W	74	SiC	9	0.37	0.185	40	40	20	800	20	8.0	9.6	2.4	0.38	4	20.67	13.24	4.32	8.92	6.33	3.3	64.05	20.9	43.15	30.62	15.97	1.5	0.3737486842879413	1.39	1.66	1.62	1.55	0.93	1.7
957	Mn-Na2WO4/SiC	Mn	25	Na	11	W	74	SiC	9	0.37	0.185	40	40	20	800	10	4.0	5.1	0.9	0.75	6	15.7	11.1	3.46	7.64	3.58	2.31	70.7	22.04	48.66	22.8	14.71	1.5	0.1568773912909766	1.39	1.66	1.62	1.55	0.93	1.7
958	Mn-Na2WO4/SiC	Mn	25	Na	11	W	74	SiC	9	0.37	0.185	40	40	20	800	15	6.0	7.7	1.3	0.5	6	15.54	13.67	4.78	8.89	2.2	2.55	87.97	30.76	57.21	14.16	16.41	1.5	0.29398604748132023	1.39	1.66	1.62	1.55	0.93	1.7
959	Mn-Na2WO4/SiC	Mn	25	Na	11	W	74	SiC	9	0.37	0.185	40	40	20	800	20	8.0	10.3	1.7	0.38	6	17.28	14.83	5.32	9.51	1.87	2.76	85.82	30.79	55.03	10.82	15.97	1.5	0.4224234916713206	1.39	1.66	1.62	1.55	0.93	1.7
960	Mn-Na2WO4/SiC	Mn	25	Na	11	W	74	SiC	9	0.37	0.185	40	40	20	800	10	7.0	2.0	1.0	0.75	2	37.75	11.84	3.22	8.62	15.82	7.99	31.36	8.53	22.83	41.91	21.17	1.5	0.1680224541113161	1.39	1.66	1.62	1.55	0.93	1.7
961	Mn-Na2WO4/SiC	Mn	25	Na	11	W	74	SiC	9	0.37	0.185	40	40	20	800	15	10.5	3.0	1.5	0.5	2	41.2	15.88	4.9	10.98	12.02	9.13	38.54	11.89	26.65	29.17	22.16	1.5	0.3458516703071848	1.39	1.66	1.62	1.55	0.93	1.7
962	Mn-Na2WO4/SiC	Mn	25	Na	11	W	74	SiC	9	0.37	0.185	40	40	20	800	20	14.0	4.0	2.0	0.38	2	41.07	18.45	5.55	12.9	10.4	9.98	44.92	13.51	31.41	25.32	24.3	1.5	0.536720676108075	1.39	1.66	1.62	1.55	0.93	1.7
963	Mn-Na2WO4/SiC	Mn	25	Na	11	W	74	SiC	9	0.37	0.185	40	40	20	800	10	7.0	2.3	0.8	0.75	3	30.36	16.07	4.77	11.3	6.4	6.52	52.93	15.71	37.22	21.08	21.48	1.5	0.23358275719114033	1.39	1.66	1.62	1.55	0.93	1.7
964	Mn-Na2WO4/SiC	Mn	25	Na	11	W	74	SiC	9	0.37	0.185	40	40	20	800	15	10.5	3.4	1.1	0.5	3	31.54	19.59	5.78	13.81	4.18	7.12	62.11	18.33	43.79	13.25	22.57	1.5	0.43606327885606727	1.39	1.66	1.62	1.55	0.93	1.7
965	Mn-Na2WO4/SiC	Mn	25	Na	11	W	74	SiC	9	0.37	0.185	40	40	20	800	20	14.0	4.5	1.5	0.38	3	30.82	19.34	6.12	13.22	3.95	6.5	62.75	19.86	42.89	12.82	21.09	1.5	0.5655984119549192	1.39	1.66	1.62	1.55	0.93	1.7
966	Mn-Na2WO4/SiC	Mn	25	Na	11	W	74	SiC	9	0.37	0.185	40	40	20	800	10	7.0	2.4	0.6	0.75	4	26.98	16.28	5.07	11.21	2.95	5.28	60.34	18.79	41.55	10.93	19.57	1.5	0.23692305121372326	1.39	1.66	1.62	1.55	0.93	1.7
967	Mn-Na2WO4/SiC	Mn	25	Na	11	W	74	SiC	9	0.37	0.185	40	40	20	800	15	10.5	3.6	0.9	0.5	4	28.64	17.76	5.85	11.91	1.96	5.04	62.01	20.43	41.59	6.84	17.6	1.5	0.39105676856247273	1.39	1.66	1.62	1.55	0.93	1.7
968	Mn-Na2WO4/SiC	Mn	25	Na	11	W	74	SiC	9	0.37	0.185	40	40	20	800	20	14.0	4.8	1.2	0.38	4	23.3	17.17	6.1	11.07	1.89	4.41	73.69	26.18	47.51	8.11	18.93	1.5	0.4957365036261015	1.39	1.66	1.62	1.55	0.93	1.7
969	Mn-Na2WO4/SiC	Mn	25	Na	11	W	74	SiC	9	0.37	0.185	40	40	20	800	10	7.0	2.6	0.4	0.75	6	20.09	15.09	5.07	10.02	1.02	3.97	75.11	25.24	49.88	5.08	19.76	1.5	0.21810441863575913	1.39	1.66	1.62	1.55	0.93	1.7
970	Mn-Na2WO4/SiC	Mn	25	Na	11	W	74	SiC	9	0.37	0.185	40	40	20	800	15	10.5	3.9	0.6	0.5	6	19.87	15.18	5.66	9.52	0.49	3.24	76.4	28.49	47.91	2.47	16.31	1.5	0.3292776438832933	1.39	1.66	1.62	1.55	0.93	1.7
971	Mn-Na2WO4/SiC	Mn	25	Na	11	W	74	SiC	9	0.37	0.185	40	40	20	800	20	14.0	5.1	0.9	0.38	6	17.88	13.75	5.75	8.0	0.5	2.79	76.9	32.16	44.74	2.8	15.6	1.5	0.38926350020163736	1.39	1.66	1.62	1.55	0.93	1.7
972	Mn-Na2WO4/SiC	Mn	25	Na	11	W	74	SiC	9	0.37	0.185	40	40	20	775	10	1.5	5.7	2.8	0.75	2	34.05	8.07	1.5	6.57	20.17	6.54	23.7	4.41	19.3	59.24	19.21	1.5	0.11219035748323745	1.39	1.66	1.62	1.55	0.93	1.7
973	Mn-Na2WO4/SiC	Mn	25	Na	11	W	74	SiC	9	0.37	0.185	40	40	20	775	15	2.3	8.5	4.3	0.5	2	35.37	8.58	1.72	6.86	20.7	6.58	24.26	4.86	19.39	58.52	18.6	1.5	0.1794118261689861	1.39	1.66	1.62	1.55	0.93	1.7
974	Mn-Na2WO4/SiC	Mn	25	Na	11	W	74	SiC	9	0.37	0.185	40	40	20	775	20	3.0	11.3	5.7	0.38	2	35.86	8.78	1.86	6.92	20.43	6.36	24.48	5.19	19.3	56.97	17.74	1.5	0.24183161764351838	1.39	1.66	1.62	1.55	0.93	1.7
975	Mn-Na2WO4/SiC	Mn	25	Na	11	W	74	SiC	9	0.37	0.185	40	40	20	775	10	1.5	6.4	2.1	0.75	3	27.73	8.03	1.59	6.44	13.19	3.54	28.96	5.73	23.22	47.57	12.77	1.5	0.11161033209798023	1.39	1.66	1.62	1.55	0.93	1.7
976	Mn-Na2WO4/SiC	Mn	25	Na	11	W	74	SiC	9	0.37	0.185	40	40	20	775	15	2.3	9.6	3.2	0.5	3	25.46	9.25	2.22	7.03	13.03	3.66	36.33	8.72	27.61	51.18	14.38	1.5	0.19412342568626248	1.39	1.66	1.62	1.55	0.93	1.7
977	Mn-Na2WO4/SiC	Mn	25	Na	11	W	74	SiC	9	0.37	0.185	40	40	20	775	20	3.0	12.8	4.3	0.38	3	25.8	9.9	2.61	7.29	12.69	3.68	38.37	10.12	28.26	49.19	14.26	1.5	0.2743421615099977	1.39	1.66	1.62	1.55	0.93	1.7
978	Mn-Na2WO4/SiC	Mn	25	Na	11	W	74	SiC	9	0.37	0.185	40	40	20	775	10	1.5	6.8	1.7	0.75	4	21.32	8.77	2.21	6.56	9.32	2.64	41.14	10.37	30.77	43.71	12.38	1.5	0.12238186084094453	1.39	1.66	1.62	1.55	0.93	1.7
979	Mn-Na2WO4/SiC	Mn	25	Na	11	W	74	SiC	9	0.37	0.185	40	40	20	775	15	2.3	10.2	2.6	0.5	4	20.07	10.64	3.29	7.35	8.54	2.9	53.01	16.39	36.62	42.55	14.45	1.5	0.22499406245429232	1.39	1.66	1.62	1.55	0.93	1.7
980	Mn-Na2WO4/SiC	Mn	25	Na	11	W	74	SiC	9	0.37	0.185	40	40	20	775	20	3.0	13.6	3.4	0.38	4	20.27	12.45	4.19	8.26	7.34	3.2	61.42	20.67	40.75	36.21	15.79	1.5	0.3498950717269226	1.39	1.66	1.62	1.55	0.93	1.7
981	Mn-Na2WO4/SiC	Mn	25	Na	11	W	74	SiC	9	0.37	0.185	40	40	20	775	10	1.5	7.3	1.2	0.75	6	16.94	10.93	3.69	7.24	4.12	2.2	64.52	21.78	42.74	24.32	12.99	1.5	0.15433014472575093	1.39	1.66	1.62	1.55	0.93	1.7
982	Mn-Na2WO4/SiC	Mn	25	Na	11	W	74	SiC	9	0.37	0.185	40	40	20	775	15	2.3	10.9	1.8	0.5	6	17.53	13.27	4.88	8.39	3.06	2.59	75.7	27.84	47.86	17.46	14.77	1.5	0.2847406825834541	1.39	1.66	1.62	1.55	0.93	1.7
983	Mn-Na2WO4/SiC	Mn	25	Na	11	W	74	SiC	9	0.37	0.185	40	40	20	775	20	3.0	14.6	2.4	0.38	6	19.56	13.78	5.32	8.46	2.54	2.64	70.45	27.2	43.25	12.99	13.5	1.5	0.3901789912344812	1.39	1.66	1.62	1.55	0.93	1.7
984	Mn-Na2WO4/SiC	Mn	25	Na	11	W	74	SiC	9	0.37	0.185	40	40	20	775	10	4.0	4.0	2.0	0.75	2	34.6	8.55	1.79	6.76	20.34	6.84	24.71	5.17	19.54	58.79	19.77	1.5	0.11917041486828893	1.39	1.66	1.62	1.55	0.93	1.7
985	Mn-Na2WO4/SiC	Mn	25	Na	11	W	74	SiC	9	0.37	0.185	40	40	20	775	15	6.0	6.0	3.0	0.5	2	34.3	9.77	2.43	7.34	19.3	6.56	28.48	7.08	21.4	56.27	19.13	1.5	0.2056164399633641	1.39	1.66	1.62	1.55	0.93	1.7
986	Mn-Na2WO4/SiC	Mn	25	Na	11	W	74	SiC	9	0.37	0.185	40	40	20	775	20	8.0	8.0	4.0	0.38	2	34.58	10.71	2.91	7.8	18.71	6.82	30.97	8.42	22.56	54.11	19.72	1.5	0.29810706962885863	1.39	1.66	1.62	1.55	0.93	1.7
987	Mn-Na2WO4/SiC	Mn	25	Na	11	W	74	SiC	9	0.37	0.185	40	40	20	775	10	4.0	4.5	1.5	0.75	3	25.8	10.49	2.93	7.56	11.7	4.35	40.66	11.36	29.3	45.35	16.86	1.5	0.14775978014032504	1.39	1.66	1.62	1.55	0.93	1.7
988	Mn-Na2WO4/SiC	Mn	25	Na	11	W	74	SiC	9	0.37	0.185	40	40	20	775	15	6.0	6.8	2.3	0.5	3	27.67	13.22	4.39	8.83	9.31	4.76	47.78	15.87	31.91	33.65	17.2	1.5	0.28358801123577343	1.39	1.66	1.62	1.55	0.93	1.7
