Repository: jimmmmmmmyzzy/SR-in-Heterogeneous-Catalysis

# Towards distilling 'physical laws' in heterogeneous catalysis with symbolic regression

File: OCM_dataset_modified.csv (part 6 of 64)
	Name	M1	M1_atom_number	M2	M2_atom_number	M3	M3_atom_number	Support 	Support_ID	M2_mol	M3_mol	M1_mol%	M2_mol%	M3_mol%	Temp	Total_flow	Ar_flow	CH4_flow	O2_flow	CT	CH4/O2	CH4_conv	C2y	C2H6y	C2H4y	COy	CO2y	C2s	C2H6s	C2H4s	COs	CO2s	BET_surface_area	rate_constant	radii_M1	radii_M2	radii_M3	chi_M1	chi_M2	chi_M3
989	Mn-Na2WO4/SiC	Mn	25	Na	11	W	74	SiC	9	0.37	0.185	40	40	20	775	20	8.0	9.0	3.0	0.38	3	28.32	14.74	5.02	9.72	8.55	5.12	52.05	17.73	34.32	30.19	18.08	1.5	0.4196441438184923	1.39	1.66	1.62	1.55	0.93	1.7
990	Mn-Na2WO4/SiC	Mn	25	Na	11	W	74	SiC	9	0.37	0.185	40	40	20	775	10	4.0	4.8	1.2	0.75	4	22.39	12.6	4.13	8.47	6.47	3.76	56.28	18.45	37.83	28.9	16.79	1.5	0.17956653776880213	1.39	1.66	1.62	1.55	0.93	1.7
991	Mn-Na2WO4/SiC	Mn	25	Na	11	W	74	SiC	9	0.37	0.185	40	40	20	775	15	6.0	7.2	1.8	0.5	4	24.06	15.77	5.49	10.28	4.55	4.26	65.54	22.82	42.73	18.91	17.71	1.5	0.343238067321638	1.39	1.66	1.62	1.55	0.93	1.7
992	Mn-Na2WO4/SiC	Mn	25	Na	11	W	74	SiC	9	0.37	0.185	40	40	20	775	20	8.0	9.6	2.4	0.38	4	22.81	16.15	5.78	10.37	4.06	4.21	70.8	25.34	45.46	17.8	18.46	1.5	0.46352815189177227	1.39	1.66	1.62	1.55	0.93	1.7
993	Mn-Na2WO4/SiC	Mn	25	Na	11	W	74	SiC	9	0.37	0.185	40	40	20	775	10	4.0	5.1	0.9	0.75	6	15.57	14.19	5.0	9.19	1.87	3.04	91.14	32.11	59.02	12.01	19.52	1.5	0.2040461815587491	1.39	1.66	1.62	1.55	0.93	1.7
994	Mn-Na2WO4/SiC	Mn	25	Na	11	W	74	SiC	9	0.37	0.185	40	40	20	775	15	6.0	7.7	1.3	0.5	6	16.93	14.55	5.55	9.0	1.42	2.92	85.94	32.78	53.16	8.39	17.25	1.5	0.31447755285298284	1.39	1.66	1.62	1.55	0.93	1.7
995	Mn-Na2WO4/SiC	Mn	25	Na	11	W	74	SiC	9	0.37	0.185	40	40	20	775	20	8.0	10.3	1.7	0.38	6	15.17	12.98	5.37	7.61	1.24	2.5	85.56	35.4	50.16	8.17	16.48	1.5	0.3658742334093614	1.39	1.66	1.62	1.55	0.93	1.7
996	Mn-Na2WO4/SiC	Mn	25	Na	11	W	74	SiC	9	0.37	0.185	40	40	20	775	10	7.0	2.0	1.0	0.75	2	40.58	18.18	5.22	12.96	9.27	11.14	44.8	12.86	31.94	22.84	27.45	1.5	0.26753129798245173	1.39	1.66	1.62	1.55	0.93	1.7
997	Mn-Na2WO4/SiC	Mn	25	Na	11	W	74	SiC	9	0.37	0.185	40	40	20	775	15	10.5	3.0	1.5	0.5	2	36.98	17.46	5.4	12.06	7.47	9.05	47.21	14.6	32.61	20.2	24.47	1.5	0.38377432332731115	1.39	1.66	1.62	1.55	0.93	1.7
998	Mn-Na2WO4/SiC	Mn	25	Na	11	W	74	SiC	9	0.37	0.185	40	40	20	775	20	14.0	4.0	2.0	0.38	2	31.45	16.07	5.5	10.57	6.29	7.21	51.1	17.49	33.61	20.0	22.93	1.5	0.46101859971935594	1.39	1.66	1.62	1.55	0.93	1.7
999	Mn-Na2WO4/SiC	Mn	25	Na	11	W	74	SiC	9	0.37	0.185	40	40	20	775	10	7.0	2.3	0.8	0.75	3	31.02	18.23	5.56	12.67	4.25	7.48	58.77	17.92	40.84	13.7	24.11	1.5	0.268346343752274	1.39	1.66	1.62	1.55	0.93	1.7
1000	Mn-Na2WO4/SiC	Mn	25	Na	11	W	74	SiC	9	0.37	0.185	40	40	20	775	15	10.5	3.4	1.1	0.5	3	21.78	15.47	5.8	9.67	2.73	5.26	71.03	26.63	44.4	12.53	24.15	1.5	0.33612737009451027	1.39	1.66	1.62	1.55	0.93	1.7
1001	Mn-Na2WO4/SiC	Mn	25	Na	11	W	74	SiC	9	0.37	0.185	40	40	20	775	20	14.0	4.5	1.5	0.38	3	18.67	12.91	5.39	7.52	1.98	4.02	69.15	28.87	40.28	10.61	21.53	1.5	0.36375820864063985	1.39	1.66	1.62	1.55	0.93	1.7
1002	Mn-Na2WO4/SiC	Mn	25	Na	11	W	74	SiC	9	0.37	0.185	40	40	20	775	10	7.0	2.4	0.6	0.75	4	23.28	16.25	5.57	10.68	2.48	5.36	69.8	23.93	45.88	10.65	23.02	1.5	0.23644535371055406	1.39	1.66	1.62	1.55	0.93	1.7
1003	Mn-Na2WO4/SiC	Mn	25	Na	11	W	74	SiC	9	0.37	0.185	40	40	20	775	15	10.5	3.6	0.9	0.5	4	19.33	13.78	5.55	8.23	1.29	4.04	71.29	28.71	42.58	6.67	20.9	1.5	0.2965360333382057	1.39	1.66	1.62	1.55	0.93	1.7
1004	Mn-Na2WO4/SiC	Mn	25	Na	11	W	74	SiC	9	0.37	0.185	40	40	20	775	20	14.0	4.8	1.2	0.38	4	16.41	10.99	5.24	5.75	0.74	2.95	66.97	31.93	35.04	4.51	17.98	1.5	0.30637227109802956	1.39	1.66	1.62	1.55	0.93	1.7
1005	Mn-Na2WO4/SiC	Mn	25	Na	11	W	74	SiC	9	0.37	0.185	40	40	20	775	10	7.0	2.6	0.4	0.75	6	18.47	13.16	5.19	7.97	0.67	3.49	71.25	28.1	43.15	3.63	18.9	1.5	0.1881371213040003	1.39	1.66	1.62	1.55	0.93	1.7
1006	Mn-Na2WO4/SiC	Mn	25	Na	11	W	74	SiC	9	0.37	0.185	40	40	20	775	15	10.5	3.9	0.6	0.5	6	12.8	10.79	5.09	5.7	0.32	2.63	84.3	39.77	44.53	2.5	20.55	1.5	0.22835409012479854	1.39	1.66	1.62	1.55	0.93	1.7
1007	Mn-Na2WO4/SiC	Mn	25	Na	11	W	74	SiC	9	0.37	0.185	40	40	20	775	20	14.0	5.1	0.9	0.38	6	10.13	7.9	4.39	3.51	0.15	1.87	77.99	43.34	34.65	1.48	18.46	1.5	0.21656642822850042	1.39	1.66	1.62	1.55	0.93	1.7
1008	Mn-Na2WO4/SiC	Mn	25	Na	11	W	74	SiC	9	0.37	0.185	40	40	20	750	10	1.5	5.7	2.8	0.75	2	34.72	8.41	1.93	6.48	19.22	6.59	24.22	5.56	18.66	55.36	18.98	1.5	0.11713078743092703	1.39	1.66	1.62	1.55	0.93	1.7
1009	Mn-Na2WO4/SiC	Mn	25	Na	11	W	74	SiC	9	0.37	0.185	40	40	20	750	15	2.3	8.5	4.3	0.5	2	34.68	9.14	2.3	6.84	19.39	6.63	26.36	6.63	19.72	55.91	19.12	1.5	0.19170065131366834	1.39	1.66	1.62	1.55	0.93	1.7
1010	Mn-Na2WO4/SiC	Mn	25	Na	11	W	74	SiC	9	0.37	0.185	40	40	20	750	20	3.0	11.3	5.7	0.38	2	35.77	9.5	2.56	6.94	19.17	6.62	26.56	7.16	19.4	53.59	18.51	1.5	0.2626850928479234	1.39	1.66	1.62	1.55	0.93	1.7
1011	Mn-Na2WO4/SiC	Mn	25	Na	11	W	74	SiC	9	0.37	0.185	40	40	20	750	10	1.5	6.4	2.1	0.75	3	26.09	9.4	2.68	6.72	11.88	3.94	36.03	10.27	25.76	45.53	15.1	1.5	0.13162129725221025	1.39	1.66	1.62	1.55	0.93	1.7
1012	Mn-Na2WO4/SiC	Mn	25	Na	11	W	74	SiC	9	0.37	0.185	40	40	20	750	15	2.3	9.6	3.2	0.5	3	23.91	11.87	3.93	7.94	10.98	4.55	49.64	16.44	33.21	45.92	19.03	1.5	0.2527143777530446	1.39	1.66	1.62	1.55	0.93	1.7
1013	Mn-Na2WO4/SiC	Mn	25	Na	11	W	74	SiC	9	0.37	0.185	40	40	20	750	20	3.0	12.8	4.3	0.38	3	25.16	12.76	4.58	8.18	10.33	4.74	50.72	18.2	32.51	41.06	18.84	1.5	0.35922959119648157	1.39	1.66	1.62	1.55	0.93	1.7
1014	Mn-Na2WO4/SiC	Mn	25	Na	11	W	74	SiC	9	0.37	0.185	40	40	20	750	10	1.5	6.8	1.7	0.75	4	22.18	11.55	4.02	7.53	6.94	3.51	52.07	18.12	33.95	31.29	15.83	1.5	0.16364368717639619	1.39	1.66	1.62	1.55	0.93	1.7
1015	Mn-Na2WO4/SiC	Mn	25	Na	11	W	74	SiC	9	0.37	0.185	40	40	20	750	15	2.3	10.2	2.6	0.5	4	20.53	14.01	5.26	8.75	5.52	4.04	68.24	25.62	42.62	26.89	19.68	1.5	0.30187835113057243	1.39	1.66	1.62	1.55	0.93	1.7
1016	Mn-Na2WO4/SiC	Mn	25	Na	11	W	74	SiC	9	0.37	0.185	40	40	20	750	20	3.0	13.6	3.4	0.38	4	20.85	13.02	5.02	8.0	4.92	3.67	62.45	24.08	38.37	23.6	17.6	1.5	0.3670841547857869	1.39	1.66	1.62	1.55	0.93	1.7
1017	Mn-Na2WO4/SiC	Mn	25	Na	11	W	74	SiC	9	0.37	0.185	40	40	20	750	10	1.5	7.3	1.2	0.75	6	16.73	12.82	4.86	7.96	2.55	2.98	76.63	29.05	47.58	15.24	17.81	1.5	0.18292698557045975	1.39	1.66	1.62	1.55	0.93	1.7
1018	Mn-Na2WO4/SiC	Mn	25	Na	11	W	74	SiC	9	0.37	0.185	40	40	20	750	15	2.3	10.9	1.8	0.5	6	12.84	11.31	4.8	6.51	1.78	2.47	88.08	37.38	50.7	13.86	19.24	1.5	0.24004608519946072	1.39	1.66	1.62	1.55	0.93	1.7
1019	Mn-Na2WO4/SiC	Mn	25	Na	11	W	74	SiC	9	0.37	0.185	40	40	20	750	20	3.0	14.6	2.4	0.38	6	10.71	9.3	4.4	4.9	1.37	1.95	86.83	41.08	45.75	12.79	18.21	1.5	0.25687586543947477	1.39	1.66	1.62	1.55	0.93	1.7
1020	Mn-Na2WO4/SiC	Mn	25	Na	11	W	74	SiC	9	0.37	0.185	40	40	20	750	10	4.0	4.0	2.0	0.75	2	35.34	10.57	3.18	7.39	17.62	7.85	29.91	9.0	20.91	49.86	22.21	1.5	0.1489519861733355	1.39	1.66	1.62	1.55	0.93	1.7
1021	Mn-Na2WO4/SiC	Mn	25	Na	11	W	74	SiC	9	0.37	0.185	40	40	20	750	15	6.0	6.0	3.0	0.5	2	35.87	12.94	4.29	8.65	15.65	8.22	36.07	11.96	24.11	43.63	22.92	1.5	0.27714529972787966	1.39	1.66	1.62	1.55	0.93	1.7
1022	Mn-Na2WO4/SiC	Mn	25	Na	11	W	74	SiC	9	0.37	0.185	40	40	20	750	20	8.0	8.0	4.0	0.38	2	36.98	13.17	4.44	8.73	15.52	7.94	35.61	12.01	23.61	41.97	21.47	1.5	0.3716263208303622	1.39	1.66	1.62	1.55	0.93	1.7
1023	Mn-Na2WO4/SiC	Mn	25	Na	11	W	74	SiC	9	0.37	0.185	40	40	20	750	10	4.0	4.5	1.5	0.75	3	26.72	12.18	3.98	8.2	10.17	4.99	45.58	14.9	30.69	38.06	18.68	1.5	0.17317456113936	1.39	1.66	1.62	1.55	0.93	1.7
1024	Mn-Na2WO4/SiC	Mn	25	Na	11	W	74	SiC	9	0.37	0.185	40	40	20	750	15	6.0	6.8	2.3	0.5	3	27.72	14.2	4.77	9.43	8.81	5.19	51.23	17.21	34.02	31.78	18.72	1.5	0.30630235898834957	1.39	1.66	1.62	1.55	0.93	1.7
1025	Mn-Na2WO4/SiC	Mn	25	Na	11	W	74	SiC	9	0.37	0.185	40	40	20	750	20	8.0	9.0	3.0	0.38	3	27.91	14.74	4.98	9.76	8.58	5.04	52.81	17.84	34.97	30.74	18.06	1.5	0.4196441438184923	1.39	1.66	1.62	1.55	0.93	1.7
1026	Mn-Na2WO4/SiC	Mn	25	Na	11	W	74	SiC	9	0.37	0.185	40	40	20	750	10	4.0	4.8	1.2	0.75	4	22.45	11.19	3.4	7.79	7.71	3.42	49.84	15.14	34.7	34.34	15.23	1.5	0.15822790629023817	1.39	1.66	1.62	1.55	0.93	1.7
1027	Mn-Na2WO4/SiC	Mn	25	Na	11	W	74	SiC	9	0.37	0.185	40	40	20	750	15	6.0	7.2	1.8	0.5	4	21.81	13.17	4.4	8.77	6.39	3.46	60.39	20.17	40.21	29.3	15.86	1.5	0.28243600383107526	1.39	1.66	1.62	1.55	0.93	1.7
1028	Mn-Na2WO4/SiC	Mn	25	Na	11	W	74	SiC	9	0.37	0.185	40	40	20	750	20	8.0	9.6	2.4	0.38	4	22.68	13.71	4.67	9.04	6.27	3.42	60.45	20.59	39.86	27.65	15.08	1.5	0.3880433407049348	1.39	1.66	1.62	1.55	0.93	1.7
1029	Mn-Na2WO4/SiC	Mn	25	Na	11	W	74	SiC	9	0.37	0.185	40	40	20	750	10	4.0	5.1	0.9	0.75	6	15.71	10.7	3.18	7.52	4.03	2.2	68.11	20.24	47.87	25.65	14.0	1.5	0.15089159747418399	1.39	1.66	1.62	1.55	0.93	1.7
1030	Mn-Na2WO4/SiC	Mn	25	Na	11	W	74	SiC	9	0.37	0.185	40	40	20	750	15	6.0	7.7	1.3	0.5	6	15.09	11.58	3.68	7.9	3.55	2.19	76.74	24.39	52.35	23.53	14.51	1.5	0.24614399517998847	1.39	1.66	1.62	1.55	0.93	1.7
1031	Mn-Na2WO4/SiC	Mn	25	Na	11	W	74	SiC	9	0.37	0.185	40	40	20	750	20	8.0	10.3	1.7	0.38	6	17.07	12.51	4.19	8.32	3.28	2.19	73.29	24.55	48.74	19.21	12.83	1.5	0.351699170710311	1.39	1.66	1.62	1.55	0.93	1.7
1032	Mn-Na2WO4/SiC	Mn	25	Na	11	W	74	SiC	9	0.37	0.185	40	40	20	750	10	7.0	2.0	1.0	0.75	2	38.54	7.66	1.27	6.39	20.46	6.28	19.88	3.3	16.58	53.09	16.29	1.5	0.10625702521233134	1.39	1.66	1.62	1.55	0.93	1.7
1033	Mn-Na2WO4/SiC	Mn	25	Na	11	W	74	SiC	9	0.37	0.185	40	40	20	750	15	10.5	3.0	1.5	0.5	2	38.64	8.19	1.41	6.78	19.88	6.05	21.2	3.65	17.55	51.45	15.66	1.5	0.17089792366496542	1.39	1.66	1.62	1.55	0.93	1.7
1034	Mn-Na2WO4/SiC	Mn	25	Na	11	W	74	SiC	9	0.37	0.185	40	40	20	750	20	14.0	4.0	2.0	0.38	2	39.46	9.02	1.78	7.24	18.46	5.78	22.86	4.51	18.35	46.78	14.65	1.5	0.24876443117429842	1.39	1.66	1.62	1.55	0.93	1.7
1035	Mn-Na2WO4/SiC	Mn	25	Na	11	W	74	SiC	9	0.37	0.185	40	40	20	750	10	7.0	2.3	0.8	0.75	3	26.71	7.34	1.02	6.32	13.87	3.92	27.48	3.82	23.66	51.93	14.68	1.5	0.10164440799945211	1.39	1.66	1.62	1.55	0.93	1.7
1036	Mn-Na2WO4/SiC	Mn	25	Na	11	W	74	SiC	9	0.37	0.185	40	40	20	750	15	10.5	3.4	1.1	0.5	3	27.04	9.48	1.99	7.49	10.39	3.64	35.06	7.36	27.7	38.42	13.46	1.5	0.19919873044550948	1.39	1.66	1.62	1.55	0.93	1.7
1037	Mn-Na2WO4/SiC	Mn	25	Na	11	W	74	SiC	9	0.37	0.185	40	40	20	750	20	14.0	4.5	1.5	0.38	3	28.52	13.57	3.8	9.77	8.41	4.49	47.58	13.32	34.26	29.49	15.74	1.5	0.38377723216722265	1.39	1.66	1.62	1.55	0.93	1.7
1038	Mn-Na2WO4/SiC	Mn	25	Na	11	W	74	SiC	9	0.37	0.185	40	40	20	750	10	7.0	2.4	0.6	0.75	4	25.43	13.83	3.87	9.96	4.89	4.16	54.38	15.22	39.17	19.23	16.36	1.5	0.19846412898188784	1.39	1.66	1.62	1.55	0.93	1.7
1039	Mn-Na2WO4/SiC	Mn	25	Na	11	W	74	SiC	9	0.37	0.185	40	40	20	750	15	10.5	3.6	0.9	0.5	4	26.18	17.95	5.74	12.21	1.79	4.71	68.56	21.93	46.64	6.84	17.99	1.5	0.3956827369039829	1.39	1.66	1.62	1.55	0.93	1.7
1040	Mn-Na2WO4/SiC	Mn	25	Na	11	W	74	SiC	9	0.37	0.185	40	40	20	750	20	14.0	4.8	1.2	0.38	4	24.75	16.17	5.97	10.2	1.48	4.1	65.33	24.12	41.21	5.98	16.57	1.5	0.4641559140482245	1.39	1.66	1.62	1.55	0.93	1.7
1041	Mn-Na2WO4/SiC	Mn	25	Na	11	W	74	SiC	9	0.37	0.185	40	40	20	750	10	7.0	2.6	0.4	0.75	6	19.21	14.22	5.51	8.71	0.48	3.56	74.02	28.68	45.34	2.5	18.53	1.5	0.2045124091991426	1.39	1.66	1.62	1.55	0.93	1.7
1042	Mn-Na2WO4/SiC	Mn	25	Na	11	W	74	SiC	9	0.37	0.185	40	40	20	750	15	10.5	3.9	0.6	0.5	6	11.04	8.57	4.56	4.01	0.32	2.24	77.63	41.3	36.32	2.9	20.29	1.5	0.17919306762351234	1.39	1.66	1.62	1.55	0.93	1.7
1043	Mn-Na2WO4/SiC	Mn	25	Na	11	W	74	SiC	9	0.37	0.185	40	40	20	750	20	14.0	5.1	0.9	0.38	6	7.88	4.64	2.9	1.74	0.52	1.44	58.88	36.8	22.08	6.6	18.27	1.5	0.12502890176592563	1.39	1.66	1.62	1.55	0.93	1.7
1044	Mn-Na2WO4/SiC	Mn	25	Na	11	W	74	SiC	9	0.37	0.185	40	40	20	700	10	1.5	5.7	2.8	0.75	2	35.95	9.22	3.23	5.99	15.59	7.51	25.65	8.98	16.66	43.37	20.89	1.5	0.12897491861302918	1.39	1.66	1.62	1.55	0.93	1.7
1045	Mn-Na2WO4/SiC	Mn	25	Na	11	W	74	SiC	9	0.37	0.185	40	40	20	700	15	2.3	8.5	4.3	0.5	2	33.54	9.65	3.46	6.19	14.98	7.09	28.77	10.32	18.46	44.66	21.14	1.5	0.2029583378997078	1.39	1.66	1.62	1.55	0.93	1.7
1046	Mn-Na2WO4/SiC	Mn	25	Na	11	W	74	SiC	9	0.37	0.185	40	40	20	700	20	3.0	11.3	5.7	0.38	2	30.99	9.37	3.41	5.96	14.13	6.15	30.24	11.0	19.23	45.6	19.85	1.5	0.25890763663526595	1.39	1.66	1.62	1.55	0.93	1.7
1047	Mn-Na2WO4/SiC	Mn	25	Na	11	W	74	SiC	9	0.37	0.185	40	40	20	700	10	1.5	6.4	2.1	0.75	3	20.32	9.14	3.68	5.46	6.88	4.6	44.98	18.11	26.87	33.86	22.64	1.5	0.12780043420911222	1.39	1.66	1.62	1.55	0.93	1.7
1048	Mn-Na2WO4/SiC	Mn	25	Na	11	W	74	SiC	9	0.37	0.185	40	40	20	700	15	2.3	9.6	3.2	0.5	3	15.0	7.62	3.33	4.29	5.07	3.36	50.8	22.2	28.6	33.8	22.4	1.5	0.15851936197126418	1.39	1.66	1.62	1.55	0.93	1.7
1049	Mn-Na2WO4/SiC	Mn	25	Na	11	W	74	SiC	9	0.37	0.185	40	40	20	700	20	3.0	12.8	4.3	0.38	3	7.85	6.62	3.16	3.46	4.09	2.58	84.33	40.25	44.08	52.1	32.87	1.5	0.18024472748763273	1.39	1.66	1.62	1.55	0.93	1.7
1050	Mn-Na2WO4/SiC	Mn	25	Na	11	W	74	SiC	9	0.37	0.185	40	40	20	700	10	1.5	6.8	1.7	0.75	4	11.31	6.7	3.23	3.47	2.79	2.88	59.24	28.56	30.68	24.67	25.46	1.5	0.09246677084639089	1.39	1.66	1.62	1.55	0.93	1.7
1051	Mn-Na2WO4/SiC	Mn	25	Na	11	W	74	SiC	9	0.37	0.185	40	40	20	700	15	2.3	10.2	2.6	0.5	4	8.63	5.07	2.77	2.3	1.79	2.0	58.75	32.1	26.65	20.74	23.17	1.5	0.10406081618876842	1.39	1.66	1.62	1.55	0.93	1.7
1052	Mn-Na2WO4/SiC	Mn	25	Na	11	W	74	SiC	9	0.37	0.185	40	40	20	700	20	3.0	13.6	3.4	0.38	4	7.91	3.97	2.32	1.65	1.46	1.49	50.19	29.33	20.86	18.46	18.84	1.5	0.10660406141634195	1.39	1.66	1.62	1.55	0.93	1.7
1053	Mn-Na2WO4/SiC	Mn	25	Na	11	W	74	SiC	9	0.37	0.185	40	40	20	700	10	1.5	7.3	1.2	0.75	6	5.08	4.2	2.45	1.75	0.75	1.7	82.68	48.23	34.45	14.76	33.46	1.5	0.05721000134836873	1.39	1.66	1.62	1.55	0.93	1.7
1054	Mn-Na2WO4/SiC	Mn	25	Na	11	W	74	SiC	9	0.37	0.185	40	40	20	700	15	2.3	10.9	1.8	0.5	6	4.74	2.75	1.78	0.97	0.36	1.1	58.02	37.55	20.46	7.59	23.21	1.5	0.055770406979071326	1.39	1.66	1.62	1.55	0.93	1.7
1055	Mn-Na2WO4/SiC	Mn	25	Na	11	W	74	SiC	9	0.37	0.185	40	40	20	700	20	3.0	14.6	2.4	0.38	6	3.43	2.09	1.4	0.69	0.18	0.8	60.93	40.82	20.12	5.25	23.32	1.5	0.05558288584766163	1.39	1.66	1.62	1.55	0.93	1.7
1056	Mn-Na2WO4/SiC	Mn	25	Na	11	W	74	SiC	9	0.37	0.185	40	40	20	700	10	4.0	4.0	2.0	0.75	2	22.72	9.77	3.8	5.97	9.32	6.69	43.0	16.73	26.28	41.02	29.45	1.5	0.13707762664224274	1.39	1.66	1.62	1.55	0.93	1.7
1057	Mn-Na2WO4/SiC	Mn	25	Na	11	W	74	SiC	9	0.37	0.185	40	40	20	700	15	6.0	6.0	3.0	0.5	2	16.61	7.53	3.32	4.21	6.2	4.15	45.33	19.99	25.35	37.33	24.98	1.5	0.1565718367970883	1.39	1.66	1.62	1.55	0.93	1.7
1058	Mn-Na2WO4/SiC	Mn	25	Na	11	W	74	SiC	9	0.37	0.185	40	40	20	700	20	8.0	8.0	4.0	0.38	2	12.89	6.58	3.12	3.46	5.02	3.19	51.05	24.2	26.84	38.94	24.75	1.5	0.17911771293191942	1.39	1.66	1.62	1.55	0.93	1.7
1059	Mn-Na2WO4/SiC	Mn	25	Na	11	W	74	SiC	9	0.37	0.185	40	40	20	700	10	4.0	4.5	1.5	0.75	3	10.15	6.2	3.16	3.04	2.73	3.22	61.08	31.13	29.95	26.9	31.72	1.5	0.08534043996788325	1.39	1.66	1.62	1.55	0.93	1.7
1060	Mn-Na2WO4/SiC	Mn	25	Na	11	W	74	SiC	9	0.37	0.185	40	40	20	700	15	6.0	6.8	2.3	0.5	3	6.32	4.24	2.44	1.8	1.46	2.02	67.09	38.61	28.48	23.1	31.96	1.5	0.0866502494767473	1.39	1.66	1.62	1.55	0.93	1.7
1061	Mn-Na2WO4/SiC	Mn	25	Na	11	W	74	SiC	9	0.37	0.185	40	40	20	700	20	8.0	9.0	3.0	0.38	3	4.23	3.36	2.09	1.27	0.99	1.53	79.43	49.41	30.02	23.4	36.17	1.5	0.08994066263575397	1.39	1.66	1.62	1.55	0.93	1.7
1062	Mn-Na2WO4/SiC	Mn	25	Na	11	W	74	SiC	9	0.37	0.185	40	40	20	700	10	4.0	4.8	1.2	0.75	4	6.71	4.34	2.51	1.83	1.01	2.16	64.68	37.41	27.27	15.05	32.19	1.5	0.059159930314587376	1.39	1.66	1.62	1.55	0.93	1.7
1063	Mn-Na2WO4/SiC	Mn	25	Na	11	W	74	SiC	9	0.37	0.185	40	40	20	700	15	6.0	7.2	1.8	0.5	4	5.3	2.87	1.89	0.98	0.43	1.39	54.15	35.66	18.49	8.11	26.23	1.5	0.05823979714770425	1.39	1.66	1.62	1.55	0.93	1.7
1064	Mn-Na2WO4/SiC	Mn	25	Na	11	W	74	SiC	9	0.37	0.185	40	40	20	700	20	8.0	9.6	2.4	0.38	4	4.14	2.17	1.43	0.74	0.17	1.0	52.42	34.54	17.87	4.11	24.15	1.5	0.05773396715461569	1.39	1.66	1.62	1.55	0.93	1.7
1065	Mn-Na2WO4/SiC	Mn	25	Na	11	W	74	SiC	9	0.37	0.185	40	40	20	700	10	4.0	5.1	0.9	0.75	6	5.31	2.83	1.82	1.01	0.14	1.34	53.3	34.27	19.02	2.64	25.24	1.5	0.03827755218232499	1.39	1.66	1.62	1.55	0.93	1.7
1066	Mn-Na2WO4/SiC	Mn	25	Na	11	W	74	SiC	9	0.37	0.185	40	40	20	700	15	6.0	7.7	1.3	0.5	6	3.17	1.83	1.29	0.54	0.16	0.84	57.73	40.69	17.03	5.05	26.5	1.5	0.036939032567322644	1.39	1.66	1.62	1.55	0.93	1.7
1067	Mn-Na2WO4/SiC	Mn	25	Na	11	W	74	SiC	9	0.37	0.185	40	40	20	700	20	8.0	10.3	1.7	0.38	6	2.99	1.36	1.02	0.34	0.23	0.61	45.48	34.11	11.37	7.69	20.4	1.5	0.03603507140000675	1.39	1.66	1.62	1.55	0.93	1.7
1068	Mn-Na2WO4/SiC	Mn	25	Na	11	W	74	SiC	9	0.37	0.185	40	40	20	700	10	7.0	2.0	1.0	0.75	2	6.46	3.23	2.12	1.11	0.48	2.69	50.0	32.82	17.18	7.43	41.64	1.5	0.04377754279365362	1.39	1.66	1.62	1.55	0.93	1.7
1069	Mn-Na2WO4/SiC	Mn	25	Na	11	W	74	SiC	9	0.37	0.185	40	40	20	700	15	10.5	3.0	1.5	0.5	2	4.45	2.22	1.41	0.81	0.15	1.75	49.89	31.69	18.2	3.37	39.33	1.5	0.04490025767518374	1.39	1.66	1.62	1.55	0.93	1.7
1070	Mn-Na2WO4/SiC	Mn	25	Na	11	W	74	SiC	9	0.37	0.185	40	40	20	700	20	14.0	4.0	2.0	0.38	2	2.89	1.71	1.25	0.46	0.67	1.28	59.17	43.25	15.92	23.18	44.29	1.5	0.04538919318303524	1.39	1.66	1.62	1.55	0.93	1.7
1071	Mn-Na2WO4/SiC	Mn	25	Na	11	W	74	SiC	9	0.37	0.185	40	40	20	700	10	7.0	2.3	0.8	0.75	3	3.19	2.26	1.5	0.76	0.28	1.81	70.85	47.02	23.82	8.78	56.74	1.5	0.03047905886144341	1.39	1.66	1.62	1.55	0.93	1.7
1072	Mn-Na2WO4/SiC	Mn	25	Na	11	W	74	SiC	9	0.37	0.185	40	40	20	700	15	10.5	3.4	1.1	0.5	3	5.09	1.31	0.99	0.32	0.64	1.04	25.74	19.45	6.29	12.57	20.43	1.5	0.026373123608351118	1.39	1.66	1.62	1.55	0.93	1.7
1073	Mn-Na2WO4/SiC	Mn	25	Na	11	W	74	SiC	9	0.37	0.185	40	40	20	700	20	14.0	4.5	1.5	0.38	3	1.11	1.04	0.84	0.2	0.75	0.77	93.69	75.68	18.02	67.57	69.37	1.5	0.027511731325944404	1.39	1.66	1.62	1.55	0.93	1.7
1074	Mn-Na2WO4/SiC	Mn	25	Na	11	W	74	SiC	9	0.37	0.185	40	40	20	700	10	7.0	2.4	0.6	0.75	4	3.67	1.85	1.32	0.53	0.38	1.35	50.41	35.97	14.44	10.35	36.78	1.5	0.02489768702082834	1.39	1.66	1.62	1.55	0.93	1.7
1075	Mn-Na2WO4/SiC	Mn	25	Na	11	W	74	SiC	9	0.37	0.185	40	40	20	700	15	10.5	3.6	0.9	0.5	4	1.99	1.08	0.97	0.11	0.75	0.8	54.27	48.74	5.53	37.69	40.2	1.5	0.02171748666975189	1.39	1.66	1.62	1.55	0.93	1.7
1076	Mn-Na2WO4/SiC	Mn	25	Na	11	W	74	SiC	9	0.37	0.185	40	40	20	700	20	14.0	4.8	1.2	0.38	4	1.55	0.85	0.69	0.16	0.91	0.62	54.84	44.52	10.32	58.71	40.0	1.5	0.022464029006016673	1.39	1.66	1.62	1.55	0.93	1.7
1077	Mn-Na2WO4/SiC	Mn	25	Na	11	W	74	SiC	9	0.37	0.185	40	40	20	700	10	7.0	2.6	0.4	0.75	6	1.59	1.35	0.99	0.36	0.46	0.94	84.91	62.26	22.64	28.93	59.12	1.5	0.01812260469262263	1.39	1.66	1.62	1.55	0.93	1.7
1078	Mn-Na2WO4/SiC	Mn	25	Na	11	W	74	SiC	9	0.37	0.185	40	40	20	700	15	10.5	3.9	0.6	0.5	6	2.06	0.8	0.65	0.15	0.75	0.57	38.83	31.55	7.28	36.41	27.67	1.5	0.016064343394528533	1.39	1.66	1.62	1.55	0.93	1.7
1079	Mn-Na2WO4/SiC	Mn	25	Na	11	W	74	SiC	9	0.37	0.185	40	40	20	700	20	14.0	5.1	0.9	0.38	6	2.13	0.73	0.64	0.09	0.85	0.42	34.27	30.05	4.23	39.91	19.72	1.5	0.019280987859107514	1.39	1.66	1.62	1.55	0.93	1.7
1080	Mn-Na2WO4/SiCnf	Mn	25	Na	11	W	74	SiCnf	10	0.37	0.185	40	40	20	900	10	1.5	5.7	2.8	0.75	2	36.49	4.97	0.58	4.39	28.54	7.81	13.62	1.59	12.03	78.21	21.4	3.9	0.06797007301982329	1.39	1.66	1.62	1.55	0.93	1.7
1081	Mn-Na2WO4/SiCnf	Mn	25	Na	11	W	74	SiCnf	10	0.37	0.185	40	40	20	900	15	2.3	8.5	4.3	0.5	2	36.16	5.63	0.63	5.0	29.25	7.33	15.57	1.74	13.83	80.89	20.27	3.9	0.11589391990969947	1.39	1.66	1.62	1.55	0.93	1.7
1082	Mn-Na2WO4/SiCnf	Mn	25	Na	11	W	74	SiCnf	10	0.37	0.185	40	40	20	900	20	3.0	11.3	5.7	0.38	2	24.1	4.72	0.48	4.24	20.1	5.07	19.59	1.99	17.59	83.4	21.04	3.9	0.12723752879222822	1.39	1.66	1.62	1.55	0.93	1.7
1083	Mn-Na2WO4/SiCnf	Mn	25	Na	11	W	74	SiCnf	10	0.37	0.185	40	40	20	900	10	1.5	6.4	2.1	0.75	3	24.39	5.49	0.47	5.02	20.65	4.44	22.51	1.93	20.58	84.67	18.2	3.9	0.07528604930816878	1.39	1.66	1.62	1.55	0.93	1.7
1084	Mn-Na2WO4/SiCnf	Mn	25	Na	11	W	74	SiCnf	10	0.37	0.185	40	40	20	900	15	2.3	9.6	3.2	0.5	3	22.84	6.23	0.56	5.67	21.34	4.29	27.28	2.45	24.82	93.43	18.78	3.9	0.12865042111311517	1.39	1.66	1.62	1.55	0.93	1.7
1085	Mn-Na2WO4/SiCnf	Mn	25	Na	11	W	74	SiCnf	10	0.37	0.185	40	40	20	900	20	3.0	12.8	4.3	0.38	3	20.86	4.72	0.45	4.27	15.82	3.41	22.63	2.16	20.47	75.84	16.35	3.9	0.12723752879222822	1.39	1.66	1.62	1.55	0.93	1.7
1086	Mn-Na2WO4/SiCnf	Mn	25	Na	11	W	74	SiCnf	10	0.37	0.185	40	40	20	900	10	1.5	6.8	1.7	0.75	4	19.97	5.44	0.47	4.97	15.9	2.96	27.24	2.35	24.89	79.62	14.82	3.9	0.07458084310707107	1.39	1.66	1.62	1.55	0.93	1.7
1087	Mn-Na2WO4/SiCnf	Mn	25	Na	11	W	74	SiCnf	10	0.37	0.185	40	40	20	900	15	2.3	10.2	2.6	0.5	4	19.04	5.92	0.55	5.37	16.41	2.72	31.09	2.89	28.2	86.19	14.29	3.9	0.12204940367554921	1.39	1.66	1.62	1.55	0.93	1.7
1088	Mn-Na2WO4/SiCnf	Mn	25	Na	11	W	74	SiCnf	10	0.37	0.185	40	40	20	900	20	3.0	13.6	3.4	0.38	4	11.92	4.62	0.38	4.24	11.49	2.17	38.76	3.19	35.57	96.39	18.2	3.9	0.12447703452108709	1.39	1.66	1.62	1.55	0.93	1.7
1089	Mn-Na2WO4/SiCnf	Mn	25	Na	11	W	74	SiCnf	10	0.37	0.185	40	40	20	900	10	1.5	7.3	1.2	0.75	6	18.43	5.22	0.42	4.8	11.39	1.82	28.32	2.28	26.04	61.8	9.88	3.9	0.07148235926486554	1.39	1.66	1.62	1.55	0.93	1.7
1090	Mn-Na2WO4/SiCnf	Mn	25	Na	11	W	74	SiCnf	10	0.37	0.185	40	40	20	900	15	2.3	10.9	1.8	0.5	6	12.31	5.54	0.49	5.05	11.14	1.59	45.0	3.98	41.02	90.5	12.92	3.9	0.11398744304024064	1.39	1.66	1.62	1.55	0.93	1.7
1091	Mn-Na2WO4/SiCnf	Mn	25	Na	11	W	74	SiCnf	10	0.37	0.185	40	40	20	900	20	3.0	14.6	2.4	0.38	6	35.44	4.48	0.54	3.94	30.32	8.63	12.64	1.52	11.12	85.55	24.35	3.9	0.12061720090473516	1.39	1.66	1.62	1.55	0.93	1.7
1092	Mn-Na2WO4/SiCnf	Mn	25	Na	11	W	74	SiCnf	10	0.37	0.185	40	40	20	900	10	4.0	4.0	2.0	0.75	2	35.6	5.16	0.58	4.58	30.94	7.58	14.49	1.63	12.87	86.91	21.29	3.9	0.07063856638784882	1.39	1.66	1.62	1.55	0.93	1.7
1093	Mn-Na2WO4/SiCnf	Mn	25	Na	11	W	74	SiCnf	10	0.37	0.185	40	40	20	900	15	6.0	6.0	3.0	0.5	2	37.35	5.6	0.59	5.01	30.72	7.11	14.99	1.58	13.41	82.25	19.04	3.9	0.11525822567327283	1.39	1.66	1.62	1.55	0.93	1.7
1094	Mn-Na2WO4/SiCnf	Mn	25	Na	11	W	74	SiCnf	10	0.37	0.185	40	40	20	900	20	8.0	8.0	4.0	0.38	2	24.45	4.73	0.47	4.26	21.84	4.98	19.35	1.92	17.42	89.33	20.37	3.9	0.1275137375510615	1.39	1.66	1.62	1.55	0.93	1.7
1095	Mn-Na2WO4/SiCnf	Mn	25	Na	11	W	74	SiCnf	10	0.37	0.185	40	40	20	900	10	4.0	4.5	1.5	0.75	3	23.88	5.48	0.52	4.96	21.57	4.15	22.95	2.18	20.77	90.33	17.38	3.9	0.07514497822584565	1.39	1.66	1.62	1.55	0.93	1.7
1096	Mn-Na2WO4/SiCnf	Mn	25	Na	11	W	74	SiCnf	10	0.37	0.185	40	40	20	900	15	6.0	6.8	2.3	0.5	3	25.31	5.92	0.53	5.39	21.58	3.89	23.39	2.09	21.3	85.26	15.37	3.9	0.12204940367554921	1.39	1.66	1.62	1.55	0.93	1.7
1097	Mn-Na2WO4/SiCnf	Mn	25	Na	11	W	74	SiCnf	10	0.37	0.185	40	40	20	900	20	8.0	9.0	3.0	0.38	3	19.14	4.66	0.48	4.18	16.57	3.55	24.35	2.51	21.84	86.57	18.55	3.9	0.12558088476687296	1.39	1.66	1.62	1.55	0.93	1.7
1098	Mn-Na2WO4/SiCnf	Mn	25	Na	11	W	74	SiCnf	10	0.37	0.185	40	40	20	900	10	4.0	4.8	1.2	0.75	4	19.14	5.34	0.49	4.85	16.49	2.86	27.9	2.56	25.34	86.15	14.94	3.9	0.07317154867998593	1.39	1.66	1.62	1.55	0.93	1.7
1099	Mn-Na2WO4/SiCnf	Mn	25	Na	11	W	74	SiCnf	10	0.37	0.185	40	40	20	900	15	6.0	7.2	1.8	0.5	4	19.75	5.76	0.52	5.24	16.42	2.62	29.16	2.63	26.53	83.14	13.27	3.9	0.11865093216962955	1.39	1.66	1.62	1.55	0.93	1.7
1100	Mn-Na2WO4/SiCnf	Mn	25	Na	11	W	74	SiCnf	10	0.37	0.185	40	40	20	900	20	8.0	9.6	2.4	0.38	4	17.96	4.39	0.38	4.01	11.52	2.06	24.44	2.12	22.33	64.14	11.47	3.9	0.11813886550193864	1.39	1.66	1.62	1.55	0.93	1.7
1101	Mn-Na2WO4/SiCnf	Mn	25	Na	11	W	74	SiCnf	10	0.37	0.185	40	40	20	900	10	4.0	5.1	0.9	0.75	6	12.61	4.94	0.42	4.52	11.22	1.72	39.18	3.33	35.84	88.98	13.64	3.9	0.067549219736304	1.39	1.66	1.62	1.55	0.93	1.7
1102	Mn-Na2WO4/SiCnf	Mn	25	Na	11	W	74	SiCnf	10	0.37	0.185	40	40	20	900	15	6.0	7.7	1.3	0.5	6	13.48	5.33	0.49	4.84	10.84	1.56	39.54	3.64	35.91	80.42	11.57	3.9	0.10954605169458306	1.39	1.66	1.62	1.55	0.93	1.7
1103	Mn-Na2WO4/SiCnf	Mn	25	Na	11	W	74	SiCnf	10	0.37	0.185	40	40	20	900	20	8.0	10.3	1.7	0.38	6	41.85	4.22	0.62	3.6	31.51	7.52	10.08	1.48	8.6	75.29	17.97	3.9	0.11346392387796862	1.39	1.66	1.62	1.55	0.93	1.7
1104	Mn-Na2WO4/SiCnf	Mn	25	Na	11	W	74	SiCnf	10	0.37	0.185	40	40	20	900	10	7.0	2.0	1.0	0.75	2	44.1	4.84	0.57	4.27	31.38	6.5	10.98	1.29	9.68	71.16	14.74	3.9	0.06614733407111259	1.39	1.66	1.62	1.55	0.93	1.7
1105	Mn-Na2WO4/SiCnf	Mn	25	Na	11	W	74	SiCnf	10	0.37	0.185	40	40	20	900	15	10.5	3.0	1.5	0.5	2	41.86	5.65	0.75	4.9	31.35	6.27	13.5	1.79	11.71	74.89	14.98	3.9	0.11631782834706428	1.39	1.66	1.62	1.55	0.93	1.7
1106	Mn-Na2WO4/SiCnf	Mn	25	Na	11	W	74	SiCnf	10	0.37	0.185	40	40	20	900	20	14.0	4.0	2.0	0.38	2	30.16	4.68	0.49	4.19	23.24	4.73	15.52	1.62	13.89	77.06	15.68	3.9	0.12613298357249986	1.39	1.66	1.62	1.55	0.93	1.7
1107	Mn-Na2WO4/SiCnf	Mn	25	Na	11	W	74	SiCnf	10	0.37	0.185	40	40	20	900	10	7.0	2.3	0.8	0.75	3	29.93	5.34	0.67	4.67	21.38	3.85	17.84	2.24	15.6	71.43	12.86	3.9	0.07317154867998593	1.39	1.66	1.62	1.55	0.93	1.7
1108	Mn-Na2WO4/SiCnf	Mn	25	Na	11	W	74	SiCnf	10	0.37	0.185	40	40	20	900	15	10.5	3.4	1.1	0.5	3	29.34	6.02	0.67	5.35	21.3	3.63	20.52	2.28	18.23	72.6	12.37	3.9	0.12417638462684348	1.39	1.66	1.62	1.55	0.93	1.7
1109	Mn-Na2WO4/SiCnf	Mn	25	Na	11	W	74	SiCnf	10	0.37	0.185	40	40	20	900	20	14.0	4.5	1.5	0.38	3	23.73	4.43	0.46	3.97	17.59	3.25	18.67	1.94	16.73	74.13	13.7	3.9	0.11924005976316598	1.39	1.66	1.62	1.55	0.93	1.7
1110	Mn-Na2WO4/SiCnf	Mn	25	Na	11	W	74	SiCnf	10	0.37	0.185	40	40	20	900	10	7.0	2.4	0.6	0.75	4	21.92	5.12	0.47	4.65	16.18	2.66	23.36	2.14	21.21	73.81	12.14	3.9	0.07007633431823476	1.39	1.66	1.62	1.55	0.93	1.7
1111	Mn-Na2WO4/SiCnf	Mn	25	Na	11	W	74	SiCnf	10	0.37	0.185	40	40	20	900	15	10.5	3.6	0.9	0.5	4	22.89	5.83	0.73	5.1	14.63	2.52	25.47	3.19	22.28	63.91	11.01	3.9	0.12013705293223903	1.39	1.66	1.62	1.55	0.93	1.7
1112	Mn-Na2WO4/SiCnf	Mn	25	Na	11	W	74	SiCnf	10	0.37	0.185	40	40	20	900	20	14.0	4.8	1.2	0.38	4	15.55	4.19	0.42	3.77	11.54	2.06	26.95	2.7	24.24	74.21	13.25	3.9	0.11263979559291959	1.39	1.66	1.62	1.55	0.93	1.7
1113	Mn-Na2WO4/SiCnf	Mn	25	Na	11	W	74	SiCnf	10	0.37	0.185	40	40	20	900	10	7.0	2.6	0.4	0.75	6	16.18	4.51	0.59	3.92	9.87	1.75	27.87	3.65	24.23	61.0	10.82	3.9	0.06153154136797367	1.39	1.66	1.62	1.55	0.93	1.7
1114	Mn-Na2WO4/SiCnf	Mn	25	Na	11	W	74	SiCnf	10	0.37	0.185	40	40	20	900	15	10.5	3.9	0.6	0.5	6	15.24	5.35	0.97	4.38	9.11	1.8	35.1	6.36	28.74	59.78	11.81	3.9	0.109968616665519	1.39	1.66	1.62	1.55	0.93	1.7
1115	Mn-Na2WO4/SiCnf	Mn	25	Na	11	W	74	SiCnf	10	0.37	0.185	40	40	20	900	20	14.0	5.1	0.9	0.38	6	29.1	1.35	0.71	0.64	24.58	6.94	4.64	2.44	2.2	84.47	23.85	3.9	0.0357682987354394	1.39	1.66	1.62	1.55	0.93	1.7
1116	Mn-Na2WO4/SiCnf	Mn	25	Na	11	W	74	SiCnf	10	0.37	0.185	40	40	20	850	10	1.5	5.7	2.8	0.75	2	33.82	6.27	0.78	5.49	27.85	7.9	18.54	2.31	16.23	82.35	23.36	3.9	0.08633583630626253	1.39	1.66	1.62	1.55	0.93	1.7
1117	Mn-Na2WO4/SiCnf	Mn	25	Na	11	W	74	SiCnf	10	0.37	0.185	40	40	20	850	15	2.3	8.5	4.3	0.5	2	33.28	6.83	0.84	5.99	27.98	7.58	20.52	2.52	18.0	84.07	22.78	3.9	0.14148880905151565	1.39	1.66	1.62	1.55	0.93	1.7
1118	Mn-Na2WO4/SiCnf	Mn	25	Na	11	W	74	SiCnf	10	0.37	0.185	40	40	20	850	20	3.0	11.3	5.7	0.38	2	24.66	5.8	0.61	5.19	19.78	4.53	23.52	2.47	21.05	80.21	18.37	3.9	0.15723685369940538	1.39	1.66	1.62	1.55	0.93	1.7
1119	Mn-Na2WO4/SiCnf	Mn	25	Na	11	W	74	SiCnf	10	0.37	0.185	40	40	20	850	10	1.5	6.4	2.1	0.75	3	23.51	6.65	0.71	5.94	19.89	4.18	28.29	3.02	25.27	84.6	17.78	3.9	0.091752421333813	1.39	1.66	1.62	1.55	0.93	1.7
1120	Mn-Na2WO4/SiCnf	Mn	25	Na	11	W	74	SiCnf	10	0.37	0.185	40	40	20	850	15	2.3	9.6	3.2	0.5	3	23.57	6.97	0.82	6.15	19.68	3.91	29.57	3.48	26.09	83.5	16.59	3.9	0.14449632841524818	1.39	1.66	1.62	1.55	0.93	1.7
1121	Mn-Na2WO4/SiCnf	Mn	25	Na	11	W	74	SiCnf	10	0.37	0.185	40	40	20	850	20	3.0	12.8	4.3	0.38	3	15.85	5.91	0.59	5.32	15.2	3.0	37.29	3.72	33.56	95.9	18.93	3.9	0.1603116183405714	1.39	1.66	1.62	1.55	0.93	1.7
1122	Mn-Na2WO4/SiCnf	Mn	25	Na	11	W	74	SiCnf	10	0.37	0.185	40	40	20	850	10	1.5	6.8	1.7	0.75	4	16.47	6.55	0.75	5.8	15.48	2.77	39.77	4.55	35.22	93.99	16.82	3.9	0.09032486944869271	1.39	1.66	1.62	1.55	0.93	1.7
1123	Mn-Na2WO4/SiCnf	Mn	25	Na	11	W	74	SiCnf	10	0.37	0.185	40	40	20	850	15	2.3	10.2	2.6	0.5	4	17.4	6.95	0.77	6.18	14.92	2.59	39.94	4.43	35.52	85.75	14.89	3.9	0.14406640579966323	1.39	1.66	1.62	1.55	0.93	1.7
1124	Mn-Na2WO4/SiCnf	Mn	25	Na	11	W	74	SiCnf	10	0.37	0.185	40	40	20	850	20	3.0	13.6	3.4	0.38	4	17.93	5.48	0.54	4.94	10.64	1.81	30.56	3.01	27.55	59.34	10.09	3.9	0.14831245702469537	1.39	1.66	1.62	1.55	0.93	1.7
1125	Mn-Na2WO4/SiCnf	Mn	25	Na	11	W	74	SiCnf	10	0.37	0.185	40	40	20	850	10	1.5	7.3	1.2	0.75	6	12.07	5.85	0.67	5.18	10.08	1.61	48.47	5.55	42.92	83.51	13.34	3.9	0.08037457451323993	1.39	1.66	1.62	1.55	0.93	1.7
1126	Mn-Na2WO4/SiCnf	Mn	25	Na	11	W	74	SiCnf	10	0.37	0.185	40	40	20	850	15	2.3	10.9	1.8	0.5	6	13.4	6.19	0.75	5.44	9.83	1.54	46.19	5.6	40.6	73.36	11.49	3.9	0.12779745170046342	1.39	1.66	1.62	1.55	0.93	1.7
1127	Mn-Na2WO4/SiCnf	Mn	25	Na	11	W	74	SiCnf	10	0.37	0.185	40	40	20	850	20	3.0	14.6	2.4	0.38	6	33.47	5.53	0.64	4.89	28.51	8.12	16.52	1.91	14.61	85.18	24.26	3.9	0.14970490054486427	1.39	1.66	1.62	1.55	0.93	1.7
1128	Mn-Na2WO4/SiCnf	Mn	25	Na	11	W	74	SiCnf	10	0.37	0.185	40	40	20	850	10	4.0	4.0	2.0	0.75	2	34.59	5.94	0.7	5.24	28.61	7.56	17.17	2.02	15.15	82.71	21.86	3.9	0.08164974596158593	1.39	1.66	1.62	1.55	0.93	1.7
1129	Mn-Na2WO4/SiCnf	Mn	25	Na	11	W	74	SiCnf	10	0.37	0.185	40	40	20	850	15	6.0	6.0	3.0	0.5	2	35.98	6.53	0.78	5.75	28.86	6.98	18.15	2.17	15.98	80.21	19.4	3.9	0.13505931358719866	1.39	1.66	1.62	1.55	0.93	1.7
1130	Mn-Na2WO4/SiCnf	Mn	25	Na	11	W	74	SiCnf	10	0.37	0.185	40	40	20	850	20	8.0	8.0	4.0	0.38	2	25.72	5.78	0.63	5.15	20.44	4.65	22.47	2.45	20.02	79.47	18.08	3.9	0.15667819135841124	1.39	1.66	1.62	1.55	0.93	1.7
1131	Mn-Na2WO4/SiCnf	Mn	25	Na	11	W	74	SiCnf	10	0.37	0.185	40	40	20	850	10	4.0	4.5	1.5	0.75	3	25.07	6.39	0.69	5.7	19.72	3.94	25.49	2.75	22.74	78.66	15.72	3.9	0.08804396080591735	1.39	1.66	1.62	1.55	0.93	1.7
1132	Mn-Na2WO4/SiCnf	Mn	25	Na	11	W	74	SiCnf	10	0.37	0.185	40	40	20	850	15	6.0	6.8	2.3	0.5	3	24.89	6.89	0.75	6.14	19.64	3.77	27.68	3.01	24.67	78.91	15.15	3.9	0.1427771921753058	1.39	1.66	1.62	1.55	0.93	1.7
1133	Mn-Na2WO4/SiCnf	Mn	25	Na	11	W	74	SiCnf	10	0.37	0.185	40	40	20	850	20	8.0	9.0	3.0	0.38	3	19.18	5.64	0.53	5.11	15.52	2.94	29.41	2.76	26.64	80.92	15.33	3.9	0.15277087223320288	1.39	1.66	1.62	1.55	0.93	1.7
1134	Mn-Na2WO4/SiCnf	Mn	25	Na	11	W	74	SiCnf	10	0.37	0.185	40	40	20	850	10	4.0	4.8	1.2	0.75	4	16.88	6.39	0.71	5.68	14.64	2.58	37.86	4.21	33.65	86.73	15.28	3.9	0.08804396080591735	1.39	1.66	1.62	1.55	0.93	1.7
1135	Mn-Na2WO4/SiCnf	Mn	25	Na	11	W	74	SiCnf	10	0.37	0.185	40	40	20	850	15	6.0	7.2	1.8	0.5	4	18.11	6.74	0.81	5.93	14.17	2.51	37.22	4.47	32.74	78.24	13.86	3.9	0.13955778921583317	1.39	1.66	1.62	1.55	0.93	1.7
1136	Mn-Na2WO4/SiCnf	Mn	25	Na	11	W	74	SiCnf	10	0.37	0.185	40	40	20	850	20	8.0	9.6	2.4	0.38	4	12.02	5.34	0.59	4.75	9.7	1.8	44.43	4.91	39.52	80.7	14.98	3.9	0.14441753028944593	1.39	1.66	1.62	1.55	0.93	1.7
1137	Mn-Na2WO4/SiCnf	Mn	25	Na	11	W	74	SiCnf	10	0.37	0.185	40	40	20	850	10	4.0	5.1	0.9	0.75	6	11.86	5.76	0.62	5.14	9.24	1.93	48.57	5.23	43.34	77.91	16.27	3.9	0.0791006214464197	1.39	1.66	1.62	1.55	0.93	1.7
1138	Mn-Na2WO4/SiCnf	Mn	25	Na	11	W	74	SiCnf	10	0.37	0.185	40	40	20	850	15	6.0	7.7	1.3	0.5	6	13.06	6.1	0.85	5.25	9.04	1.88	46.71	6.51	40.2	69.22	14.4	3.9	0.12587959954774816	1.39	1.66	1.62	1.55	0.93	1.7
1139	Mn-Na2WO4/SiCnf	Mn	25	Na	11	W	74	SiCnf	10	0.37	0.185	40	40	20	850	20	8.0	10.3	1.7	0.38	6	37.58	5.89	0.82	5.07	28.35	7.11	15.67	2.18	13.49	75.44	18.92	3.9	0.15975230294051274	1.39	1.66	1.62	1.55	0.93	1.7
1140	Mn-Na2WO4/SiCnf	Mn	25	Na	11	W	74	SiCnf	10	0.37	0.185	40	40	20	850	10	7.0	2.0	1.0	0.75	2	40.33	6.45	0.84	5.61	26.88	6.6	15.99	2.08	13.91	66.65	16.36	3.9	0.08889884435732366	1.39	1.66	1.62	1.55	0.93	1.7
1141	Mn-Na2WO4/SiCnf	Mn	25	Na	11	W	74	SiCnf	10	0.37	0.185	40	40	20	850	15	10.5	3.0	1.5	0.5	2	39.43	6.83	0.78	6.05	27.42	6.49	17.32	1.98	15.34	69.54	16.46	3.9	0.14148880905151565	1.39	1.66	1.62	1.55	0.93	1.7
1142	Mn-Na2WO4/SiCnf	Mn	25	Na	11	W	74	SiCnf	10	0.37	0.185	40	40	20	850	20	14.0	4.0	2.0	0.38	2	28.01	6.25	0.77	5.48	18.2	4.41	22.31	2.75	19.56	64.98	15.74	3.9	0.16983821351992415	1.39	1.66	1.62	1.55	0.93	1.7
1143	Mn-Na2WO4/SiCnf	Mn	25	Na	11	W	74	SiCnf	10	0.37	0.185	40	40	20	850	10	7.0	2.3	0.8	0.75	3	26.68	6.86	1.04	5.82	16.26	4.1	25.71	3.9	21.81	60.94	15.37	3.9	0.09475526457848028	1.39	1.66	1.62	1.55	0.93	1.7
1144	Mn-Na2WO4/SiCnf	Mn	25	Na	11	W	74	SiCnf	10	0.37	0.185	40	40	20	850	15	10.5	3.4	1.1	0.5	3	25.35	7.72	1.54	6.18	15.24	4.0	30.45	6.07	24.38	60.12	15.78	3.9	0.16068550536507675	1.39	1.66	1.62	1.55	0.93	1.7
1145	Mn-Na2WO4/SiCnf	Mn	25	Na	11	W	74	SiCnf	10	0.37	0.185	40	40	20	850	20	14.0	4.5	1.5	0.38	3	20.57	6.24	1.06	5.18	12.39	3.31	30.34	5.15	25.18	60.23	16.09	3.9	0.16955752673523394	1.39	1.66	1.62	1.55	0.93	1.7
1146	Mn-Na2WO4/SiCnf	Mn	25	Na	11	W	74	SiCnf	10	0.37	0.185	40	40	20	850	10	7.0	2.4	0.6	0.75	4	20.4	7.0	1.44	5.56	11.18	3.54	34.31	7.06	27.25	54.8	17.35	3.9	0.09676092377978067	1.39	1.66	1.62	1.55	0.93	1.7
1147	Mn-Na2WO4/SiCnf	Mn	25	Na	11	W	74	SiCnf	10	0.37	0.185	40	40	20	850	15	10.5	3.6	0.9	0.5	4	21.09	7.56	1.86	5.7	10.38	3.68	35.85	8.82	27.03	49.22	17.45	3.9	0.15722080116382278	1.39	1.66	1.62	1.55	0.93	1.7
1148	Mn-Na2WO4/SiCnf	Mn	25	Na	11	W	74	SiCnf	10	0.37	0.185	40	40	20	850	20	14.0	4.8	1.2	0.38	4	12.82	6.36	1.31	5.05	7.92	2.63	49.61	10.22	39.39	61.78	20.51	3.9	0.17292774569837194	1.39	1.66	1.62	1.55	0.93	1.7
1149	Mn-Na2WO4/SiCnf	Mn	25	Na	11	W	74	SiCnf	10	0.37	0.185	40	40	20	850	10	7.0	2.6	0.4	0.75	6	14.17	6.8	1.78	5.02	5.66	2.99	47.99	12.56	35.43	39.94	21.1	3.9	0.09389661906206125	1.39	1.66	1.62	1.55	0.93	1.7
1150	Mn-Na2WO4/SiCnf	Mn	25	Na	11	W	74	SiCnf	10	0.37	0.185	40	40	20	850	15	10.5	3.9	0.6	0.5	6	13.49	7.33	2.16	5.17	5.3	3.13	54.34	16.01	38.32	39.29	23.2	3.9	0.15225078077898274	1.39	1.66	1.62	1.55	0.93	1.7
1151	Mn-Na2WO4/SiCnf	Mn	25	Na	11	W	74	SiCnf	10	0.37	0.185	40	40	20	850	20	14.0	5.1	0.9	0.38	6	35.5	6.66	1.13	5.53	23.05	6.97	18.76	3.18	15.58	64.93	19.63	3.9	0.18137222491163635	1.39	1.66	1.62	1.55	0.93	1.7
1152	Mn-Na2WO4/SiCnf	Mn	25	Na	11	W	74	SiCnf	10	0.37	0.185	40	40	20	800	10	1.5	5.7	2.8	0.75	2	34.16	7.41	1.17	6.24	25.26	6.54	21.69	3.43	18.27	73.95	19.15	3.9	0.1026520553708476	1.39	1.66	1.62	1.55	0.93	1.7
1153	Mn-Na2WO4/SiCnf	Mn	25	Na	11	W	74	SiCnf	10	0.37	0.185	40	40	20	800	15	2.3	8.5	4.3	0.5	2	33.94	8.01	1.37	6.64	25.54	6.49	23.6	4.04	19.56	75.25	19.12	3.9	0.16698062099805108	1.39	1.66	1.62	1.55	0.93	1.7
1154	Mn-Na2WO4/SiCnf	Mn	25	Na	11	W	74	SiCnf	10	0.37	0.185	40	40	20	800	20	3.0	11.3	5.7	0.38	2	35.81	8.56	1.59	6.97	25.22	6.44	23.9	4.44	19.46	70.43	17.98	3.9	0.23549254342509518	1.39	1.66	1.62	1.55	0.93	1.7
1155	Mn-Na2WO4/SiCnf	Mn	25	Na	11	W	74	SiCnf	10	0.37	0.185	40	40	20	800	10	1.5	6.4	2.1	0.75	3	23.37	7.71	1.21	6.5	17.1	3.81	32.99	5.18	27.81	73.17	16.3	3.9	0.10697919028080793	1.39	1.66	1.62	1.55	0.93	1.7
1156	Mn-Na2WO4/SiCnf	Mn	25	Na	11	W	74	SiCnf	10	0.37	0.185	40	40	20	800	15	2.3	9.6	3.2	0.5	3	22.86	8.64	1.61	7.03	16.87	3.66	37.8	7.04	30.75	73.8	16.01	3.9	0.18072488016078264	1.39	1.66	1.62	1.55	0.93	1.7
1157	Mn-Na2WO4/SiCnf	Mn	25	Na	11	W	74	SiCnf	10	0.37	0.185	40	40	20	800	20	3.0	12.8	4.3	0.38	3	22.56	9.36	2.11	7.25	16.16	3.82	41.49	9.35	32.14	71.63	16.93	3.9	0.2586172875482645	1.39	1.66	1.62	1.55	0.93	1.7
1158	Mn-Na2WO4/SiCnf	Mn	25	Na	11	W	74	SiCnf	10	0.37	0.185	40	40	20	800	10	1.5	6.8	1.7	0.75	4	18.78	7.51	1.41	6.1	12.5	2.5	39.99	7.51	32.48	66.56	13.31	3.9	0.10409287389589683	1.39	1.66	1.62	1.55	0.93	1.7
1159	Mn-Na2WO4/SiCnf	Mn	25	Na	11	W	74	SiCnf	10	0.37	0.185	40	40	20	800	15	2.3	10.2	2.6	0.5	4	12.54	9.04	2.37	6.67	11.83	2.78	72.09	18.9	53.19	94.34	22.17	3.9	0.1895006730916216	1.39	1.66	1.62	1.55	0.93	1.7
1160	Mn-Na2WO4/SiCnf	Mn	25	Na	11	W	74	SiCnf	10	0.37	0.185	40	40	20	800	20	3.0	13.6	3.4	0.38	4	17.31	9.88	3.21	6.67	10.66	2.95	57.08	18.54	38.53	61.58	17.04	3.9	0.2737580800632834	1.39	1.66	1.62	1.55	0.93	1.7
1161	Mn-Na2WO4/SiCnf	Mn	25	Na	11	W	74	SiCnf	10	0.37	0.185	40	40	20	800	10	1.5	7.3	1.2	0.75	6	13.33	6.84	2.02	4.82	7.52	1.8	51.31	15.15	36.16	56.41	13.5	3.9	0.09446898796260152	1.39	1.66	1.62	1.55	0.93	1.7
1162	Mn-Na2WO4/SiCnf	Mn	25	Na	11	W	74	SiCnf	10	0.37	0.185	40	40	20	800	15	2.3	10.9	1.8	0.5	6	11.87	10.45	3.76	6.69	5.46	2.23	88.04	31.68	56.36	46.0	18.79	3.9	0.22074611496274124	1.39	1.66	1.62	1.55	0.93	1.7
1163	Mn-Na2WO4/SiCnf	Mn	25	Na	11	W	74	SiCnf	10	0.37	0.185	40	40	20	800	20	3.0	14.6	2.4	0.38	6	17.76	14.05	4.8	9.25	3.67	2.38	79.11	27.03	52.08	20.66	13.4	3.9	0.3984327741032452	1.39	1.66	1.62	1.55	0.93	1.7
1164	Mn-Na2WO4/SiCnf	Mn	25	Na	11	W	74	SiCnf	10	0.37	0.185	40	40	20	800	10	4.0	4.0	2.0	0.75	2	34.03	7.62	1.27	6.35	26.03	6.84	22.39	3.73	18.66	76.49	20.1	3.9	0.10567957464750945	1.39	1.66	1.62	1.55	0.93	1.7
1165	Mn-Na2WO4/SiCnf	Mn	25	Na	11	W	74	SiCnf	10	0.37	0.185	40	40	20	800	15	6.0	6.0	3.0	0.5	2	35.59	8.52	1.68	6.84	24.61	6.51	23.94	4.72	19.22	69.15	18.29	3.9	0.17809963366702183	1.39	1.66	1.62	1.55	0.93	1.7
1166	Mn-Na2WO4/SiCnf	Mn	25	Na	11	W	74	SiCnf	10	0.37	0.185	40	40	20	800	20	8.0	8.0	4.0	0.38	2	35.17	9.31	2.24	7.07	23.89	6.7	26.47	6.37	20.1	67.93	19.05	3.9	0.25716602244372355	1.39	1.66	1.62	1.55	0.93	1.7
1167	Mn-Na2WO4/SiCnf	Mn	25	Na	11	W	74	SiCnf	10	0.37	0.185	40	40	20	800	10	4.0	4.5	1.5	0.75	3	24.34	7.94	1.53	6.41	16.41	3.93	32.62	6.29	26.34	67.42	16.15	3.9	0.11030619679866137	1.39	1.66	1.62	1.55	0.93	1.7
1168	Mn-Na2WO4/SiCnf	Mn	25	Na	11	W	74	SiCnf	10	0.37	0.185	40	40	20	800	15	6.0	6.8	2.3	0.5	3	25.05	9.75	2.88	6.87	14.52	4.29	38.92	11.5	27.43	57.96	17.13	3.9	0.2051731775502022	1.39	1.66	1.62	1.55	0.93	1.7
1169	Mn-Na2WO4/SiCnf	Mn	25	Na	11	W	74	SiCnf	10	0.37	0.185	40	40	20	800	20	8.0	9.0	3.0	0.38	3	27.39	12.23	4.08	8.15	12.69	4.69	44.65	14.9	29.76	46.33	17.12	3.9	0.34329060364227654	1.39	1.66	1.62	1.55	0.93	1.7
1170	Mn-Na2WO4/SiCnf	Mn	25	Na	11	W	74	SiCnf	10	0.37	0.185	40	40	20	800	10	4.0	4.8	1.2	0.75	4	19.56	8.47	2.37	6.1	11.28	3.07	43.3	12.12	31.19	57.67	15.7	3.9	0.11800453145520452	1.39	1.66	1.62	1.55	0.93	1.7
1171	Mn-Na2WO4/SiCnf	Mn	25	Na	11	W	74	SiCnf	10	0.37	0.185	40	40	20	800	15	6.0	7.2	1.8	0.5	4	22.58	12.34	4.14	8.2	8.29	3.7	54.65	18.33	36.32	36.71	16.39	3.9	0.2634089819948564	1.39	1.66	1.62	1.55	0.93	1.7
1172	Mn-Na2WO4/SiCnf	Mn	25	Na	11	W	74	SiCnf	10	0.37	0.185	40	40	20	800	20	8.0	9.6	2.4	0.38	4	24.45	16.4	5.15	11.25	6.37	3.96	67.08	21.06	46.01	26.05	16.2	3.9	0.47138596288798773	1.39	1.66	1.62	1.55	0.93	1.7
1173	Mn-Na2WO4/SiCnf	Mn	25	Na	11	W	74	SiCnf	10	0.37	0.185	40	40	20	800	10	4.0	5.1	0.9	0.75	6	16.34	10.73	3.58	7.15	5.04	2.5	65.67	21.91	43.76	30.84	15.3	3.9	0.1513396010624275	1.39	1.66	1.62	1.55	0.93	1.7
1174	Mn-Na2WO4/SiCnf	Mn	25	Na	11	W	74	SiCnf	10	0.37	0.185	40	40	20	800	15	6.0	7.7	1.3	0.5	6	18.04	15.06	4.8	10.26	3.12	2.69	83.48	26.61	56.87	17.29	14.91	3.9	0.32645012220593267	1.39	1.66	1.62	1.55	0.93	1.7
1175	Mn-Na2WO4/SiCnf	Mn	25	Na	11	W	74	SiCnf	10	0.37	0.185	40	40	20	800	20	8.0	10.3	1.7	0.38	6	19.43	15.59	5.25	10.34	3.11	2.63	80.24	27.02	53.22	16.01	13.54	3.9	0.44601133682227057	1.39	1.66	1.62	1.55	0.93	1.7
1176	Mn-Na2WO4/SiCnf	Mn	25	Na	11	W	74	SiCnf	10	0.37	0.185	40	40	20	800	10	7.0	2.0	1.0	0.75	2	38.89	12.78	3.91	8.87	18.41	8.95	32.86	10.05	22.81	47.34	23.01	3.9	0.18231536476462804	1.39	1.66	1.62	1.55	0.93	1.7
1177	Mn-Na2WO4/SiCnf	Mn	25	Na	11	W	74	SiCnf	10	0.37	0.185	40	40	20	800	15	10.5	3.0	1.5	0.5	2	41.45	18.34	4.84	13.5	13.87	10.48	44.25	11.68	32.57	33.46	25.28	3.9	0.40521180019332337	1.39	1.66	1.62	1.55	0.93	1.7
1178	Mn-Na2WO4/SiCnf	Mn	25	Na	11	W	74	SiCnf	10	0.37	0.185	40	40	20	800	20	14.0	4.0	2.0	0.38	2	41.09	19.15	4.99	14.16	13.29	9.4	46.61	12.14	34.46	32.34	22.88	3.9	0.5594068420130934	1.39	1.66	1.62	1.55	0.93	1.7
1179	Mn-Na2WO4/SiCnf	Mn	25	Na	11	W	74	SiCnf	10	0.37	0.185	40	40	20	800	10	7.0	2.3	0.8	0.75	3	30.98	17.45	4.77	12.68	7.85	7.3	56.33	15.4	40.93	25.34	23.56	3.9	0.25568802082927244	1.39	1.66	1.62	1.55	0.93	1.7
1180	Mn-Na2WO4/SiCnf	Mn	25	Na	11	W	74	SiCnf	10	0.37	0.185	40	40	20	800	15	10.5	3.4	1.1	0.5	3	31.6	18.84	5.16	13.68	8.16	6.39	59.62	16.33	43.29	25.82	20.22	3.9	0.4174953420609548	1.39	1.66	1.62	1.55	0.93	1.7
1181	Mn-Na2WO4/SiCnf	Mn	25	Na	11	W	74	SiCnf	10	0.37	0.185	40	40	20	800	20	14.0	4.5	1.5	0.38	3	27.46	16.85	5.51	11.34	7.11	4.71	61.36	20.07	41.3	25.89	17.15	3.9	0.4855894219714596	1.39	1.66	1.62	1.55	0.93	1.7
1182	Mn-Na2WO4/SiCnf	Mn	25	Na	11	W	74	SiCnf	10	0.37	0.185	40	40	20	800	10	7.0	2.4	0.6	0.75	4	26.25	16.79	4.86	11.93	5.28	5.4	63.96	18.51	45.45	20.11	20.57	3.9	0.2450702041010037	1.39	1.66	1.62	1.55	0.93	1.7
1183	Mn-Na2WO4/SiCnf	Mn	25	Na	11	W	74	SiCnf	10	0.37	0.185	40	40	20	800	15	10.5	3.6	0.9	0.5	4	25.58	16.05	5.25	10.8	5.15	3.9	62.74	20.52	42.22	20.13	15.25	3.9	0.349897604929083	1.39	1.66	1.62	1.55	0.93	1.7
1184	Mn-Na2WO4/SiCnf	Mn	25	Na	11	W	74	SiCnf	10	0.37	0.185	40	40	20	800	20	14.0	4.8	1.2	0.38	4	21.84	14.87	5.35	9.52	4.68	3.18	68.09	24.5	43.59	21.43	14.56	3.9	0.42365970024243615	1.39	1.66	1.62	1.55	0.93	1.7
