Repository: jimmmmmmmyzzy/SR-in-Heterogeneous-Catalysis

# Towards distilling 'physical laws' in heterogeneous catalysis with symbolic regression

File: OCM_dataset_modified.csv (part 7 of 64)
	Name	M1	M1_atom_number	M2	M2_atom_number	M3	M3_atom_number	Support 	Support_ID	M2_mol	M3_mol	M1_mol%	M2_mol%	M3_mol%	Temp	Total_flow	Ar_flow	CH4_flow	O2_flow	CT	CH4/O2	CH4_conv	C2y	C2H6y	C2H4y	COy	CO2y	C2s	C2H6s	C2H4s	COs	CO2s	BET_surface_area	rate_constant	radii_M1	radii_M2	radii_M3	chi_M1	chi_M2	chi_M3
1185	Mn-Na2WO4/SiCnf	Mn	25	Na	11	W	74	SiCnf	10	0.37	0.185	40	40	20	800	10	7.0	2.6	0.4	0.75	6	19.36	14.71	4.74	9.97	2.7	3.42	75.98	24.48	51.5	13.95	17.67	3.9	0.2121506288760977	1.39	1.66	1.62	1.55	0.93	1.7
1186	Mn-Na2WO4/SiCnf	Mn	25	Na	11	W	74	SiCnf	10	0.37	0.185	40	40	20	800	15	10.5	3.9	0.6	0.5	6	18.04	13.62	5.05	8.57	3.36	2.52	75.5	27.99	47.51	18.63	13.97	3.9	0.29282803691107256	1.39	1.66	1.62	1.55	0.93	1.7
1187	Mn-Na2WO4/SiCnf	Mn	25	Na	11	W	74	SiCnf	10	0.37	0.185	40	40	20	800	20	14.0	5.1	0.9	0.38	6	16.8	12.15	5.15	7.0	3.64	2.05	72.32	30.65	41.67	21.67	12.2	3.9	0.34089308251311873	1.39	1.66	1.62	1.55	0.93	1.7
1188	Mn-Na2WO4/SiCnf	Mn	25	Na	11	W	74	SiCnf	10	0.37	0.185	40	40	20	775	10	1.5	5.7	2.8	0.75	2	34.31	8.02	1.56	6.46	23.32	6.54	23.38	4.55	18.83	67.97	19.06	3.9	0.11146536516841822	1.39	1.66	1.62	1.55	0.93	1.7
1189	Mn-Na2WO4/SiCnf	Mn	25	Na	11	W	74	SiCnf	10	0.37	0.185	40	40	20	775	15	2.3	8.5	4.3	0.5	2	35.33	8.58	1.97	6.61	24.17	6.7	24.29	5.58	18.71	68.41	18.96	3.9	0.1794118261689861	1.39	1.66	1.62	1.55	0.93	1.7
1190	Mn-Na2WO4/SiCnf	Mn	25	Na	11	W	74	SiCnf	10	0.37	0.185	40	40	20	775	20	3.0	11.3	5.7	0.38	2	35.93	9.23	2.3	6.93	23.15	6.61	25.69	6.4	19.29	64.43	18.4	3.9	0.2548456617093567	1.39	1.66	1.62	1.55	0.93	1.7
1191	Mn-Na2WO4/SiCnf	Mn	25	Na	11	W	74	SiCnf	10	0.37	0.185	40	40	20	775	10	1.5	6.4	2.1	0.75	3	26.44	7.85	1.9	5.95	15.35	3.84	29.69	7.19	22.5	58.06	14.52	3.9	0.10900333582967879	1.39	1.66	1.62	1.55	0.93	1.7
1192	Mn-Na2WO4/SiCnf	Mn	25	Na	11	W	74	SiCnf	10	0.37	0.185	40	40	20	775	15	2.3	9.6	3.2	0.5	3	25.53	9.56	2.84	6.72	14.67	4.09	37.45	11.12	26.32	57.46	16.02	3.9	0.20096707715664458	1.39	1.66	1.62	1.55	0.93	1.7
1193	Mn-Na2WO4/SiCnf	Mn	25	Na	11	W	74	SiCnf	10	0.37	0.185	40	40	20	775	20	3.0	12.8	4.3	0.38	3	26.25	11.43	3.93	7.5	13.03	4.37	43.54	14.97	28.57	49.64	16.65	3.9	0.3194131214910518	1.39	1.66	1.62	1.55	0.93	1.7
1194	Mn-Na2WO4/SiCnf	Mn	25	Na	11	W	74	SiCnf	10	0.37	0.185	40	40	20	775	10	1.5	6.8	1.7	0.75	4	20.23	8.12	2.45	5.67	10.91	2.82	40.14	12.11	28.03	53.93	13.94	3.9	0.11291574422292507	1.39	1.66	1.62	1.55	0.93	1.7
1195	Mn-Na2WO4/SiCnf	Mn	25	Na	11	W	74	SiCnf	10	0.37	0.185	40	40	20	775	15	2.3	10.2	2.6	0.5	4	20.87	11.91	4.28	7.63	8.84	3.38	57.07	20.51	36.56	42.36	16.2	3.9	0.2536223337327741	1.39	1.66	1.62	1.55	0.93	1.7
1196	Mn-Na2WO4/SiCnf	Mn	25	Na	11	W	74	SiCnf	10	0.37	0.185	40	40	20	775	20	3.0	13.6	3.4	0.38	4	25.41	14.64	5.07	9.57	7.47	3.67	57.62	19.95	37.66	29.4	14.44	3.9	0.4165594184068248	1.39	1.66	1.62	1.55	0.93	1.7
1197	Mn-Na2WO4/SiCnf	Mn	25	Na	11	W	74	SiCnf	10	0.37	0.185	40	40	20	775	10	1.5	7.3	1.2	0.75	6	16.94	10.63	3.92	6.71	5.17	2.38	62.75	23.14	39.61	30.52	14.05	3.9	0.14984684079305444	1.39	1.66	1.62	1.55	0.93	1.7
1198	Mn-Na2WO4/SiCnf	Mn	25	Na	11	W	74	SiCnf	10	0.37	0.185	40	40	20	775	15	2.3	10.9	1.8	0.5	6	18.49	13.88	4.73	9.15	3.8	2.47	75.07	25.58	49.49	20.55	13.36	3.9	0.29885702698385824	1.39	1.66	1.62	1.55	0.93	1.7
1199	Mn-Na2WO4/SiCnf	Mn	25	Na	11	W	74	SiCnf	10	0.37	0.185	40	40	20	775	20	3.0	14.6	2.4	0.38	6	15.77	14.1	5.09	9.01	3.24	2.34	89.41	32.28	57.13	20.55	14.84	3.9	0.3999640973628466	1.39	1.66	1.62	1.55	0.93	1.7
1200	Mn-Na2WO4/SiCnf	Mn	25	Na	11	W	74	SiCnf	10	0.37	0.185	40	40	20	775	10	4.0	4.0	2.0	0.75	2	34.04	8.47	2.17	6.3	23.73	7.02	24.88	6.37	18.51	69.71	20.62	3.9	0.11800453145520452	1.39	1.66	1.62	1.55	0.93	1.7
1201	Mn-Na2WO4/SiCnf	Mn	25	Na	11	W	74	SiCnf	10	0.37	0.185	40	40	20	775	15	6.0	6.0	3.0	0.5	2	33.92	10.85	3.51	7.34	21.55	7.35	31.99	10.35	21.64	63.53	21.67	3.9	0.229699683357884	1.39	1.66	1.62	1.55	0.93	1.7
1202	Mn-Na2WO4/SiCnf	Mn	25	Na	11	W	74	SiCnf	10	0.37	0.185	40	40	20	775	20	8.0	8.0	4.0	0.38	2	37.23	13.53	4.43	9.1	19.22	7.8	36.34	11.9	24.44	51.63	20.95	3.9	0.3825596131993486	1.39	1.66	1.62	1.55	0.93	1.7
1203	Mn-Na2WO4/SiCnf	Mn	25	Na	11	W	74	SiCnf	10	0.37	0.185	40	40	20	775	10	4.0	4.5	1.5	0.75	3	24.97	10.44	3.55	6.89	14.01	4.59	41.81	14.22	27.59	56.11	18.38	3.9	0.14701519234338312	1.39	1.66	1.62	1.55	0.93	1.7
1204	Mn-Na2WO4/SiCnf	Mn	25	Na	11	W	74	SiCnf	10	0.37	0.185	40	40	20	775	15	6.0	6.8	2.3	0.5	3	27.09	16.1	5.01	11.09	10.06	5.49	59.43	18.49	40.94	37.14	20.27	3.9	0.3510891450298618	1.39	1.66	1.62	1.55	0.93	1.7
1205	Mn-Na2WO4/SiCnf	Mn	25	Na	11	W	74	SiCnf	10	0.37	0.185	40	40	20	775	20	8.0	9.0	3.0	0.38	3	28.53	16.65	5.06	11.59	9.15	5.0	58.36	17.74	40.62	32.07	17.53	3.9	0.47926730734549566	1.39	1.66	1.62	1.55	0.93	1.7
1206	Mn-Na2WO4/SiCnf	Mn	25	Na	11	W	74	SiCnf	10	0.37	0.185	40	40	20	775	10	4.0	4.8	1.2	0.75	4	21.48	13.68	4.53	9.15	7.51	4.11	63.69	21.09	42.6	34.96	19.13	3.9	0.19614515338428293	1.39	1.66	1.62	1.55	0.93	1.7
1207	Mn-Na2WO4/SiCnf	Mn	25	Na	11	W	74	SiCnf	10	0.37	0.185	40	40	20	775	15	6.0	7.2	1.8	0.5	4	22.54	16.36	5.09	11.27	6.05	3.97	72.58	22.58	50.0	26.84	17.61	3.9	0.357296622855317	1.39	1.66	1.62	1.55	0.93	1.7
1208	Mn-Na2WO4/SiCnf	Mn	25	Na	11	W	74	SiCnf	10	0.37	0.185	40	40	20	775	20	8.0	9.6	2.4	0.38	4	20.84	14.68	5.07	9.61	5.42	3.19	70.44	24.33	46.11	26.01	15.31	3.9	0.41779287469721477	1.39	1.66	1.62	1.55	0.93	1.7
1209	Mn-Na2WO4/SiCnf	Mn	25	Na	11	W	74	SiCnf	10	0.37	0.185	40	40	20	775	10	4.0	5.1	0.9	0.75	6	16.68	14.29	4.71	9.58	2.98	2.76	85.67	28.24	57.43	17.87	16.55	3.9	0.20560090810306667	1.39	1.66	1.62	1.55	0.93	1.7
1210	Mn-Na2WO4/SiCnf	Mn	25	Na	11	W	74	SiCnf	10	0.37	0.185	40	40	20	775	15	6.0	7.7	1.3	0.5	6	15.53	13.57	4.89	8.68	3.0	2.32	87.38	31.49	55.89	19.32	14.94	3.9	0.2916706964470892	1.39	1.66	1.62	1.55	0.93	1.7
1211	Mn-Na2WO4/SiCnf	Mn	25	Na	11	W	74	SiCnf	10	0.37	0.185	40	40	20	775	20	8.0	10.3	1.7	0.38	6	12.66	11.78	4.9	6.88	2.65	1.8	93.05	38.7	54.34	20.93	14.22	3.9	0.3298328718718361	1.39	1.66	1.62	1.55	0.93	1.7
1212	Mn-Na2WO4/SiCnf	Mn	25	Na	11	W	74	SiCnf	10	0.37	0.185	40	40	20	775	10	7.0	2.0	1.0	0.75	2	38.74	18.19	4.63	13.56	14.23	9.68	46.95	11.95	35.0	36.73	24.99	3.9	0.26769426728331264	1.39	1.66	1.62	1.55	0.93	1.7
1213	Mn-Na2WO4/SiCnf	Mn	25	Na	11	W	74	SiCnf	10	0.37	0.185	40	40	20	775	15	10.5	3.0	1.5	0.5	2	32.76	16.45	5.09	11.36	11.5	6.28	50.21	15.54	34.68	35.1	19.17	3.9	0.35944986189337724	1.39	1.66	1.62	1.55	0.93	1.7
1214	Mn-Na2WO4/SiCnf	Mn	25	Na	11	W	74	SiCnf	10	0.37	0.185	40	40	20	775	20	14.0	4.0	2.0	0.38	2	25.56	14.31	5.42	8.89	9.83	4.37	55.99	21.21	34.78	38.46	17.1	3.9	0.40640540343964193	1.39	1.66	1.62	1.55	0.93	1.7
1215	Mn-Na2WO4/SiCnf	Mn	25	Na	11	W	74	SiCnf	10	0.37	0.185	40	40	20	775	10	7.0	2.3	0.8	0.75	3	27.72	16.96	4.99	11.97	8.63	5.97	61.18	18.0	43.18	31.13	21.54	3.9	0.2477970220940171	1.39	1.66	1.62	1.55	0.93	1.7
1216	Mn-Na2WO4/SiCnf	Mn	25	Na	11	W	74	SiCnf	10	0.37	0.185	40	40	20	775	15	10.5	3.4	1.1	0.5	3	19.74	14.16	5.38	8.78	5.48	3.77	71.73	27.25	44.48	27.76	19.1	3.9	0.30537017533129657	1.39	1.66	1.62	1.55	0.93	1.7
1217	Mn-Na2WO4/SiCnf	Mn	25	Na	11	W	74	SiCnf	10	0.37	0.185	40	40	20	775	20	14.0	4.5	1.5	0.38	3	14.48	11.71	5.33	6.38	4.66	2.72	80.87	36.81	44.06	32.18	18.78	3.9	0.32774561861736906	1.39	1.66	1.62	1.55	0.93	1.7
1218	Mn-Na2WO4/SiCnf	Mn	25	Na	11	W	74	SiCnf	10	0.37	0.185	40	40	20	775	10	7.0	2.4	0.6	0.75	4	22.41	15.15	5.03	10.12	5.64	4.22	67.6	22.45	45.16	25.17	18.83	3.9	0.21904692574380802	1.39	1.66	1.62	1.55	0.93	1.7
1219	Mn-Na2WO4/SiCnf	Mn	25	Na	11	W	74	SiCnf	10	0.37	0.185	40	40	20	775	15	10.5	3.6	0.9	0.5	4	17.88	12.46	5.11	7.35	5.27	2.92	69.69	28.58	41.11	29.47	16.33	3.9	0.2661487084506843	1.39	1.66	1.62	1.55	0.93	1.7
1220	Mn-Na2WO4/SiCnf	Mn	25	Na	11	W	74	SiCnf	10	0.37	0.185	40	40	20	775	20	14.0	4.8	1.2	0.38	4	13.73	9.83	4.82	5.01	3.41	2.04	71.6	35.11	36.49	24.84	14.86	3.9	0.2722984433586213	1.39	1.66	1.62	1.55	0.93	1.7
1221	Mn-Na2WO4/SiCnf	Mn	25	Na	11	W	74	SiCnf	10	0.37	0.185	40	40	20	775	10	7.0	2.6	0.4	0.75	6	17.61	12.66	4.94	7.72	4.4	2.81	71.89	28.05	43.84	24.99	15.96	3.9	0.18048218390756868	1.39	1.66	1.62	1.55	0.93	1.7
1222	Mn-Na2WO4/SiCnf	Mn	25	Na	11	W	74	SiCnf	10	0.37	0.185	40	40	20	775	15	10.5	3.9	0.6	0.5	6	11.41	9.29	4.56	4.73	2.81	1.71	81.42	39.96	41.45	24.63	14.99	3.9	0.19500516272247714	1.39	1.66	1.62	1.55	0.93	1.7
1223	Mn-Na2WO4/SiCnf	Mn	25	Na	11	W	74	SiCnf	10	0.37	0.185	40	40	20	775	20	14.0	5.1	0.9	0.38	6	9.38	6.89	3.98	2.91	2.28	1.21	73.45	42.43	31.02	24.31	12.9	3.9	0.187864726546455	1.39	1.66	1.62	1.55	0.93	1.7
1224	Mn-Na2WO4/SiCnf	Mn	25	Na	11	W	74	SiCnf	10	0.37	0.185	40	40	20	750	10	1.5	5.7	2.8	0.75	2	34.53	8.36	1.96	6.4	21.5	6.87	24.21	5.68	18.53	62.26	19.9	3.9	0.11640310453706214	1.39	1.66	1.62	1.55	0.93	1.7
1225	Mn-Na2WO4/SiCnf	Mn	25	Na	11	W	74	SiCnf	10	0.37	0.185	40	40	20	750	15	2.3	8.5	4.3	0.5	2	34.68	8.61	2.08	6.53	22.14	6.83	24.83	6.0	18.83	63.84	19.69	3.9	0.1800682454079621	1.39	1.66	1.62	1.55	0.93	1.7
1226	Mn-Na2WO4/SiCnf	Mn	25	Na	11	W	74	SiCnf	10	0.37	0.185	40	40	20	750	20	3.0	11.3	5.7	0.38	2	26.96	7.96	2.02	5.94	12.64	4.67	29.53	7.49	22.03	46.88	17.32	3.9	0.21828137058138483	1.39	1.66	1.62	1.55	0.93	1.7
1227	Mn-Na2WO4/SiCnf	Mn	25	Na	11	W	74	SiCnf	10	0.37	0.185	40	40	20	750	10	1.5	6.4	2.1	0.75	3	25.0	8.68	2.46	6.22	11.71	5.52	34.72	9.84	24.88	46.84	22.08	3.9	0.12106715243532877	1.39	1.66	1.62	1.55	0.93	1.7
1228	Mn-Na2WO4/SiCnf	Mn	25	Na	11	W	74	SiCnf	10	0.37	0.185	40	40	20	750	15	2.3	9.6	3.2	0.5	3	25.53	9.33	2.83	6.5	11.76	5.34	36.55	11.08	25.46	46.06	20.92	3.9	0.19588728866025312	1.39	1.66	1.62	1.55	0.93	1.7
1229	Mn-Na2WO4/SiCnf	Mn	25	Na	11	W	74	SiCnf	10	0.37	0.185	40	40	20	750	20	3.0	12.8	4.3	0.38	3	19.38	8.69	2.8	5.89	7.29	4.89	44.84	14.45	30.39	37.62	25.23	3.9	0.23923651410484895	1.39	1.66	1.62	1.55	0.93	1.7
1230	Mn-Na2WO4/SiCnf	Mn	25	Na	11	W	74	SiCnf	10	0.37	0.185	40	40	20	750	10	1.5	6.8	1.7	0.75	4	20.2	10.28	3.77	6.51	6.31	5.3	50.89	18.66	32.23	31.24	26.24	3.9	0.14463530178144507	1.39	1.66	1.62	1.55	0.93	1.7
1231	Mn-Na2WO4/SiCnf	Mn	25	Na	11	W	74	SiCnf	10	0.37	0.185	40	40	20	750	15	2.3	10.2	2.6	0.5	4	19.83	11.44	4.52	6.92	6.11	5.33	57.69	22.79	34.9	30.81	26.88	3.9	0.24297979517541998	1.39	1.66	1.62	1.55	0.93	1.7
1232	Mn-Na2WO4/SiCnf	Mn	25	Na	11	W	74	SiCnf	10	0.37	0.185	40	40	20	750	20	3.0	13.6	3.4	0.38	4	14.34	9.3	3.8	5.5	2.67	4.35	64.85	26.5	38.35	18.62	30.33	3.9	0.25687586543947477	1.39	1.66	1.62	1.55	0.93	1.7
1233	Mn-Na2WO4/SiCnf	Mn	25	Na	11	W	74	SiCnf	10	0.37	0.185	40	40	20	750	10	1.5	7.3	1.2	0.75	6	11.26	10.71	4.79	5.92	2.15	4.29	95.12	42.54	52.58	19.09	38.1	3.9	0.1510409152786217	1.39	1.66	1.62	1.55	0.93	1.7
1234	Mn-Na2WO4/SiCnf	Mn	25	Na	11	W	74	SiCnf	10	0.37	0.185	40	40	20	750	15	2.3	10.9	1.8	0.5	6	14.03	10.24	4.74	5.5	2.03	3.9	72.99	33.78	39.2	14.47	27.8	3.9	0.21606148842741046	1.39	1.66	1.62	1.55	0.93	1.7
1235	Mn-Na2WO4/SiCnf	Mn	25	Na	11	W	74	SiCnf	10	0.37	0.185	40	40	20	750	20	3.0	14.6	2.4	0.38	6	33.73	8.8	2.38	6.42	17.64	9.94	26.09	7.06	19.03	52.3	29.47	3.9	0.24240865502054113	1.39	1.66	1.62	1.55	0.93	1.7
1236	Mn-Na2WO4/SiCnf	Mn	25	Na	11	W	74	SiCnf	10	0.37	0.185	40	40	20	750	10	4.0	4.0	2.0	0.75	2	33.63	9.8	2.88	6.92	16.61	10.13	29.14	8.56	20.58	49.39	30.12	3.9	0.13752101189268448	1.39	1.66	1.62	1.55	0.93	1.7
1237	Mn-Na2WO4/SiCnf	Mn	25	Na	11	W	74	SiCnf	10	0.37	0.185	40	40	20	750	15	6.0	6.0	3.0	0.5	2	34.78	10.97	3.54	7.43	16.22	9.91	31.54	10.18	21.36	46.64	28.49	3.9	0.23239358880502314	1.39	1.66	1.62	1.55	0.93	1.7
1238	Mn-Na2WO4/SiCnf	Mn	25	Na	11	W	74	SiCnf	10	0.37	0.185	40	40	20	750	20	8.0	8.0	4.0	0.38	2	26.3	10.52	3.63	6.89	8.28	8.15	40.0	13.8	26.2	31.48	30.99	3.9	0.2925132878056907	1.39	1.66	1.62	1.55	0.93	1.7
1239	Mn-Na2WO4/SiCnf	Mn	25	Na	11	W	74	SiCnf	10	0.37	0.185	40	40	20	750	10	4.0	4.5	1.5	0.75	3	26.07	12.67	4.77	7.9	6.72	8.25	48.6	18.3	30.3	25.78	31.65	3.9	0.18063485274993316	1.39	1.66	1.62	1.55	0.93	1.7
1240	Mn-Na2WO4/SiCnf	Mn	25	Na	11	W	74	SiCnf	10	0.37	0.185	40	40	20	750	15	6.0	6.8	2.3	0.5	3	24.89	12.64	4.89	7.75	6.55	7.57	50.78	19.65	31.14	26.32	30.41	3.9	0.27026534798299306	1.39	1.66	1.62	1.55	0.93	1.7
1241	Mn-Na2WO4/SiCnf	Mn	25	Na	11	W	74	SiCnf	10	0.37	0.185	40	40	20	750	20	8.0	9.0	3.0	0.38	3	18.96	10.93	4.23	6.7	4.02	7.01	57.65	22.31	35.34	21.2	36.97	3.9	0.30459896985345575	1.39	1.66	1.62	1.55	0.93	1.7
1242	Mn-Na2WO4/SiCnf	Mn	25	Na	11	W	74	SiCnf	10	0.37	0.185	40	40	20	750	10	4.0	4.8	1.2	0.75	4	19.01	11.23	4.73	6.5	3.34	6.16	59.07	24.88	34.19	17.57	32.4	3.9	0.15882857454381796	1.39	1.66	1.62	1.55	0.93	1.7
1243	Mn-Na2WO4/SiCnf	Mn	25	Na	11	W	74	SiCnf	10	0.37	0.185	40	40	20	750	15	6.0	7.2	1.8	0.5	4	16.86	10.6	4.67	5.93	3.29	5.49	62.87	27.7	35.17	19.51	32.56	3.9	0.22409900761724577	1.39	1.66	1.62	1.55	0.93	1.7
1244	Mn-Na2WO4/SiCnf	Mn	25	Na	11	W	74	SiCnf	10	0.37	0.185	40	40	20	750	20	8.0	9.6	2.4	0.38	4	11.15	8.67	3.96	4.71	1.56	4.99	77.76	35.52	42.24	13.99	44.75	3.9	0.23866017180132576	1.39	1.66	1.62	1.55	0.93	1.7
1245	Mn-Na2WO4/SiCnf	Mn	25	Na	11	W	74	SiCnf	10	0.37	0.185	40	40	20	750	10	4.0	5.1	0.9	0.75	6	12.12	8.86	4.23	4.63	1.38	4.43	73.1	34.9	38.2	11.39	36.55	3.9	0.12369786686980654	1.39	1.66	1.62	1.55	0.93	1.7
1246	Mn-Na2WO4/SiCnf	Mn	25	Na	11	W	74	SiCnf	10	0.37	0.185	40	40	20	750	15	6.0	7.7	1.3	0.5	6	11.07	8.13	4.13	4.0	1.5	3.91	73.44	37.31	36.13	13.55	35.32	3.9	0.16959130340943265	1.39	1.66	1.62	1.55	0.93	1.7
1247	Mn-Na2WO4/SiCnf	Mn	25	Na	11	W	74	SiCnf	10	0.37	0.185	40	40	20	750	20	8.0	10.3	1.7	0.38	6	30.18	11.67	4.48	7.19	4.78	13.99	38.67	14.84	23.82	15.84	46.36	3.9	0.32655364534486986	1.39	1.66	1.62	1.55	0.93	1.7
1248	Mn-Na2WO4/SiCnf	Mn	25	Na	11	W	74	SiCnf	10	0.37	0.185	40	40	20	750	10	7.0	2.0	1.0	0.75	2	27.41	9.57	3.99	5.58	3.61	10.37	34.91	14.56	20.36	13.17	37.83	3.9	0.1341254869809368	1.39	1.66	1.62	1.55	0.93	1.7
1249	Mn-Na2WO4/SiCnf	Mn	25	Na	11	W	74	SiCnf	10	0.37	0.185	40	40	20	750	15	10.5	3.0	1.5	0.5	2	21.19	8.2	3.78	4.42	3.39	8.6	38.7	17.84	20.86	16.0	40.59	3.9	0.1711157767232931	1.39	1.66	1.62	1.55	0.93	1.7
1250	Mn-Na2WO4/SiCnf	Mn	25	Na	11	W	74	SiCnf	10	0.37	0.185	40	40	20	750	20	14.0	4.0	2.0	0.38	2	21.1	9.03	4.07	4.96	2.45	9.87	42.8	19.29	23.51	11.61	46.78	3.9	0.2490536951424235	1.39	1.66	1.62	1.55	0.93	1.7
1251	Mn-Na2WO4/SiCnf	Mn	25	Na	11	W	74	SiCnf	10	0.37	0.185	40	40	20	750	10	7.0	2.3	0.8	0.75	3	16.27	7.38	3.72	3.66	1.45	7.24	45.36	22.86	22.5	8.91	44.5	3.9	0.1022201132473139	1.39	1.66	1.62	1.55	0.93	1.7
1252	Mn-Na2WO4/SiCnf	Mn	25	Na	11	W	74	SiCnf	10	0.37	0.185	40	40	20	750	15	10.5	3.4	1.1	0.5	3	14.41	6.03	3.32	2.71	1.15	5.75	41.85	23.04	18.81	7.98	39.9	3.9	0.12438920718623556	1.39	1.66	1.62	1.55	0.93	1.7
1253	Mn-Na2WO4/SiCnf	Mn	25	Na	11	W	74	SiCnf	10	0.37	0.185	40	40	20	750	20	14.0	4.5	1.5	0.38	3	17.95	7.3	3.7	3.6	1.45	7.82	40.67	20.61	20.06	8.08	43.57	3.9	0.1994781932007417	1.39	1.66	1.62	1.55	0.93	1.7
1254	Mn-Na2WO4/SiCnf	Mn	25	Na	11	W	74	SiCnf	10	0.37	0.185	40	40	20	750	10	7.0	2.4	0.6	0.75	4	14.57	6.42	3.6	2.82	0.95	6.03	44.06	24.71	19.35	6.52	41.39	3.9	0.0884713340666949	1.39	1.66	1.62	1.55	0.93	1.7
1255	Mn-Na2WO4/SiCnf	Mn	25	Na	11	W	74	SiCnf	10	0.37	0.185	40	40	20	750	15	10.5	3.6	0.9	0.5	4	10.83	5.53	3.24	2.29	0.35	4.93	51.06	29.92	21.14	3.23	45.52	3.9	0.11377572441409683	1.39	1.66	1.62	1.55	0.93	1.7
1256	Mn-Na2WO4/SiCnf	Mn	25	Na	11	W	74	SiCnf	10	0.37	0.185	40	40	20	750	20	14.0	4.8	1.2	0.38	4	10.71	5.96	3.27	2.69	0.3	6.02	55.65	30.53	25.12	2.8	56.21	3.9	0.1617104271479542	1.39	1.66	1.62	1.55	0.93	1.7
1257	Mn-Na2WO4/SiCnf	Mn	25	Na	11	W	74	SiCnf	10	0.37	0.185	40	40	20	750	10	7.0	2.6	0.4	0.75	6	9.85	5.04	3.12	1.92	0.09	4.39	51.17	31.68	19.49	0.91	44.57	3.9	0.0689525809155717	1.39	1.66	1.62	1.55	0.93	1.7
1258	Mn-Na2WO4/SiCnf	Mn	25	Na	11	W	74	SiCnf	10	0.37	0.185	40	40	20	750	15	10.5	3.9	0.6	0.5	6	7.57	4.08	2.71	1.37	0.28	3.56	53.9	35.8	18.1	3.7	47.03	3.9	0.08331135053766502	1.39	1.66	1.62	1.55	0.93	1.7
1259	Mn-Na2WO4/SiCnf	Mn	25	Na	11	W	74	SiCnf	10	0.37	0.185	40	40	20	750	20	14.0	5.1	0.9	0.38	6	32.49	7.69	2.7	4.99	13.04	12.8	23.67	8.31	15.36	40.14	39.4	3.9	0.21057291575271364	1.39	1.66	1.62	1.55	0.93	1.7
1260	Mn-Na2WO4/SiCnf	Mn	25	Na	11	W	74	SiCnf	10	0.37	0.185	40	40	20	700	10	1.5	5.7	2.8	0.75	2	29.55	8.79	3.09	5.7	14.41	11.7	29.75	10.46	19.29	48.76	39.59	3.9	0.12267419439469905	1.39	1.66	1.62	1.55	0.93	1.7
1261	Mn-Na2WO4/SiCnf	Mn	25	Na	11	W	74	SiCnf	10	0.37	0.185	40	40	20	700	15	2.3	8.5	4.3	0.5	2	28.93	8.79	3.03	5.76	14.96	10.24	30.38	10.47	19.91	51.71	35.4	3.9	0.18401129159204857	1.39	1.66	1.62	1.55	0.93	1.7
1262	Mn-Na2WO4/SiCnf	Mn	25	Na	11	W	74	SiCnf	10	0.37	0.185	40	40	20	700	20	3.0	11.3	5.7	0.38	2	20.75	7.46	2.98	4.48	6.42	7.88	35.95	14.36	21.59	30.94	37.98	3.9	0.20402421712957325	1.39	1.66	1.62	1.55	0.93	1.7
1263	Mn-Na2WO4/SiCnf	Mn	25	Na	11	W	74	SiCnf	10	0.37	0.185	40	40	20	700	10	1.5	6.4	2.1	0.75	3	16.94	6.5	2.7	3.8	5.92	5.94	38.37	15.94	22.43	34.95	35.06	3.9	0.08961166625793332	1.39	1.66	1.62	1.55	0.93	1.7
1264	Mn-Na2WO4/SiCnf	Mn	25	Na	11	W	74	SiCnf	10	0.37	0.185	40	40	20	700	15	2.3	9.6	3.2	0.5	3	16.19	5.98	2.61	3.37	5.41	4.87	36.94	16.12	20.82	33.42	30.08	3.9	0.12332532078421374	1.39	1.66	1.62	1.55	0.93	1.7
1265	Mn-Na2WO4/SiCnf	Mn	25	Na	11	W	74	SiCnf	10	0.37	0.185	40	40	20	700	20	3.0	12.8	4.3	0.38	3	10.53	5.48	2.58	2.9	3.36	5.34	52.04	24.5	27.54	31.91	50.71	3.9	0.14831245702469537	1.39	1.66	1.62	1.55	0.93	1.7
1266	Mn-Na2WO4/SiCnf	Mn	25	Na	11	W	74	SiCnf	10	0.37	0.185	40	40	20	700	10	1.5	6.8	1.7	0.75	4	9.05	4.38	2.19	2.19	2.77	3.81	48.4	24.2	24.2	30.61	42.1	3.9	0.059717577053512	1.39	1.66	1.62	1.55	0.93	1.7
1267	Mn-Na2WO4/SiCnf	Mn	25	Na	11	W	74	SiCnf	10	0.37	0.185	40	40	20	700	15	2.3	10.2	2.6	0.5	4	6.49	3.92	2.08	1.84	2.57	3.02	60.4	32.05	28.35	39.6	46.53	3.9	0.07997801643272656	1.39	1.66	1.62	1.55	0.93	1.7
1268	Mn-Na2WO4/SiCnf	Mn	25	Na	11	W	74	SiCnf	10	0.37	0.185	40	40	20	700	20	3.0	13.6	3.4	0.38	4	5.87	3.64	2.03	1.61	1.45	3.47	62.01	34.58	27.43	24.7	59.11	3.9	0.097576337477423	1.39	1.66	1.62	1.55	0.93	1.7
1269	Mn-Na2WO4/SiCnf	Mn	25	Na	11	W	74	SiCnf	10	0.37	0.185	40	40	20	700	10	1.5	7.3	1.2	0.75	6	6.11	2.69	1.62	1.07	0.99	2.42	44.03	26.51	17.51	16.2	39.61	3.9	0.03635790287225837	1.39	1.66	1.62	1.55	0.93	1.7
1270	Mn-Na2WO4/SiCnf	Mn	25	Na	11	W	74	SiCnf	10	0.37	0.185	40	40	20	700	15	2.3	10.9	1.8	0.5	6	4.68	2.18	1.36	0.82	0.73	1.77	46.58	29.06	17.52	15.6	37.82	3.9	0.04408226175376056	1.39	1.66	1.62	1.55	0.93	1.7
1271	Mn-Na2WO4/SiCnf	Mn	25	Na	11	W	74	SiCnf	10	0.37	0.185	40	40	20	700	20	3.0	14.6	2.4	0.38	6	20.73	7.08	2.74	4.34	8.2	10.38	34.15	13.22	20.94	39.56	50.07	3.9	0.19324020548916562	1.39	1.66	1.62	1.55	0.93	1.7
1272	Mn-Na2WO4/SiCnf	Mn	25	Na	11	W	74	SiCnf	10	0.37	0.185	40	40	20	700	10	4.0	4.0	2.0	0.75	2	16.85	6.04	2.44	3.6	6.81	7.53	35.85	14.48	21.36	40.42	44.69	3.9	0.08306803492983912	1.39	1.66	1.62	1.55	0.93	1.7
1273	Mn-Na2WO4/SiCnf	Mn	25	Na	11	W	74	SiCnf	10	0.37	0.185	40	40	20	700	15	6.0	6.0	3.0	0.5	2	14.36	5.6	2.42	3.18	6.07	5.93	39.0	16.85	22.14	42.27	41.3	3.9	0.11525822567327283	1.39	1.66	1.62	1.55	0.93	1.7
1274	Mn-Na2WO4/SiCnf	Mn	25	Na	11	W	74	SiCnf	10	0.37	0.185	40	40	20	700	20	8.0	8.0	4.0	0.38	2	11.87	4.59	2.26	2.33	3.2	5.87	38.67	19.04	19.63	26.96	49.45	3.9	0.12364945059036019	1.39	1.66	1.62	1.55	0.93	1.7
1275	Mn-Na2WO4/SiCnf	Mn	25	Na	11	W	74	SiCnf	10	0.37	0.185	40	40	20	700	10	4.0	4.5	1.5	0.75	3	6.92	3.46	1.89	1.57	2.18	4.0	50.0	27.31	22.69	31.5	57.8	3.9	0.04695034100765932	1.39	1.66	1.62	1.55	0.93	1.7
1276	Mn-Na2WO4/SiCnf	Mn	25	Na	11	W	74	SiCnf	10	0.37	0.185	40	40	20	700	15	6.0	6.8	2.3	0.5	3	6.06	3.02	1.71	1.31	1.7	3.09	49.83	28.22	21.62	28.05	50.99	3.9	0.061330828621770306	1.39	1.66	1.62	1.55	0.93	1.7
1277	Mn-Na2WO4/SiCnf	Mn	25	Na	11	W	74	SiCnf	10	0.37	0.185	40	40	20	700	20	8.0	9.0	3.0	0.38	3	7.34	3.32	1.83	1.49	1.79	4.31	45.23	24.93	20.3	24.39	58.72	3.9	0.08885165829686609	1.39	1.66	1.62	1.55	0.93	1.7
1278	Mn-Na2WO4/SiCnf	Mn	25	Na	11	W	74	SiCnf	10	0.37	0.185	40	40	20	700	10	4.0	4.8	1.2	0.75	4	4.26	2.48	1.54	0.94	1.0	2.86	58.22	36.15	22.07	23.47	67.14	3.9	0.0334836010867671	1.39	1.66	1.62	1.55	0.93	1.7
1279	Mn-Na2WO4/SiCnf	Mn	25	Na	11	W	74	SiCnf	10	0.37	0.185	40	40	20	700	15	6.0	7.2	1.8	0.5	4	3.45	2.14	1.31	0.83	0.63	2.2	62.03	37.97	24.06	18.26	63.77	3.9	0.04326460025422768	1.39	1.66	1.62	1.55	0.93	1.7
1280	Mn-Na2WO4/SiCnf	Mn	25	Na	11	W	74	SiCnf	10	0.37	0.185	40	40	20	700	20	8.0	9.6	2.4	0.38	4	4.53	2.3	1.44	0.86	0.9	2.96	50.77	31.79	18.98	19.87	65.34	3.9	0.061233228787774555	1.39	1.66	1.62	1.55	0.93	1.7
1281	Mn-Na2WO4/SiCnf	Mn	25	Na	11	W	74	SiCnf	10	0.37	0.185	40	40	20	700	10	4.0	5.1	0.9	0.75	6	2.94	1.73	1.17	0.56	0.33	2.03	58.84	39.8	19.05	11.22	69.05	3.9	0.023268524818341144	1.39	1.66	1.62	1.55	0.93	1.7
1282	Mn-Na2WO4/SiCnf	Mn	25	Na	11	W	74	SiCnf	10	0.37	0.185	40	40	20	700	15	6.0	7.7	1.3	0.5	6	1.63	1.37	0.95	0.42	0.13	1.54	84.05	58.28	25.77	7.98	94.48	3.9	0.02758942204437852	1.39	1.66	1.62	1.55	0.93	1.7
1283	Mn-Na2WO4/SiCnf	Mn	25	Na	11	W	74	SiCnf	10	0.37	0.185	40	40	20	700	20	8.0	10.3	1.7	0.38	6	9.19	2.01	1.35	0.66	0.63	4.98	21.87	14.69	7.18	6.86	54.19	3.9	0.05343356142201124	1.39	1.66	1.62	1.55	0.93	1.7
1284	Mn-Na2WO4/SiCnf	Mn	25	Na	11	W	74	SiCnf	10	0.37	0.185	40	40	20	700	10	7.0	2.0	1.0	0.75	2	9.08	1.01	0.75	0.26	0.09	3.11	11.12	8.26	2.86	0.99	34.25	3.9	0.013535134741833807	1.39	1.66	1.62	1.55	0.93	1.7
1285	Mn-Na2WO4/SiCnf	Mn	25	Na	11	W	74	SiCnf	10	0.37	0.185	40	40	20	700	15	10.5	3.0	1.5	0.5	2	3.74	1.17	0.8	0.37	0.67	2.45	31.28	21.39	9.89	17.91	65.51	3.9	0.02353796719999778	1.39	1.66	1.62	1.55	0.93	1.7
1286	Mn-Na2WO4/SiCnf	Mn	25	Na	11	W	74	SiCnf	10	0.37	0.185	40	40	20	700	20	14.0	4.0	2.0	0.38	2	6.04	1.33	0.96	0.37	0.21	3.71	22.02	15.89	6.13	3.48	61.42	3.9	0.03523483452372645	1.39	1.66	1.62	1.55	0.93	1.7
1287	Mn-Na2WO4/SiCnf	Mn	25	Na	11	W	74	SiCnf	10	0.37	0.185	40	40	20	700	10	7.0	2.3	0.8	0.75	3	3.7	0.99	0.78	0.21	0.53	2.38	26.76	21.08	5.68	14.32	64.32	3.9	0.01326577447155747	1.39	1.66	1.62	1.55	0.93	1.7
1288	Mn-Na2WO4/SiCnf	Mn	25	Na	11	W	74	SiCnf	10	0.37	0.185	40	40	20	700	15	10.5	3.4	1.1	0.5	3	3.11	0.82	0.78	0.04	0.81	1.78	26.37	25.08	1.29	26.05	57.23	3.9	0.016467609854207085	1.39	1.66	1.62	1.55	0.93	1.7
1289	Mn-Na2WO4/SiCnf	Mn	25	Na	11	W	74	SiCnf	10	0.37	0.185	40	40	20	700	20	14.0	4.5	1.5	0.38	3	5.21	1.08	0.68	0.4	0.04	3.08	20.73	13.05	7.68	0.77	59.12	3.9	0.028575640354936697	1.39	1.66	1.62	1.55	0.93	1.7
1290	Mn-Na2WO4/SiCnf	Mn	25	Na	11	W	74	SiCnf	10	0.37	0.185	40	40	20	700	10	7.0	2.4	0.6	0.75	4	2.98	0.59	0.43	0.16	0.58	1.77	19.8	14.43	5.37	19.46	59.4	3.9	0.00788996501871683	1.39	1.66	1.62	1.55	0.93	1.7
1291	Mn-Na2WO4/SiCnf	Mn	25	Na	11	W	74	SiCnf	10	0.37	0.185	40	40	20	700	15	10.5	3.6	0.9	0.5	4	3.54	0.67	0.65	0.02	0.96	1.38	18.93	18.36	0.56	27.12	38.98	3.9	0.013445091521653622	1.39	1.66	1.62	1.55	0.93	1.7
1292	Mn-Na2WO4/SiCnf	Mn	25	Na	11	W	74	SiCnf	10	0.37	0.185	40	40	20	700	20	14.0	4.8	1.2	0.38	4	3.79	1.03	0.8	0.23	0.23	2.52	27.18	21.11	6.07	6.07	66.49	3.9	0.02724582126181999	1.39	1.66	1.62	1.55	0.93	1.7
1293	Mn-Na2WO4/SiCnf	Mn	25	Na	11	W	74	SiCnf	10	0.37	0.185	40	40	20	700	10	7.0	2.6	0.4	0.75	6	2.86	0.59	0.46	0.13	0.71	1.56	20.63	16.08	4.55	24.83	54.55	3.9	0.00788996501871683	1.39	1.66	1.62	1.55	0.93	1.7
1294	Mn-Na2WO4/SiCnf	Mn	25	Na	11	W	74	SiCnf	10	0.37	0.185	40	40	20	700	15	10.5	3.9	0.6	0.5	6	2.95	0.57	0.44	0.13	0.99	1.15	19.32	14.92	4.41	33.56	38.98	3.9	0.011432613992218383	1.39	1.66	1.62	1.55	0.93	1.7
1295	Mn-Na2WO4/SiCnf	Mn	25	Na	11	W	74	SiCnf	10	0.37	0.185	40	40	20	700	20	14.0	5.1	0.9	0.38	6	2.95	0.57	0.44	0.13	0.99	1.15	19.32	14.92	4.41	33.56	38.98	3.9	0.015042913147655768	1.39	1.66	1.62	1.55	0.93	1.7
1296	Mn-Na2WO4/BEA	Mn	25	Na	11	W	74	BEA	3	0.37	0.185	40	40	20	900	10	1.5	5.7	2.8	0.75	2	30.85	3.02	0.49	2.53	22.39	8.64	9.79	1.59	8.2	72.58	28.01	560.0	0.040887219081180204	1.39	1.66	1.62	1.55	0.93	1.7
1297	Mn-Na2WO4/BEA	Mn	25	Na	11	W	74	BEA	3	0.37	0.185	40	40	20	900	15	2.3	8.5	4.3	0.5	2	30.89	4.37	0.57	3.8	24.28	8.05	14.15	1.85	12.3	78.6	26.06	560.0	0.08936721525328005	1.39	1.66	1.62	1.55	0.93	1.7
1298	Mn-Na2WO4/BEA	Mn	25	Na	11	W	74	BEA	3	0.37	0.185	40	40	20	900	20	3.0	11.3	5.7	0.38	2	32.19	5.14	0.61	4.53	24.58	7.63	15.97	1.89	14.07	76.36	23.7	560.0	0.13886333036488346	1.39	1.66	1.62	1.55	0.93	1.7
1299	Mn-Na2WO4/BEA	Mn	25	Na	11	W	74	BEA	3	0.37	0.185	40	40	20	900	10	1.5	6.4	2.1	0.75	3	22.12	3.84	0.43	3.41	16.26	4.84	17.36	1.94	15.42	73.51	21.88	560.0	0.05220895360159188	1.39	1.66	1.62	1.55	0.93	1.7
1300	Mn-Na2WO4/BEA	Mn	25	Na	11	W	74	BEA	3	0.37	0.185	40	40	20	900	15	2.3	9.6	3.2	0.5	3	20.62	4.84	0.51	4.33	17.03	4.55	23.47	2.47	21.0	82.59	22.07	560.0	0.09922100110666889	1.39	1.66	1.62	1.55	0.93	1.7
1301	Mn-Na2WO4/BEA	Mn	25	Na	11	W	74	BEA	3	0.37	0.185	40	40	20	900	20	3.0	12.8	4.3	0.38	3	21.43	5.38	0.56	4.82	17.45	4.19	25.1	2.61	22.49	81.43	19.55	560.0	0.14552977838181397	1.39	1.66	1.62	1.55	0.93	1.7
1302	Mn-Na2WO4/BEA	Mn	25	Na	11	W	74	BEA	3	0.37	0.185	40	40	20	900	10	1.5	6.8	1.7	0.75	4	14.55	4.12	0.45	3.67	13.11	3.42	28.32	3.09	25.22	90.1	23.51	560.0	0.05609703522921036	1.39	1.66	1.62	1.55	0.93	1.7
1303	Mn-Na2WO4/BEA	Mn	25	Na	11	W	74	BEA	3	0.37	0.185	40	40	20	900	15	2.3	10.2	2.6	0.5	4	14.91	4.89	0.51	4.38	13.39	3.0	32.8	3.42	29.38	89.81	20.12	560.0	0.10027213898759435	1.39	1.66	1.62	1.55	0.93	1.7
1304	Mn-Na2WO4/BEA	Mn	25	Na	11	W	74	BEA	3	0.37	0.185	40	40	20	900	20	3.0	13.6	3.4	0.38	4	15.89	5.42	0.52	4.9	13.44	2.78	34.11	3.27	30.84	84.58	17.5	560.0	0.14664249676937283	1.39	1.66	1.62	1.55	0.93	1.7
1305	Mn-Na2WO4/BEA	Mn	25	Na	11	W	74	BEA	3	0.37	0.185	40	40	20	900	10	1.5	7.3	1.2	0.75	6	10.22	3.86	0.4	3.46	9.19	2.06	37.77	3.91	33.86	89.92	20.16	560.0	0.05248629802970226	1.39	1.66	1.62	1.55	0.93	1.7
1306	Mn-Na2WO4/BEA	Mn	25	Na	11	W	74	BEA	3	0.37	0.185	40	40	20	900	15	2.3	10.9	1.8	0.5	6	10.76	4.47	0.38	4.09	9.51	1.73	41.54	3.53	38.01	88.38	16.08	560.0	0.09145970341234866	1.39	1.66	1.62	1.55	0.93	1.7
1307	Mn-Na2WO4/BEA	Mn	25	Na	11	W	74	BEA	3	0.37	0.185	40	40	20	900	20	3.0	14.6	2.4	0.38	6	11.21	5.0	0.5	4.5	9.24	1.55	44.6	4.46	40.14	82.43	13.83	560.0	0.1349823536514489	1.39	1.66	1.62	1.55	0.93	1.7
1308	Mn-Na2WO4/BEA	Mn	25	Na	11	W	74	BEA	3	0.37	0.185	40	40	20	900	10	4.0	4.0	2.0	0.75	2	34.13	3.98	0.53	3.45	24.6	8.49	11.66	1.55	10.11	72.08	24.88	560.0	0.054151577180396177	1.39	1.66	1.62	1.55	0.93	1.7
1309	Mn-Na2WO4/BEA	Mn	25	Na	11	W	74	BEA	3	0.37	0.185	40	40	20	900	15	6.0	6.0	3.0	0.5	2	34.08	4.59	0.53	4.06	25.07	7.61	13.47	1.56	11.91	73.56	22.33	560.0	0.09397358244867374	1.39	1.66	1.62	1.55	0.93	1.7
1310	Mn-Na2WO4/BEA	Mn	25	Na	11	W	74	BEA	3	0.37	0.185	40	40	20	900	20	8.0	8.0	4.0	0.38	2	35.02	5.1	0.56	4.54	24.78	7.32	14.56	1.6	12.96	70.76	20.9	560.0	0.13775389571634009	1.39	1.66	1.62	1.55	0.93	1.7
1311	Mn-Na2WO4/BEA	Mn	25	Na	11	W	74	BEA	3	0.37	0.185	40	40	20	900	10	4.0	4.5	1.5	0.75	3	23.73	4.09	0.45	3.64	17.35	4.92	17.24	1.9	15.34	73.11	20.73	560.0	0.05567991233097553	1.39	1.66	1.62	1.55	0.93	1.7
1312	Mn-Na2WO4/BEA	Mn	25	Na	11	W	74	BEA	3	0.37	0.185	40	40	20	900	15	6.0	6.8	2.3	0.5	3	24.75	4.62	0.45	4.17	17.34	4.36	18.67	1.82	16.85	70.06	17.62	560.0	0.0946025462360262	1.39	1.66	1.62	1.55	0.93	1.7
1313	Mn-Na2WO4/BEA	Mn	25	Na	11	W	74	BEA	3	0.37	0.185	40	40	20	900	20	8.0	9.0	3.0	0.38	3	25.55	5.17	0.54	4.63	17.73	4.02	20.23	2.11	18.12	69.39	15.73	560.0	0.13969571340119813	1.39	1.66	1.62	1.55	0.93	1.7
1314	Mn-Na2WO4/BEA	Mn	25	Na	11	W	74	BEA	3	0.37	0.185	40	40	20	900	10	4.0	4.8	1.2	0.75	4	17.38	3.99	0.39	3.6	13.78	3.34	22.96	2.24	20.71	79.29	19.22	560.0	0.054290444371412006	1.39	1.66	1.62	1.55	0.93	1.7
1315	Mn-Na2WO4/BEA	Mn	25	Na	11	W	74	BEA	3	0.37	0.185	40	40	20	900	15	6.0	7.2	1.8	0.5	4	18.0	4.59	0.46	4.13	13.75	2.9	25.5	2.56	22.94	76.39	16.11	560.0	0.09397358244867374	1.39	1.66	1.62	1.55	0.93	1.7
1316	Mn-Na2WO4/BEA	Mn	25	Na	11	W	74	BEA	3	0.37	0.185	40	40	20	900	20	8.0	9.6	2.4	0.38	4	17.9	5.01	0.48	4.53	13.3	2.55	27.99	2.68	25.31	74.3	14.25	560.0	0.13525937654210612	1.39	1.66	1.62	1.55	0.93	1.7
1317	Mn-Na2WO4/BEA	Mn	25	Na	11	W	74	BEA	3	0.37	0.185	40	40	20	900	10	4.0	5.1	0.9	0.75	6	11.19	3.49	0.36	3.13	9.25	1.9	31.19	3.22	27.97	82.66	16.98	560.0	0.04736474142539565	1.39	1.66	1.62	1.55	0.93	1.7
1318	Mn-Na2WO4/BEA	Mn	25	Na	11	W	74	BEA	3	0.37	0.185	40	40	20	900	15	6.0	7.7	1.3	0.5	6	9.63	3.83	0.38	3.45	8.77	1.56	39.77	3.95	35.83	91.07	16.2	560.0	0.0781054545274019	1.39	1.66	1.62	1.55	0.93	1.7
1319	Mn-Na2WO4/BEA	Mn	25	Na	11	W	74	BEA	3	0.37	0.185	40	40	20	900	20	8.0	10.3	1.7	0.38	6	11.29	4.36	0.46	3.9	8.89	1.5	38.62	4.07	34.54	78.74	13.29	560.0	0.1173132720999141	1.39	1.66	1.62	1.55	0.93	1.7
1320	Mn-Na2WO4/BEA	Mn	25	Na	11	W	74	BEA	3	0.37	0.185	40	40	20	900	10	7.0	2.0	1.0	0.75	2	39.43	3.45	0.52	2.93	25.03	7.36	8.75	1.32	7.43	63.48	18.67	560.0	0.04681223615142386	1.39	1.66	1.62	1.55	0.93	1.7
1321	Mn-Na2WO4/BEA	Mn	25	Na	11	W	74	BEA	3	0.37	0.185	40	40	20	900	15	10.5	3.0	1.5	0.5	2	41.18	3.97	0.57	3.4	24.45	6.48	9.64	1.38	8.26	59.37	15.74	560.0	0.08101908667641988	1.39	1.66	1.62	1.55	0.93	1.7
1322	Mn-Na2WO4/BEA	Mn	25	Na	11	W	74	BEA	3	0.37	0.185	40	40	20	900	20	14.0	4.0	2.0	0.38	2	40.1	4.47	0.57	3.9	25.1	6.31	11.15	1.42	9.73	62.59	15.74	560.0	0.12034171501624823	1.39	1.66	1.62	1.55	0.93	1.7
1323	Mn-Na2WO4/BEA	Mn	25	Na	11	W	74	BEA	3	0.37	0.185	40	40	20	900	10	7.0	2.3	0.8	0.75	3	27.51	3.11	0.41	2.7	17.52	4.15	11.3	1.49	9.81	63.69	15.09	560.0	0.042125162121571504	1.39	1.66	1.62	1.55	0.93	1.7
1324	Mn-Na2WO4/BEA	Mn	25	Na	11	W	74	BEA	3	0.37	0.185	40	40	20	900	15	10.5	3.4	1.1	0.5	3	27.76	3.74	0.54	3.2	17.1	3.55	13.47	1.95	11.53	61.6	12.79	560.0	0.07623464422625609	1.39	1.66	1.62	1.55	0.93	1.7
1325	Mn-Na2WO4/BEA	Mn	25	Na	11	W	74	BEA	3	0.37	0.185	40	40	20	900	20	14.0	4.5	1.5	0.38	3	28.09	4.19	0.4	3.79	17.46	3.39	14.92	1.42	13.49	62.16	12.07	560.0	0.11263979559291959	1.39	1.66	1.62	1.55	0.93	1.7
1326	Mn-Na2WO4/BEA	Mn	25	Na	11	W	74	BEA	3	0.37	0.185	40	40	20	900	10	7.0	2.4	0.6	0.75	4	21.03	2.9	0.39	2.51	13.12	2.79	13.79	1.85	11.94	62.39	13.27	560.0	0.03923841425441622	1.39	1.66	1.62	1.55	0.93	1.7
1327	Mn-Na2WO4/BEA	Mn	25	Na	11	W	74	BEA	3	0.37	0.185	40	40	20	900	15	10.5	3.6	0.9	0.5	4	18.93	3.26	0.48	2.78	12.47	2.36	17.22	2.54	14.69	65.87	12.47	560.0	0.06628643718650837	1.39	1.66	1.62	1.55	0.93	1.7
1328	Mn-Na2WO4/BEA	Mn	25	Na	11	W	74	BEA	3	0.37	0.185	40	40	20	900	20	14.0	4.8	1.2	0.38	4	20.75	3.72	0.43	3.29	12.59	2.26	17.93	2.07	15.86	60.67	10.89	560.0	0.09976203440321099	1.39	1.66	1.62	1.55	0.93	1.7
1329	Mn-Na2WO4/BEA	Mn	25	Na	11	W	74	BEA	3	0.37	0.185	40	40	20	900	10	7.0	2.6	0.4	0.75	6	15.27	2.72	0.42	2.3	9.85	2.01	17.81	2.75	15.06	64.51	13.16	560.0	0.03676902369364599	1.39	1.66	1.62	1.55	0.93	1.7
1330	Mn-Na2WO4/BEA	Mn	25	Na	11	W	74	BEA	3	0.37	0.185	40	40	20	900	15	10.5	3.9	0.6	0.5	6	13.55	2.56	0.43	2.13	8.65	1.45	18.89	3.17	15.72	63.84	10.7	560.0	0.05186676405300886	1.39	1.66	1.62	1.55	0.93	1.7
1331	Mn-Na2WO4/BEA	Mn	25	Na	11	W	74	BEA	3	0.37	0.185	40	40	20	900	20	14.0	5.1	0.9	0.38	6	13.28	3.07	0.4	2.67	7.49	1.4	23.12	3.01	20.11	56.4	10.54	560.0	0.08205557232519668	1.39	1.66	1.62	1.55	0.93	1.7
1332	Mn-Na2WO4/BEA	Mn	25	Na	11	W	74	BEA	3	0.37	0.185	40	40	20	850	10	1.5	5.7	2.8	0.75	2	32.03	5.67	0.67	5.0	22.31	7.53	17.7	2.09	15.61	69.65	23.51	560.0	0.077827884435106	1.39	1.66	1.62	1.55	0.93	1.7
1333	Mn-Na2WO4/BEA	Mn	25	Na	11	W	74	BEA	3	0.37	0.185	40	40	20	850	15	2.3	8.5	4.3	0.5	2	32.88	6.37	0.75	5.62	23.04	7.23	19.37	2.28	17.09	70.07	21.99	560.0	0.13163868207458718	1.39	1.66	1.62	1.55	0.93	1.7
1334	Mn-Na2WO4/BEA	Mn	25	Na	11	W	74	BEA	3	0.37	0.185	40	40	20	850	20	3.0	11.3	5.7	0.38	2	34.1	6.8	0.82	5.98	23.42	6.99	19.94	2.4	17.54	68.68	20.5	560.0	0.18532227446459457	1.39	1.66	1.62	1.55	0.93	1.7
1335	Mn-Na2WO4/BEA	Mn	25	Na	11	W	74	BEA	3	0.37	0.185	40	40	20	850	10	1.5	6.4	2.1	0.75	3	22.63	5.88	0.63	5.25	16.0	4.06	25.98	2.78	23.2	70.7	17.94	560.0	0.08079949617190613	1.39	1.66	1.62	1.55	0.93	1.7
1336	Mn-Na2WO4/BEA	Mn	25	Na	11	W	74	BEA	3	0.37	0.185	40	40	20	850	15	2.3	9.6	3.2	0.5	3	19.21	6.89	0.72	6.17	16.89	3.82	35.87	3.75	32.12	87.92	19.89	560.0	0.1427771921753058	1.39	1.66	1.62	1.55	0.93	1.7
1337	Mn-Na2WO4/BEA	Mn	25	Na	11	W	74	BEA	3	0.37	0.185	40	40	20	850	20	3.0	12.8	4.3	0.38	3	20.24	7.47	0.82	6.65	16.83	3.68	36.91	4.05	32.86	83.15	18.18	560.0	0.20430860454513808	1.39	1.66	1.62	1.55	0.93	1.7
1338	Mn-Na2WO4/BEA	Mn	25	Na	11	W	74	BEA	3	0.37	0.185	40	40	20	850	10	1.5	6.8	1.7	0.75	4	16.51	5.68	0.59	5.09	12.85	2.64	34.4	3.57	30.83	77.83	15.99	560.0	0.07796923967863445	1.39	1.66	1.62	1.55	0.93	1.7
1339	Mn-Na2WO4/BEA	Mn	25	Na	11	W	74	BEA	3	0.37	0.185	40	40	20	850	15	2.3	10.2	2.6	0.5	4	11.96	6.56	0.72	5.84	13.32	2.45	54.85	6.02	48.83	111.37	20.48	560.0	0.13570133381634886	1.39	1.66	1.62	1.55	0.93	1.7
1340	Mn-Na2WO4/BEA	Mn	25	Na	11	W	74	BEA	3	0.37	0.185	40	40	20	850	20	3.0	13.6	3.4	0.38	4	16.59	6.8	0.77	6.03	12.74	2.29	40.99	4.64	36.35	76.79	13.8	560.0	0.18532227446459457	1.39	1.66	1.62	1.55	0.93	1.7
1341	Mn-Na2WO4/BEA	Mn	25	Na	11	W	74	BEA	3	0.37	0.185	40	40	20	850	10	1.5	7.3	1.2	0.75	6	11.42	4.63	0.51	4.12	8.86	1.46	40.54	4.47	36.08	77.58	12.78	560.0	0.06320816319636047	1.39	1.66	1.62	1.55	0.93	1.7
1342	Mn-Na2WO4/BEA	Mn	25	Na	11	W	74	BEA	3	0.37	0.185	40	40	20	850	15	2.3	10.9	1.8	0.5	6	15.26	4.84	0.61	4.23	8.8	1.29	31.72	4.0	27.72	57.67	8.45	560.0	0.09922100110666889	1.39	1.66	1.62	1.55	0.93	1.7
1343	Mn-Na2WO4/BEA	Mn	25	Na	11	W	74	BEA	3	0.37	0.185	40	40	20	850	20	3.0	14.6	2.4	0.38	6	9.77	5.22	0.73	4.49	8.51	1.23	53.43	7.47	45.96	87.1	12.59	560.0	0.14108360381223461	1.39	1.66	1.62	1.55	0.93	1.7
1344	Mn-Na2WO4/BEA	Mn	25	Na	11	W	74	BEA	3	0.37	0.185	40	40	20	850	10	4.0	4.0	2.0	0.75	2	34.52	5.44	0.63	4.81	24.41	7.32	15.76	1.83	13.93	70.71	21.21	560.0	0.07458084310707107	1.39	1.66	1.62	1.55	0.93	1.7
1345	Mn-Na2WO4/BEA	Mn	25	Na	11	W	74	BEA	3	0.37	0.185	40	40	20	850	15	6.0	6.0	3.0	0.5	2	35.66	6.14	0.69	5.45	24.28	6.75	17.22	1.93	15.28	68.09	18.93	560.0	0.12673175124363956	1.39	1.66	1.62	1.55	0.93	1.7
1346	Mn-Na2WO4/BEA	Mn	25	Na	11	W	74	BEA	3	0.37	0.185	40	40	20	850	20	8.0	8.0	4.0	0.38	2	35.53	6.49	0.76	5.73	24.26	6.53	18.27	2.14	16.13	68.28	18.38	560.0	0.1765836935282524	1.39	1.66	1.62	1.55	0.93	1.7
1347	Mn-Na2WO4/BEA	Mn	25	Na	11	W	74	BEA	3	0.37	0.185	40	40	20	850	10	4.0	4.5	1.5	0.75	3	24.34	5.58	0.65	4.93	17.11	3.89	22.93	2.67	20.25	70.3	15.98	560.0	0.0765563611599342	1.39	1.66	1.62	1.55	0.93	1.7
1348	Mn-Na2WO4/BEA	Mn	25	Na	11	W	74	BEA	3	0.37	0.185	40	40	20	850	15	6.0	6.8	2.3	0.5	3	24.38	6.12	0.71	5.41	16.81	3.48	25.1	2.91	22.19	68.95	14.27	560.0	0.12630563001053727	1.39	1.66	1.62	1.55	0.93	1.7
1349	Mn-Na2WO4/BEA	Mn	25	Na	11	W	74	BEA	3	0.37	0.185	40	40	20	850	20	8.0	9.0	3.0	0.38	3	25.61	6.42	0.78	5.64	16.62	3.34	25.07	3.05	22.02	64.9	13.04	560.0	0.17461447513163467	1.39	1.66	1.62	1.55	0.93	1.7
1350	Mn-Na2WO4/BEA	Mn	25	Na	11	W	74	BEA	3	0.37	0.185	40	40	20	850	10	4.0	4.8	1.2	0.75	4	19.0	4.99	0.6	4.39	13.21	2.58	26.26	3.16	23.11	69.53	13.58	560.0	0.06825071569257775	1.39	1.66	1.62	1.55	0.93	1.7
1351	Mn-Na2WO4/BEA	Mn	25	Na	11	W	74	BEA	3	0.37	0.185	40	40	20	850	15	6.0	7.2	1.8	0.5	4	18.78	5.36	0.67	4.69	12.77	2.27	28.54	3.57	24.97	68.0	12.09	560.0	0.11017993263592002	1.39	1.66	1.62	1.55	0.93	1.7
1352	Mn-Na2WO4/BEA	Mn	25	Na	11	W	74	BEA	3	0.37	0.185	40	40	20	850	20	8.0	9.6	2.4	0.38	4	17.4	5.78	0.72	5.06	12.88	2.13	33.22	4.14	29.08	74.02	12.24	560.0	0.15667819135841124	1.39	1.66	1.62	1.55	0.93	1.7
1353	Mn-Na2WO4/BEA	Mn	25	Na	11	W	74	BEA	3	0.37	0.185	40	40	20	850	10	4.0	5.1	0.9	0.75	6	10.49	3.06	0.52	2.54	8.85	1.35	29.17	4.96	24.21	84.37	12.87	560.0	0.04143727409448186	1.39	1.66	1.62	1.55	0.93	1.7
1354	Mn-Na2WO4/BEA	Mn	25	Na	11	W	74	BEA	3	0.37	0.185	40	40	20	850	15	6.0	7.7	1.3	0.5	6	10.32	3.16	0.6	2.56	8.4	1.22	30.62	5.81	24.81	81.4	11.82	560.0	0.06422010783646717	1.39	1.66	1.62	1.55	0.93	1.7
1355	Mn-Na2WO4/BEA	Mn	25	Na	11	W	74	BEA	3	0.37	0.185	40	40	20	850	20	8.0	10.3	1.7	0.38	6	11.5	3.71	0.71	3.0	8.22	1.2	32.26	6.17	26.09	71.48	10.43	560.0	0.0994887229892074	1.39	1.66	1.62	1.55	0.93	1.7
1356	Mn-Na2WO4/BEA	Mn	25	Na	11	W	74	BEA	3	0.37	0.185	40	40	20	850	10	7.0	2.0	1.0	0.75	2	37.86	3.91	0.76	3.15	24.04	5.97	10.33	2.01	8.32	63.5	15.77	560.0	0.05317991159855323	1.39	1.66	1.62	1.55	0.93	1.7
1357	Mn-Na2WO4/BEA	Mn	25	Na	11	W	74	BEA	3	0.37	0.185	40	40	20	850	15	10.5	3.0	1.5	0.5	2	39.18	4.37	0.81	3.56	23.12	5.53	11.15	2.07	9.09	59.01	14.11	560.0	0.08936721525328005	1.39	1.66	1.62	1.55	0.93	1.7
1358	Mn-Na2WO4/BEA	Mn	25	Na	11	W	74	BEA	3	0.37	0.185	40	40	20	850	20	14.0	4.0	2.0	0.38	2	38.13	4.95	0.87	4.08	22.25	5.13	12.98	2.28	10.7	58.35	13.45	560.0	0.13359767645698206	1.39	1.66	1.62	1.55	0.93	1.7
1359	Mn-Na2WO4/BEA	Mn	25	Na	11	W	74	BEA	3	0.37	0.185	40	40	20	850	10	7.0	2.3	0.8	0.75	3	24.54	3.21	0.64	2.57	15.87	3.36	13.08	2.61	10.47	64.67	13.69	560.0	0.04350200376945889	1.39	1.66	1.62	1.55	0.93	1.7
1360	Mn-Na2WO4/BEA	Mn	25	Na	11	W	74	BEA	3	0.37	0.185	40	40	20	850	15	10.5	3.4	1.1	0.5	3	23.49	3.84	1.07	2.77	13.26	3.25	16.35	4.56	11.79	56.45	13.84	560.0	0.07831343040238782	1.39	1.66	1.62	1.55	0.93	1.7
1361	Mn-Na2WO4/BEA	Mn	25	Na	11	W	74	BEA	3	0.37	0.185	40	40	20	850	20	14.0	4.5	1.5	0.38	3	24.66	4.83	1.13	3.7	13.7	3.26	19.59	4.58	15.0	55.56	13.22	560.0	0.13027742079957721	1.39	1.66	1.62	1.55	0.93	1.7
1362	Mn-Na2WO4/BEA	Mn	25	Na	11	W	74	BEA	3	0.37	0.185	40	40	20	850	10	7.0	2.4	0.6	0.75	4	18.42	2.87	0.78	2.09	11.01	2.6	15.58	4.23	11.35	59.77	14.12	560.0	0.038826531431802834	1.39	1.66	1.62	1.55	0.93	1.7
1363	Mn-Na2WO4/BEA	Mn	25	Na	11	W	74	BEA	3	0.37	0.185	40	40	20	850	15	10.5	3.6	0.9	0.5	4	18.18	4.13	1.29	2.84	9.05	2.77	22.72	7.1	15.62	49.78	15.24	560.0	0.08435415779837231	1.39	1.66	1.62	1.55	0.93	1.7
1364	Mn-Na2WO4/BEA	Mn	25	Na	11	W	74	BEA	3	0.37	0.185	40	40	20	850	20	14.0	4.8	1.2	0.38	4	19.76	5.67	1.62	4.05	8.91	2.87	28.69	8.2	20.5	45.09	14.52	560.0	0.15360766664823555	1.39	1.66	1.62	1.55	0.93	1.7
1365	Mn-Na2WO4/BEA	Mn	25	Na	11	W	74	BEA	3	0.37	0.185	40	40	20	850	10	7.0	2.6	0.4	0.75	6	13.29	3.47	1.0	2.47	5.86	2.32	26.11	7.52	18.59	44.09	17.46	560.0	0.0470884601700901	1.39	1.66	1.62	1.55	0.93	1.7
1366	Mn-Na2WO4/BEA	Mn	25	Na	11	W	74	BEA	3	0.37	0.185	40	40	20	850	15	10.5	3.9	0.6	0.5	6	13.77	5.67	1.89	3.78	4.5	2.45	41.18	13.73	27.45	32.68	17.79	560.0	0.11674182665265902	1.39	1.66	1.62	1.55	0.93	1.7
1367	Mn-Na2WO4/BEA	Mn	25	Na	11	W	74	BEA	3	0.37	0.185	40	40	20	850	20	14.0	5.1	0.9	0.38	6	14.24	7.31	2.37	4.94	4.03	2.56	51.33	16.64	34.69	28.3	17.98	560.0	0.19976208973776316	1.39	1.66	1.62	1.55	0.93	1.7
1368	Mn-Na2WO4/BEA	Mn	25	Na	11	W	74	BEA	3	0.37	0.185	40	40	20	800	10	1.5	5.7	2.8	0.75	2	33.16	6.68	1.02	5.66	21.76	6.82	20.14	3.08	17.07	65.62	20.57	560.0	0.09218098511314948	1.39	1.66	1.62	1.55	0.93	1.7
1369	Mn-Na2WO4/BEA	Mn	25	Na	11	W	74	BEA	3	0.37	0.185	40	40	20	800	15	2.3	8.5	4.3	0.5	2	33.52	7.33	1.16	6.17	22.25	6.73	21.87	3.46	18.41	66.38	20.08	560.0	0.15225078077898274	1.39	1.66	1.62	1.55	0.93	1.7
1370	Mn-Na2WO4/BEA	Mn	25	Na	11	W	74	BEA	3	0.37	0.185	40	40	20	800	20	3.0	11.3	5.7	0.38	2	33.37	7.66	1.27	6.39	22.32	6.56	22.95	3.81	19.15	66.89	19.66	560.0	0.20971781291907501	1.39	1.66	1.62	1.55	0.93	1.7
1371	Mn-Na2WO4/BEA	Mn	25	Na	11	W	74	BEA	3	0.37	0.185	40	40	20	800	10	1.5	6.4	2.1	0.75	3	21.96	6.37	1.03	5.34	15.18	3.66	29.01	4.69	24.32	69.13	16.67	560.0	0.08775912138305812	1.39	1.66	1.62	1.55	0.93	1.7
1372	Mn-Na2WO4/BEA	Mn	25	Na	11	W	74	BEA	3	0.37	0.185	40	40	20	800	15	2.3	9.6	3.2	0.5	3	21.44	7.09	1.18	5.91	15.41	3.63	33.07	5.5	27.57	71.88	16.93	560.0	0.14707780666974044	1.39	1.66	1.62	1.55	0.93	1.7
1373	Mn-Na2WO4/BEA	Mn	25	Na	11	W	74	BEA	3	0.37	0.185	40	40	20	800	20	3.0	12.8	4.3	0.38	3	22.18	7.44	1.33	6.11	15.19	3.51	33.54	6.0	27.55	68.49	15.83	560.0	0.2034555344807112	1.39	1.66	1.62	1.55	0.93	1.7
1374	Mn-Na2WO4/BEA	Mn	25	Na	11	W	74	BEA	3	0.37	0.185	40	40	20	800	10	1.5	6.8	1.7	0.75	4	17.94	5.26	0.99	4.27	11.4	2.39	29.32	5.52	23.8	63.55	13.32	560.0	0.0720451846566475	1.39	1.66	1.62	1.55	0.93	1.7
1375	Mn-Na2WO4/BEA	Mn	25	Na	11	W	74	BEA	3	0.37	0.185	40	40	20	800	15	2.3	10.2	2.6	0.5	4	15.78	6.1	1.24	4.86	11.6	2.37	38.66	7.86	30.8	73.51	15.02	560.0	0.12587959954774816	1.39	1.66	1.62	1.55	0.93	1.7
1376	Mn-Na2WO4/BEA	Mn	25	Na	11	W	74	BEA	3	0.37	0.185	40	40	20	800	20	3.0	13.6	3.4	0.38	4	15.39	6.67	1.39	5.28	11.24	2.38	43.34	9.03	34.31	73.03	15.46	560.0	0.1816541747643053	1.39	1.66	1.62	1.55	0.93	1.7
1377	Mn-Na2WO4/BEA	Mn	25	Na	11	W	74	BEA	3	0.37	0.185	40	40	20	800	10	1.5	7.3	1.2	0.75	6	10.2	3.55	1.03	2.52	7.55	1.57	34.8	10.1	24.71	74.02	15.39	560.0	0.04819392884847101	1.39	1.66	1.62	1.55	0.93	1.7
1378	Mn-Na2WO4/BEA	Mn	25	Na	11	W	74	BEA	3	0.37	0.185	40	40	20	800	15	2.3	10.9	1.8	0.5	6	11.95	5.5	1.7	3.8	6.59	1.78	46.03	14.23	31.8	55.15	14.9	560.0	0.1131407029767887	1.39	1.66	1.62	1.55	0.93	1.7
1379	Mn-Na2WO4/BEA	Mn	25	Na	11	W	74	BEA	3	0.37	0.185	40	40	20	800	20	3.0	14.6	2.4	0.38	6	11.46	7.06	2.18	4.88	5.95	1.83	61.61	19.02	42.58	51.92	15.97	560.0	0.19267384824015552	1.39	1.66	1.62	1.55	0.93	1.7
