Repository: jimmmmmmmyzzy/SR-in-Heterogeneous-Catalysis

# Towards distilling 'physical laws' in heterogeneous catalysis with symbolic regression

File: OCM_dataset_modified.csv (part 8 of 64)
	Name	M1	M1_atom_number	M2	M2_atom_number	M3	M3_atom_number	Support 	Support_ID	M2_mol	M3_mol	M1_mol%	M2_mol%	M3_mol%	Temp	Total_flow	Ar_flow	CH4_flow	O2_flow	CT	CH4/O2	CH4_conv	C2y	C2H6y	C2H4y	COy	CO2y	C2s	C2H6s	C2H4s	COs	CO2s	BET_surface_area	rate_constant	radii_M1	radii_M2	radii_M3	chi_M1	chi_M2	chi_M3
1380	Mn-Na2WO4/BEA	Mn	25	Na	11	W	74	BEA	3	0.37	0.185	40	40	20	800	10	4.0	4.0	2.0	0.75	2	33.97	6.03	1.04	4.99	22.98	6.78	17.75	3.06	14.69	67.65	19.96	560.0	0.08292613812415704	1.39	1.66	1.62	1.55	0.93	1.7
1381	Mn-Na2WO4/BEA	Mn	25	Na	11	W	74	BEA	3	0.37	0.185	40	40	20	800	15	6.0	6.0	3.0	0.5	2	34.07	6.55	1.18	5.37	22.62	6.58	19.23	3.46	15.76	66.39	19.31	560.0	0.13548730417303906	1.39	1.66	1.62	1.55	0.93	1.7
1382	Mn-Na2WO4/BEA	Mn	25	Na	11	W	74	BEA	3	0.37	0.185	40	40	20	800	20	8.0	8.0	4.0	0.38	2	34.75	7.03	1.24	5.79	22.21	6.38	20.23	3.57	16.66	63.91	18.36	560.0	0.19182454084296008	1.39	1.66	1.62	1.55	0.93	1.7
1383	Mn-Na2WO4/BEA	Mn	25	Na	11	W	74	BEA	3	0.37	0.185	40	40	20	800	10	4.0	4.5	1.5	0.75	3	22.74	5.5	1.04	4.46	15.43	3.73	24.19	4.57	19.61	67.85	16.4	560.0	0.07542713531785913	1.39	1.66	1.62	1.55	0.93	1.7
1384	Mn-Na2WO4/BEA	Mn	25	Na	11	W	74	BEA	3	0.37	0.185	40	40	20	800	15	6.0	6.8	2.3	0.5	3	23.92	6.06	1.23	4.83	14.68	3.61	25.33	5.14	20.19	61.37	15.09	560.0	0.12502781077848463	1.39	1.66	1.62	1.55	0.93	1.7
1385	Mn-Na2WO4/BEA	Mn	25	Na	11	W	74	BEA	3	0.37	0.185	40	40	20	800	20	8.0	9.0	3.0	0.38	3	23.07	6.92	1.44	5.48	14.4	3.58	30.0	6.24	23.75	62.42	15.52	560.0	0.18871275672105375	1.39	1.66	1.62	1.55	0.93	1.7
1386	Mn-Na2WO4/BEA	Mn	25	Na	11	W	74	BEA	3	0.37	0.185	40	40	20	800	10	4.0	4.8	1.2	0.75	4	17.22	4.75	1.15	3.6	10.91	2.67	27.58	6.68	20.91	63.36	15.51	560.0	0.06488689597504134	1.39	1.66	1.62	1.55	0.93	1.7
1387	Mn-Na2WO4/BEA	Mn	25	Na	11	W	74	BEA	3	0.37	0.185	40	40	20	800	15	6.0	7.2	1.8	0.5	4	16.65	6.38	1.84	4.54	9.25	2.88	38.32	11.05	27.27	55.56	17.3	560.0	0.13185230023233363	1.39	1.66	1.62	1.55	0.93	1.7
1388	Mn-Na2WO4/BEA	Mn	25	Na	11	W	74	BEA	3	0.37	0.185	40	40	20	800	20	8.0	9.6	2.4	0.38	4	17.38	7.75	2.32	5.43	8.96	2.94	44.59	13.35	31.24	51.55	16.92	560.0	0.21228395544067058	1.39	1.66	1.62	1.55	0.93	1.7
1389	Mn-Na2WO4/BEA	Mn	25	Na	11	W	74	BEA	3	0.37	0.185	40	40	20	800	10	4.0	5.1	0.9	0.75	6	12.21	5.91	2.03	3.88	5.25	2.35	48.4	16.63	31.78	43.0	19.25	560.0	0.08122455329255618	1.39	1.66	1.62	1.55	0.93	1.7
1390	Mn-Na2WO4/BEA	Mn	25	Na	11	W	74	BEA	3	0.37	0.185	40	40	20	800	15	6.0	7.7	1.3	0.5	6	11.48	8.95	3.25	5.7	3.92	2.59	77.96	28.31	49.65	34.15	22.56	560.0	0.18752275962894888	1.39	1.66	1.62	1.55	0.93	1.7
1391	Mn-Na2WO4/BEA	Mn	25	Na	11	W	74	BEA	3	0.37	0.185	40	40	20	800	20	8.0	10.3	1.7	0.38	6	15.1	10.49	3.89	6.6	3.55	2.58	69.47	25.76	43.71	23.51	17.09	560.0	0.2916311450137994	1.39	1.66	1.62	1.55	0.93	1.7
1392	Mn-Na2WO4/BEA	Mn	25	Na	11	W	74	BEA	3	0.37	0.185	40	40	20	800	10	7.0	2.0	1.0	0.75	2	35.56	6.37	1.79	4.58	18.5	7.3	17.91	5.03	12.88	52.02	20.53	560.0	0.08775912138305812	1.39	1.66	1.62	1.55	0.93	1.7
1393	Mn-Na2WO4/BEA	Mn	25	Na	11	W	74	BEA	3	0.37	0.185	40	40	20	800	15	10.5	3.0	1.5	0.5	2	38.1	9.23	2.69	6.54	15.85	8.1	24.23	7.06	17.17	41.6	21.26	560.0	0.1936827028991111	1.39	1.66	1.62	1.55	0.93	1.7
1394	Mn-Na2WO4/BEA	Mn	25	Na	11	W	74	BEA	3	0.37	0.185	40	40	20	800	20	14.0	4.0	2.0	0.38	2	37.11	11.07	3.5	7.57	15.41	8.55	29.83	9.43	20.4	41.53	23.04	560.0	0.308738533096165	1.39	1.66	1.62	1.55	0.93	1.7
1395	Mn-Na2WO4/BEA	Mn	25	Na	11	W	74	BEA	3	0.37	0.185	40	40	20	800	10	7.0	2.3	0.8	0.75	3	27.63	10.95	3.5	7.45	8.49	6.54	39.63	12.67	26.96	30.73	23.67	560.0	0.15462956833656086	1.39	1.66	1.62	1.55	0.93	1.7
1396	Mn-Na2WO4/BEA	Mn	25	Na	11	W	74	BEA	3	0.37	0.185	40	40	20	800	15	10.5	3.4	1.1	0.5	3	28.05	14.07	4.62	9.45	6.36	7.03	50.16	16.47	33.69	22.67	25.06	560.0	0.3032743493259195	1.39	1.66	1.62	1.55	0.93	1.7
1397	Mn-Na2WO4/BEA	Mn	25	Na	11	W	74	BEA	3	0.37	0.185	40	40	20	800	20	14.0	4.5	1.5	0.38	3	28.44	15.56	5.21	10.35	5.99	7.11	54.71	18.32	36.39	21.06	25.0	560.0	0.4450762184420301	1.39	1.66	1.62	1.55	0.93	1.7
1398	Mn-Na2WO4/BEA	Mn	25	Na	11	W	74	BEA	3	0.37	0.185	40	40	20	800	10	7.0	2.4	0.6	0.75	4	23.59	12.96	4.23	8.73	4.45	5.34	54.94	17.93	37.01	18.86	22.64	560.0	0.18506987050727855	1.39	1.66	1.62	1.55	0.93	1.7
1399	Mn-Na2WO4/BEA	Mn	25	Na	11	W	74	BEA	3	0.37	0.185	40	40	20	800	15	10.5	3.6	0.9	0.5	4	25.12	14.58	5.08	9.5	3.29	5.44	58.04	20.22	37.82	13.1	21.66	560.0	0.31517984114954195	1.39	1.66	1.62	1.55	0.93	1.7
1400	Mn-Na2WO4/BEA	Mn	25	Na	11	W	74	BEA	3	0.37	0.185	40	40	20	800	20	14.0	4.8	1.2	0.38	4	23.45	15.45	5.53	9.92	3.02	5.57	65.88	23.58	42.3	12.88	23.75	560.0	0.4416502911671106	1.39	1.66	1.62	1.55	0.93	1.7
1401	Mn-Na2WO4/BEA	Mn	25	Na	11	W	74	BEA	3	0.37	0.185	40	40	20	800	10	7.0	2.6	0.4	0.75	6	17.85	12.27	4.13	8.14	2.48	4.06	68.74	23.14	45.6	13.89	22.75	560.0	0.17454169313039855	1.39	1.66	1.62	1.55	0.93	1.7
1402	Mn-Na2WO4/BEA	Mn	25	Na	11	W	74	BEA	3	0.37	0.185	40	40	20	800	15	10.5	3.9	0.6	0.5	6	18.11	13.15	5.16	7.99	1.74	3.76	72.61	28.49	44.12	9.61	20.76	560.0	0.28197538660195476	1.39	1.66	1.62	1.55	0.93	1.7
1403	Mn-Na2WO4/BEA	Mn	25	Na	11	W	74	BEA	3	0.37	0.185	40	40	20	800	20	14.0	5.1	0.9	0.38	6	18.68	13.26	5.4	7.86	0.88	3.77	70.99	28.91	42.08	4.71	20.18	560.0	0.37435538837071386	1.39	1.66	1.62	1.55	0.93	1.7
1404	Mn-Na2WO4/BEA	Mn	25	Na	11	W	74	BEA	3	0.37	0.185	40	40	20	775	10	1.5	5.7	2.8	0.75	2	33.48	7.12	1.36	5.76	20.75	6.65	21.27	4.06	17.2	61.98	19.86	560.0	0.09848246479794047	1.39	1.66	1.62	1.55	0.93	1.7
1405	Mn-Na2WO4/BEA	Mn	25	Na	11	W	74	BEA	3	0.37	0.185	40	40	20	775	15	2.3	8.5	4.3	0.5	2	33.72	7.45	1.47	5.98	21.56	6.67	22.09	4.36	17.73	63.94	19.78	560.0	0.15484229393716972	1.39	1.66	1.62	1.55	0.93	1.7
1406	Mn-Na2WO4/BEA	Mn	25	Na	11	W	74	BEA	3	0.37	0.185	40	40	20	775	20	3.0	11.3	5.7	0.38	2	32.95	7.92	1.62	6.3	21.4	6.66	24.04	4.92	19.12	64.95	20.21	560.0	0.2171379515117476	1.39	1.66	1.62	1.55	0.93	1.7
1407	Mn-Na2WO4/BEA	Mn	25	Na	11	W	74	BEA	3	0.37	0.185	40	40	20	775	10	1.5	6.4	2.1	0.75	3	25.21	5.95	1.29	4.66	13.93	3.74	23.6	5.12	18.48	55.26	14.84	560.0	0.08179150698806929	1.39	1.66	1.62	1.55	0.93	1.7
1408	Mn-Na2WO4/BEA	Mn	25	Na	11	W	74	BEA	3	0.37	0.185	40	40	20	775	15	2.3	9.6	3.2	0.5	3	21.79	7.01	1.63	5.38	14.46	3.82	32.17	7.48	24.69	66.36	17.53	560.0	0.145356450995971	1.39	1.66	1.62	1.55	0.93	1.7
1409	Mn-Na2WO4/BEA	Mn	25	Na	11	W	74	BEA	3	0.37	0.185	40	40	20	775	20	3.0	12.8	4.3	0.38	3	22.19	7.58	1.86	5.72	14.33	3.8	34.16	8.38	25.78	64.58	17.12	560.0	0.20743889617360795	1.39	1.66	1.62	1.55	0.93	1.7
1410	Mn-Na2WO4/BEA	Mn	25	Na	11	W	74	BEA	3	0.37	0.185	40	40	20	775	10	1.5	6.8	1.7	0.75	4	19.3	4.82	1.42	3.4	10.17	2.71	24.97	7.36	17.62	52.69	14.04	560.0	0.06586713372683599	1.39	1.66	1.62	1.55	0.93	1.7
1411	Mn-Na2WO4/BEA	Mn	25	Na	11	W	74	BEA	3	0.37	0.185	40	40	20	775	15	2.3	10.2	2.6	0.5	4	17.5	6.07	1.86	4.21	9.99	2.87	34.69	10.63	24.06	57.09	16.4	560.0	0.12524072396333463	1.39	1.66	1.62	1.55	0.93	1.7
1412	Mn-Na2WO4/BEA	Mn	25	Na	11	W	74	BEA	3	0.37	0.185	40	40	20	775	20	3.0	13.6	3.4	0.38	4	16.65	7.66	2.38	5.28	9.66	2.97	46.01	14.29	31.71	58.02	17.84	560.0	0.20971781291907501	1.39	1.66	1.62	1.55	0.93	1.7
1413	Mn-Na2WO4/BEA	Mn	25	Na	11	W	74	BEA	3	0.37	0.185	40	40	20	775	10	1.5	7.3	1.2	0.75	6	14.18	6.35	2.47	3.88	5.34	2.39	44.78	17.42	27.36	37.66	16.85	560.0	0.08747434279732513	1.39	1.66	1.62	1.55	0.93	1.7
1414	Mn-Na2WO4/BEA	Mn	25	Na	11	W	74	BEA	3	0.37	0.185	40	40	20	775	15	2.3	10.9	1.8	0.5	6	14.54	9.22	3.51	5.71	4.34	2.62	63.41	24.14	39.27	29.85	18.02	560.0	0.19346237791954377	1.39	1.66	1.62	1.55	0.93	1.7
1415	Mn-Na2WO4/BEA	Mn	25	Na	11	W	74	BEA	3	0.37	0.185	40	40	20	775	20	3.0	14.6	2.4	0.38	6	16.32	10.74	4.18	6.56	3.68	2.6	65.81	25.61	40.2	22.55	15.93	560.0	0.2989913862814933	1.39	1.66	1.62	1.55	0.93	1.7
1416	Mn-Na2WO4/BEA	Mn	25	Na	11	W	74	BEA	3	0.37	0.185	40	40	20	775	10	4.0	4.0	2.0	0.75	2	33.71	6.41	1.36	5.05	21.26	7.09	19.02	4.03	14.98	63.07	21.03	560.0	0.08832886109190174	1.39	1.66	1.62	1.55	0.93	1.7
1417	Mn-Na2WO4/BEA	Mn	25	Na	11	W	74	BEA	3	0.37	0.185	40	40	20	775	15	6.0	6.0	3.0	0.5	2	31.73	7.44	1.75	5.69	20.31	6.84	23.45	5.52	17.93	64.01	21.56	560.0	0.1546262062053405	1.39	1.66	1.62	1.55	0.93	1.7
1418	Mn-Na2WO4/BEA	Mn	25	Na	11	W	74	BEA	3	0.37	0.185	40	40	20	775	20	8.0	8.0	4.0	0.38	2	32.92	7.86	1.88	5.98	20.12	6.81	23.88	5.71	18.17	61.12	20.69	560.0	0.21542375389558013	1.39	1.66	1.62	1.55	0.93	1.7
1419	Mn-Na2WO4/BEA	Mn	25	Na	11	W	74	BEA	3	0.37	0.185	40	40	20	775	10	4.0	4.5	1.5	0.75	3	23.03	6.45	1.86	4.59	13.01	4.51	28.01	8.08	19.93	56.49	19.58	560.0	0.08889884435732366	1.39	1.66	1.62	1.55	0.93	1.7
1420	Mn-Na2WO4/BEA	Mn	25	Na	11	W	74	BEA	3	0.37	0.185	40	40	20	775	15	6.0	6.8	2.3	0.5	3	22.69	8.53	2.74	5.79	11.66	4.74	37.59	12.08	25.52	51.39	20.89	560.0	0.17831827263963637	1.39	1.66	1.62	1.55	0.93	1.7
1421	Mn-Na2WO4/BEA	Mn	25	Na	11	W	74	BEA	3	0.37	0.185	40	40	20	775	20	8.0	9.0	3.0	0.38	3	25.04	9.63	3.21	6.42	11.16	4.76	38.46	12.82	25.64	44.57	19.01	560.0	0.2664679791427026	1.39	1.66	1.62	1.55	0.93	1.7
1422	Mn-Na2WO4/BEA	Mn	25	Na	11	W	74	BEA	3	0.37	0.185	40	40	20	775	10	4.0	4.8	1.2	0.75	4	18.03	8.49	2.96	5.53	7.86	3.97	47.09	16.42	30.67	43.59	22.02	560.0	0.11829590674773938	1.39	1.66	1.62	1.55	0.93	1.7
1423	Mn-Na2WO4/BEA	Mn	25	Na	11	W	74	BEA	3	0.37	0.185	40	40	20	775	15	6.0	7.2	1.8	0.5	4	19.75	11.38	4.17	7.21	6.28	4.29	57.62	21.11	36.51	31.8	21.72	560.0	0.2416252404334959	1.39	1.66	1.62	1.55	0.93	1.7
1424	Mn-Na2WO4/BEA	Mn	25	Na	11	W	74	BEA	3	0.37	0.185	40	40	20	775	20	8.0	9.6	2.4	0.38	4	21.62	12.48	4.61	7.87	5.91	4.29	57.72	21.32	36.4	27.34	19.84	560.0	0.3507969666168956	1.39	1.66	1.62	1.55	0.93	1.7
1425	Mn-Na2WO4/BEA	Mn	25	Na	11	W	74	BEA	3	0.37	0.185	40	40	20	775	10	4.0	5.1	0.9	0.75	6	15.66	11.33	4.22	7.11	2.81	3.16	72.35	26.95	45.4	17.94	20.18	560.0	0.16033143012823423	1.39	1.66	1.62	1.55	0.93	1.7
1426	Mn-Na2WO4/BEA	Mn	25	Na	11	W	74	BEA	3	0.37	0.185	40	40	20	775	15	6.0	7.7	1.3	0.5	6	14.62	12.85	5.05	7.8	2.3	3.42	87.89	34.54	53.35	15.73	23.39	560.0	0.27507882804412304	1.39	1.66	1.62	1.55	0.93	1.7
1427	Mn-Na2WO4/BEA	Mn	25	Na	11	W	74	BEA	3	0.37	0.185	40	40	20	775	20	8.0	10.3	1.7	0.38	6	15.9	13.04	5.42	7.62	2.12	3.46	82.01	34.09	47.92	13.33	21.76	560.0	0.3676893241450982	1.39	1.66	1.62	1.55	0.93	1.7
1428	Mn-Na2WO4/BEA	Mn	25	Na	11	W	74	BEA	3	0.37	0.185	40	40	20	775	10	7.0	2.0	1.0	0.75	2	37.37	13.76	4.38	9.38	11.44	11.34	36.82	11.72	25.1	30.61	30.35	560.0	0.19738143843653902	1.39	1.66	1.62	1.55	0.93	1.7
1429	Mn-Na2WO4/BEA	Mn	25	Na	11	W	74	BEA	3	0.37	0.185	40	40	20	775	15	10.5	3.0	1.5	0.5	2	38.87	14.97	4.93	10.04	9.26	12.39	38.51	12.68	25.83	23.82	31.88	560.0	0.3243321011807803	1.39	1.66	1.62	1.55	0.93	1.7
1430	Mn-Na2WO4/BEA	Mn	25	Na	11	W	74	BEA	3	0.37	0.185	40	40	20	775	20	14.0	4.0	2.0	0.38	2	38.15	14.39	4.91	9.48	8.39	13.58	37.72	12.87	24.85	21.99	35.6	560.0	0.40886338745709766	1.39	1.66	1.62	1.55	0.93	1.7
1431	Mn-Na2WO4/BEA	Mn	25	Na	11	W	74	BEA	3	0.37	0.185	40	40	20	775	10	7.0	2.3	0.8	0.75	3	28.84	15.34	5.14	10.2	5.61	8.54	53.19	17.82	35.37	19.45	29.61	560.0	0.22203593452708495	1.39	1.66	1.62	1.55	0.93	1.7
1432	Mn-Na2WO4/BEA	Mn	25	Na	11	W	74	BEA	3	0.37	0.185	40	40	20	775	15	10.5	3.4	1.1	0.5	3	26.73	14.36	5.39	8.97	4.74	8.81	53.72	20.16	33.56	17.73	32.96	560.0	0.3100354445332185	1.39	1.66	1.62	1.55	0.93	1.7
1433	Mn-Na2WO4/BEA	Mn	25	Na	11	W	74	BEA	3	0.37	0.185	40	40	20	775	20	14.0	4.5	1.5	0.38	3	24.32	11.6	5.35	6.25	3.26	10.73	47.7	22.0	25.7	13.4	44.12	560.0	0.3244689903802463	1.39	1.66	1.62	1.55	0.93	1.7
1434	Mn-Na2WO4/BEA	Mn	25	Na	11	W	74	BEA	3	0.37	0.185	40	40	20	775	10	7.0	2.4	0.6	0.75	4	22.75	13.96	5.02	8.94	3.67	6.5	61.36	22.07	39.3	16.13	28.57	560.0	0.200477175451416	1.39	1.66	1.62	1.55	0.93	1.7
1435	Mn-Na2WO4/BEA	Mn	25	Na	11	W	74	BEA	3	0.37	0.185	40	40	20	775	15	10.5	3.6	0.9	0.5	4	19.99	11.97	5.28	6.69	3.26	6.55	59.88	26.41	33.47	16.31	32.77	560.0	0.2549850410305533	1.39	1.66	1.62	1.55	0.93	1.7
1436	Mn-Na2WO4/BEA	Mn	25	Na	11	W	74	BEA	3	0.37	0.185	40	40	20	775	20	14.0	4.8	1.2	0.38	4	18.86	9.18	5.22	3.96	1.59	8.47	48.67	27.68	21.0	8.43	44.91	560.0	0.253396474521806	1.39	1.66	1.62	1.55	0.93	1.7
1437	Mn-Na2WO4/BEA	Mn	25	Na	11	W	74	BEA	3	0.37	0.185	40	40	20	775	10	7.0	2.6	0.4	0.75	6	17.61	11.53	4.77	6.76	1.65	4.3	65.47	27.09	38.39	9.37	24.42	560.0	0.16334223265706235	1.39	1.66	1.62	1.55	0.93	1.7
1438	Mn-Na2WO4/BEA	Mn	25	Na	11	W	74	BEA	3	0.37	0.185	40	40	20	775	15	10.5	3.9	0.6	0.5	6	14.31	9.88	5.2	4.68	1.74	4.34	69.04	36.34	32.7	12.16	30.33	560.0	0.20805614084809537	1.39	1.66	1.62	1.55	0.93	1.7
1439	Mn-Na2WO4/BEA	Mn	25	Na	11	W	74	BEA	3	0.37	0.185	40	40	20	775	20	14.0	5.1	0.9	0.38	6	12.96	6.57	4.58	1.99	0.88	4.78	50.69	35.34	15.35	6.79	36.88	560.0	0.17883603469270284	1.39	1.66	1.62	1.55	0.93	1.7
1440	Mn-Na2WO4/BEA	Mn	25	Na	11	W	74	BEA	3	0.37	0.185	40	40	20	750	10	1.5	5.7	2.8	0.75	2	33.44	7.25	1.64	5.61	19.89	6.87	21.68	4.9	16.78	59.48	20.54	560.0	0.10034997933406248	1.39	1.66	1.62	1.55	0.93	1.7
1441	Mn-Na2WO4/BEA	Mn	25	Na	11	W	74	BEA	3	0.37	0.185	40	40	20	750	15	2.3	8.5	4.3	0.5	2	33.31	7.69	1.89	5.8	20.06	6.92	23.09	5.67	17.41	60.22	20.77	560.0	0.16003541597206236	1.39	1.66	1.62	1.55	0.93	1.7
1442	Mn-Na2WO4/BEA	Mn	25	Na	11	W	74	BEA	3	0.37	0.185	40	40	20	750	20	3.0	11.3	5.7	0.38	2	32.51	7.95	2.02	5.93	20.16	6.94	24.45	6.21	18.24	62.01	21.35	560.0	0.21799546923422242	1.39	1.66	1.62	1.55	0.93	1.7
1443	Mn-Na2WO4/BEA	Mn	25	Na	11	W	74	BEA	3	0.37	0.185	40	40	20	750	10	1.5	6.4	2.1	0.75	3	23.94	6.23	1.91	4.32	12.58	4.4	26.02	7.98	18.05	52.55	18.38	560.0	0.08576694740874345	1.39	1.66	1.62	1.55	0.93	1.7
1444	Mn-Na2WO4/BEA	Mn	25	Na	11	W	74	BEA	3	0.37	0.185	40	40	20	750	15	2.3	9.6	3.2	0.5	3	18.57	8.04	2.65	5.39	12.33	4.84	43.3	14.27	29.03	66.4	26.06	560.0	0.1676329721862212	1.39	1.66	1.62	1.55	0.93	1.7
1445	Mn-Na2WO4/BEA	Mn	25	Na	11	W	74	BEA	3	0.37	0.185	40	40	20	750	20	3.0	12.8	4.3	0.38	3	20.67	9.04	3.08	5.96	11.95	4.84	43.73	14.9	28.83	57.81	23.42	560.0	0.24934299091002843	1.39	1.66	1.62	1.55	0.93	1.7
1446	Mn-Na2WO4/BEA	Mn	25	Na	11	W	74	BEA	3	0.37	0.185	40	40	20	750	10	1.5	6.8	1.7	0.75	4	17.62	8.0	3.06	4.94	7.89	3.92	45.4	17.37	28.04	44.78	22.25	560.0	0.11117547858540135	1.39	1.66	1.62	1.55	0.93	1.7
1447	Mn-Na2WO4/BEA	Mn	25	Na	11	W	74	BEA	3	0.37	0.185	40	40	20	750	15	2.3	10.2	2.6	0.5	4	15.87	10.81	4.22	6.59	6.71	4.51	68.12	26.59	41.52	42.28	28.42	560.0	0.22880252061995066	1.39	1.66	1.62	1.55	0.93	1.7
1448	Mn-Na2WO4/BEA	Mn	25	Na	11	W	74	BEA	3	0.37	0.185	40	40	20	750	20	3.0	13.6	3.4	0.38	4	20.32	11.33	4.51	6.82	6.48	4.36	55.76	22.19	33.56	31.89	21.46	560.0	0.31644361209519917	1.39	1.66	1.62	1.55	0.93	1.7
1449	Mn-Na2WO4/BEA	Mn	25	Na	11	W	74	BEA	3	0.37	0.185	40	40	20	750	10	1.5	7.3	1.2	0.75	6	16.45	10.94	4.28	6.66	3.04	3.34	66.5	26.02	40.49	18.48	20.3	560.0	0.15447984812604665	1.39	1.66	1.62	1.55	0.93	1.7
1450	Mn-Na2WO4/BEA	Mn	25	Na	11	W	74	BEA	3	0.37	0.185	40	40	20	750	15	2.3	10.9	1.8	0.5	6	12.99	11.53	5.1	6.43	2.84	3.68	88.76	39.26	49.5	21.86	28.33	560.0	0.24501334898559352	1.39	1.66	1.62	1.55	0.93	1.7
1451	Mn-Na2WO4/BEA	Mn	25	Na	11	W	74	BEA	3	0.37	0.185	40	40	20	750	20	3.0	14.6	2.4	0.38	6	13.43	10.02	4.94	5.08	3.03	3.69	74.61	36.78	37.83	22.56	27.48	560.0	0.2778493751975397	1.39	1.66	1.62	1.55	0.93	1.7
1452	Mn-Na2WO4/BEA	Mn	25	Na	11	W	74	BEA	3	0.37	0.185	40	40	20	750	10	4.0	4.0	2.0	0.75	2	31.95	7.49	2.55	4.94	18.22	8.62	23.44	7.98	15.46	57.03	26.98	560.0	0.10380458560648548	1.39	1.66	1.62	1.55	0.93	1.7
1453	Mn-Na2WO4/BEA	Mn	25	Na	11	W	74	BEA	3	0.37	0.185	40	40	20	750	15	6.0	6.0	3.0	0.5	2	33.58	9.39	3.26	6.13	16.92	8.83	27.96	9.71	18.25	50.39	26.3	560.0	0.1972112075082442	1.39	1.66	1.62	1.55	0.93	1.7
1454	Mn-Na2WO4/BEA	Mn	25	Na	11	W	74	BEA	3	0.37	0.185	40	40	20	750	20	8.0	8.0	4.0	0.38	2	33.27	9.75	3.21	6.54	17.68	8.04	29.31	9.65	19.66	53.14	24.17	560.0	0.2699647073028976	1.39	1.66	1.62	1.55	0.93	1.7
1455	Mn-Na2WO4/BEA	Mn	25	Na	11	W	74	BEA	3	0.37	0.185	40	40	20	750	10	4.0	4.5	1.5	0.75	3	24.85	8.71	3.01	5.7	11.37	5.47	35.05	12.11	22.94	45.75	22.01	560.0	0.1215052445481359	1.39	1.66	1.62	1.55	0.93	1.7
1456	Mn-Na2WO4/BEA	Mn	25	Na	11	W	74	BEA	3	0.37	0.185	40	40	20	750	15	6.0	6.8	2.3	0.5	3	24.3	10.23	3.51	6.72	10.58	5.21	42.1	14.44	27.65	43.54	21.44	560.0	0.21583868443898868	1.39	1.66	1.62	1.55	0.93	1.7
1457	Mn-Na2WO4/BEA	Mn	25	Na	11	W	74	BEA	3	0.37	0.185	40	40	20	750	20	8.0	9.0	3.0	0.38	3	25.56	10.33	3.44	6.89	10.77	4.72	40.41	13.46	26.96	42.14	18.47	560.0	0.2869313711161451	1.39	1.66	1.62	1.55	0.93	1.7
1458	Mn-Na2WO4/BEA	Mn	25	Na	11	W	74	BEA	3	0.37	0.185	40	40	20	750	10	4.0	4.8	1.2	0.75	4	19.39	7.33	2.37	4.96	8.92	3.54	37.8	12.22	25.58	46.0	18.26	560.0	0.10150052051932183	1.39	1.66	1.62	1.55	0.93	1.7
1459	Mn-Na2WO4/BEA	Mn	25	Na	11	W	74	BEA	3	0.37	0.185	40	40	20	750	15	6.0	7.2	1.8	0.5	4	19.84	8.97	2.96	6.01	7.94	3.32	45.21	14.92	30.29	40.02	16.73	560.0	0.1879621269417879	1.39	1.66	1.62	1.55	0.93	1.7
1460	Mn-Na2WO4/BEA	Mn	25	Na	11	W	74	BEA	3	0.37	0.185	40	40	20	750	20	8.0	9.6	2.4	0.38	4	18.15	9.27	2.85	6.42	8.69	3.13	51.07	15.7	35.37	47.88	17.25	560.0	0.2560055863330364	1.39	1.66	1.62	1.55	0.93	1.7
1461	Mn-Na2WO4/BEA	Mn	25	Na	11	W	74	BEA	3	0.37	0.185	40	40	20	750	10	4.0	5.1	0.9	0.75	6	12.84	6.5	2.09	4.41	5.19	2.29	50.62	16.28	34.35	40.42	17.83	560.0	0.08961166625793332	1.39	1.66	1.62	1.55	0.93	1.7
1462	Mn-Na2WO4/BEA	Mn	25	Na	11	W	74	BEA	3	0.37	0.185	40	40	20	750	15	6.0	7.7	1.3	0.5	6	13.12	7.61	2.46	5.15	4.83	2.24	58.0	18.75	39.25	36.81	17.07	560.0	0.1583028766108753	1.39	1.66	1.62	1.55	0.93	1.7
1463	Mn-Na2WO4/BEA	Mn	25	Na	11	W	74	BEA	3	0.37	0.185	40	40	20	750	20	8.0	10.3	1.7	0.38	6	12.14	8.49	2.82	5.67	4.85	2.13	69.93	23.23	46.71	39.95	17.55	560.0	0.23347876331790665	1.39	1.66	1.62	1.55	0.93	1.7
1464	Mn-Na2WO4/BEA	Mn	25	Na	11	W	74	BEA	3	0.37	0.185	40	40	20	750	10	7.0	2.0	1.0	0.75	2	36.29	5.58	0.92	4.66	21.56	6.36	15.38	2.54	12.84	59.41	17.53	560.0	0.0765563611599342	1.39	1.66	1.62	1.55	0.93	1.7
1465	Mn-Na2WO4/BEA	Mn	25	Na	11	W	74	BEA	3	0.37	0.185	40	40	20	750	15	10.5	3.0	1.5	0.5	2	38.43	6.4	1.2	5.2	21.2	6.08	16.65	3.12	13.53	55.17	15.82	560.0	0.13227960500909014	1.39	1.66	1.62	1.55	0.93	1.7
1466	Mn-Na2WO4/BEA	Mn	25	Na	11	W	74	BEA	3	0.37	0.185	40	40	20	750	20	14.0	4.0	2.0	0.38	2	38.34	6.67	1.0	5.67	20.74	5.63	17.4	2.61	14.79	54.09	14.68	560.0	0.1816541747643053	1.39	1.66	1.62	1.55	0.93	1.7
1467	Mn-Na2WO4/BEA	Mn	25	Na	11	W	74	BEA	3	0.37	0.185	40	40	20	750	10	7.0	2.3	0.8	0.75	3	25.23	5.45	0.75	4.7	15.17	3.78	21.6	2.97	18.63	60.13	14.98	560.0	0.0747218545114998	1.39	1.66	1.62	1.55	0.93	1.7
1468	Mn-Na2WO4/BEA	Mn	25	Na	11	W	74	BEA	3	0.37	0.185	40	40	20	750	15	10.5	3.4	1.1	0.5	3	25.76	6.08	1.11	4.97	12.44	3.43	23.6	4.31	19.29	48.29	13.32	560.0	0.12545365981661002	1.39	1.66	1.62	1.55	0.93	1.7
1469	Mn-Na2WO4/BEA	Mn	25	Na	11	W	74	BEA	3	0.37	0.185	40	40	20	750	20	14.0	4.5	1.5	0.38	3	25.97	7.9	1.93	5.97	11.65	4.2	30.42	7.43	22.99	44.86	16.17	560.0	0.21656642822850042	1.39	1.66	1.62	1.55	0.93	1.7
1470	Mn-Na2WO4/BEA	Mn	25	Na	11	W	74	BEA	3	0.37	0.185	40	40	20	750	10	7.0	2.4	0.6	0.75	4	19.08	8.52	2.57	5.95	6.78	4.53	44.65	13.47	31.18	35.53	23.74	560.0	0.11873308911134789	1.39	1.66	1.62	1.55	0.93	1.7
1471	Mn-Na2WO4/BEA	Mn	25	Na	11	W	74	BEA	3	0.37	0.185	40	40	20	750	15	10.5	3.6	0.9	0.5	4	22.2	13.4	4.67	8.73	3.13	5.35	60.36	21.04	39.32	14.1	24.1	560.0	0.2877407408394038	1.39	1.66	1.62	1.55	0.93	1.7
1472	Mn-Na2WO4/BEA	Mn	25	Na	11	W	74	BEA	3	0.37	0.185	40	40	20	750	20	14.0	4.8	1.2	0.38	4	23.63	14.64	5.53	9.11	2.32	5.94	61.96	23.4	38.55	9.82	25.14	560.0	0.4165594184068248	1.39	1.66	1.62	1.55	0.93	1.7
1473	Mn-Na2WO4/BEA	Mn	25	Na	11	W	74	BEA	3	0.37	0.185	40	40	20	750	10	7.0	2.6	0.4	0.75	6	16.57	12.13	5.02	7.11	1.17	4.38	73.2	30.3	42.91	7.06	26.43	560.0	0.1724156486404527	1.39	1.66	1.62	1.55	0.93	1.7
1474	Mn-Na2WO4/BEA	Mn	25	Na	11	W	74	BEA	3	0.37	0.185	40	40	20	750	15	10.5	3.9	0.6	0.5	6	12.58	7.37	4.5	2.87	0.44	5.26	58.59	35.77	22.81	3.5	41.81	560.0	0.15311424544431043	1.39	1.66	1.62	1.55	0.93	1.7
1475	Mn-Na2WO4/BEA	Mn	25	Na	11	W	74	BEA	3	0.37	0.185	40	40	20	750	20	14.0	5.1	0.9	0.38	6	8.11	5.12	3.16	1.96	0.33	2.31	63.13	38.96	24.17	4.07	28.48	560.0	0.13830855457546334	1.39	1.66	1.62	1.55	0.93	1.7
1476	Mn-Na2WO4/BEA	Mn	25	Na	11	W	74	BEA	3	0.37	0.185	40	40	20	700	10	1.5	5.7	2.8	0.75	2	33.37	7.59	2.57	5.02	17.26	7.84	22.74	7.7	15.04	51.72	23.49	560.0	0.1052466507841897	1.39	1.66	1.62	1.55	0.93	1.7
1477	Mn-Na2WO4/BEA	Mn	25	Na	11	W	74	BEA	3	0.37	0.185	40	40	20	700	15	2.3	8.5	4.3	0.5	2	32.59	8.01	2.9	5.11	16.81	8.72	24.58	8.9	15.68	51.58	26.76	560.0	0.16698062099805108	1.39	1.66	1.62	1.55	0.93	1.7
1478	Mn-Na2WO4/BEA	Mn	25	Na	11	W	74	BEA	3	0.37	0.185	40	40	20	700	20	3.0	11.3	5.7	0.38	2	32.49	8.04	2.99	5.05	15.69	9.51	24.75	9.2	15.54	48.29	29.27	560.0	0.2205697002450279	1.39	1.66	1.62	1.55	0.93	1.7
1479	Mn-Na2WO4/BEA	Mn	25	Na	11	W	74	BEA	3	0.37	0.185	40	40	20	700	10	1.5	6.4	2.1	0.75	3	22.74	7.56	3.33	4.23	6.76	8.81	33.25	14.64	18.6	29.73	38.74	560.0	0.10481386744254852	1.39	1.66	1.62	1.55	0.93	1.7
1480	Mn-Na2WO4/BEA	Mn	25	Na	11	W	74	BEA	3	0.37	0.185	40	40	20	700	15	2.3	9.6	3.2	0.5	3	19.2	6.23	3.09	3.14	2.81	13.21	32.45	16.09	16.35	14.64	68.8	560.0	0.12865042111311517	1.39	1.66	1.62	1.55	0.93	1.7
1481	Mn-Na2WO4/BEA	Mn	25	Na	11	W	74	BEA	3	0.37	0.185	40	40	20	700	20	3.0	12.8	4.3	0.38	3	13.77	6.53	2.95	3.58	1.13	13.24	47.42	21.42	26.0	8.21	96.15	560.0	0.17770962314105088	1.39	1.66	1.62	1.55	0.93	1.7
1482	Mn-Na2WO4/BEA	Mn	25	Na	11	W	74	BEA	3	0.37	0.185	40	40	20	700	10	1.5	6.8	1.7	0.75	4	14.69	4.43	2.85	1.58	1.26	10.56	30.16	19.4	10.76	8.58	71.89	560.0	0.06041496361333743	1.39	1.66	1.62	1.55	0.93	1.7
1483	Mn-Na2WO4/BEA	Mn	25	Na	11	W	74	BEA	3	0.37	0.185	40	40	20	700	15	2.3	10.2	2.6	0.5	4	12.8	5.52	2.72	2.8	1.93	5.1	43.13	21.25	21.88	15.08	39.84	560.0	0.11356402819796907	1.39	1.66	1.62	1.55	0.93	1.7
1484	Mn-Na2WO4/BEA	Mn	25	Na	11	W	74	BEA	3	0.37	0.185	40	40	20	700	20	3.0	13.6	3.4	0.38	4	6.14	4.73	2.41	2.32	2.58	2.89	77.04	39.25	37.79	42.02	47.07	560.0	0.1275137375510615	1.39	1.66	1.62	1.55	0.93	1.7
1485	Mn-Na2WO4/BEA	Mn	25	Na	11	W	74	BEA	3	0.37	0.185	40	40	20	700	10	1.5	7.3	1.2	0.75	6	6.45	4.28	2.34	1.94	1.26	3.19	66.36	36.28	30.08	19.53	49.46	560.0	0.05832389726389165	1.39	1.66	1.62	1.55	0.93	1.7
1486	Mn-Na2WO4/BEA	Mn	25	Na	11	W	74	BEA	3	0.37	0.185	40	40	20	700	15	2.3	10.9	1.8	0.5	6	6.43	3.15	1.89	1.26	1.42	1.76	48.99	29.39	19.6	22.08	27.37	560.0	0.0640135922701729	1.39	1.66	1.62	1.55	0.93	1.7
1487	Mn-Na2WO4/BEA	Mn	25	Na	11	W	74	BEA	3	0.37	0.185	40	40	20	700	20	3.0	14.6	2.4	0.38	6	5.03	2.55	1.56	0.99	0.9	1.29	50.7	31.01	19.68	17.89	25.65	560.0	0.06797568430137241	1.39	1.66	1.62	1.55	0.93	1.7
1488	Mn-Na2WO4/BEA	Mn	25	Na	11	W	74	BEA	3	0.37	0.185	40	40	20	700	10	4.0	4.0	2.0	0.75	2	26.97	5.13	2.73	2.4	5.85	20.0	19.02	10.12	8.9	21.69	74.16	560.0	0.07021687011107457	1.39	1.66	1.62	1.55	0.93	1.7
1489	Mn-Na2WO4/BEA	Mn	25	Na	11	W	74	BEA	3	0.37	0.185	40	40	20	700	15	6.0	6.0	3.0	0.5	2	20.68	7.15	2.76	4.39	3.26	15.78	34.57	13.35	21.23	15.76	76.31	560.0	0.14836979637875317	1.39	1.66	1.62	1.55	0.93	1.7
1490	Mn-Na2WO4/BEA	Mn	25	Na	11	W	74	BEA	3	0.37	0.185	40	40	20	700	20	8.0	8.0	4.0	0.38	2	18.28	6.97	2.67	4.3	4.3	11.48	38.13	14.61	23.52	23.52	62.8	560.0	0.19012674791480022	1.39	1.66	1.62	1.55	0.93	1.7
1491	Mn-Na2WO4/BEA	Mn	25	Na	11	W	74	BEA	3	0.37	0.185	40	40	20	700	10	4.0	4.5	1.5	0.75	3	12.52	5.54	2.56	2.98	2.64	6.98	44.25	20.45	23.8	21.09	55.75	560.0	0.07599162869349375	1.39	1.66	1.62	1.55	0.93	1.7
1492	Mn-Na2WO4/BEA	Mn	25	Na	11	W	74	BEA	3	0.37	0.185	40	40	20	700	15	6.0	6.8	2.3	0.5	3	9.05	4.21	2.21	2.0	2.95	3.16	46.52	24.42	22.1	32.6	34.92	560.0	0.0860237811865821	1.39	1.66	1.62	1.55	0.93	1.7
1493	Mn-Na2WO4/BEA	Mn	25	Na	11	W	74	BEA	3	0.37	0.185	40	40	20	700	20	8.0	9.0	3.0	0.38	3	7.72	3.73	2.01	1.72	2.62	2.32	48.32	26.04	22.28	33.94	30.05	560.0	0.10003537420583204	1.39	1.66	1.62	1.55	0.93	1.7
1494	Mn-Na2WO4/BEA	Mn	25	Na	11	W	74	BEA	3	0.37	0.185	40	40	20	700	10	4.0	4.8	1.2	0.75	4	8.09	3.95	2.17	1.78	2.25	3.22	48.83	26.82	22.0	27.81	39.8	560.0	0.053735062364700915	1.39	1.66	1.62	1.55	0.93	1.7
1495	Mn-Na2WO4/BEA	Mn	25	Na	11	W	74	BEA	3	0.37	0.185	40	40	20	700	15	6.0	7.2	1.8	0.5	4	3.48	2.99	1.81	1.18	1.79	2.16	85.92	52.01	33.91	51.44	62.07	560.0	0.06071224002979847	1.39	1.66	1.62	1.55	0.93	1.7
1496	Mn-Na2WO4/BEA	Mn	25	Na	11	W	74	BEA	3	0.37	0.185	40	40	20	700	20	8.0	9.6	2.4	0.38	4	5.84	2.48	1.53	0.95	1.02	1.62	42.47	26.2	16.27	17.47	27.74	560.0	0.06608605477651402	1.39	1.66	1.62	1.55	0.93	1.7
1497	Mn-Na2WO4/BEA	Mn	25	Na	11	W	74	BEA	3	0.37	0.185	40	40	20	700	10	4.0	5.1	0.9	0.75	6	4.9	2.64	1.65	0.99	1.0	2.13	53.88	33.67	20.2	20.41	43.47	560.0	0.03567298307842615	1.39	1.66	1.62	1.55	0.93	1.7
1498	Mn-Na2WO4/BEA	Mn	25	Na	11	W	74	BEA	3	0.37	0.185	40	40	20	700	15	6.0	7.7	1.3	0.5	6	2.55	1.84	1.27	0.57	0.57	1.45	72.16	49.8	22.35	22.35	56.86	560.0	0.037142771170870684	1.39	1.66	1.62	1.55	0.93	1.7
1499	Mn-Na2WO4/BEA	Mn	25	Na	11	W	74	BEA	3	0.37	0.185	40	40	20	700	20	8.0	10.3	1.7	0.38	6	3.29	1.47	0.96	0.51	0.36	1.09	44.68	29.18	15.5	10.94	33.13	560.0	0.0389713569834427	1.39	1.66	1.62	1.55	0.93	1.7
1500	Mn-Na2WO4/BEA	Mn	25	Na	11	W	74	BEA	3	0.37	0.185	40	40	20	700	10	7.0	2.0	1.0	0.75	2	9.01	2.44	1.5	0.94	1.92	3.75	27.08	16.65	10.43	21.31	41.62	560.0	0.03293681685382908	1.39	1.66	1.62	1.55	0.93	1.7
1501	Mn-Na2WO4/BEA	Mn	25	Na	11	W	74	BEA	3	0.37	0.185	40	40	20	700	15	10.5	3.0	1.5	0.5	2	6.22	1.88	1.24	0.64	0.79	2.49	30.23	19.94	10.29	12.7	40.03	560.0	0.03795793319560571	1.39	1.66	1.62	1.55	0.93	1.7
1502	Mn-Na2WO4/BEA	Mn	25	Na	11	W	74	BEA	3	0.37	0.185	40	40	20	700	20	14.0	4.0	2.0	0.38	2	5.08	1.46	1.14	0.32	0.32	1.83	28.74	22.44	6.3	6.3	36.02	560.0	0.03870428650598497	1.39	1.66	1.62	1.55	0.93	1.7
1503	Mn-Na2WO4/BEA	Mn	25	Na	11	W	74	BEA	3	0.37	0.185	40	40	20	700	10	7.0	2.3	0.8	0.75	3	5.93	1.68	1.17	0.51	0.76	2.69	28.33	19.73	8.6	12.82	45.36	560.0	0.0225902943070827	1.39	1.66	1.62	1.55	0.93	1.7
1504	Mn-Na2WO4/BEA	Mn	25	Na	11	W	74	BEA	3	0.37	0.185	40	40	20	700	15	10.5	3.4	1.1	0.5	3	4.4	1.12	0.85	0.27	0.03	1.62	25.45	19.32	6.14	0.68	36.82	560.0	0.02252638455742143	1.39	1.66	1.62	1.55	0.93	1.7
1505	Mn-Na2WO4/BEA	Mn	25	Na	11	W	74	BEA	3	0.37	0.185	40	40	20	700	20	14.0	4.5	1.5	0.38	3	1.84	0.91	0.71	0.2	0.08	1.25	49.46	38.59	10.87	4.35	67.93	560.0	0.02405699451916681	1.39	1.66	1.62	1.55	0.93	1.7
1506	Mn-Na2WO4/BEA	Mn	25	Na	11	W	74	BEA	3	0.37	0.185	40	40	20	700	10	7.0	2.4	0.6	0.75	4	5.57	1.33	0.97	0.36	0.52	2.18	23.88	17.41	6.46	9.34	39.14	560.0	0.01785231615868807	1.39	1.66	1.62	1.55	0.93	1.7
1507	Mn-Na2WO4/BEA	Mn	25	Na	11	W	74	BEA	3	0.37	0.185	40	40	20	700	15	10.5	3.6	0.9	0.5	4	5.86	0.87	0.79	0.08	0.09	1.29	14.85	13.48	1.37	1.54	22.01	560.0	0.017476131886570597	1.39	1.66	1.62	1.55	0.93	1.7
1508	Mn-Na2WO4/BEA	Mn	25	Na	11	W	74	BEA	3	0.37	0.185	40	40	20	700	20	14.0	4.8	1.2	0.38	4	2.97	0.73	0.61	0.12	0.33	0.98	24.58	20.54	4.04	11.11	33.0	560.0	0.019280987859107514	1.39	1.66	1.62	1.55	0.93	1.7
1509	Mn-Na2WO4/BEA	Mn	25	Na	11	W	74	BEA	3	0.37	0.185	40	40	20	700	10	7.0	2.6	0.4	0.75	6	2.38	1.13	0.82	0.31	0.13	1.66	47.48	34.45	13.03	5.46	69.75	560.0	0.015152440105399678	1.39	1.66	1.62	1.55	0.93	1.7
1510	Mn-Na2WO4/BEA	Mn	25	Na	11	W	74	BEA	3	0.37	0.185	40	40	20	700	15	10.5	3.9	0.6	0.5	6	3.21	0.66	0.45	0.21	0.18	0.99	20.56	14.02	6.54	5.61	30.84	560.0	0.013243752617773939	1.39	1.66	1.62	1.55	0.93	1.7
1511	Mn-Na2WO4/BEA	Mn	25	Na	11	W	74	BEA	3	0.37	0.185	40	40	20	700	20	14.0	5.1	0.9	0.38	6	2.57	0.56	0.49	0.07	0.2	0.76	21.79	19.07	2.72	7.78	29.57	560.0	0.014778259962199329	1.39	1.66	1.62	1.55	0.93	1.7
1512	Mn-Na2WO4/ZSM-5	Mn	25	Na	11	W	74	ZSM-5	14	0.37	0.185	40	40	20	900	10	1.5	5.7	2.8	0.75	2	33.05	4.67	0.57	4.1	22.83	9.92	14.13	1.72	12.41	69.08	30.02	300.0	0.06376750597680607	1.39	1.66	1.62	1.55	0.93	1.7
1513	Mn-Na2WO4/ZSM-5	Mn	25	Na	11	W	74	ZSM-5	14	0.37	0.185	40	40	20	900	15	2.3	8.5	4.3	0.5	2	34.72	5.21	0.62	4.59	23.61	9.02	15.01	1.79	13.22	68.0	25.98	300.0	0.10701253504628233	1.39	1.66	1.62	1.55	0.93	1.7
1514	Mn-Na2WO4/ZSM-5	Mn	25	Na	11	W	74	ZSM-5	14	0.37	0.185	40	40	20	900	20	3.0	11.3	5.7	0.38	2	33.82	5.74	0.6	5.14	24.6	8.57	16.97	1.77	15.2	72.74	25.34	300.0	0.15556122234870154	1.39	1.66	1.62	1.55	0.93	1.7
1515	Mn-Na2WO4/ZSM-5	Mn	25	Na	11	W	74	ZSM-5	14	0.37	0.185	40	40	20	900	10	1.5	6.4	2.1	0.75	3	20.47	5.08	0.51	4.57	16.77	5.9	24.82	2.49	22.33	81.92	28.82	300.0	0.06951433922737134	1.39	1.66	1.62	1.55	0.93	1.7
1516	Mn-Na2WO4/ZSM-5	Mn	25	Na	11	W	74	ZSM-5	14	0.37	0.185	40	40	20	900	15	2.3	9.6	3.2	0.5	3	20.5	5.77	0.57	5.2	17.21	5.36	28.15	2.78	25.37	83.95	26.15	300.0	0.11886316753885294	1.39	1.66	1.62	1.55	0.93	1.7
1517	Mn-Na2WO4/ZSM-5	Mn	25	Na	11	W	74	ZSM-5	14	0.37	0.185	40	40	20	900	20	3.0	12.8	4.3	0.38	3	22.65	6.04	0.58	5.46	17.29	4.9	26.67	2.56	24.11	76.34	21.63	300.0	0.16395006894047193	1.39	1.66	1.62	1.55	0.93	1.7
1518	Mn-Na2WO4/ZSM-5	Mn	25	Na	11	W	74	ZSM-5	14	0.37	0.185	40	40	20	900	10	1.5	6.8	1.7	0.75	4	18.61	4.79	0.41	4.38	12.82	4.08	25.74	2.2	23.54	68.89	21.92	300.0	0.06544694358732188	1.39	1.66	1.62	1.55	0.93	1.7
1519	Mn-Na2WO4/ZSM-5	Mn	25	Na	11	W	74	ZSM-5	14	0.37	0.185	40	40	20	900	15	2.3	10.2	2.6	0.5	4	17.87	5.41	0.47	4.94	13.33	3.59	30.27	2.63	27.64	74.59	20.09	300.0	0.11123684752602453	1.39	1.66	1.62	1.55	0.93	1.7
1520	Mn-Na2WO4/ZSM-5	Mn	25	Na	11	W	74	ZSM-5	14	0.37	0.185	40	40	20	900	20	3.0	13.6	3.4	0.38	4	16.19	5.94	0.51	5.43	13.37	3.29	36.69	3.15	33.54	82.58	20.32	300.0	0.16115081439786696	1.39	1.66	1.62	1.55	0.93	1.7
1521	Mn-Na2WO4/ZSM-5	Mn	25	Na	11	W	74	ZSM-5	14	0.37	0.185	40	40	20	900	10	1.5	7.3	1.2	0.75	6	10.67	4.54	0.42	4.12	9.18	2.64	42.55	3.94	38.61	86.04	24.74	300.0	0.06195049921378781	1.39	1.66	1.62	1.55	0.93	1.7
1522	Mn-Na2WO4/ZSM-5	Mn	25	Na	11	W	74	ZSM-5	14	0.37	0.185	40	40	20	900	15	2.3	10.9	1.8	0.5	6	10.92	5.04	0.44	4.6	9.34	2.25	46.15	4.03	42.12	85.53	20.6	300.0	0.10342887137335754	1.39	1.66	1.62	1.55	0.93	1.7
1523	Mn-Na2WO4/ZSM-5	Mn	25	Na	11	W	74	ZSM-5	14	0.37	0.185	40	40	20	900	20	3.0	14.6	2.4	0.38	6	12.37	5.39	0.47	4.92	8.98	1.96	43.57	3.8	39.77	72.59	15.84	300.0	0.1458079138729959	1.39	1.66	1.62	1.55	0.93	1.7
1524	Mn-Na2WO4/ZSM-5	Mn	25	Na	11	W	74	ZSM-5	14	0.37	0.185	40	40	20	900	10	4.0	4.0	2.0	0.75	2	34.47	4.47	0.55	3.92	23.97	10.16	12.97	1.6	11.37	69.54	29.47	300.0	0.06097313560823244	1.39	1.66	1.62	1.55	0.93	1.7
1525	Mn-Na2WO4/ZSM-5	Mn	25	Na	11	W	74	ZSM-5	14	0.37	0.185	40	40	20	900	15	6.0	6.0	3.0	0.5	2	36.19	4.92	0.6	4.32	24.29	9.18	13.59	1.66	11.94	67.12	25.37	300.0	0.10090308699219644	1.39	1.66	1.62	1.55	0.93	1.7
1526	Mn-Na2WO4/ZSM-5	Mn	25	Na	11	W	74	ZSM-5	14	0.37	0.185	40	40	20	900	20	8.0	8.0	4.0	0.38	2	35.65	5.44	0.61	4.83	24.74	8.33	15.26	1.71	13.55	69.4	23.37	300.0	0.1471990324481666	1.39	1.66	1.62	1.55	0.93	1.7
1527	Mn-Na2WO4/ZSM-5	Mn	25	Na	11	W	74	ZSM-5	14	0.37	0.185	40	40	20	900	10	4.0	4.5	1.5	0.75	3	25.79	4.55	0.45	4.1	16.95	6.02	17.64	1.74	15.9	65.72	23.34	300.0	0.06209018108844631	1.39	1.66	1.62	1.55	0.93	1.7
1528	Mn-Na2WO4/ZSM-5	Mn	25	Na	11	W	74	ZSM-5	14	0.37	0.185	40	40	20	900	15	6.0	6.8	2.3	0.5	3	25.17	5.14	0.49	4.65	17.18	5.2	20.42	1.95	18.47	68.26	20.66	300.0	0.10553613107731144	1.39	1.66	1.62	1.55	0.93	1.7
1529	Mn-Na2WO4/ZSM-5	Mn	25	Na	11	W	74	ZSM-5	14	0.37	0.185	40	40	20	900	20	8.0	9.0	3.0	0.38	3	24.52	5.67	0.48	5.19	16.91	4.59	23.12	1.96	21.17	68.96	18.72	300.0	0.15360766664823555	1.39	1.66	1.62	1.55	0.93	1.7
1530	Mn-Na2WO4/ZSM-5	Mn	25	Na	11	W	74	ZSM-5	14	0.37	0.185	40	40	20	900	10	4.0	4.8	1.2	0.75	4	18.59	4.62	0.42	4.2	13.4	4.21	24.85	2.26	22.59	72.08	22.65	300.0	0.0630683641573508	1.39	1.66	1.62	1.55	0.93	1.7
1531	Mn-Na2WO4/ZSM-5	Mn	25	Na	11	W	74	ZSM-5	14	0.37	0.185	40	40	20	900	15	6.0	7.2	1.8	0.5	4	16.66	5.22	0.43	4.79	12.9	3.48	31.33	2.58	28.75	77.43	20.89	300.0	0.10722353889729831	1.39	1.66	1.62	1.55	0.93	1.7
1532	Mn-Na2WO4/ZSM-5	Mn	25	Na	11	W	74	ZSM-5	14	0.37	0.185	40	40	20	900	20	8.0	9.6	2.4	0.38	4	18.85	5.56	0.48	5.08	13.1	3.21	29.5	2.55	26.95	69.5	17.03	300.0	0.1505407204494189	1.39	1.66	1.62	1.55	0.93	1.7
1533	Mn-Na2WO4/ZSM-5	Mn	25	Na	11	W	74	ZSM-5	14	0.37	0.185	40	40	20	900	10	4.0	5.1	0.9	0.75	6	13.12	4.29	0.36	3.93	8.84	2.57	32.7	2.74	29.95	67.38	19.59	300.0	0.0584631997070351	1.39	1.66	1.62	1.55	0.93	1.7
1534	Mn-Na2WO4/ZSM-5	Mn	25	Na	11	W	74	ZSM-5	14	0.37	0.185	40	40	20	900	15	6.0	7.7	1.3	0.5	6	11.89	4.72	0.37	4.35	8.64	2.14	39.7	3.11	36.59	72.67	18.0	300.0	0.09670052188209345	1.39	1.66	1.62	1.55	0.93	1.7
1535	Mn-Na2WO4/ZSM-5	Mn	25	Na	11	W	74	ZSM-5	14	0.37	0.185	40	40	20	900	20	8.0	10.3	1.7	0.38	6	11.95	5.2	0.47	4.73	8.96	1.99	43.51	3.93	39.58	74.98	16.65	300.0	0.14052835980819814	1.39	1.66	1.62	1.55	0.93	1.7
1536	Mn-Na2WO4/ZSM-5	Mn	25	Na	11	W	74	ZSM-5	14	0.37	0.185	40	40	20	900	10	7.0	2.0	1.0	0.75	2	40.18	4.09	0.52	3.57	24.29	9.21	10.18	1.29	8.89	60.45	22.92	300.0	0.05567991233097553	1.39	1.66	1.62	1.55	0.93	1.7
1537	Mn-Na2WO4/ZSM-5	Mn	25	Na	11	W	74	ZSM-5	14	0.37	0.185	40	40	20	900	15	10.5	3.0	1.5	0.5	2	42.51	4.52	0.59	3.93	23.89	7.98	10.63	1.39	9.24	56.2	18.77	300.0	0.09250676903492408	1.39	1.66	1.62	1.55	0.93	1.7
1538	Mn-Na2WO4/ZSM-5	Mn	25	Na	11	W	74	ZSM-5	14	0.37	0.185	40	40	20	900	20	14.0	4.0	2.0	0.38	2	41.64	5.1	0.57	4.53	24.65	7.61	12.25	1.37	10.88	59.2	18.28	300.0	0.13775389571634009	1.39	1.66	1.62	1.55	0.93	1.7
1539	Mn-Na2WO4/ZSM-5	Mn	25	Na	11	W	74	ZSM-5	14	0.37	0.185	40	40	20	900	10	7.0	2.3	0.8	0.75	3	28.93	4.31	0.44	3.87	17.4	5.75	14.9	1.52	13.38	60.15	19.88	300.0	0.05874184826255987	1.39	1.66	1.62	1.55	0.93	1.7
1540	Mn-Na2WO4/ZSM-5	Mn	25	Na	11	W	74	ZSM-5	14	0.37	0.185	40	40	20	900	15	10.5	3.4	1.1	0.5	3	27.62	5.12	0.39	4.73	17.29	4.88	18.54	1.41	17.13	62.6	17.67	300.0	0.10511450147735214	1.39	1.66	1.62	1.55	0.93	1.7
1541	Mn-Na2WO4/ZSM-5	Mn	25	Na	11	W	74	ZSM-5	14	0.37	0.185	40	40	20	900	20	14.0	4.5	1.5	0.38	3	29.12	5.46	0.54	4.92	16.99	4.38	18.75	1.85	16.9	58.34	15.04	300.0	0.14775568585000276	1.39	1.66	1.62	1.55	0.93	1.7
1542	Mn-Na2WO4/ZSM-5	Mn	25	Na	11	W	74	ZSM-5	14	0.37	0.185	40	40	20	900	10	7.0	2.4	0.6	0.75	4	23.84	4.35	0.31	4.04	14.51	4.54	18.25	1.3	16.95	60.86	19.04	300.0	0.059299320135772625	1.39	1.66	1.62	1.55	0.93	1.7
1543	Mn-Na2WO4/ZSM-5	Mn	25	Na	11	W	74	ZSM-5	14	0.37	0.185	40	40	20	900	15	10.5	3.6	0.9	0.5	4	24.26	5.16	0.42	4.74	12.3	3.35	21.27	1.73	19.54	50.7	13.81	300.0	0.10595784958177323	1.39	1.66	1.62	1.55	0.93	1.7
1544	Mn-Na2WO4/ZSM-5	Mn	25	Na	11	W	74	ZSM-5	14	0.37	0.185	40	40	20	900	20	14.0	4.8	1.2	0.38	4	23.11	5.38	0.38	5.0	12.36	3.07	23.28	1.64	21.64	53.48	13.28	300.0	0.14552977838181397	1.39	1.66	1.62	1.55	0.93	1.7
1545	Mn-Na2WO4/ZSM-5	Mn	25	Na	11	W	74	ZSM-5	14	0.37	0.185	40	40	20	900	10	7.0	2.6	0.4	0.75	6	16.24	4.25	0.39	3.86	9.57	2.93	26.17	2.4	23.77	58.93	18.04	300.0	0.05790607723644797	1.39	1.66	1.62	1.55	0.93	1.7
1546	Mn-Na2WO4/ZSM-5	Mn	25	Na	11	W	74	ZSM-5	14	0.37	0.185	40	40	20	900	15	10.5	3.9	0.6	0.5	6	16.64	4.68	0.41	4.27	7.66	2.11	28.13	2.46	25.66	46.03	12.68	300.0	0.09586106751509989	1.39	1.66	1.62	1.55	0.93	1.7
1547	Mn-Na2WO4/ZSM-5	Mn	25	Na	11	W	74	ZSM-5	14	0.37	0.185	40	40	20	900	20	14.0	5.1	0.9	0.38	6	16.97	5.08	0.57	4.51	7.31	1.93	29.94	3.36	26.58	43.08	11.37	300.0	0.13719935373823292	1.39	1.66	1.62	1.55	0.93	1.7
1548	Mn-Na2WO4/ZSM-5	Mn	25	Na	11	W	74	ZSM-5	14	0.37	0.185	40	40	20	850	10	1.5	5.7	2.8	0.75	2	32.7	6.29	0.72	5.57	22.19	8.15	19.24	2.2	17.03	67.86	24.92	300.0	0.08662037180314543	1.39	1.66	1.62	1.55	0.93	1.7
1549	Mn-Na2WO4/ZSM-5	Mn	25	Na	11	W	74	ZSM-5	14	0.37	0.185	40	40	20	850	15	2.3	8.5	4.3	0.5	2	30.66	7.04	0.79	6.25	23.94	7.79	22.96	2.58	20.38	78.08	25.41	300.0	0.14600178576898057	1.39	1.66	1.62	1.55	0.93	1.7
1550	Mn-Na2WO4/ZSM-5	Mn	25	Na	11	W	74	ZSM-5	14	0.37	0.185	40	40	20	850	20	3.0	11.3	5.7	0.38	2	33.35	7.23	0.85	6.38	23.75	7.24	21.68	2.55	19.13	71.21	21.71	300.0	0.197491774533977	1.39	1.66	1.62	1.55	0.93	1.7
1551	Mn-Na2WO4/ZSM-5	Mn	25	Na	11	W	74	ZSM-5	14	0.37	0.185	40	40	20	850	10	1.5	6.4	2.1	0.75	3	23.61	6.31	0.64	5.67	15.95	4.44	26.73	2.71	24.02	67.56	18.81	300.0	0.08690496803332587	1.39	1.66	1.62	1.55	0.93	1.7
1552	Mn-Na2WO4/ZSM-5	Mn	25	Na	11	W	74	ZSM-5	14	0.37	0.185	40	40	20	850	15	2.3	9.6	3.2	0.5	3	18.78	7.51	0.79	6.72	16.87	4.36	39.99	4.21	35.78	89.83	23.22	300.0	0.15613931084384525	1.39	1.66	1.62	1.55	0.93	1.7
1553	Mn-Na2WO4/ZSM-5	Mn	25	Na	11	W	74	ZSM-5	14	0.37	0.185	40	40	20	850	20	3.0	12.8	4.3	0.38	3	22.5	7.57	0.79	6.78	16.39	3.89	33.64	3.51	30.13	72.84	17.29	300.0	0.20715417029317135	1.39	1.66	1.62	1.55	0.93	1.7
1554	Mn-Na2WO4/ZSM-5	Mn	25	Na	11	W	74	ZSM-5	14	0.37	0.185	40	40	20	850	10	1.5	6.8	1.7	0.75	4	15.43	6.42	0.63	5.79	12.5	3.07	41.61	4.08	37.52	81.01	19.9	300.0	0.0884713340666949	1.39	1.66	1.62	1.55	0.93	1.7
1555	Mn-Na2WO4/ZSM-5	Mn	25	Na	11	W	74	ZSM-5	14	0.37	0.185	40	40	20	850	15	2.3	10.2	2.6	0.5	4	15.76	7.05	0.72	6.33	12.6	2.74	44.73	4.57	40.16	79.95	17.39	300.0	0.14621694364127671	1.39	1.66	1.62	1.55	0.93	1.7
1556	Mn-Na2WO4/ZSM-5	Mn	25	Na	11	W	74	ZSM-5	14	0.37	0.185	40	40	20	850	20	3.0	13.6	3.4	0.38	4	17.31	7.38	0.81	6.57	12.47	2.53	42.63	4.68	37.95	72.04	14.62	300.0	0.20175022351443536	1.39	1.66	1.62	1.55	0.93	1.7
1557	Mn-Na2WO4/ZSM-5	Mn	25	Na	11	W	74	ZSM-5	14	0.37	0.185	40	40	20	850	10	1.5	7.3	1.2	0.75	6	13.07	5.71	0.53	5.18	8.38	1.75	43.69	4.06	39.63	64.12	13.39	300.0	0.07839339534734065	1.39	1.66	1.62	1.55	0.93	1.7
1558	Mn-Na2WO4/ZSM-5	Mn	25	Na	11	W	74	ZSM-5	14	0.37	0.185	40	40	20	850	15	2.3	10.9	1.8	0.5	6	12.36	6.19	0.69	5.5	8.16	1.52	50.08	5.58	44.5	66.02	12.3	300.0	0.12779745170046342	1.39	1.66	1.62	1.55	0.93	1.7
1559	Mn-Na2WO4/ZSM-5	Mn	25	Na	11	W	74	ZSM-5	14	0.37	0.185	40	40	20	850	20	3.0	14.6	2.4	0.38	6	12.21	6.67	0.81	5.86	7.67	1.39	54.63	6.63	47.99	62.82	11.38	300.0	0.1816541747643053	1.39	1.66	1.62	1.55	0.93	1.7
1560	Mn-Na2WO4/ZSM-5	Mn	25	Na	11	W	74	ZSM-5	14	0.37	0.185	40	40	20	850	10	4.0	4.0	2.0	0.75	2	35.82	5.97	0.71	5.26	23.25	8.2	16.67	1.98	14.68	64.91	22.89	300.0	0.0820750742654744	1.39	1.66	1.62	1.55	0.93	1.7
1561	Mn-Na2WO4/ZSM-5	Mn	25	Na	11	W	74	ZSM-5	14	0.37	0.185	40	40	20	850	15	6.0	6.0	3.0	0.5	2	36.27	6.55	0.7	5.85	23.75	7.19	18.06	1.93	16.13	65.48	19.82	300.0	0.13548730417303906	1.39	1.66	1.62	1.55	0.93	1.7
1562	Mn-Na2WO4/ZSM-5	Mn	25	Na	11	W	74	ZSM-5	14	0.37	0.185	40	40	20	850	20	8.0	8.0	4.0	0.38	2	36.56	6.79	0.78	6.01	23.25	6.86	18.57	2.13	16.44	63.59	18.76	300.0	0.18503993135533053	1.39	1.66	1.62	1.55	0.93	1.7
1563	Mn-Na2WO4/ZSM-5	Mn	25	Na	11	W	74	ZSM-5	14	0.37	0.185	40	40	20	850	10	4.0	4.5	1.5	0.75	3	26.41	6.18	0.64	5.54	16.6	4.61	23.4	2.42	20.98	62.85	17.46	300.0	0.08505617745037249	1.39	1.66	1.62	1.55	0.93	1.7
1564	Mn-Na2WO4/ZSM-5	Mn	25	Na	11	W	74	ZSM-5	14	0.37	0.185	40	40	20	850	15	6.0	6.8	2.3	0.5	3	26.45	6.7	0.73	5.97	16.12	3.88	25.33	2.76	22.57	60.95	14.67	300.0	0.13870015626958634	1.39	1.66	1.62	1.55	0.93	1.7
1565	Mn-Na2WO4/ZSM-5	Mn	25	Na	11	W	74	ZSM-5	14	0.37	0.185	40	40	20	850	20	8.0	9.0	3.0	0.38	3	24.75	7.39	0.79	6.6	16.24	3.7	29.86	3.19	26.67	65.62	14.95	300.0	0.2020343652787203	1.39	1.66	1.62	1.55	0.93	1.7
1566	Mn-Na2WO4/ZSM-5	Mn	25	Na	11	W	74	ZSM-5	14	0.37	0.185	40	40	20	850	10	4.0	4.8	1.2	0.75	4	21.21	6.04	0.57	5.47	12.61	3.04	28.48	2.69	25.79	59.45	14.33	300.0	0.08306803492983912	1.39	1.66	1.62	1.55	0.93	1.7
1567	Mn-Na2WO4/ZSM-5	Mn	25	Na	11	W	74	ZSM-5	14	0.37	0.185	40	40	20	850	15	6.0	7.2	1.8	0.5	4	19.74	6.52	0.68	5.84	12.26	2.69	33.03	3.44	29.58	62.11	13.63	300.0	0.1348453526348684	1.39	1.66	1.62	1.55	0.93	1.7
1568	Mn-Na2WO4/ZSM-5	Mn	25	Na	11	W	74	ZSM-5	14	0.37	0.185	40	40	20	850	20	8.0	9.6	2.4	0.38	4	19.1	7.1	0.78	6.32	11.96	2.42	37.17	4.08	33.09	62.62	12.67	300.0	0.19380668465341705	1.39	1.66	1.62	1.55	0.93	1.7
1569	Mn-Na2WO4/ZSM-5	Mn	25	Na	11	W	74	ZSM-5	14	0.37	0.185	40	40	20	850	10	4.0	5.1	0.9	0.75	6	12.68	5.68	0.64	5.04	7.76	1.7	44.79	5.05	39.75	61.2	13.41	300.0	0.07796923967863445	1.39	1.66	1.62	1.55	0.93	1.7
1570	Mn-Na2WO4/ZSM-5	Mn	25	Na	11	W	74	ZSM-5	14	0.37	0.185	40	40	20	850	15	6.0	7.7	1.3	0.5	6	13.47	6.14	0.78	5.36	7.23	1.52	45.58	5.79	39.79	53.67	11.28	300.0	0.12673175124363956	1.39	1.66	1.62	1.55	0.93	1.7
1571	Mn-Na2WO4/ZSM-5	Mn	25	Na	11	W	74	ZSM-5	14	0.37	0.185	40	40	20	850	20	8.0	10.3	1.7	0.38	6	13.67	6.69	1.02	5.67	6.93	1.43	48.94	7.46	41.48	50.69	10.46	300.0	0.18221816511094927	1.39	1.66	1.62	1.55	0.93	1.7
1572	Mn-Na2WO4/ZSM-5	Mn	25	Na	11	W	74	ZSM-5	14	0.37	0.185	40	40	20	850	10	7.0	2.0	1.0	0.75	2	39.0	5.99	0.72	5.27	23.04	7.09	15.36	1.85	13.51	59.08	18.18	300.0	0.08235870186350908	1.39	1.66	1.62	1.55	0.93	1.7
1573	Mn-Na2WO4/ZSM-5	Mn	25	Na	11	W	74	ZSM-5	14	0.37	0.185	40	40	20	850	15	10.5	3.0	1.5	0.5	2	39.6	6.7	0.91	5.79	21.65	5.98	16.92	2.3	14.62	54.67	15.1	300.0	0.13870015626958634	1.39	1.66	1.62	1.55	0.93	1.7
1574	Mn-Na2WO4/ZSM-5	Mn	25	Na	11	W	74	ZSM-5	14	0.37	0.185	40	40	20	850	20	14.0	4.0	2.0	0.38	2	39.73	7.31	0.95	6.36	21.93	5.91	18.4	2.39	16.01	55.2	14.88	300.0	0.19976208973776316	1.39	1.66	1.62	1.55	0.93	1.7
