Repository: jimmmmmmmyzzy/SR-in-Heterogeneous-Catalysis

# Towards distilling 'physical laws' in heterogeneous catalysis with symbolic regression

File: OCM_dataset_modified.csv (part 9 of 64)
	Name	M1	M1_atom_number	M2	M2_atom_number	M3	M3_atom_number	Support 	Support_ID	M2_mol	M3_mol	M1_mol%	M2_mol%	M3_mol%	Temp	Total_flow	Ar_flow	CH4_flow	O2_flow	CT	CH4/O2	CH4_conv	C2y	C2H6y	C2H4y	COy	CO2y	C2s	C2H6s	C2H4s	COs	CO2s	BET_surface_area	rate_constant	radii_M1	radii_M2	radii_M3	chi_M1	chi_M2	chi_M3
1575	Mn-Na2WO4/ZSM-5	Mn	25	Na	11	W	74	ZSM-5	14	0.37	0.185	40	40	20	850	10	7.0	2.3	0.8	0.75	3	27.94	6.6	0.75	5.85	15.04	4.11	23.62	2.68	20.94	53.83	14.71	300.0	0.09103845433772599	1.39	1.66	1.62	1.55	0.93	1.7
1576	Mn-Na2WO4/ZSM-5	Mn	25	Na	11	W	74	ZSM-5	14	0.37	0.185	40	40	20	850	15	10.5	3.4	1.1	0.5	3	28.24	7.42	1.06	6.36	12.96	3.49	26.27	3.75	22.52	45.89	12.36	300.0	0.1541941007699339	1.39	1.66	1.62	1.55	0.93	1.7
1577	Mn-Na2WO4/ZSM-5	Mn	25	Na	11	W	74	ZSM-5	14	0.37	0.185	40	40	20	850	20	14.0	4.5	1.5	0.38	3	27.64	8.34	1.43	6.91	12.88	3.52	30.17	5.17	25.0	46.6	12.74	300.0	0.22916870238714054	1.39	1.66	1.62	1.55	0.93	1.7
1578	Mn-Na2WO4/ZSM-5	Mn	25	Na	11	W	74	ZSM-5	14	0.37	0.185	40	40	20	850	10	7.0	2.4	0.6	0.75	4	22.23	6.68	0.91	5.77	9.93	2.87	30.05	4.09	25.96	44.67	12.91	300.0	0.09218098511314948	1.39	1.66	1.62	1.55	0.93	1.7
1579	Mn-Na2WO4/ZSM-5	Mn	25	Na	11	W	74	ZSM-5	14	0.37	0.185	40	40	20	850	15	10.5	3.6	0.9	0.5	4	22.39	8.66	1.84	6.82	7.93	2.86	38.68	8.22	30.46	35.42	12.77	300.0	0.18116275646247695	1.39	1.66	1.62	1.55	0.93	1.7
1580	Mn-Na2WO4/ZSM-5	Mn	25	Na	11	W	74	ZSM-5	14	0.37	0.185	40	40	20	850	20	14.0	4.8	1.2	0.38	4	23.72	10.18	2.58	7.6	7.13	3.03	42.92	10.88	32.04	30.06	12.77	300.0	0.28253294296973525	1.39	1.66	1.62	1.55	0.93	1.7
1581	Mn-Na2WO4/ZSM-5	Mn	25	Na	11	W	74	ZSM-5	14	0.37	0.185	40	40	20	850	10	7.0	2.6	0.4	0.75	6	16.86	7.57	1.58	5.99	4.66	2.22	44.9	9.37	35.53	27.64	13.17	300.0	0.10495811294854014	1.39	1.66	1.62	1.55	0.93	1.7
1582	Mn-Na2WO4/ZSM-5	Mn	25	Na	11	W	74	ZSM-5	14	0.37	0.185	40	40	20	850	15	10.5	3.9	0.6	0.5	6	17.8	10.28	2.68	7.6	3.2	2.41	57.75	15.06	42.7	17.98	13.54	300.0	0.2169529526721676	1.39	1.66	1.62	1.55	0.93	1.7
1583	Mn-Na2WO4/ZSM-5	Mn	25	Na	11	W	74	ZSM-5	14	0.37	0.185	40	40	20	850	20	14.0	5.1	0.9	0.38	6	18.58	11.88	3.44	8.44	2.62	2.56	63.94	18.51	45.43	14.1	13.78	300.0	0.33281753698407635	1.39	1.66	1.62	1.55	0.93	1.7
1584	Mn-Na2WO4/ZSM-5	Mn	25	Na	11	W	74	ZSM-5	14	0.37	0.185	40	40	20	800	10	1.5	5.7	2.8	0.75	2	35.16	7.25	1.09	6.16	21.01	6.9	20.62	3.1	17.52	59.76	19.62	300.0	0.10034997933406248	1.39	1.66	1.62	1.55	0.93	1.7
1585	Mn-Na2WO4/ZSM-5	Mn	25	Na	11	W	74	ZSM-5	14	0.37	0.185	40	40	20	800	15	2.3	8.5	4.3	0.5	2	34.51	8.04	1.25	6.79	22.07	6.9	23.3	3.62	19.68	63.95	19.99	300.0	0.1676329721862212	1.39	1.66	1.62	1.55	0.93	1.7
1586	Mn-Na2WO4/ZSM-5	Mn	25	Na	11	W	74	ZSM-5	14	0.37	0.185	40	40	20	800	20	3.0	11.3	5.7	0.38	2	35.53	8.21	1.37	6.84	21.8	6.53	23.11	3.86	19.25	61.36	18.38	300.0	0.22543901778182063	1.39	1.66	1.62	1.55	0.93	1.7
1587	Mn-Na2WO4/ZSM-5	Mn	25	Na	11	W	74	ZSM-5	14	0.37	0.185	40	40	20	800	10	1.5	6.4	2.1	0.75	3	23.55	7.75	1.12	6.63	14.86	3.77	32.91	4.76	28.15	63.1	16.01	300.0	0.10755720408993975	1.39	1.66	1.62	1.55	0.93	1.7
1588	Mn-Na2WO4/ZSM-5	Mn	25	Na	11	W	74	ZSM-5	14	0.37	0.185	40	40	20	800	15	2.3	9.6	3.2	0.5	3	23.85	8.26	1.3	6.96	14.73	3.59	34.63	5.45	29.18	61.76	15.05	300.0	0.1724233936381309	1.39	1.66	1.62	1.55	0.93	1.7
1589	Mn-Na2WO4/ZSM-5	Mn	25	Na	11	W	74	ZSM-5	14	0.37	0.185	40	40	20	800	20	3.0	12.8	4.3	0.38	3	24.33	8.59	1.48	7.11	14.7	3.44	35.31	6.08	29.22	60.42	14.14	300.0	0.236356064006221	1.39	1.66	1.62	1.55	0.93	1.7
1590	Mn-Na2WO4/ZSM-5	Mn	25	Na	11	W	74	ZSM-5	14	0.37	0.185	40	40	20	800	10	1.5	6.8	1.7	0.75	4	17.57	7.59	1.17	6.42	10.84	2.45	43.2	6.66	36.54	61.7	13.94	300.0	0.1052466507841897	1.39	1.66	1.62	1.55	0.93	1.7
1591	Mn-Na2WO4/ZSM-5	Mn	25	Na	11	W	74	ZSM-5	14	0.37	0.185	40	40	20	800	15	2.3	10.2	2.6	0.5	4	19.99	8.0	1.36	6.64	10.56	2.31	40.02	6.8	33.22	52.83	11.56	300.0	0.16676321787810203	1.39	1.66	1.62	1.55	0.93	1.7
1592	Mn-Na2WO4/ZSM-5	Mn	25	Na	11	W	74	ZSM-5	14	0.37	0.185	40	40	20	800	20	3.0	13.6	3.4	0.38	4	20.48	8.44	1.68	6.76	10.11	2.28	41.21	8.2	33.01	49.37	11.13	300.0	0.23204129185190908	1.39	1.66	1.62	1.55	0.93	1.7
1593	Mn-Na2WO4/ZSM-5	Mn	25	Na	11	W	74	ZSM-5	14	0.37	0.185	40	40	20	800	10	1.5	7.3	1.2	0.75	6	16.61	7.08	1.38	5.7	6.41	1.5	42.62	8.31	34.32	38.59	9.03	300.0	0.09790837078117726	1.39	1.66	1.62	1.55	0.93	1.7
1594	Mn-Na2WO4/ZSM-5	Mn	25	Na	11	W	74	ZSM-5	14	0.37	0.185	40	40	20	800	15	2.3	10.9	1.8	0.5	6	14.35	8.94	2.38	6.56	5.54	1.65	62.3	16.59	45.71	38.61	11.5	300.0	0.18730311216291076	1.39	1.66	1.62	1.55	0.93	1.7
1595	Mn-Na2WO4/ZSM-5	Mn	25	Na	11	W	74	ZSM-5	14	0.37	0.185	40	40	20	800	20	3.0	14.6	2.4	0.38	6	15.5	10.26	3.2	7.06	4.73	1.76	66.19	20.65	45.55	30.52	11.35	300.0	0.28487785642172136	1.39	1.66	1.62	1.55	0.93	1.7
1596	Mn-Na2WO4/ZSM-5	Mn	25	Na	11	W	74	ZSM-5	14	0.37	0.185	40	40	20	800	10	4.0	4.0	2.0	0.75	2	35.28	7.36	1.08	6.28	21.88	6.97	20.86	3.06	17.8	62.02	19.76	300.0	0.10193222955120834	1.39	1.66	1.62	1.55	0.93	1.7
1597	Mn-Na2WO4/ZSM-5	Mn	25	Na	11	W	74	ZSM-5	14	0.37	0.185	40	40	20	800	15	6.0	6.0	3.0	0.5	2	35.59	7.93	1.28	6.65	21.53	6.57	22.28	3.6	18.69	60.49	18.46	300.0	0.16524205737667383	1.39	1.66	1.62	1.55	0.93	1.7
1598	Mn-Na2WO4/ZSM-5	Mn	25	Na	11	W	74	ZSM-5	14	0.37	0.185	40	40	20	800	20	8.0	8.0	4.0	0.38	2	35.83	8.38	1.44	6.94	21.53	6.35	23.39	4.02	19.37	60.09	17.72	300.0	0.23031736191972443	1.39	1.66	1.62	1.55	0.93	1.7
1599	Mn-Na2WO4/ZSM-5	Mn	25	Na	11	W	74	ZSM-5	14	0.37	0.185	40	40	20	800	10	4.0	4.5	1.5	0.75	3	26.3	7.66	1.19	6.47	14.55	3.75	29.13	4.52	24.6	55.32	14.26	300.0	0.10625702521233134	1.39	1.66	1.62	1.55	0.93	1.7
1600	Mn-Na2WO4/ZSM-5	Mn	25	Na	11	W	74	ZSM-5	14	0.37	0.185	40	40	20	800	15	6.0	6.8	2.3	0.5	3	24.72	8.59	1.7	6.89	13.37	3.46	34.75	6.88	27.87	54.09	14.0	300.0	0.17963060864472796	1.39	1.66	1.62	1.55	0.93	1.7
1601	Mn-Na2WO4/ZSM-5	Mn	25	Na	11	W	74	ZSM-5	14	0.37	0.185	40	40	20	800	20	8.0	9.0	3.0	0.38	3	24.94	9.33	2.0	7.33	12.95	3.46	37.41	8.02	29.39	51.92	13.87	300.0	0.25774643244770146	1.39	1.66	1.62	1.55	0.93	1.7
1602	Mn-Na2WO4/ZSM-5	Mn	25	Na	11	W	74	ZSM-5	14	0.37	0.185	40	40	20	800	10	4.0	4.8	1.2	0.75	4	20.34	7.87	1.52	6.35	10.03	2.62	38.69	7.47	31.22	49.31	12.88	300.0	0.10929275048966756	1.39	1.66	1.62	1.55	0.93	1.7
1603	Mn-Na2WO4/ZSM-5	Mn	25	Na	11	W	74	ZSM-5	14	0.37	0.185	40	40	20	800	15	6.0	7.2	1.8	0.5	4	17.85	10.14	2.67	7.47	8.26	2.72	56.81	14.96	41.85	46.27	15.24	300.0	0.21383456469215506	1.39	1.66	1.62	1.55	0.93	1.7
1604	Mn-Na2WO4/ZSM-5	Mn	25	Na	11	W	74	ZSM-5	14	0.37	0.185	40	40	20	800	20	8.0	9.6	2.4	0.38	4	21.31	11.14	3.28	7.86	7.64	2.88	52.28	15.39	36.88	35.85	13.51	300.0	0.3108107591587602	1.39	1.66	1.62	1.55	0.93	1.7
1605	Mn-Na2WO4/ZSM-5	Mn	25	Na	11	W	74	ZSM-5	14	0.37	0.185	40	40	20	800	10	4.0	5.1	0.9	0.75	6	15.85	10.02	2.96	7.06	4.0	2.11	63.22	18.68	44.54	25.24	13.31	300.0	0.14077701676675344	1.39	1.66	1.62	1.55	0.93	1.7
1606	Mn-Na2WO4/ZSM-5	Mn	25	Na	11	W	74	ZSM-5	14	0.37	0.185	40	40	20	800	15	6.0	7.7	1.3	0.5	6	16.83	12.6	4.12	8.48	2.92	2.4	74.87	24.48	50.39	17.35	14.26	300.0	0.2693498066532032	1.39	1.66	1.62	1.55	0.93	1.7
1607	Mn-Na2WO4/ZSM-5	Mn	25	Na	11	W	74	ZSM-5	14	0.37	0.185	40	40	20	800	20	8.0	10.3	1.7	0.38	6	16.5	14.03	4.87	9.16	2.49	2.55	85.03	29.52	55.52	15.09	15.45	300.0	0.3978204942151016	1.39	1.66	1.62	1.55	0.93	1.7
1608	Mn-Na2WO4/ZSM-5	Mn	25	Na	11	W	74	ZSM-5	14	0.37	0.185	40	40	20	800	10	7.0	2.0	1.0	0.75	2	37.52	9.99	2.4	7.59	17.28	7.37	26.63	6.4	20.23	46.06	19.64	300.0	0.1403325476254633	1.39	1.66	1.62	1.55	0.93	1.7
1609	Mn-Na2WO4/ZSM-5	Mn	25	Na	11	W	74	ZSM-5	14	0.37	0.185	40	40	20	800	15	10.5	3.0	1.5	0.5	2	40.19	13.33	3.9	9.43	14.12	8.28	33.17	9.7	23.46	35.13	20.6	300.0	0.2861247656836755	1.39	1.66	1.62	1.55	0.93	1.7
1610	Mn-Na2WO4/ZSM-5	Mn	25	Na	11	W	74	ZSM-5	14	0.37	0.185	40	40	20	800	20	14.0	4.0	2.0	0.38	2	39.78	15.74	4.76	10.98	12.9	9.19	39.57	11.97	27.6	32.43	23.1	300.0	0.4506919195716339	1.39	1.66	1.62	1.55	0.93	1.7
1611	Mn-Na2WO4/ZSM-5	Mn	25	Na	11	W	74	ZSM-5	14	0.37	0.185	40	40	20	800	10	7.0	2.3	0.8	0.75	3	31.45	14.41	4.23	10.18	7.38	6.28	45.82	13.45	32.37	23.47	19.97	300.0	0.2074689761260974	1.39	1.66	1.62	1.55	0.93	1.7
1612	Mn-Na2WO4/ZSM-5	Mn	25	Na	11	W	74	ZSM-5	14	0.37	0.185	40	40	20	800	15	10.5	3.4	1.1	0.5	3	30.7	18.37	5.43	12.94	4.94	7.06	59.84	17.69	42.15	16.09	23.0	300.0	0.4059466890496534	1.39	1.66	1.62	1.55	0.93	1.7
1613	Mn-Na2WO4/ZSM-5	Mn	25	Na	11	W	74	ZSM-5	14	0.37	0.185	40	40	20	800	20	14.0	4.5	1.5	0.38	3	30.92	19.9	5.91	13.99	4.32	7.3	64.36	19.11	45.25	13.97	23.61	300.0	0.5839324524046784	1.39	1.66	1.62	1.55	0.93	1.7
1614	Mn-Na2WO4/ZSM-5	Mn	25	Na	11	W	74	ZSM-5	14	0.37	0.185	40	40	20	800	10	7.0	2.4	0.6	0.75	4	25.83	15.48	4.51	10.97	4.24	5.4	59.93	17.46	42.47	16.42	20.91	300.0	0.2242426576536473	1.39	1.66	1.62	1.55	0.93	1.7
1615	Mn-Na2WO4/ZSM-5	Mn	25	Na	11	W	74	ZSM-5	14	0.37	0.185	40	40	20	800	15	10.5	3.6	0.9	0.5	4	26.47	18.18	5.73	12.45	2.14	5.36	68.68	21.65	47.03	8.08	20.25	300.0	0.4012969469736776	1.39	1.66	1.62	1.55	0.93	1.7
1616	Mn-Na2WO4/ZSM-5	Mn	25	Na	11	W	74	ZSM-5	14	0.37	0.185	40	40	20	800	20	14.0	4.8	1.2	0.38	4	26.15	19.39	6.05	13.34	1.78	5.35	74.15	23.14	51.01	6.81	20.46	300.0	0.5672301965594256	1.39	1.66	1.62	1.55	0.93	1.7
1617	Mn-Na2WO4/ZSM-5	Mn	25	Na	11	W	74	ZSM-5	14	0.37	0.185	40	40	20	800	10	7.0	2.6	0.4	0.75	6	19.57	14.61	4.75	9.86	1.28	3.8	74.66	24.27	50.38	6.54	19.42	300.0	0.21058825075810214	1.39	1.66	1.62	1.55	0.93	1.7
1618	Mn-Na2WO4/ZSM-5	Mn	25	Na	11	W	74	ZSM-5	14	0.37	0.185	40	40	20	800	15	10.5	3.9	0.6	0.5	6	19.45	15.7	5.38	10.32	0.52	3.56	80.72	27.66	53.06	2.67	18.3	300.0	0.34157664196056325	1.39	1.66	1.62	1.55	0.93	1.7
1619	Mn-Na2WO4/ZSM-5	Mn	25	Na	11	W	74	ZSM-5	14	0.37	0.185	40	40	20	800	20	14.0	5.1	0.9	0.38	6	20.11	16.86	6.07	10.79	0.41	3.51	83.84	30.18	53.65	2.04	17.45	300.0	0.48590592674631566	1.39	1.66	1.62	1.55	0.93	1.7
1620	Mn-Na2WO4/ZSM-5	Mn	25	Na	11	W	74	ZSM-5	14	0.37	0.185	40	40	20	775	10	1.5	5.7	2.8	0.75	2	33.95	7.84	1.42	6.42	20.6	6.76	23.09	4.18	18.91	60.68	19.91	300.0	0.10885865205401372	1.39	1.66	1.62	1.55	0.93	1.7
1621	Mn-Na2WO4/ZSM-5	Mn	25	Na	11	W	74	ZSM-5	14	0.37	0.185	40	40	20	775	15	2.3	8.5	4.3	0.5	2	34.55	8.43	1.64	6.79	21.02	6.62	24.4	4.75	19.65	60.84	19.16	300.0	0.17613295773690127	1.39	1.66	1.62	1.55	0.93	1.7
1622	Mn-Na2WO4/ZSM-5	Mn	25	Na	11	W	74	ZSM-5	14	0.37	0.185	40	40	20	775	20	3.0	11.3	5.7	0.38	2	35.94	8.61	1.74	6.87	20.74	6.38	23.96	4.84	19.12	57.71	17.75	300.0	0.2369319018525817	1.39	1.66	1.62	1.55	0.93	1.7
1623	Mn-Na2WO4/ZSM-5	Mn	25	Na	11	W	74	ZSM-5	14	0.37	0.185	40	40	20	775	10	1.5	6.4	2.1	0.75	3	25.95	8.04	1.5	6.54	13.69	3.6	30.98	5.78	25.2	52.76	13.87	300.0	0.11175531479081413	1.39	1.66	1.62	1.55	0.93	1.7
1624	Mn-Na2WO4/ZSM-5	Mn	25	Na	11	W	74	ZSM-5	14	0.37	0.185	40	40	20	775	15	2.3	9.6	3.2	0.5	3	24.47	8.62	1.75	6.87	13.63	3.6	35.23	7.15	28.08	55.7	14.71	300.0	0.18028709970593196	1.39	1.66	1.62	1.55	0.93	1.7
1625	Mn-Na2WO4/ZSM-5	Mn	25	Na	11	W	74	ZSM-5	14	0.37	0.185	40	40	20	775	20	3.0	12.8	4.3	0.38	3	25.54	9.14	2.07	7.07	13.43	3.58	35.79	8.1	27.68	52.58	14.02	300.0	0.252237699096932	1.39	1.66	1.62	1.55	0.93	1.7
1626	Mn-Na2WO4/ZSM-5	Mn	25	Na	11	W	74	ZSM-5	14	0.37	0.185	40	40	20	775	10	1.5	6.8	1.7	0.75	4	21.51	8.06	1.8	6.26	9.59	2.48	37.47	8.37	29.1	44.58	11.53	300.0	0.1120453274800126	1.39	1.66	1.62	1.55	0.93	1.7
1627	Mn-Na2WO4/ZSM-5	Mn	25	Na	11	W	74	ZSM-5	14	0.37	0.185	40	40	20	775	15	2.3	10.2	2.6	0.5	4	20.84	9.25	2.46	6.79	9.02	2.61	44.39	11.8	32.58	43.28	12.52	300.0	0.19412342568626248	1.39	1.66	1.62	1.55	0.93	1.7
1628	Mn-Na2WO4/ZSM-5	Mn	25	Na	11	W	74	ZSM-5	14	0.37	0.185	40	40	20	775	20	3.0	13.6	3.4	0.38	4	21.36	10.4	3.12	7.28	8.37	2.77	48.69	14.61	34.08	39.19	12.97	300.0	0.2889864894926489	1.39	1.66	1.62	1.55	0.93	1.7
1629	Mn-Na2WO4/ZSM-5	Mn	25	Na	11	W	74	ZSM-5	14	0.37	0.185	40	40	20	775	10	1.5	7.3	1.2	0.75	6	16.84	9.77	3.08	6.69	4.67	2.03	58.02	18.29	39.73	27.73	12.05	300.0	0.13707762664224274	1.39	1.66	1.62	1.55	0.93	1.7
1630	Mn-Na2WO4/ZSM-5	Mn	25	Na	11	W	74	ZSM-5	14	0.37	0.185	40	40	20	775	15	2.3	10.9	1.8	0.5	6	17.76	12.32	4.41	7.91	3.54	2.35	69.37	24.83	44.54	19.93	13.23	300.0	0.26295272557677185	1.39	1.66	1.62	1.55	0.93	1.7
1631	Mn-Na2WO4/ZSM-5	Mn	25	Na	11	W	74	ZSM-5	14	0.37	0.185	40	40	20	775	20	3.0	14.6	2.4	0.38	6	14.25	14.34	5.43	8.91	2.69	2.64	100.63	38.11	62.53	18.88	18.53	300.0	0.40732687842333265	1.39	1.66	1.62	1.55	0.93	1.7
1632	Mn-Na2WO4/ZSM-5	Mn	25	Na	11	W	74	ZSM-5	14	0.37	0.185	40	40	20	775	10	4.0	4.0	2.0	0.75	2	34.51	8.24	1.6	6.64	20.78	6.91	23.88	4.64	19.24	60.21	20.02	300.0	0.11465828422263487	1.39	1.66	1.62	1.55	0.93	1.7
1633	Mn-Na2WO4/ZSM-5	Mn	25	Na	11	W	74	ZSM-5	14	0.37	0.185	40	40	20	775	15	6.0	6.0	3.0	0.5	2	34.47	9.08	2.03	7.05	19.8	6.61	26.34	5.89	20.45	57.44	19.18	300.0	0.1903803740074978	1.39	1.66	1.62	1.55	0.93	1.7
1634	Mn-Na2WO4/ZSM-5	Mn	25	Na	11	W	74	ZSM-5	14	0.37	0.185	40	40	20	775	20	8.0	8.0	4.0	0.38	2	36.04	9.47	2.3	7.17	19.39	6.57	26.28	6.38	19.89	53.8	18.23	300.0	0.26181289079142733	1.39	1.66	1.62	1.55	0.93	1.7
1635	Mn-Na2WO4/ZSM-5	Mn	25	Na	11	W	74	ZSM-5	14	0.37	0.185	40	40	20	775	10	4.0	4.5	1.5	0.75	3	26.41	9.17	2.19	6.98	12.38	4.1	34.72	8.29	26.43	46.88	15.52	300.0	0.12824074463195892	1.39	1.66	1.62	1.55	0.93	1.7
1636	Mn-Na2WO4/ZSM-5	Mn	25	Na	11	W	74	ZSM-5	14	0.37	0.185	40	40	20	775	15	6.0	6.8	2.3	0.5	3	26.95	11.28	3.43	7.85	10.71	4.39	41.86	12.73	29.13	39.74	16.29	300.0	0.23936968589195956	1.39	1.66	1.62	1.55	0.93	1.7
1637	Mn-Na2WO4/ZSM-5	Mn	25	Na	11	W	74	ZSM-5	14	0.37	0.185	40	40	20	775	20	8.0	9.0	3.0	0.38	3	27.58	12.85	4.13	8.72	10.16	4.76	46.59	14.97	31.62	36.84	17.26	300.0	0.3619458263738461	1.39	1.66	1.62	1.55	0.93	1.7
1638	Mn-Na2WO4/ZSM-5	Mn	25	Na	11	W	74	ZSM-5	14	0.37	0.185	40	40	20	775	10	4.0	4.8	1.2	0.75	4	21.65	11.33	3.47	7.86	7.36	3.53	52.33	16.03	36.3	34.0	16.3	300.0	0.16033143012823423	1.39	1.66	1.62	1.55	0.93	1.7
1639	Mn-Na2WO4/ZSM-5	Mn	25	Na	11	W	74	ZSM-5	14	0.37	0.185	40	40	20	775	15	6.0	7.2	1.8	0.5	4	23.46	14.37	4.91	9.46	5.58	4.11	61.25	20.93	40.32	23.79	17.52	300.0	0.31026899389998125	1.39	1.66	1.62	1.55	0.93	1.7
1640	Mn-Na2WO4/ZSM-5	Mn	25	Na	11	W	74	ZSM-5	14	0.37	0.185	40	40	20	775	20	8.0	9.6	2.4	0.38	4	23.28	16.16	5.51	10.65	4.56	4.38	69.42	23.67	45.75	19.59	18.81	300.0	0.4638420142509455	1.39	1.66	1.62	1.55	0.93	1.7
1641	Mn-Na2WO4/ZSM-5	Mn	25	Na	11	W	74	ZSM-5	14	0.37	0.185	40	40	20	775	10	4.0	5.1	0.9	0.75	6	16.15	13.65	4.72	8.93	2.15	2.99	84.52	29.23	55.29	13.31	18.51	300.0	0.19568184186053847	1.39	1.66	1.62	1.55	0.93	1.7
1642	Mn-Na2WO4/ZSM-5	Mn	25	Na	11	W	74	ZSM-5	14	0.37	0.185	40	40	20	775	15	6.0	7.7	1.3	0.5	6	18.41	15.26	5.5	9.76	1.56	3.1	82.89	29.88	53.01	8.47	16.84	300.0	0.3311648815793563	1.39	1.66	1.62	1.55	0.93	1.7
1643	Mn-Na2WO4/ZSM-5	Mn	25	Na	11	W	74	ZSM-5	14	0.37	0.185	40	40	20	775	20	8.0	10.3	1.7	0.38	6	20.27	15.81	6.01	9.8	1.39	3.13	78.0	29.65	48.35	6.86	15.44	300.0	0.4528790437855757	1.39	1.66	1.62	1.55	0.93	1.7
1644	Mn-Na2WO4/ZSM-5	Mn	25	Na	11	W	74	ZSM-5	14	0.37	0.185	40	40	20	775	10	7.0	2.0	1.0	0.75	2	39.65	16.61	4.91	11.7	10.55	11.08	41.89	12.38	29.51	26.61	27.94	300.0	0.2421890505189299	1.39	1.66	1.62	1.55	0.93	1.7
1645	Mn-Na2WO4/ZSM-5	Mn	25	Na	11	W	74	ZSM-5	14	0.37	0.185	40	40	20	775	15	10.5	3.0	1.5	0.5	2	40.79	18.74	5.44	13.3	8.98	11.63	45.94	13.34	32.61	22.02	28.51	300.0	0.4150325908570214	1.39	1.66	1.62	1.55	0.93	1.7
1646	Mn-Na2WO4/ZSM-5	Mn	25	Na	11	W	74	ZSM-5	14	0.37	0.185	40	40	20	775	20	14.0	4.0	2.0	0.38	2	39.98	19.46	5.84	13.62	8.19	10.98	48.67	14.61	34.07	20.49	27.46	300.0	0.5695163962231139	1.39	1.66	1.62	1.55	0.93	1.7
1647	Mn-Na2WO4/ZSM-5	Mn	25	Na	11	W	74	ZSM-5	14	0.37	0.185	40	40	20	775	10	7.0	2.3	0.8	0.75	3	31.93	18.64	5.53	13.11	4.33	8.31	58.38	17.32	41.06	13.56	26.03	300.0	0.27504857899704915	1.39	1.66	1.62	1.55	0.93	1.7
1648	Mn-Na2WO4/ZSM-5	Mn	25	Na	11	W	74	ZSM-5	14	0.37	0.185	40	40	20	775	15	10.5	3.4	1.1	0.5	3	30.99	18.82	5.98	12.84	4.05	7.53	60.73	19.3	41.43	13.07	24.3	300.0	0.4170025491546795	1.39	1.66	1.62	1.55	0.93	1.7
1649	Mn-Na2WO4/ZSM-5	Mn	25	Na	11	W	74	ZSM-5	14	0.37	0.185	40	40	20	775	20	14.0	4.5	1.5	0.38	3	27.27	17.42	6.12	11.3	3.28	6.27	63.88	22.44	41.44	12.03	22.99	300.0	0.5036912250793348	1.39	1.66	1.62	1.55	0.93	1.7
1650	Mn-Na2WO4/ZSM-5	Mn	25	Na	11	W	74	ZSM-5	14	0.37	0.185	40	40	20	775	10	7.0	2.4	0.6	0.75	4	24.69	17.25	5.49	11.76	2.27	6.1	69.87	22.24	47.63	9.19	24.71	300.0	0.25246156230789213	1.39	1.66	1.62	1.55	0.93	1.7
1651	Mn-Na2WO4/ZSM-5	Mn	25	Na	11	W	74	ZSM-5	14	0.37	0.185	40	40	20	775	15	10.5	3.6	0.9	0.5	4	25.35	16.56	5.94	10.62	1.87	5.17	65.33	23.43	41.89	7.38	20.39	300.0	0.36208475059114864	1.39	1.66	1.62	1.55	0.93	1.7
1652	Mn-Na2WO4/ZSM-5	Mn	25	Na	11	W	74	ZSM-5	14	0.37	0.185	40	40	20	775	20	14.0	4.8	1.2	0.38	4	21.6	14.16	5.86	8.3	1.53	3.93	65.56	27.13	38.43	7.08	18.19	300.0	0.4018028622780218	1.39	1.66	1.62	1.55	0.93	1.7
1653	Mn-Na2WO4/ZSM-5	Mn	25	Na	11	W	74	ZSM-5	14	0.37	0.185	40	40	20	775	10	7.0	2.6	0.4	0.75	6	19.59	14.65	5.4	9.25	1.1	3.97	74.78	27.57	47.22	5.62	20.27	300.0	0.21121298233018893	1.39	1.66	1.62	1.55	0.93	1.7
1654	Mn-Na2WO4/ZSM-5	Mn	25	Na	11	W	74	ZSM-5	14	0.37	0.185	40	40	20	775	15	10.5	3.9	0.6	0.5	6	16.61	12.51	5.33	7.18	0.27	2.82	75.32	32.09	43.23	1.63	16.98	300.0	0.26729136973983636	1.39	1.66	1.62	1.55	0.93	1.7
1655	Mn-Na2WO4/ZSM-5	Mn	25	Na	11	W	74	ZSM-5	14	0.37	0.185	40	40	20	775	20	14.0	5.1	0.9	0.38	6	15.13	11.24	5.36	5.88	0.02	2.44	74.29	35.43	38.86	0.13	16.13	300.0	0.3137739155886796	1.39	1.66	1.62	1.55	0.93	1.7
1656	Mn-Na2WO4/ZSM-5	Mn	25	Na	11	W	74	ZSM-5	14	0.37	0.185	40	40	20	750	10	1.5	5.7	2.8	0.75	2	33.81	8.32	1.83	6.49	19.63	6.78	24.61	5.41	19.2	58.06	20.05	300.0	0.1158212440288825	1.39	1.66	1.62	1.55	0.93	1.7
1657	Mn-Na2WO4/ZSM-5	Mn	25	Na	11	W	74	ZSM-5	14	0.37	0.185	40	40	20	750	15	2.3	8.5	4.3	0.5	2	34.11	8.92	2.14	6.78	19.95	6.73	26.15	6.27	19.88	58.49	19.73	300.0	0.1868638895851049	1.39	1.66	1.62	1.55	0.93	1.7
1658	Mn-Na2WO4/ZSM-5	Mn	25	Na	11	W	74	ZSM-5	14	0.37	0.185	40	40	20	750	20	3.0	11.3	5.7	0.38	2	33.08	9.38	2.39	6.99	20.05	6.73	28.36	7.22	21.13	60.61	20.34	300.0	0.25919801776078744	1.39	1.66	1.62	1.55	0.93	1.7
1659	Mn-Na2WO4/ZSM-5	Mn	25	Na	11	W	74	ZSM-5	14	0.37	0.185	40	40	20	750	10	1.5	6.4	2.1	0.75	3	26.92	8.77	2.28	6.49	12.43	3.87	32.58	8.47	24.11	46.17	14.38	300.0	0.12238186084094453	1.39	1.66	1.62	1.55	0.93	1.7
1660	Mn-Na2WO4/ZSM-5	Mn	25	Na	11	W	74	ZSM-5	14	0.37	0.185	40	40	20	750	15	2.3	9.6	3.2	0.5	3	23.36	10.66	3.24	7.42	11.97	4.21	45.63	13.87	31.76	51.24	18.02	300.0	0.22544174012823756	1.39	1.66	1.62	1.55	0.93	1.7
1661	Mn-Na2WO4/ZSM-5	Mn	25	Na	11	W	74	ZSM-5	14	0.37	0.185	40	40	20	750	20	3.0	12.8	4.3	0.38	3	26.29	11.43	3.71	7.72	11.02	4.41	43.48	14.11	29.36	41.92	16.77	300.0	0.3194131214910518	1.39	1.66	1.62	1.55	0.93	1.7
1662	Mn-Na2WO4/ZSM-5	Mn	25	Na	11	W	74	ZSM-5	14	0.37	0.185	40	40	20	750	10	1.5	6.8	1.7	0.75	4	20.51	10.56	3.47	7.09	7.85	3.27	51.49	16.92	34.57	38.27	15.94	300.0	0.14880290210840316	1.39	1.66	1.62	1.55	0.93	1.7
1663	Mn-Na2WO4/ZSM-5	Mn	25	Na	11	W	74	ZSM-5	14	0.37	0.185	40	40	20	750	15	2.3	10.2	2.6	0.5	4	20.99	13.27	4.69	8.58	6.36	3.97	63.22	22.34	40.88	30.3	18.91	300.0	0.2847406825834541	1.39	1.66	1.62	1.55	0.93	1.7
1664	Mn-Na2WO4/ZSM-5	Mn	25	Na	11	W	74	ZSM-5	14	0.37	0.185	40	40	20	750	20	3.0	13.6	3.4	0.38	4	22.94	14.39	5.31	9.08	5.68	4.1	62.73	23.15	39.58	24.76	17.87	300.0	0.40886338745709766	1.39	1.66	1.62	1.55	0.93	1.7
1665	Mn-Na2WO4/ZSM-5	Mn	25	Na	11	W	74	ZSM-5	14	0.37	0.185	40	40	20	750	10	1.5	7.3	1.2	0.75	6	18.9	12.68	4.67	8.01	2.75	2.94	67.09	24.71	42.38	14.55	15.56	300.0	0.180787539075131	1.39	1.66	1.62	1.55	0.93	1.7
1666	Mn-Na2WO4/ZSM-5	Mn	25	Na	11	W	74	ZSM-5	14	0.37	0.185	40	40	20	750	15	2.3	10.9	1.8	0.5	6	18.25	13.91	5.44	8.47	2.06	3.12	76.22	29.81	46.41	11.29	17.1	300.0	0.29955385063645623	1.39	1.66	1.62	1.55	0.93	1.7
1667	Mn-Na2WO4/ZSM-5	Mn	25	Na	11	W	74	ZSM-5	14	0.37	0.185	40	40	20	750	20	3.0	14.6	2.4	0.38	6	18.21	13.29	5.54	7.75	1.89	2.86	72.98	30.42	42.56	10.38	15.71	300.0	0.37526570683953236	1.39	1.66	1.62	1.55	0.93	1.7
1668	Mn-Na2WO4/ZSM-5	Mn	25	Na	11	W	74	ZSM-5	14	0.37	0.185	40	40	20	750	10	4.0	4.0	2.0	0.75	2	33.89	9.86	2.72	7.14	18.25	7.73	29.09	8.03	21.07	53.85	22.81	300.0	0.13840822496745223	1.39	1.66	1.62	1.55	0.93	1.7
1669	Mn-Na2WO4/ZSM-5	Mn	25	Na	11	W	74	ZSM-5	14	0.37	0.185	40	40	20	750	15	6.0	6.0	3.0	0.5	2	36.43	11.59	3.6	7.99	16.54	8.3	31.81	9.88	21.93	45.4	22.78	300.0	0.24637020114075664	1.39	1.66	1.62	1.55	0.93	1.7
1670	Mn-Na2WO4/ZSM-5	Mn	25	Na	11	W	74	ZSM-5	14	0.37	0.185	40	40	20	750	20	8.0	8.0	4.0	0.38	2	36.15	12.1	3.85	8.25	16.83	8.13	33.47	10.65	22.82	46.56	22.49	300.0	0.33939574025515806	1.39	1.66	1.62	1.55	0.93	1.7
1671	Mn-Na2WO4/ZSM-5	Mn	25	Na	11	W	74	ZSM-5	14	0.37	0.185	40	40	20	750	10	4.0	4.5	1.5	0.75	3	27.48	10.93	3.22	7.71	11.0	4.88	39.77	11.72	28.06	40.03	17.76	300.0	0.15433014472575093	1.39	1.66	1.62	1.55	0.93	1.7
1672	Mn-Na2WO4/ZSM-5	Mn	25	Na	11	W	74	ZSM-5	14	0.37	0.185	40	40	20	750	15	6.0	6.8	2.3	0.5	3	28.29	12.4	3.93	8.47	10.05	4.82	43.83	13.89	29.94	35.52	17.04	300.0	0.26477837609149124	1.39	1.66	1.62	1.55	0.93	1.7
1673	Mn-Na2WO4/ZSM-5	Mn	25	Na	11	W	74	ZSM-5	14	0.37	0.185	40	40	20	750	20	8.0	9.0	3.0	0.38	3	27.02	13.03	4.08	8.95	10.02	4.77	48.22	15.1	33.12	37.08	17.65	300.0	0.3673867220695198	1.39	1.66	1.62	1.55	0.93	1.7
1674	Mn-Na2WO4/ZSM-5	Mn	25	Na	11	W	74	ZSM-5	14	0.37	0.185	40	40	20	750	10	4.0	4.8	1.2	0.75	4	20.59	10.04	2.76	7.28	8.46	3.25	48.76	13.4	35.36	41.09	15.78	300.0	0.1410734118626353	1.39	1.66	1.62	1.55	0.93	1.7
1675	Mn-Na2WO4/ZSM-5	Mn	25	Na	11	W	74	ZSM-5	14	0.37	0.185	40	40	20	750	15	6.0	7.2	1.8	0.5	4	21.41	11.08	3.29	7.79	7.55	3.19	51.75	15.37	36.38	35.26	14.9	300.0	0.2348661937841911	1.39	1.66	1.62	1.55	0.93	1.7
1676	Mn-Na2WO4/ZSM-5	Mn	25	Na	11	W	74	ZSM-5	14	0.37	0.185	40	40	20	750	20	8.0	9.6	2.4	0.38	4	21.86	11.98	3.73	8.25	7.32	3.2	54.8	17.06	37.74	33.49	14.64	300.0	0.33580559106617375	1.39	1.66	1.62	1.55	0.93	1.7
1677	Mn-Na2WO4/ZSM-5	Mn	25	Na	11	W	74	ZSM-5	14	0.37	0.185	40	40	20	750	10	4.0	5.1	0.9	0.75	6	14.75	9.62	2.72	6.9	4.35	2.1	65.22	18.44	46.78	29.49	14.24	300.0	0.13486290933994358	1.39	1.66	1.62	1.55	0.93	1.7
1678	Mn-Na2WO4/ZSM-5	Mn	25	Na	11	W	74	ZSM-5	14	0.37	0.185	40	40	20	750	15	6.0	7.7	1.3	0.5	6	15.93	10.84	3.27	7.57	3.69	2.12	68.05	20.53	47.52	23.16	13.31	300.0	0.22947535494084664	1.39	1.66	1.62	1.55	0.93	1.7
1679	Mn-Na2WO4/ZSM-5	Mn	25	Na	11	W	74	ZSM-5	14	0.37	0.185	40	40	20	750	20	8.0	10.3	1.7	0.38	6	16.38	11.59	3.65	7.94	3.73	2.12	70.76	22.28	48.47	22.77	12.94	300.0	0.3241713172904693	1.39	1.66	1.62	1.55	0.93	1.7
1680	Mn-Na2WO4/ZSM-5	Mn	25	Na	11	W	74	ZSM-5	14	0.37	0.185	40	40	20	750	10	7.0	2.0	1.0	0.75	2	37.86	7.36	1.03	6.33	21.08	6.41	19.44	2.72	16.72	55.68	16.93	300.0	0.10193222955120834	1.39	1.66	1.62	1.55	0.93	1.7
1681	Mn-Na2WO4/ZSM-5	Mn	25	Na	11	W	74	ZSM-5	14	0.37	0.185	40	40	20	750	15	10.5	3.0	1.5	0.5	2	39.79	7.91	1.36	6.55	18.95	5.69	19.88	3.42	16.46	47.63	14.3	300.0	0.1648076525096313	1.39	1.66	1.62	1.55	0.93	1.7
1682	Mn-Na2WO4/ZSM-5	Mn	25	Na	11	W	74	ZSM-5	14	0.37	0.185	40	40	20	750	20	14.0	4.0	2.0	0.38	2	38.9	8.27	1.39	6.88	20.5	5.74	21.26	3.57	17.69	52.7	14.76	300.0	0.227159753859282	1.39	1.66	1.62	1.55	0.93	1.7
1683	Mn-Na2WO4/ZSM-5	Mn	25	Na	11	W	74	ZSM-5	14	0.37	0.185	40	40	20	750	10	7.0	2.3	0.8	0.75	3	27.34	6.94	0.88	6.06	14.44	3.96	25.38	3.22	22.17	52.82	14.48	300.0	0.0959009860954519	1.39	1.66	1.62	1.55	0.93	1.7
1684	Mn-Na2WO4/ZSM-5	Mn	25	Na	11	W	74	ZSM-5	14	0.37	0.185	40	40	20	750	15	10.5	3.4	1.1	0.5	3	27.35	8.18	1.39	6.79	12.21	3.57	29.91	5.08	24.83	44.64	13.05	300.0	0.17068009433403072	1.39	1.66	1.62	1.55	0.93	1.7
1685	Mn-Na2WO4/ZSM-5	Mn	25	Na	11	W	74	ZSM-5	14	0.37	0.185	40	40	20	750	20	14.0	4.5	1.5	0.38	3	28.44	11.81	3.08	8.73	9.72	4.33	41.53	10.83	30.7	34.18	15.23	300.0	0.3307279160210577	1.39	1.66	1.62	1.55	0.93	1.7
1686	Mn-Na2WO4/ZSM-5	Mn	25	Na	11	W	74	ZSM-5	14	0.37	0.185	40	40	20	750	10	7.0	2.4	0.6	0.75	4	24.37	12.72	3.38	9.34	5.31	4.17	52.2	13.87	38.33	21.79	17.11	300.0	0.18139845928436796	1.39	1.66	1.62	1.55	0.93	1.7
1687	Mn-Na2WO4/ZSM-5	Mn	25	Na	11	W	74	ZSM-5	14	0.37	0.185	40	40	20	750	15	10.5	3.6	0.9	0.5	4	26.15	17.81	5.46	12.35	2.22	5.01	68.11	20.88	47.23	8.49	19.16	300.0	0.3922730916553653	1.39	1.66	1.62	1.55	0.93	1.7
1688	Mn-Na2WO4/ZSM-5	Mn	25	Na	11	W	74	ZSM-5	14	0.37	0.185	40	40	20	750	20	14.0	4.8	1.2	0.38	4	27.15	18.76	6.2	12.56	1.91	5.17	69.1	22.84	46.26	7.03	19.04	300.0	0.5467432875681775	1.39	1.66	1.62	1.55	0.93	1.7
1689	Mn-Na2WO4/ZSM-5	Mn	25	Na	11	W	74	ZSM-5	14	0.37	0.185	40	40	20	750	10	7.0	2.6	0.4	0.75	6	19.77	15.5	5.52	9.98	0.32	3.87	78.4	27.92	50.48	1.62	19.58	300.0	0.22455820216661768	1.39	1.66	1.62	1.55	0.93	1.7
1690	Mn-Na2WO4/ZSM-5	Mn	25	Na	11	W	74	ZSM-5	14	0.37	0.185	40	40	20	750	15	10.5	3.9	0.6	0.5	6	14.71	11.73	5.48	6.25	0.47	3.13	79.74	37.25	42.49	3.2	21.28	300.0	0.24953977391189966	1.39	1.66	1.62	1.55	0.93	1.7
1691	Mn-Na2WO4/ZSM-5	Mn	25	Na	11	W	74	ZSM-5	14	0.37	0.185	40	40	20	750	20	14.0	5.1	0.9	0.38	6	9.47	7.14	4.19	2.95	0.27	2.29	75.4	44.24	31.15	2.85	24.18	300.0	0.194940008937673	1.39	1.66	1.62	1.55	0.93	1.7
1692	Mn-Na2WO4/ZSM-5	Mn	25	Na	11	W	74	ZSM-5	14	0.37	0.185	40	40	20	700	10	1.5	5.7	2.8	0.75	2	35.6	9.09	3.09	6.0	16.45	7.75	25.53	8.68	16.85	46.21	21.77	300.0	0.12706690647243266	1.39	1.66	1.62	1.55	0.93	1.7
1693	Mn-Na2WO4/ZSM-5	Mn	25	Na	11	W	74	ZSM-5	14	0.37	0.185	40	40	20	700	15	2.3	8.5	4.3	0.5	2	34.87	10.03	3.56	6.47	15.98	7.94	28.76	10.21	18.55	45.83	22.77	300.0	0.21138780911812804	1.39	1.66	1.62	1.55	0.93	1.7
1694	Mn-Na2WO4/ZSM-5	Mn	25	Na	11	W	74	ZSM-5	14	0.37	0.185	40	40	20	700	20	3.0	11.3	5.7	0.38	2	31.74	10.22	3.74	6.48	16.18	7.44	32.2	11.78	20.42	50.98	23.44	300.0	0.28370513851132995	1.39	1.66	1.62	1.55	0.93	1.7
1695	Mn-Na2WO4/ZSM-5	Mn	25	Na	11	W	74	ZSM-5	14	0.37	0.185	40	40	20	700	10	1.5	6.4	2.1	0.75	3	23.75	10.61	4.14	6.47	8.06	5.58	44.67	17.43	27.24	33.94	23.49	300.0	0.14954848918444014	1.39	1.66	1.62	1.55	0.93	1.7
1696	Mn-Na2WO4/ZSM-5	Mn	25	Na	11	W	74	ZSM-5	14	0.37	0.185	40	40	20	700	15	2.3	9.6	3.2	0.5	3	15.98	9.76	4.2	5.56	6.78	4.7	61.08	26.28	34.79	42.43	29.41	300.0	0.20539479647668524	1.39	1.66	1.62	1.55	0.93	1.7
1697	Mn-Na2WO4/ZSM-5	Mn	25	Na	11	W	74	ZSM-5	14	0.37	0.185	40	40	20	700	20	3.0	12.8	4.3	0.38	3	15.09	8.47	3.85	4.62	5.9	3.68	56.13	25.51	30.62	39.1	24.39	300.0	0.23290368050369314	1.39	1.66	1.62	1.55	0.93	1.7
1698	Mn-Na2WO4/ZSM-5	Mn	25	Na	11	W	74	ZSM-5	14	0.37	0.185	40	40	20	700	10	1.5	6.8	1.7	0.75	4	15.89	8.69	3.94	4.75	3.74	3.81	54.69	24.8	29.89	23.54	23.98	300.0	0.1212131671464568	1.39	1.66	1.62	1.55	0.93	1.7
1699	Mn-Na2WO4/ZSM-5	Mn	25	Na	11	W	74	ZSM-5	14	0.37	0.185	40	40	20	700	15	2.3	10.2	2.6	0.5	4	10.27	6.64	3.4	3.24	2.68	2.77	64.65	33.11	31.55	26.1	26.97	300.0	0.1374143960195817	1.39	1.66	1.62	1.55	0.93	1.7
1700	Mn-Na2WO4/ZSM-5	Mn	25	Na	11	W	74	ZSM-5	14	0.37	0.185	40	40	20	700	20	3.0	13.6	3.4	0.38	4	7.01	5.51	3.03	2.48	2.07	2.16	78.6	43.22	35.38	29.53	30.81	300.0	0.14914783471988646	1.39	1.66	1.62	1.55	0.93	1.7
1701	Mn-Na2WO4/ZSM-5	Mn	25	Na	11	W	74	ZSM-5	14	0.37	0.185	40	40	20	700	10	1.5	7.3	1.2	0.75	6	10.26	5.8	3.2	2.6	1.23	2.3	56.53	31.19	25.34	11.99	22.42	300.0	0.07966667254103206	1.39	1.66	1.62	1.55	0.93	1.7
1702	Mn-Na2WO4/ZSM-5	Mn	25	Na	11	W	74	ZSM-5	14	0.37	0.185	40	40	20	700	15	2.3	10.9	1.8	0.5	6	7.19	4.12	2.54	1.58	0.89	1.66	57.3	35.33	21.97	12.38	23.09	300.0	0.08414555284381554	1.39	1.66	1.62	1.55	0.93	1.7
1703	Mn-Na2WO4/ZSM-5	Mn	25	Na	11	W	74	ZSM-5	14	0.37	0.185	40	40	20	700	20	3.0	14.6	2.4	0.38	6	4.15	3.06	1.99	1.07	0.48	1.23	73.73	47.95	25.78	11.57	29.64	300.0	0.08178409360752999	1.39	1.66	1.62	1.55	0.93	1.7
1704	Mn-Na2WO4/ZSM-5	Mn	25	Na	11	W	74	ZSM-5	14	0.37	0.185	40	40	20	700	10	4.0	4.0	2.0	0.75	2	29.16	10.46	3.91	6.55	11.21	7.76	35.87	13.41	22.46	38.44	26.61	300.0	0.14731297756702924	1.39	1.66	1.62	1.55	0.93	1.7
1705	Mn-Na2WO4/ZSM-5	Mn	25	Na	11	W	74	ZSM-5	14	0.37	0.185	40	40	20	700	15	6.0	6.0	3.0	0.5	2	20.54	9.15	3.81	5.34	8.52	5.62	44.55	18.55	26.0	41.48	27.36	300.0	0.1919207822918224	1.39	1.66	1.62	1.55	0.93	1.7
1706	Mn-Na2WO4/ZSM-5	Mn	25	Na	11	W	74	ZSM-5	14	0.37	0.185	40	40	20	700	20	8.0	8.0	4.0	0.38	2	17.68	8.05	3.54	4.51	7.03	4.38	45.53	20.02	25.51	39.76	24.77	300.0	0.22085588141516127	1.39	1.66	1.62	1.55	0.93	1.7
1707	Mn-Na2WO4/ZSM-5	Mn	25	Na	11	W	74	ZSM-5	14	0.37	0.185	40	40	20	700	10	4.0	4.5	1.5	0.75	3	14.74	7.81	3.68	4.13	3.77	4.3	52.99	24.97	28.02	25.58	29.17	300.0	0.10842469490345126	1.39	1.66	1.62	1.55	0.93	1.7
1708	Mn-Na2WO4/ZSM-5	Mn	25	Na	11	W	74	ZSM-5	14	0.37	0.185	40	40	20	700	15	6.0	6.8	2.3	0.5	3	9.28	5.48	2.98	2.5	2.76	2.89	59.05	32.11	26.94	29.74	31.14	300.0	0.11271746733876847	1.39	1.66	1.62	1.55	0.93	1.7
1709	Mn-Na2WO4/ZSM-5	Mn	25	Na	11	W	74	ZSM-5	14	0.37	0.185	40	40	20	700	20	8.0	9.0	3.0	0.38	3	6.17	4.5	2.67	1.83	1.7	2.27	72.93	43.27	29.66	27.55	36.79	300.0	0.12116825921422854	1.39	1.66	1.62	1.55	0.93	1.7
1710	Mn-Na2WO4/ZSM-5	Mn	25	Na	11	W	74	ZSM-5	14	0.37	0.185	40	40	20	700	10	4.0	4.8	1.2	0.75	4	9.47	5.87	3.24	2.63	1.7	3.1	61.99	34.21	27.77	17.95	32.73	300.0	0.08065784057194997	1.39	1.66	1.62	1.55	0.93	1.7
1711	Mn-Na2WO4/ZSM-5	Mn	25	Na	11	W	74	ZSM-5	14	0.37	0.185	40	40	20	700	15	6.0	7.2	1.8	0.5	4	5.17	3.89	2.38	1.51	0.89	2.06	75.24	46.03	29.21	17.21	39.85	300.0	0.07935363430579685	1.39	1.66	1.62	1.55	0.93	1.7
1712	Mn-Na2WO4/ZSM-5	Mn	25	Na	11	W	74	ZSM-5	14	0.37	0.185	40	40	20	700	20	8.0	9.6	2.4	0.38	4	5.29	3.01	1.94	1.07	0.55	1.57	56.9	36.67	20.23	10.4	29.68	300.0	0.08042711995431573	1.39	1.66	1.62	1.55	0.93	1.7
1713	Mn-Na2WO4/ZSM-5	Mn	25	Na	11	W	74	ZSM-5	14	0.37	0.185	40	40	20	700	10	4.0	5.1	0.9	0.75	6	4.87	4.06	2.48	1.58	0.61	1.99	83.37	50.92	32.44	12.53	40.86	300.0	0.055262919885564636	1.39	1.66	1.62	1.55	0.93	1.7
1714	Mn-Na2WO4/ZSM-5	Mn	25	Na	11	W	74	ZSM-5	14	0.37	0.185	40	40	20	700	15	6.0	7.7	1.3	0.5	6	4.73	2.83	1.83	1.0	0.25	1.43	59.83	38.69	21.14	5.29	30.23	300.0	0.05741632827348748	1.39	1.66	1.62	1.55	0.93	1.7
1715	Mn-Na2WO4/ZSM-5	Mn	25	Na	11	W	74	ZSM-5	14	0.37	0.185	40	40	20	700	20	8.0	10.3	1.7	0.38	6	3.23	2.05	1.37	0.68	0.08	1.05	63.47	42.41	21.05	2.48	32.51	300.0	0.05450800420405676	1.39	1.66	1.62	1.55	0.93	1.7
1716	Mn-Na2WO4/ZSM-5	Mn	25	Na	11	W	74	ZSM-5	14	0.37	0.185	40	40	20	700	10	7.0	2.0	1.0	0.75	2	10.05	3.9	2.39	1.51	1.3	3.87	38.81	23.78	15.02	12.94	38.51	300.0	0.053041160015792795	1.39	1.66	1.62	1.55	0.93	1.7
1717	Mn-Na2WO4/ZSM-5	Mn	25	Na	11	W	74	ZSM-5	14	0.37	0.185	40	40	20	700	15	10.5	3.0	1.5	0.5	2	8.12	2.29	1.53	0.76	0.21	2.3	28.2	18.84	9.36	2.59	28.33	300.0	0.04633255606367917	1.39	1.66	1.62	1.55	0.93	1.7
1718	Mn-Na2WO4/ZSM-5	Mn	25	Na	11	W	74	ZSM-5	14	0.37	0.185	40	40	20	700	20	14.0	4.0	2.0	0.38	2	4.24	1.81	1.26	0.55	0.12	1.77	42.69	29.72	12.97	2.83	41.75	300.0	0.048067917912875104	1.39	1.66	1.62	1.55	0.93	1.7
1719	Mn-Na2WO4/ZSM-5	Mn	25	Na	11	W	74	ZSM-5	14	0.37	0.185	40	40	20	700	10	7.0	2.3	0.8	0.75	3	6.01	2.77	1.82	0.95	0.43	2.66	46.09	30.28	15.81	7.15	44.26	300.0	0.03745450688870081	1.39	1.66	1.62	1.55	0.93	1.7
1720	Mn-Na2WO4/ZSM-5	Mn	25	Na	11	W	74	ZSM-5	14	0.37	0.185	40	40	20	700	15	10.5	3.4	1.1	0.5	3	4.74	1.66	1.24	0.42	0.26	1.61	35.02	26.16	8.86	5.49	33.97	300.0	0.03347864800859599	1.39	1.66	1.62	1.55	0.93	1.7
1721	Mn-Na2WO4/ZSM-5	Mn	25	Na	11	W	74	ZSM-5	14	0.37	0.185	40	40	20	700	20	14.0	4.5	1.5	0.38	3	1.77	1.29	1.0	0.29	0.44	1.23	72.88	56.5	16.38	24.86	69.49	300.0	0.03416823041656523	1.39	1.66	1.62	1.55	0.93	1.7
1722	Mn-Na2WO4/ZSM-5	Mn	25	Na	11	W	74	ZSM-5	14	0.37	0.185	40	40	20	700	10	7.0	2.4	0.6	0.75	4	5.01	2.5	1.73	0.77	0.03	2.1	49.9	34.53	15.37	0.6	41.92	300.0	0.03375707731238653	1.39	1.66	1.62	1.55	0.93	1.7
1723	Mn-Na2WO4/ZSM-5	Mn	25	Na	11	W	74	ZSM-5	14	0.37	0.185	40	40	20	700	15	10.5	3.6	0.9	0.5	4	3.68	1.36	1.03	0.33	0.34	1.29	36.96	27.99	8.97	9.24	35.05	300.0	0.027386654264005134	1.39	1.66	1.62	1.55	0.93	1.7
1724	Mn-Na2WO4/ZSM-5	Mn	25	Na	11	W	74	ZSM-5	14	0.37	0.185	40	40	20	700	20	14.0	4.8	1.2	0.38	4	3.42	1.14	0.9	0.24	0.53	0.92	33.33	26.32	7.02	15.5	26.9	300.0	0.030172310813889727	1.39	1.66	1.62	1.55	0.93	1.7
1725	Mn-Na2WO4/ZSM-5	Mn	25	Na	11	W	74	ZSM-5	14	0.37	0.185	40	40	20	700	10	7.0	2.6	0.4	0.75	6	4.05	1.91	1.42	0.49	0.09	1.52	47.16	35.06	12.1	2.22	37.53	300.0	0.0257130152158228	1.39	1.66	1.62	1.55	0.93	1.7
1726	Mn-Na2WO4/ZSM-5	Mn	25	Na	11	W	74	ZSM-5	14	0.37	0.185	40	40	20	700	15	10.5	3.9	0.6	0.5	6	2.36	1.2	0.93	0.27	0.53	0.93	50.85	39.41	11.44	22.46	39.41	300.0	0.024145162468538497	1.39	1.66	1.62	1.55	0.93	1.7
1727	Mn-Na2WO4/ZSM-5	Mn	25	Na	11	W	74	ZSM-5	14	0.37	0.185	40	40	20	700	20	14.0	5.1	0.9	0.38	6	2.64	0.91	0.69	0.22	0.59	0.67	34.47	26.14	8.33	22.35	25.38	300.0	0.02405699451916681	1.39	1.66	1.62	1.55	0.93	1.7
1728	Mn-Na2WO4/TiO2	Mn	25	Na	11	W	74	TiO2	12	0.37	0.185	40	40	20	900	10	1.5	5.7	2.8	0.75	2	32.31	5.01	0.64	4.37	23.67	10.66	15.51	1.98	13.53	73.26	32.99	17.4	0.06853141744800044	1.39	1.66	1.62	1.55	0.93	1.7
1729	Mn-Na2WO4/TiO2	Mn	25	Na	11	W	74	TiO2	12	0.37	0.185	40	40	20	900	15	2.3	8.5	4.3	0.5	2	33.23	5.56	0.62	4.94	24.99	9.44	16.73	1.87	14.87	75.2	28.41	17.4	0.11441094754155837	1.39	1.66	1.62	1.55	0.93	1.7
1730	Mn-Na2WO4/TiO2	Mn	25	Na	11	W	74	TiO2	12	0.37	0.185	40	40	20	900	20	3.0	11.3	5.7	0.38	2	34.67	6.09	0.65	5.44	25.63	8.67	17.57	1.87	15.69	73.93	25.01	17.4	0.16535081360939238	1.39	1.66	1.62	1.55	0.93	1.7
1731	Mn-Na2WO4/TiO2	Mn	25	Na	11	W	74	TiO2	12	0.37	0.185	40	40	20	900	10	1.5	6.4	2.1	0.75	3	18.9	5.26	0.56	4.7	17.79	6.53	27.83	2.96	24.87	94.13	34.55	17.4	0.0720451846566475	1.39	1.66	1.62	1.55	0.93	1.7
1732	Mn-Na2WO4/TiO2	Mn	25	Na	11	W	74	TiO2	12	0.37	0.185	40	40	20	900	15	2.3	9.6	3.2	0.5	3	22.67	5.74	0.56	5.18	18.14	5.55	25.32	2.47	22.85	80.02	24.48	17.4	0.11822652898501317	1.39	1.66	1.62	1.55	0.93	1.7
1733	Mn-Na2WO4/TiO2	Mn	25	Na	11	W	74	TiO2	12	0.37	0.185	40	40	20	900	20	3.0	12.8	4.3	0.38	3	22.64	6.41	0.63	5.78	17.86	4.97	28.31	2.78	25.53	78.89	21.95	17.4	0.1743332784708587	1.39	1.66	1.62	1.55	0.93	1.7
1734	Mn-Na2WO4/TiO2	Mn	25	Na	11	W	74	TiO2	12	0.37	0.185	40	40	20	900	10	1.5	6.8	1.7	0.75	4	17.13	5.01	0.46	4.55	13.77	4.52	29.25	2.69	26.56	80.39	26.39	17.4	0.06853141744800044	1.39	1.66	1.62	1.55	0.93	1.7
1735	Mn-Na2WO4/TiO2	Mn	25	Na	11	W	74	TiO2	12	0.37	0.185	40	40	20	900	15	2.3	10.2	2.6	0.5	4	16.53	5.79	0.55	5.24	13.75	3.86	35.03	3.33	31.7	83.18	23.35	17.4	0.11928770585502986	1.39	1.66	1.62	1.55	0.93	1.7
1736	Mn-Na2WO4/TiO2	Mn	25	Na	11	W	74	TiO2	12	0.37	0.185	40	40	20	900	20	3.0	13.6	3.4	0.38	4	16.2	6.36	0.59	5.77	13.85	3.52	39.26	3.64	35.62	85.49	21.73	17.4	0.17292774569837194	1.39	1.66	1.62	1.55	0.93	1.7
1737	Mn-Na2WO4/TiO2	Mn	25	Na	11	W	74	TiO2	12	0.37	0.185	40	40	20	900	10	1.5	7.3	1.2	0.75	6	11.68	4.77	0.43	4.34	9.53	2.89	40.84	3.68	37.16	81.59	24.74	17.4	0.06516689037618224	1.39	1.66	1.62	1.55	0.93	1.7
1738	Mn-Na2WO4/TiO2	Mn	25	Na	11	W	74	TiO2	12	0.37	0.185	40	40	20	900	15	2.3	10.9	1.8	0.5	6	17.64	5.38	0.47	4.91	9.45	2.5	30.5	2.66	27.83	53.57	14.17	17.4	0.11060263157017862	1.39	1.66	1.62	1.55	0.93	1.7
1739	Mn-Na2WO4/TiO2	Mn	25	Na	11	W	74	TiO2	12	0.37	0.185	40	40	20	900	20	3.0	14.6	2.4	0.38	6	10.32	5.84	0.53	5.31	9.1	2.14	56.59	5.14	51.45	88.18	20.74	17.4	0.15835453430544763	1.39	1.66	1.62	1.55	0.93	1.7
1740	Mn-Na2WO4/TiO2	Mn	25	Na	11	W	74	TiO2	12	0.37	0.185	40	40	20	900	10	4.0	4.0	2.0	0.75	2	34.41	4.78	0.66	4.12	25.24	10.71	13.89	1.92	11.97	73.35	31.12	17.4	0.06530690962895815	1.39	1.66	1.62	1.55	0.93	1.7
1741	Mn-Na2WO4/TiO2	Mn	25	Na	11	W	74	TiO2	12	0.37	0.185	40	40	20	900	15	6.0	6.0	3.0	0.5	2	34.68	5.39	0.61	4.78	24.97	9.0	15.54	1.76	13.78	72.0	25.95	17.4	0.11081401454347689	1.39	1.66	1.62	1.55	0.93	1.7
1742	Mn-Na2WO4/TiO2	Mn	25	Na	11	W	74	TiO2	12	0.37	0.185	40	40	20	900	20	8.0	8.0	4.0	0.38	2	35.53	5.89	0.63	5.26	25.5	8.35	16.58	1.77	14.8	71.77	23.5	17.4	0.15975230294051274	1.39	1.66	1.62	1.55	0.93	1.7
1743	Mn-Na2WO4/TiO2	Mn	25	Na	11	W	74	TiO2	12	0.37	0.185	40	40	20	900	10	4.0	4.5	1.5	0.75	3	23.54	5.0	0.46	4.54	17.65	6.45	21.24	1.95	19.29	74.98	27.4	17.4	0.06839105918340077	1.39	1.66	1.62	1.55	0.93	1.7
1744	Mn-Na2WO4/TiO2	Mn	25	Na	11	W	74	TiO2	12	0.37	0.185	40	40	20	900	15	6.0	6.8	2.3	0.5	3	24.23	5.69	0.53	5.16	17.74	5.35	23.48	2.19	21.3	73.22	22.08	17.4	0.11716591486459574	1.39	1.66	1.62	1.55	0.93	1.7
1745	Mn-Na2WO4/TiO2	Mn	25	Na	11	W	74	TiO2	12	0.37	0.185	40	40	20	900	20	8.0	9.0	3.0	0.38	3	25.8	6.03	0.55	5.48	17.67	4.82	23.37	2.13	21.24	68.49	18.68	17.4	0.1636700094555731	1.39	1.66	1.62	1.55	0.93	1.7
1746	Mn-Na2WO4/TiO2	Mn	25	Na	11	W	74	TiO2	12	0.37	0.185	40	40	20	900	10	4.0	4.8	1.2	0.75	4	18.97	4.92	0.47	4.45	13.96	4.54	25.94	2.48	23.46	73.59	23.93	17.4	0.06726872466146429	1.39	1.66	1.62	1.55	0.93	1.7
1747	Mn-Na2WO4/TiO2	Mn	25	Na	11	W	74	TiO2	12	0.37	0.185	40	40	20	900	15	6.0	7.2	1.8	0.5	4	17.78	5.66	0.53	5.13	13.41	3.79	31.83	2.98	28.85	75.42	21.32	17.4	0.11652981626395148	1.39	1.66	1.62	1.55	0.93	1.7
1748	Mn-Na2WO4/TiO2	Mn	25	Na	11	W	74	TiO2	12	0.37	0.185	40	40	20	900	20	8.0	9.6	2.4	0.38	4	17.8	6.23	0.58	5.65	13.22	3.38	35.0	3.26	31.74	74.27	18.99	17.4	0.16927686988567786	1.39	1.66	1.62	1.55	0.93	1.7
1749	Mn-Na2WO4/TiO2	Mn	25	Na	11	W	74	TiO2	12	0.37	0.185	40	40	20	900	10	4.0	5.1	0.9	0.75	6	10.44	4.63	0.41	4.22	8.88	2.81	44.35	3.93	40.42	85.06	26.92	17.4	0.06320816319636047	1.39	1.66	1.62	1.55	0.93	1.7
1750	Mn-Na2WO4/TiO2	Mn	25	Na	11	W	74	TiO2	12	0.37	0.185	40	40	20	900	15	6.0	7.7	1.3	0.5	6	11.34	5.31	0.51	4.8	8.57	2.37	46.83	4.5	42.33	75.57	20.9	17.4	0.10912357598536535	1.39	1.66	1.62	1.55	0.93	1.7
1751	Mn-Na2WO4/TiO2	Mn	25	Na	11	W	74	TiO2	12	0.37	0.185	40	40	20	900	20	8.0	10.3	1.7	0.38	6	14.07	5.69	0.59	5.1	8.13	2.06	40.44	4.19	36.25	57.78	14.64	17.4	0.15416567745341545	1.39	1.66	1.62	1.55	0.93	1.7
1752	Mn-Na2WO4/TiO2	Mn	25	Na	11	W	74	TiO2	12	0.37	0.185	40	40	20	900	10	7.0	2.0	1.0	0.75	2	39.98	4.52	0.45	4.07	24.6	9.82	11.31	1.13	10.18	61.53	24.56	17.4	0.061671179356616056	1.39	1.66	1.62	1.55	0.93	1.7
1753	Mn-Na2WO4/TiO2	Mn	25	Na	11	W	74	TiO2	12	0.37	0.185	40	40	20	900	15	10.5	3.0	1.5	0.5	2	41.59	5.34	0.61	4.73	24.38	8.41	12.84	1.47	11.37	58.62	20.22	17.4	0.1097573230199789	1.39	1.66	1.62	1.55	0.93	1.7
1754	Mn-Na2WO4/TiO2	Mn	25	Na	11	W	74	TiO2	12	0.37	0.185	40	40	20	900	20	14.0	4.0	2.0	0.38	2	41.86	5.96	0.69	5.27	24.7	7.65	14.24	1.65	12.59	59.01	18.28	17.4	0.1617104271479542	1.39	1.66	1.62	1.55	0.93	1.7
1755	Mn-Na2WO4/TiO2	Mn	25	Na	11	W	74	TiO2	12	0.37	0.185	40	40	20	900	10	7.0	2.3	0.8	0.75	3	29.05	5.06	0.58	4.48	17.8	6.39	17.42	2.0	15.42	61.27	22.0	17.4	0.06923343048655915	1.39	1.66	1.62	1.55	0.93	1.7
1756	Mn-Na2WO4/TiO2	Mn	25	Na	11	W	74	TiO2	12	0.37	0.185	40	40	20	900	15	10.5	3.4	1.1	0.5	3	28.26	6.06	0.65	5.41	16.27	5.07	21.44	2.3	19.14	57.57	17.94	17.4	0.12502781077848463	1.39	1.66	1.62	1.55	0.93	1.7
1757	Mn-Na2WO4/TiO2	Mn	25	Na	11	W	74	TiO2	12	0.37	0.185	40	40	20	900	20	14.0	4.5	1.5	0.38	3	26.97	6.92	0.87	6.05	15.3	4.55	25.66	3.23	22.43	56.73	16.87	17.4	0.18871275672105375	1.39	1.66	1.62	1.55	0.93	1.7
1758	Mn-Na2WO4/TiO2	Mn	25	Na	11	W	74	TiO2	12	0.37	0.185	40	40	20	900	10	7.0	2.4	0.6	0.75	4	22.52	5.0	0.46	4.54	12.96	4.68	22.2	2.04	20.16	57.55	20.78	17.4	0.06839105918340077	1.39	1.66	1.62	1.55	0.93	1.7
1759	Mn-Na2WO4/TiO2	Mn	25	Na	11	W	74	TiO2	12	0.37	0.185	40	40	20	900	15	10.5	3.6	0.9	0.5	4	22.11	5.72	0.59	5.13	11.2	3.67	25.87	2.67	23.2	50.66	16.6	17.4	0.11780221584032206	1.39	1.66	1.62	1.55	0.93	1.7
1760	Mn-Na2WO4/TiO2	Mn	25	Na	11	W	74	TiO2	12	0.37	0.185	40	40	20	900	20	14.0	4.8	1.2	0.38	4	22.69	6.55	0.87	5.68	9.93	3.22	28.87	3.83	25.03	43.76	14.19	17.4	0.1782727686487356	1.39	1.66	1.62	1.55	0.93	1.7
1761	Mn-Na2WO4/TiO2	Mn	25	Na	11	W	74	TiO2	12	0.37	0.185	40	40	20	900	10	7.0	2.6	0.4	0.75	6	16.75	4.71	0.51	4.2	7.66	2.86	28.12	3.04	25.07	45.73	17.07	17.4	0.06432708350399272	1.39	1.66	1.62	1.55	0.93	1.7
1762	Mn-Na2WO4/TiO2	Mn	25	Na	11	W	74	TiO2	12	0.37	0.185	40	40	20	900	15	10.5	3.9	0.6	0.5	6	14.41	5.63	0.85	4.78	6.01	2.36	39.07	5.9	33.17	41.71	16.38	17.4	0.11589391990969947	1.39	1.66	1.62	1.55	0.93	1.7
1763	Mn-Na2WO4/TiO2	Mn	25	Na	11	W	74	TiO2	12	0.37	0.185	40	40	20	900	20	14.0	5.1	0.9	0.38	6	16.05	7.37	1.57	5.8	3.7	2.17	45.92	9.78	36.14	23.05	13.52	17.4	0.20146611242672424	1.39	1.66	1.62	1.55	0.93	1.7
1764	Mn-Na2WO4/TiO2	Mn	25	Na	11	W	74	TiO2	12	0.37	0.185	40	40	20	850	10	1.5	5.7	2.8	0.75	2	32.77	6.44	0.8	5.64	22.62	8.44	19.65	2.44	17.21	69.03	25.76	17.4	0.08875632569615081	1.39	1.66	1.62	1.55	0.93	1.7
1765	Mn-Na2WO4/TiO2	Mn	25	Na	11	W	74	TiO2	12	0.37	0.185	40	40	20	850	15	2.3	8.5	4.3	0.5	2	31.91	7.39	0.9	6.49	24.37	7.88	23.16	2.82	20.34	76.37	24.69	17.4	0.15354611761182743	1.39	1.66	1.62	1.55	0.93	1.7
1766	Mn-Na2WO4/TiO2	Mn	25	Na	11	W	74	TiO2	12	0.37	0.185	40	40	20	850	20	3.0	11.3	5.7	0.38	2	34.98	7.66	0.97	6.69	23.9	7.27	21.9	2.77	19.13	68.32	20.78	17.4	0.20971781291907501	1.39	1.66	1.62	1.55	0.93	1.7
