Repository: jimmmmmmmyzzy/SR-in-Heterogeneous-Catalysis

# Towards distilling 'physical laws' in heterogeneous catalysis with symbolic regression

File: OCM_dataset_modified.csv (part 10 of 64)
	Name	M1	M1_atom_number	M2	M2_atom_number	M3	M3_atom_number	Support 	Support_ID	M2_mol	M3_mol	M1_mol%	M2_mol%	M3_mol%	Temp	Total_flow	Ar_flow	CH4_flow	O2_flow	CT	CH4/O2	CH4_conv	C2y	C2H6y	C2H4y	COy	CO2y	C2s	C2H6s	C2H4s	COs	CO2s	BET_surface_area	rate_constant	radii_M1	radii_M2	radii_M3	chi_M1	chi_M2	chi_M3
1767	Mn-Na2WO4/TiO2	Mn	25	Na	11	W	74	TiO2	12	0.37	0.185	40	40	20	850	10	1.5	6.4	2.1	0.75	3	22.36	6.73	0.74	5.99	16.13	4.68	30.1	3.31	26.79	72.14	20.93	17.4	0.09289556433242568	1.39	1.66	1.62	1.55	0.93	1.7
1768	Mn-Na2WO4/TiO2	Mn	25	Na	11	W	74	TiO2	12	0.37	0.185	40	40	20	850	15	2.3	9.6	3.2	0.5	3	22.84	7.54	0.91	6.63	16.51	4.34	33.01	3.98	29.03	72.29	19.0	17.4	0.15678813485602403	1.39	1.66	1.62	1.55	0.93	1.7
1769	Mn-Na2WO4/TiO2	Mn	25	Na	11	W	74	TiO2	12	0.37	0.185	40	40	20	850	20	3.0	12.8	4.3	0.38	3	23.58	8.05	1.05	7.0	15.89	3.9	34.14	4.45	29.69	67.39	16.54	17.4	0.22085588141516127	1.39	1.66	1.62	1.55	0.93	1.7
1770	Mn-Na2WO4/TiO2	Mn	25	Na	11	W	74	TiO2	12	0.37	0.185	40	40	20	850	10	1.5	6.8	1.7	0.75	4	17.58	6.64	0.73	5.91	12.25	3.2	37.77	4.15	33.62	69.68	18.2	17.4	0.0916095973463878	1.39	1.66	1.62	1.55	0.93	1.7
1771	Mn-Na2WO4/TiO2	Mn	25	Na	11	W	74	TiO2	12	0.37	0.185	40	40	20	850	15	2.3	10.2	2.6	0.5	4	18.31	7.34	0.9	6.44	11.92	2.8	40.09	4.92	35.17	65.1	15.29	17.4	0.15246661199917816	1.39	1.66	1.62	1.55	0.93	1.7
1772	Mn-Na2WO4/TiO2	Mn	25	Na	11	W	74	TiO2	12	0.37	0.185	40	40	20	850	20	3.0	13.6	3.4	0.38	4	18.52	7.94	1.12	6.82	11.22	2.54	42.87	6.05	36.83	60.58	13.71	17.4	0.21770959894472638	1.39	1.66	1.62	1.55	0.93	1.7
1773	Mn-Na2WO4/TiO2	Mn	25	Na	11	W	74	TiO2	12	0.37	0.185	40	40	20	850	10	1.5	7.3	1.2	0.75	6	12.61	6.06	0.7	5.36	7.93	1.9	48.06	5.55	42.51	62.89	15.07	17.4	0.08335187385232308	1.39	1.66	1.62	1.55	0.93	1.7
1774	Mn-Na2WO4/TiO2	Mn	25	Na	11	W	74	TiO2	12	0.37	0.185	40	40	20	850	15	2.3	10.9	1.8	0.5	6	15.26	6.72	1.07	5.65	6.79	1.65	44.04	7.01	37.02	44.5	10.81	17.4	0.13912892677181832	1.39	1.66	1.62	1.55	0.93	1.7
1775	Mn-Na2WO4/TiO2	Mn	25	Na	11	W	74	TiO2	12	0.37	0.185	40	40	20	850	20	3.0	14.6	2.4	0.38	6	15.95	7.65	1.64	6.01	5.83	1.63	47.96	10.28	37.68	36.55	10.22	17.4	0.20943284037590107	1.39	1.66	1.62	1.55	0.93	1.7
1776	Mn-Na2WO4/TiO2	Mn	25	Na	11	W	74	TiO2	12	0.37	0.185	40	40	20	850	10	4.0	4.0	2.0	0.75	2	35.84	6.34	0.82	5.52	23.74	8.32	17.69	2.29	15.4	66.24	23.21	17.4	0.0873319763102609	1.39	1.66	1.62	1.55	0.93	1.7
1777	Mn-Na2WO4/TiO2	Mn	25	Na	11	W	74	TiO2	12	0.37	0.185	40	40	20	850	15	6.0	6.0	3.0	0.5	2	36.02	7.15	0.94	6.21	23.76	7.39	19.85	2.61	17.24	65.96	20.52	17.4	0.14836979637875317	1.39	1.66	1.62	1.55	0.93	1.7
1778	Mn-Na2WO4/TiO2	Mn	25	Na	11	W	74	TiO2	12	0.37	0.185	40	40	20	850	20	8.0	8.0	4.0	0.38	2	35.8	7.8	1.04	6.76	23.18	6.84	21.79	2.91	18.88	64.75	19.11	17.4	0.21371067217248202	1.39	1.66	1.62	1.55	0.93	1.7
1779	Mn-Na2WO4/TiO2	Mn	25	Na	11	W	74	TiO2	12	0.37	0.185	40	40	20	850	10	4.0	4.5	1.5	0.75	3	24.57	6.82	0.75	6.07	16.0	4.73	27.76	3.05	24.7	65.12	19.25	17.4	0.09418277279925429	1.39	1.66	1.62	1.55	0.93	1.7
1780	Mn-Na2WO4/TiO2	Mn	25	Na	11	W	74	TiO2	12	0.37	0.185	40	40	20	850	15	6.0	6.8	2.3	0.5	3	26.18	7.43	0.95	6.48	15.3	4.05	28.38	3.63	24.75	58.44	15.47	17.4	0.15441014181794302	1.39	1.66	1.62	1.55	0.93	1.7
1781	Mn-Na2WO4/TiO2	Mn	25	Na	11	W	74	TiO2	12	0.37	0.185	40	40	20	850	20	8.0	9.0	3.0	0.38	3	25.43	8.16	1.25	6.91	14.28	3.67	32.09	4.92	27.17	56.15	14.43	17.4	0.22400593004430286	1.39	1.66	1.62	1.55	0.93	1.7
1782	Mn-Na2WO4/TiO2	Mn	25	Na	11	W	74	TiO2	12	0.37	0.185	40	40	20	850	10	4.0	4.8	1.2	0.75	4	19.63	6.61	0.75	5.86	11.65	3.18	33.67	3.82	29.85	59.35	16.2	17.4	0.09118121715528656	1.39	1.66	1.62	1.55	0.93	1.7
1783	Mn-Na2WO4/TiO2	Mn	25	Na	11	W	74	TiO2	12	0.37	0.185	40	40	20	850	15	6.0	7.2	1.8	0.5	4	17.79	7.67	1.23	6.44	9.67	2.65	43.11	6.91	36.2	54.36	14.9	17.4	0.15960214040710965	1.39	1.66	1.62	1.55	0.93	1.7
1784	Mn-Na2WO4/TiO2	Mn	25	Na	11	W	74	TiO2	12	0.37	0.185	40	40	20	850	20	8.0	9.6	2.4	0.38	4	19.26	9.16	2.05	7.11	8.41	2.75	47.56	10.64	36.92	43.67	14.28	17.4	0.2528170230282465	1.39	1.66	1.62	1.55	0.93	1.7
1785	Mn-Na2WO4/TiO2	Mn	25	Na	11	W	74	TiO2	12	0.37	0.185	40	40	20	850	10	4.0	5.1	0.9	0.75	6	14.28	6.15	1.0	5.15	6.31	1.87	43.07	7.0	36.06	44.19	13.1	17.4	0.08462989727409805	1.39	1.66	1.62	1.55	0.93	1.7
1786	Mn-Na2WO4/TiO2	Mn	25	Na	11	W	74	TiO2	12	0.37	0.185	40	40	20	850	15	6.0	7.7	1.3	0.5	6	13.84	8.9	2.18	6.72	4.16	2.12	64.31	15.75	48.55	30.06	15.32	17.4	0.1864247634443574	1.39	1.66	1.62	1.55	0.93	1.7
1787	Mn-Na2WO4/TiO2	Mn	25	Na	11	W	74	TiO2	12	0.37	0.185	40	40	20	850	20	8.0	10.3	1.7	0.38	6	15.92	11.05	3.02	8.03	3.37	2.55	69.41	18.97	50.44	21.17	16.02	17.4	0.30814676809538755	1.39	1.66	1.62	1.55	0.93	1.7
1788	Mn-Na2WO4/TiO2	Mn	25	Na	11	W	74	TiO2	12	0.37	0.185	40	40	20	850	10	7.0	2.0	1.0	0.75	2	37.63	7.24	0.99	6.25	21.03	7.19	19.24	2.63	16.61	55.89	19.11	17.4	0.10020623146768065	1.39	1.66	1.62	1.55	0.93	1.7
1789	Mn-Na2WO4/TiO2	Mn	25	Na	11	W	74	TiO2	12	0.37	0.185	40	40	20	850	15	10.5	3.0	1.5	0.5	2	38.24	10.06	2.12	7.94	16.56	7.4	26.31	5.54	20.76	43.31	19.35	17.4	0.2120548092910601	1.39	1.66	1.62	1.55	0.93	1.7
1790	Mn-Na2WO4/TiO2	Mn	25	Na	11	W	74	TiO2	12	0.37	0.185	40	40	20	850	20	14.0	4.0	2.0	0.38	2	39.65	13.85	3.42	10.43	13.46	9.56	34.93	8.63	26.31	33.95	24.11	17.4	0.3923163763530334	1.39	1.66	1.62	1.55	0.93	1.7
1791	Mn-Na2WO4/TiO2	Mn	25	Na	11	W	74	TiO2	12	0.37	0.185	40	40	20	850	10	7.0	2.3	0.8	0.75	3	27.67	9.65	1.99	7.66	10.49	5.42	34.88	7.19	27.68	37.91	19.59	17.4	0.1353055585998052	1.39	1.66	1.62	1.55	0.93	1.7
1792	Mn-Na2WO4/TiO2	Mn	25	Na	11	W	74	TiO2	12	0.37	0.185	40	40	20	850	15	10.5	3.4	1.1	0.5	3	30.37	14.76	3.5	11.26	6.38	7.03	48.6	11.52	37.08	21.01	23.15	17.4	0.31939875751534985	1.39	1.66	1.62	1.55	0.93	1.7
1793	Mn-Na2WO4/TiO2	Mn	25	Na	11	W	74	TiO2	12	0.37	0.185	40	40	20	850	20	14.0	4.5	1.5	0.38	3	30.77	17.59	4.31	13.28	4.97	7.79	57.17	14.01	43.16	16.15	25.32	17.4	0.5091142031915766	1.39	1.66	1.62	1.55	0.93	1.7
1794	Mn-Na2WO4/TiO2	Mn	25	Na	11	W	74	TiO2	12	0.37	0.185	40	40	20	850	10	7.0	2.4	0.6	0.75	4	21.73	11.33	2.47	8.86	5.62	4.92	52.14	11.37	40.77	25.86	22.64	17.4	0.16033143012823423	1.39	1.66	1.62	1.55	0.93	1.7
1795	Mn-Na2WO4/TiO2	Mn	25	Na	11	W	74	TiO2	12	0.37	0.185	40	40	20	850	15	10.5	3.6	0.9	0.5	4	26.11	14.78	3.59	11.19	3.35	5.54	56.61	13.75	42.86	12.83	21.22	17.4	0.31986807583265064	1.39	1.66	1.62	1.55	0.93	1.7
1796	Mn-Na2WO4/TiO2	Mn	25	Na	11	W	74	TiO2	12	0.37	0.185	40	40	20	850	20	14.0	4.8	1.2	0.38	4	26.03	16.73	4.33	12.4	2.89	5.74	64.27	16.63	47.64	11.1	22.05	17.4	0.48179433089569323	1.39	1.66	1.62	1.55	0.93	1.7
1797	Mn-Na2WO4/TiO2	Mn	25	Na	11	W	74	TiO2	12	0.37	0.185	40	40	20	850	10	7.0	2.6	0.4	0.75	6	18.31	11.11	2.69	8.42	3.3	3.85	60.68	14.69	45.99	18.02	21.03	17.4	0.1570273809793437	1.39	1.66	1.62	1.55	0.93	1.7
1798	Mn-Na2WO4/TiO2	Mn	25	Na	11	W	74	TiO2	12	0.37	0.185	40	40	20	850	15	10.5	3.9	0.6	0.5	6	18.0	13.25	3.72	9.53	1.39	3.71	73.61	20.67	52.94	7.72	20.61	17.4	0.28427953432224573	1.39	1.66	1.62	1.55	0.93	1.7
1799	Mn-Na2WO4/TiO2	Mn	25	Na	11	W	74	TiO2	12	0.37	0.185	40	40	20	850	20	14.0	5.1	0.9	0.38	6	18.49	14.31	4.21	10.1	1.28	3.78	77.39	22.77	54.62	6.92	20.44	17.4	0.40640540343964193	1.39	1.66	1.62	1.55	0.93	1.7
1800	Mn-Na2WO4/TiO2	Mn	25	Na	11	W	74	TiO2	12	0.37	0.185	40	40	20	800	10	1.5	5.7	2.8	0.75	2	33.76	7.78	1.29	6.49	20.29	6.98	23.05	3.82	19.22	60.1	20.68	17.4	0.10799087894604248	1.39	1.66	1.62	1.55	0.93	1.7
1801	Mn-Na2WO4/TiO2	Mn	25	Na	11	W	74	TiO2	12	0.37	0.185	40	40	20	800	15	2.3	8.5	4.3	0.5	2	34.72	8.62	1.63	6.99	20.6	6.76	24.83	4.69	20.13	59.33	19.47	17.4	0.18028709970593196	1.39	1.66	1.62	1.55	0.93	1.7
1802	Mn-Na2WO4/TiO2	Mn	25	Na	11	W	74	TiO2	12	0.37	0.185	40	40	20	800	20	3.0	11.3	5.7	0.38	2	36.21	9.22	2.02	7.2	19.48	6.67	25.46	5.58	19.88	53.8	18.42	17.4	0.2545557604204523	1.39	1.66	1.62	1.55	0.93	1.7
1803	Mn-Na2WO4/TiO2	Mn	25	Na	11	W	74	TiO2	12	0.37	0.185	40	40	20	800	10	1.5	6.4	2.1	0.75	3	27.92	7.84	1.47	6.37	13.21	3.97	28.08	5.27	22.82	47.31	14.22	17.4	0.10885865205401372	1.39	1.66	1.62	1.55	0.93	1.7
1804	Mn-Na2WO4/TiO2	Mn	25	Na	11	W	74	TiO2	12	0.37	0.185	40	40	20	800	15	2.3	9.6	3.2	0.5	3	27.27	10.07	2.64	7.43	11.43	4.57	36.93	9.68	27.25	41.91	16.76	17.4	0.21227719212333457	1.39	1.66	1.62	1.55	0.93	1.7
1805	Mn-Na2WO4/TiO2	Mn	25	Na	11	W	74	TiO2	12	0.37	0.185	40	40	20	800	20	3.0	12.8	4.3	0.38	3	27.91	12.78	3.72	9.06	9.13	5.63	45.79	13.33	32.46	32.71	20.17	17.4	0.35983295677229216	1.39	1.66	1.62	1.55	0.93	1.7
1806	Mn-Na2WO4/TiO2	Mn	25	Na	11	W	74	TiO2	12	0.37	0.185	40	40	20	800	10	1.5	6.8	1.7	0.75	4	21.43	8.87	2.24	6.63	8.36	3.15	41.39	10.45	30.94	39.01	14.7	17.4	0.12384416997340787	1.39	1.66	1.62	1.55	0.93	1.7
1807	Mn-Na2WO4/TiO2	Mn	25	Na	11	W	74	TiO2	12	0.37	0.185	40	40	20	800	15	2.3	10.2	2.6	0.5	4	22.36	11.89	3.45	8.44	6.33	4.15	53.18	15.43	37.75	28.31	18.56	17.4	0.25316830421890596	1.39	1.66	1.62	1.55	0.93	1.7
1808	Mn-Na2WO4/TiO2	Mn	25	Na	11	W	74	TiO2	12	0.37	0.185	40	40	20	800	20	3.0	13.6	3.4	0.38	4	25.02	14.52	4.34	10.18	4.69	4.92	58.03	17.35	40.69	18.75	19.66	17.4	0.41286251457143286	1.39	1.66	1.62	1.55	0.93	1.7
1809	Mn-Na2WO4/TiO2	Mn	25	Na	11	W	74	TiO2	12	0.37	0.185	40	40	20	800	10	1.5	7.3	1.2	0.75	6	16.84	10.92	3.25	7.67	3.23	3.06	64.85	19.3	45.55	19.18	18.17	17.4	0.15418045813189926	1.39	1.66	1.62	1.55	0.93	1.7
1810	Mn-Na2WO4/TiO2	Mn	25	Na	11	W	74	TiO2	12	0.37	0.185	40	40	20	800	15	2.3	10.9	1.8	0.5	6	18.5	13.71	4.17	9.54	2.26	3.5	74.11	22.54	51.57	12.22	18.92	17.4	0.29491293893575043	1.39	1.66	1.62	1.55	0.93	1.7
1811	Mn-Na2WO4/TiO2	Mn	25	Na	11	W	74	TiO2	12	0.37	0.185	40	40	20	800	20	3.0	14.6	2.4	0.38	6	16.36	13.17	4.52	8.65	2.28	3.02	80.5	27.63	52.87	13.94	18.46	17.4	0.3716263208303622	1.39	1.66	1.62	1.55	0.93	1.7
1812	Mn-Na2WO4/TiO2	Mn	25	Na	11	W	74	TiO2	12	0.37	0.185	40	40	20	800	10	4.0	4.0	2.0	0.75	2	34.91	8.67	1.84	6.83	19.26	7.54	24.84	5.27	19.56	55.17	21.6	17.4	0.12092115371267172	1.39	1.66	1.62	1.55	0.93	1.7
1813	Mn-Na2WO4/TiO2	Mn	25	Na	11	W	74	TiO2	12	0.37	0.185	40	40	20	800	15	6.0	6.0	3.0	0.5	2	35.65	12.23	3.39	8.84	15.04	9.3	34.31	9.51	24.8	42.19	26.09	17.4	0.2609008587681302	1.39	1.66	1.62	1.55	0.93	1.7
1814	Mn-Na2WO4/TiO2	Mn	25	Na	11	W	74	TiO2	12	0.37	0.185	40	40	20	800	20	8.0	8.0	4.0	0.38	2	37.72	15.05	4.2	10.85	12.55	10.55	39.9	11.13	28.76	33.27	27.97	17.4	0.42922983650039553	1.39	1.66	1.62	1.55	0.93	1.7
1815	Mn-Na2WO4/TiO2	Mn	25	Na	11	W	74	TiO2	12	0.37	0.185	40	40	20	800	10	4.0	4.5	1.5	0.75	3	25.35	11.5	3.14	8.36	9.3	6.25	45.36	12.39	32.98	36.69	24.65	17.4	0.1628901786322767	1.39	1.66	1.62	1.55	0.93	1.7
1816	Mn-Na2WO4/TiO2	Mn	25	Na	11	W	74	TiO2	12	0.37	0.185	40	40	20	800	15	6.0	6.8	2.3	0.5	3	28.57	16.12	4.47	11.65	6.03	7.43	56.42	15.65	40.78	21.11	26.01	17.4	0.35156595990874434	1.39	1.66	1.62	1.55	0.93	1.7
1817	Mn-Na2WO4/TiO2	Mn	25	Na	11	W	74	TiO2	12	0.37	0.185	40	40	20	800	20	8.0	9.0	3.0	0.38	3	28.82	16.02	4.62	11.4	5.92	6.74	55.59	16.03	39.56	20.54	23.39	17.4	0.45945134403169513	1.39	1.66	1.62	1.55	0.93	1.7
1818	Mn-Na2WO4/TiO2	Mn	25	Na	11	W	74	TiO2	12	0.37	0.185	40	40	20	800	10	4.0	4.8	1.2	0.75	4	23.23	13.74	3.92	9.82	4.62	5.86	59.15	16.87	42.27	19.89	25.23	17.4	0.19707225969119235	1.39	1.66	1.62	1.55	0.93	1.7
1819	Mn-Na2WO4/TiO2	Mn	25	Na	11	W	74	TiO2	12	0.37	0.185	40	40	20	800	15	6.0	7.2	1.8	0.5	4	23.85	15.36	4.45	10.91	3.89	5.42	64.4	18.66	45.74	16.31	22.73	17.4	0.3335264357562041	1.39	1.66	1.62	1.55	0.93	1.7
1820	Mn-Na2WO4/TiO2	Mn	25	Na	11	W	74	TiO2	12	0.37	0.185	40	40	20	800	20	8.0	9.6	2.4	0.38	4	22.93	14.17	4.55	9.62	3.37	4.4	61.8	19.84	41.95	14.7	19.19	17.4	0.40210944804727033	1.39	1.66	1.62	1.55	0.93	1.7
1821	Mn-Na2WO4/TiO2	Mn	25	Na	11	W	74	TiO2	12	0.37	0.185	40	40	20	800	10	4.0	5.1	0.9	0.75	6	17.36	13.13	4.06	9.07	2.1	3.9	75.63	23.39	52.25	12.1	22.47	17.4	0.18767658362168294	1.39	1.66	1.62	1.55	0.93	1.7
1822	Mn-Na2WO4/TiO2	Mn	25	Na	11	W	74	TiO2	12	0.37	0.185	40	40	20	800	15	6.0	7.7	1.3	0.5	6	17.7	12.96	4.34	8.62	2.1	3.36	73.22	24.52	48.7	11.86	18.98	17.4	0.27760480576091784	1.39	1.66	1.62	1.55	0.93	1.7
1823	Mn-Na2WO4/TiO2	Mn	25	Na	11	W	74	TiO2	12	0.37	0.185	40	40	20	800	20	8.0	10.3	1.7	0.38	6	15.6	11.75	4.45	7.3	1.68	2.68	75.32	28.53	46.79	10.77	17.18	17.4	0.32893813203864514	1.39	1.66	1.62	1.55	0.93	1.7
1824	Mn-Na2WO4/TiO2	Mn	25	Na	11	W	74	TiO2	12	0.37	0.185	40	40	20	800	10	7.0	2.0	1.0	0.75	2	38.63	17.92	4.03	13.89	7.38	13.09	46.39	10.43	35.96	19.1	33.89	17.4	0.26330107275417597	1.39	1.66	1.62	1.55	0.93	1.7
1825	Mn-Na2WO4/TiO2	Mn	25	Na	11	W	74	TiO2	12	0.37	0.185	40	40	20	800	15	10.5	3.0	1.5	0.5	2	31.65	15.62	4.55	11.07	6.35	8.84	49.35	14.38	34.98	20.06	27.93	17.4	0.3396795585837975	1.39	1.66	1.62	1.55	0.93	1.7
1826	Mn-Na2WO4/TiO2	Mn	25	Na	11	W	74	TiO2	12	0.37	0.185	40	40	20	800	20	14.0	4.0	2.0	0.38	2	24.89	13.45	4.85	8.6	6.06	6.47	54.04	19.49	34.55	24.35	25.99	17.4	0.38012606412071853	1.39	1.66	1.62	1.55	0.93	1.7
1827	Mn-Na2WO4/TiO2	Mn	25	Na	11	W	74	TiO2	12	0.37	0.185	40	40	20	800	10	7.0	2.3	0.8	0.75	3	28.61	16.7	4.42	12.28	4.69	8.81	58.37	15.45	42.92	16.39	30.79	17.4	0.2436288490870592	1.39	1.66	1.62	1.55	0.93	1.7
1828	Mn-Na2WO4/TiO2	Mn	25	Na	11	W	74	TiO2	12	0.37	0.185	40	40	20	800	15	10.5	3.4	1.1	0.5	3	23.82	14.39	4.55	9.84	4.45	6.14	60.41	19.1	41.31	18.68	25.78	17.4	0.3107361744673942	1.39	1.66	1.62	1.55	0.93	1.7
1829	Mn-Na2WO4/TiO2	Mn	25	Na	11	W	74	TiO2	12	0.37	0.185	40	40	20	800	20	14.0	4.5	1.5	0.38	3	18.16	11.92	4.8	7.12	3.68	4.37	65.64	26.43	39.21	20.26	24.06	17.4	0.33401235150964953	1.39	1.66	1.62	1.55	0.93	1.7
1830	Mn-Na2WO4/TiO2	Mn	25	Na	11	W	74	TiO2	12	0.37	0.185	40	40	20	800	10	7.0	2.4	0.6	0.75	4	23.6	15.41	4.49	10.92	2.74	6.37	65.3	19.03	46.27	11.61	26.99	17.4	0.22313883956289096	1.39	1.66	1.62	1.55	0.93	1.7
1831	Mn-Na2WO4/TiO2	Mn	25	Na	11	W	74	TiO2	12	0.37	0.185	40	40	20	800	15	10.5	3.6	0.9	0.5	4	19.24	12.66	4.69	7.97	2.78	4.33	65.8	24.38	41.42	14.45	22.51	17.4	0.27072327586135303	1.39	1.66	1.62	1.55	0.93	1.7
1832	Mn-Na2WO4/TiO2	Mn	25	Na	11	W	74	TiO2	12	0.37	0.185	40	40	20	800	20	14.0	4.8	1.2	0.38	4	15.28	9.82	4.44	5.38	1.78	2.97	64.27	29.06	35.21	11.65	19.44	17.4	0.2720066131451403	1.39	1.66	1.62	1.55	0.93	1.7
1833	Mn-Na2WO4/TiO2	Mn	25	Na	11	W	74	TiO2	12	0.37	0.185	40	40	20	800	10	7.0	2.6	0.4	0.75	6	17.98	12.98	4.43	8.55	1.64	4.23	72.19	24.64	47.55	9.12	23.53	17.4	0.18537627826074313	1.39	1.66	1.62	1.55	0.93	1.7
1834	Mn-Na2WO4/TiO2	Mn	25	Na	11	W	74	TiO2	12	0.37	0.185	40	40	20	800	15	10.5	3.9	0.6	0.5	6	13.98	9.28	4.24	5.04	1.73	2.5	66.38	30.33	36.05	12.37	17.88	17.4	0.19478469201729884	1.39	1.66	1.62	1.55	0.93	1.7
1835	Mn-Na2WO4/TiO2	Mn	25	Na	11	W	74	TiO2	12	0.37	0.185	40	40	20	800	20	14.0	5.1	0.9	0.38	6	11.25	7.67	3.89	3.78	1.03	1.94	68.18	34.58	33.6	9.16	17.24	17.4	0.21000281632514428	1.39	1.66	1.62	1.55	0.93	1.7
1836	Mn-Na2WO4/TiO2	Mn	25	Na	11	W	74	TiO2	12	0.37	0.185	40	40	20	775	10	1.5	5.7	2.8	0.75	2	34.93	8.91	2.12	6.79	17.52	7.42	25.51	6.07	19.44	50.16	21.24	17.4	0.12442954297516379	1.39	1.66	1.62	1.55	0.93	1.7
1837	Mn-Na2WO4/TiO2	Mn	25	Na	11	W	74	TiO2	12	0.37	0.185	40	40	20	775	15	2.3	8.5	4.3	0.5	2	36.79	11.04	3.15	7.89	15.5	8.66	30.01	8.56	21.45	42.13	23.54	17.4	0.23396671097163838	1.39	1.66	1.62	1.55	0.93	1.7
1838	Mn-Na2WO4/TiO2	Mn	25	Na	11	W	74	TiO2	12	0.37	0.185	40	40	20	775	20	3.0	11.3	5.7	0.38	2	41.39	12.85	4.02	8.83	13.32	9.83	31.05	9.71	21.33	32.18	23.75	17.4	0.3619458263738461	1.39	1.66	1.62	1.55	0.93	1.7
1839	Mn-Na2WO4/TiO2	Mn	25	Na	11	W	74	TiO2	12	0.37	0.185	40	40	20	775	10	1.5	6.4	2.1	0.75	3	28.88	11.21	3.37	7.84	8.75	5.98	38.82	11.67	27.15	30.3	20.71	17.4	0.15852820659180789	1.39	1.66	1.62	1.55	0.93	1.7
1840	Mn-Na2WO4/TiO2	Mn	25	Na	11	W	74	TiO2	12	0.37	0.185	40	40	20	775	15	2.3	9.6	3.2	0.5	3	30.25	14.45	4.59	9.86	7.11	7.02	47.77	15.17	32.6	23.5	23.21	17.4	0.3121383712997777	1.39	1.66	1.62	1.55	0.93	1.7
1841	Mn-Na2WO4/TiO2	Mn	25	Na	11	W	74	TiO2	12	0.37	0.185	40	40	20	775	20	3.0	12.8	4.3	0.38	3	26.33	14.65	4.7	9.95	5.94	6.16	55.64	17.85	37.79	22.56	23.4	17.4	0.4168677282832676	1.39	1.66	1.62	1.55	0.93	1.7
1842	Mn-Na2WO4/TiO2	Mn	25	Na	11	W	74	TiO2	12	0.37	0.185	40	40	20	775	10	1.5	6.8	1.7	0.75	4	23.97	13.87	4.23	9.64	4.08	5.54	57.86	17.65	40.22	17.02	23.11	17.4	0.19908320424934553	1.39	1.66	1.62	1.55	0.93	1.7
1843	Mn-Na2WO4/TiO2	Mn	25	Na	11	W	74	TiO2	12	0.37	0.185	40	40	20	775	15	2.3	10.2	2.6	0.5	4	19.33	14.44	4.74	9.7	3.75	5.02	74.7	24.52	50.18	19.4	25.97	17.4	0.31190460354777294	1.39	1.66	1.62	1.55	0.93	1.7
1844	Mn-Na2WO4/TiO2	Mn	25	Na	11	W	74	TiO2	12	0.37	0.185	40	40	20	775	20	3.0	13.6	3.4	0.38	4	18.65	12.64	4.6	8.04	3.46	3.88	67.77	24.66	43.11	18.55	20.8	17.4	0.35561229997762245	1.39	1.66	1.62	1.55	0.93	1.7
1845	Mn-Na2WO4/TiO2	Mn	25	Na	11	W	74	TiO2	12	0.37	0.185	40	40	20	775	10	1.5	7.3	1.2	0.75	6	17.09	13.09	4.3	8.79	2.18	4.15	76.59	25.16	51.43	12.76	24.28	17.4	0.18706278071829688	1.39	1.66	1.62	1.55	0.93	1.7
1846	Mn-Na2WO4/TiO2	Mn	25	Na	11	W	74	TiO2	12	0.37	0.185	40	40	20	775	15	2.3	10.9	1.8	0.5	6	15.86	11.39	4.4	6.99	2.01	2.93	71.82	27.74	44.07	12.67	18.47	17.4	0.24185093585776066	1.39	1.66	1.62	1.55	0.93	1.7
1847	Mn-Na2WO4/TiO2	Mn	25	Na	11	W	74	TiO2	12	0.37	0.185	40	40	20	775	20	3.0	14.6	2.4	0.38	6	12.73	9.49	4.21	5.28	1.58	2.19	74.55	33.07	41.48	12.41	17.2	17.4	0.2623943267079261	1.39	1.66	1.62	1.55	0.93	1.7
1848	Mn-Na2WO4/TiO2	Mn	25	Na	11	W	74	TiO2	12	0.37	0.185	40	40	20	775	10	4.0	4.0	2.0	0.75	2	36.74	14.79	4.15	10.64	10.91	13.03	40.26	11.3	28.96	29.7	35.47	17.4	0.2134018508643024	1.39	1.66	1.62	1.55	0.93	1.7
1849	Mn-Na2WO4/TiO2	Mn	25	Na	11	W	74	TiO2	12	0.37	0.185	40	40	20	775	15	6.0	6.0	3.0	0.5	2	34.88	16.05	4.59	11.46	9.25	10.71	46.01	13.16	32.86	26.52	30.71	17.4	0.349897604929083	1.39	1.66	1.62	1.55	0.93	1.7
1850	Mn-Na2WO4/TiO2	Mn	25	Na	11	W	74	TiO2	12	0.37	0.185	40	40	20	775	20	8.0	8.0	4.0	0.38	2	29.3	14.81	4.66	10.15	7.74	7.91	50.55	15.9	34.64	26.42	27.0	17.4	0.4218056050877428	1.39	1.66	1.62	1.55	0.93	1.7
1851	Mn-Na2WO4/TiO2	Mn	25	Na	11	W	74	TiO2	12	0.37	0.185	40	40	20	775	10	4.0	4.5	1.5	0.75	3	29.9	15.58	4.54	11.04	5.1	8.32	52.11	15.18	36.92	17.06	27.83	17.4	0.22582112751165148	1.39	1.66	1.62	1.55	0.93	1.7
1852	Mn-Na2WO4/TiO2	Mn	25	Na	11	W	74	TiO2	12	0.37	0.185	40	40	20	775	15	6.0	6.8	2.3	0.5	3	23.35	13.87	4.61	9.26	4.16	5.69	59.4	19.74	39.66	17.82	24.37	17.4	0.2986248063740183	1.39	1.66	1.62	1.55	0.93	1.7
1853	Mn-Na2WO4/TiO2	Mn	25	Na	11	W	74	TiO2	12	0.37	0.185	40	40	20	775	20	8.0	9.0	3.0	0.38	3	21.31	11.51	4.52	6.99	3.8	4.15	54.01	21.21	32.8	17.83	19.47	17.4	0.3217911439706119	1.39	1.66	1.62	1.55	0.93	1.7
1854	Mn-Na2WO4/TiO2	Mn	25	Na	11	W	74	TiO2	12	0.37	0.185	40	40	20	775	10	4.0	4.8	1.2	0.75	4	24.3	14.44	4.52	9.92	3.49	6.21	59.42	18.6	40.82	14.36	25.56	17.4	0.20793640236518196	1.39	1.66	1.62	1.55	0.93	1.7
1855	Mn-Na2WO4/TiO2	Mn	25	Na	11	W	74	TiO2	12	0.37	0.185	40	40	20	775	15	6.0	7.2	1.8	0.5	4	18.21	11.9	4.54	7.36	3.04	3.92	65.35	24.93	40.42	16.69	21.53	17.4	0.2533953060919151	1.39	1.66	1.62	1.55	0.93	1.7
1856	Mn-Na2WO4/TiO2	Mn	25	Na	11	W	74	TiO2	12	0.37	0.185	40	40	20	775	20	8.0	9.6	2.4	0.38	4	15.23	9.51	4.27	5.24	2.54	2.88	62.44	28.04	34.41	16.68	18.91	17.4	0.2629758911185512	1.39	1.66	1.62	1.55	0.93	1.7
1857	Mn-Na2WO4/TiO2	Mn	25	Na	11	W	74	TiO2	12	0.37	0.185	40	40	20	775	10	4.0	5.1	0.9	0.75	6	16.53	12.25	4.51	7.74	1.69	3.74	74.11	27.28	46.82	10.22	22.63	17.4	0.17423776485615497	1.39	1.66	1.62	1.55	0.93	1.7
1858	Mn-Na2WO4/TiO2	Mn	25	Na	11	W	74	TiO2	12	0.37	0.185	40	40	20	775	15	6.0	7.7	1.3	0.5	6	11.67	9.53	4.24	5.29	1.22	2.45	81.66	36.33	45.33	10.45	20.99	17.4	0.2003037639008821	1.39	1.66	1.62	1.55	0.93	1.7
1859	Mn-Na2WO4/TiO2	Mn	25	Na	11	W	74	TiO2	12	0.37	0.185	40	40	20	775	20	8.0	10.3	1.7	0.38	6	8.83	7.52	3.84	3.68	1.23	1.84	85.16	43.49	41.68	13.93	20.84	17.4	0.20573100280006304	1.39	1.66	1.62	1.55	0.93	1.7
1860	Mn-Na2WO4/TiO2	Mn	25	Na	11	W	74	TiO2	12	0.37	0.185	40	40	20	775	10	7.0	2.0	1.0	0.75	2	24.53	13.53	4.53	9.0	4.87	8.4	55.16	18.47	36.69	19.85	34.24	17.4	0.1938302040210033	1.39	1.66	1.62	1.55	0.93	1.7
1861	Mn-Na2WO4/TiO2	Mn	25	Na	11	W	74	TiO2	12	0.37	0.185	40	40	20	775	15	10.5	3.0	1.5	0.5	2	18.67	9.95	4.38	5.57	4.73	5.24	53.29	23.46	29.83	25.33	28.07	17.4	0.20961022873225263	1.39	1.66	1.62	1.55	0.93	1.7
1862	Mn-Na2WO4/TiO2	Mn	25	Na	11	W	74	TiO2	12	0.37	0.185	40	40	20	775	20	14.0	4.0	2.0	0.38	2	14.67	7.2	3.72	3.48	2.75	3.61	49.08	25.36	23.72	18.75	24.61	17.4	0.1966409110419383	1.39	1.66	1.62	1.55	0.93	1.7
1863	Mn-Na2WO4/TiO2	Mn	25	Na	11	W	74	TiO2	12	0.37	0.185	40	40	20	775	10	7.0	2.3	0.8	0.75	3	19.65	11.4	4.46	6.94	3.39	5.86	58.02	22.7	35.32	17.25	29.82	17.4	0.16138443783607478	1.39	1.66	1.62	1.55	0.93	1.7
1864	Mn-Na2WO4/TiO2	Mn	25	Na	11	W	74	TiO2	12	0.37	0.185	40	40	20	775	15	10.5	3.4	1.1	0.5	3	13.18	7.72	4.0	3.72	2.44	3.33	58.57	30.35	28.22	18.51	25.27	17.4	0.16068550536507675	1.39	1.66	1.62	1.55	0.93	1.7
1865	Mn-Na2WO4/TiO2	Mn	25	Na	11	W	74	TiO2	12	0.37	0.185	40	40	20	775	20	14.0	4.5	1.5	0.38	3	8.89	6.05	3.41	2.64	1.19	2.53	68.05	38.36	29.7	13.39	28.46	17.4	0.16423015823320275	1.39	1.66	1.62	1.55	0.93	1.7
1866	Mn-Na2WO4/TiO2	Mn	25	Na	11	W	74	TiO2	12	0.37	0.185	40	40	20	775	10	7.0	2.4	0.6	0.75	4	16.62	10.26	4.36	5.9	3.23	4.38	61.73	26.23	35.5	19.43	26.35	17.4	0.14433811392033882	1.39	1.66	1.62	1.55	0.93	1.7
1867	Mn-Na2WO4/TiO2	Mn	25	Na	11	W	74	TiO2	12	0.37	0.185	40	40	20	775	15	10.5	3.6	0.9	0.5	4	10.17	6.76	3.69	3.07	1.38	2.63	66.47	36.28	30.19	13.57	25.86	17.4	0.13998674364106994	1.39	1.66	1.62	1.55	0.93	1.7
1868	Mn-Na2WO4/TiO2	Mn	25	Na	11	W	74	TiO2	12	0.37	0.185	40	40	20	775	20	14.0	4.8	1.2	0.38	4	8.37	5.01	2.95	2.06	1.62	1.96	59.86	35.24	24.61	19.35	23.42	17.4	0.13525937654210612	1.39	1.66	1.62	1.55	0.93	1.7
1869	Mn-Na2WO4/TiO2	Mn	25	Na	11	W	74	TiO2	12	0.37	0.185	40	40	20	775	10	7.0	2.6	0.4	0.75	6	12.73	8.84	4.24	4.6	1.76	3.11	69.44	33.31	36.14	13.83	24.43	17.4	0.12340530881414385	1.39	1.66	1.62	1.55	0.93	1.7
1870	Mn-Na2WO4/TiO2	Mn	25	Na	11	W	74	TiO2	12	0.37	0.185	40	40	20	775	15	10.5	3.9	0.6	0.5	6	9.47	5.6	3.22	2.38	1.67	1.88	59.13	34.0	25.13	17.63	19.85	17.4	0.11525822567327283	1.39	1.66	1.62	1.55	0.93	1.7
1871	Mn-Na2WO4/TiO2	Mn	25	Na	11	W	74	TiO2	12	0.37	0.185	40	40	20	775	20	14.0	5.1	0.9	0.38	6	6.04	4.16	2.69	1.47	1.45	1.4	68.87	44.54	24.34	24.01	23.18	17.4	0.11181592531829504	1.39	1.66	1.62	1.55	0.93	1.7
1872	Mn-Na2WO4/TiO2	Mn	25	Na	11	W	74	TiO2	12	0.37	0.185	40	40	20	750	10	1.5	5.7	2.8	0.75	2	37.14	13.06	4.13	8.93	11.39	11.78	35.16	11.12	24.04	30.67	31.72	17.4	0.18660261390326058	1.39	1.66	1.62	1.55	0.93	1.7
1873	Mn-Na2WO4/TiO2	Mn	25	Na	11	W	74	TiO2	12	0.37	0.185	40	40	20	750	15	2.3	8.5	4.3	0.5	2	35.19	13.59	4.47	9.12	10.86	10.05	38.62	12.7	25.92	30.86	28.56	17.4	0.29213355226956694	1.39	1.66	1.62	1.55	0.93	1.7
1874	Mn-Na2WO4/TiO2	Mn	25	Na	11	W	74	TiO2	12	0.37	0.185	40	40	20	750	20	3.0	11.3	5.7	0.38	2	29.89	12.44	4.33	8.11	8.49	7.2	41.62	14.49	27.13	28.4	24.09	17.4	0.3495945087721819	1.39	1.66	1.62	1.55	0.93	1.7
1875	Mn-Na2WO4/TiO2	Mn	25	Na	11	W	74	TiO2	12	0.37	0.185	40	40	20	750	10	1.5	6.4	2.1	0.75	3	28.97	13.27	4.39	8.88	6.06	7.29	45.81	15.15	30.65	20.92	25.16	17.4	0.18982712172230273	1.39	1.66	1.62	1.55	0.93	1.7
1876	Mn-Na2WO4/TiO2	Mn	25	Na	11	W	74	TiO2	12	0.37	0.185	40	40	20	750	15	2.3	9.6	3.2	0.5	3	20.99	11.33	4.4	6.93	4.45	4.85	53.98	20.96	33.02	21.2	23.11	17.4	0.24049714519235135	1.39	1.66	1.62	1.55	0.93	1.7
1877	Mn-Na2WO4/TiO2	Mn	25	Na	11	W	74	TiO2	12	0.37	0.185	40	40	20	750	20	3.0	12.8	4.3	0.38	3	17.16	8.99	4.06	4.93	3.5	3.31	52.39	23.66	28.73	20.4	19.29	17.4	0.2478968299969132	1.39	1.66	1.62	1.55	0.93	1.7
1878	Mn-Na2WO4/TiO2	Mn	25	Na	11	W	74	TiO2	12	0.37	0.185	40	40	20	750	10	1.5	6.8	1.7	0.75	4	20.82	11.85	4.26	7.59	3.37	4.79	56.92	20.46	36.46	16.19	23.01	17.4	0.1681737028589496	1.39	1.66	1.62	1.55	0.93	1.7
1879	Mn-Na2WO4/TiO2	Mn	25	Na	11	W	74	TiO2	12	0.37	0.185	40	40	20	750	15	2.3	10.2	2.6	0.5	4	13.27	9.23	4.1	5.13	2.62	3.11	69.56	30.9	38.66	19.74	23.44	17.4	0.1936827028991111	1.39	1.66	1.62	1.55	0.93	1.7
1880	Mn-Na2WO4/TiO2	Mn	25	Na	11	W	74	TiO2	12	0.37	0.185	40	40	20	750	20	3.0	13.6	3.4	0.38	4	10.49	7.09	3.6	3.49	1.7	2.18	67.59	34.32	33.27	16.21	20.78	17.4	0.19352342982860582	1.39	1.66	1.62	1.55	0.93	1.7
1881	Mn-Na2WO4/TiO2	Mn	25	Na	11	W	74	TiO2	12	0.37	0.185	40	40	20	750	10	1.5	7.3	1.2	0.75	6	13.77	9.58	4.01	5.57	1.93	3.01	69.57	29.12	40.45	14.02	21.86	17.4	0.13427293882884303	1.39	1.66	1.62	1.55	0.93	1.7
1882	Mn-Na2WO4/TiO2	Mn	25	Na	11	W	74	TiO2	12	0.37	0.185	40	40	20	750	15	2.3	10.9	1.8	0.5	6	9.51	6.8	3.48	3.32	2.36	1.89	71.5	36.59	34.91	24.82	19.87	17.4	0.14084492859309186	1.39	1.66	1.62	1.55	0.93	1.7
1883	Mn-Na2WO4/TiO2	Mn	25	Na	11	W	74	TiO2	12	0.37	0.185	40	40	20	750	20	3.0	14.6	2.4	0.38	6	7.12	5.16	2.95	2.21	0.55	1.32	72.47	41.43	31.04	7.72	18.54	17.4	0.13941822313391214	1.39	1.66	1.62	1.55	0.93	1.7
1884	Mn-Na2WO4/TiO2	Mn	25	Na	11	W	74	TiO2	12	0.37	0.185	40	40	20	750	10	4.0	4.0	2.0	0.75	2	29.15	13.89	4.47	9.42	8.14	9.67	47.65	15.33	32.32	27.92	33.17	17.4	0.1993928497066901	1.39	1.66	1.62	1.55	0.93	1.7
1885	Mn-Na2WO4/TiO2	Mn	25	Na	11	W	74	TiO2	12	0.37	0.185	40	40	20	750	15	6.0	6.0	3.0	0.5	2	22.36	11.77	4.48	7.29	5.78	6.52	52.64	20.04	32.6	25.85	29.16	17.4	0.2504462895081561	1.39	1.66	1.62	1.55	0.93	1.7
1886	Mn-Na2WO4/TiO2	Mn	25	Na	11	W	74	TiO2	12	0.37	0.185	40	40	20	750	20	8.0	8.0	4.0	0.38	2	17.42	10.16	4.26	5.9	4.49	4.61	58.32	24.45	33.87	25.77	26.46	17.4	0.2819470409418517	1.39	1.66	1.62	1.55	0.93	1.7
1887	Mn-Na2WO4/TiO2	Mn	25	Na	11	W	74	TiO2	12	0.37	0.185	40	40	20	750	10	4.0	4.5	1.5	0.75	3	25.22	14.03	4.54	9.49	4.91	7.1	55.63	18.0	37.63	19.47	28.15	17.4	0.2015623837356515	1.39	1.66	1.62	1.55	0.93	1.7
1888	Mn-Na2WO4/TiO2	Mn	25	Na	11	W	74	TiO2	12	0.37	0.185	40	40	20	750	15	6.0	6.8	2.3	0.5	3	21.71	12.85	4.53	8.32	3.96	5.22	59.19	20.87	38.32	18.24	24.04	17.4	0.27507882804412304	1.39	1.66	1.62	1.55	0.93	1.7
1889	Mn-Na2WO4/TiO2	Mn	25	Na	11	W	74	TiO2	12	0.37	0.185	40	40	20	750	20	8.0	9.0	3.0	0.38	3	18.94	11.9	4.65	7.25	3.64	4.05	62.83	24.55	38.28	19.22	21.38	17.4	0.33341487643673035	1.39	1.66	1.62	1.55	0.93	1.7
1890	Mn-Na2WO4/TiO2	Mn	25	Na	11	W	74	TiO2	12	0.37	0.185	40	40	20	750	10	4.0	4.8	1.2	0.75	4	24.15	15.62	4.64	10.98	3.14	6.66	64.68	19.21	45.47	13.0	27.58	17.4	0.226453039055865	1.39	1.66	1.62	1.55	0.93	1.7
1891	Mn-Na2WO4/TiO2	Mn	25	Na	11	W	74	TiO2	12	0.37	0.185	40	40	20	750	15	6.0	7.2	1.8	0.5	4	21.62	14.59	4.7	9.89	3.73	4.93	67.48	21.74	45.74	17.25	22.8	17.4	0.31541399206007104	1.39	1.66	1.62	1.55	0.93	1.7
1892	Mn-Na2WO4/TiO2	Mn	25	Na	11	W	74	TiO2	12	0.37	0.185	40	40	20	750	20	8.0	9.6	2.4	0.38	4	20.51	13.91	4.82	9.09	3.13	3.99	67.82	23.5	44.32	15.26	19.45	17.4	0.39414980346902134	1.39	1.66	1.62	1.55	0.93	1.7
1893	Mn-Na2WO4/TiO2	Mn	25	Na	11	W	74	TiO2	12	0.37	0.185	40	40	20	750	10	4.0	5.1	0.9	0.75	6	15.61	13.27	4.12	9.15	2.15	3.95	85.01	26.39	58.62	13.77	25.3	17.4	0.18982712172230273	1.39	1.66	1.62	1.55	0.93	1.7
1894	Mn-Na2WO4/TiO2	Mn	25	Na	11	W	74	TiO2	12	0.37	0.185	40	40	20	750	15	6.0	7.7	1.3	0.5	6	16.29	13.97	4.43	9.54	1.62	3.57	85.76	27.19	58.56	9.94	21.92	17.4	0.3009482267096693	1.39	1.66	1.62	1.55	0.93	1.7
1895	Mn-Na2WO4/TiO2	Mn	25	Na	11	W	74	TiO2	12	0.37	0.185	40	40	20	750	20	8.0	10.3	1.7	0.38	6	17.57	13.74	4.55	9.19	2.24	3.22	78.2	25.9	52.31	12.75	18.33	17.4	0.38895840728524805	1.39	1.66	1.62	1.55	0.93	1.7
1896	Mn-Na2WO4/TiO2	Mn	25	Na	11	W	74	TiO2	12	0.37	0.185	40	40	20	750	10	7.0	2.0	1.0	0.75	2	38.02	14.21	3.51	10.7	11.36	12.2	37.38	9.23	28.14	29.88	32.09	17.4	0.20435698187095666	1.39	1.66	1.62	1.55	0.93	1.7
1897	Mn-Na2WO4/TiO2	Mn	25	Na	11	W	74	TiO2	12	0.37	0.185	40	40	20	750	15	10.5	3.0	1.5	0.5	2	41.35	16.99	4.01	12.98	9.54	12.7	41.09	9.7	31.39	23.07	30.71	17.4	0.3724182070422941	1.39	1.66	1.62	1.55	0.93	1.7
1898	Mn-Na2WO4/TiO2	Mn	25	Na	11	W	74	TiO2	12	0.37	0.185	40	40	20	750	20	14.0	4.0	2.0	0.38	2	41.66	18.29	4.29	14.0	8.72	12.28	43.9	10.3	33.61	20.93	29.48	17.4	0.5315626120828295	1.39	1.66	1.62	1.55	0.93	1.7
1899	Mn-Na2WO4/TiO2	Mn	25	Na	11	W	74	TiO2	12	0.37	0.185	40	40	20	750	10	7.0	2.3	0.8	0.75	3	27.14	11.28	2.52	8.76	9.17	6.53	41.56	9.29	32.28	33.79	24.06	17.4	0.1595797905946397	1.39	1.66	1.62	1.55	0.93	1.7
1900	Mn-Na2WO4/TiO2	Mn	25	Na	11	W	74	TiO2	12	0.37	0.185	40	40	20	750	15	10.5	3.4	1.1	0.5	3	30.57	16.26	3.93	12.33	5.76	7.96	53.19	12.86	40.33	18.84	26.04	17.4	0.3549068507941884	1.39	1.66	1.62	1.55	0.93	1.7
1901	Mn-Na2WO4/TiO2	Mn	25	Na	11	W	74	TiO2	12	0.37	0.185	40	40	20	750	20	14.0	4.5	1.5	0.38	3	29.5	17.81	4.48	13.33	4.26	6.92	60.37	15.19	45.19	14.44	23.46	17.4	0.5161488048096912	1.39	1.66	1.62	1.55	0.93	1.7
1902	Mn-Na2WO4/TiO2	Mn	25	Na	11	W	74	TiO2	12	0.37	0.185	40	40	20	750	10	7.0	2.4	0.6	0.75	4	25.52	15.83	4.12	11.71	3.52	6.61	62.03	16.14	45.89	13.79	25.9	17.4	0.22977549701947553	1.39	1.66	1.62	1.55	0.93	1.7
1903	Mn-Na2WO4/TiO2	Mn	25	Na	11	W	74	TiO2	12	0.37	0.185	40	40	20	750	15	10.5	3.6	0.9	0.5	4	19.2	13.45	4.87	8.58	2.74	4.17	70.05	25.36	44.69	14.27	21.72	17.4	0.2888958087317461	1.39	1.66	1.62	1.55	0.93	1.7
1904	Mn-Na2WO4/TiO2	Mn	25	Na	11	W	74	TiO2	12	0.37	0.185	40	40	20	750	20	14.0	4.8	1.2	0.38	4	13.6	8.82	4.34	4.48	2.53	2.56	64.85	31.91	32.94	18.6	18.82	17.4	0.24298581895472654	1.39	1.66	1.62	1.55	0.93	1.7
1905	Mn-Na2WO4/TiO2	Mn	25	Na	11	W	74	TiO2	12	0.37	0.185	40	40	20	750	10	7.0	2.6	0.4	0.75	6	14.52	10.33	4.31	6.02	2.09	3.31	71.14	29.68	41.46	14.39	22.8	17.4	0.1453785613655135	1.39	1.66	1.62	1.55	0.93	1.7
1906	Mn-Na2WO4/TiO2	Mn	25	Na	11	W	74	TiO2	12	0.37	0.185	40	40	20	750	15	10.5	3.9	0.6	0.5	6	4.94	4.78	2.82	1.96	0.39	1.54	96.76	57.09	39.68	7.89	31.17	17.4	0.09796036444343723	1.39	1.66	1.62	1.55	0.93	1.7
1907	Mn-Na2WO4/TiO2	Mn	25	Na	11	W	74	TiO2	12	0.37	0.185	40	40	20	750	20	14.0	5.1	0.9	0.38	6	4.74	2.45	1.81	0.64	1.07	0.96	51.69	38.19	13.5	22.57	20.25	17.4	0.06527662873413452	1.39	1.66	1.62	1.55	0.93	1.7
1908	Mn-Na2WO4/TiO2	Mn	25	Na	11	W	74	TiO2	12	0.37	0.185	40	40	20	700	10	1.5	5.7	2.8	0.75	2	13.81	5.31	2.7	2.61	3.67	4.27	38.45	19.55	18.9	26.57	30.92	17.4	0.07274905065691023	1.39	1.66	1.62	1.55	0.93	1.7
1909	Mn-Na2WO4/TiO2	Mn	25	Na	11	W	74	TiO2	12	0.37	0.185	40	40	20	700	15	2.3	8.5	4.3	0.5	2	8.9	3.61	2.07	1.54	2.77	2.65	40.56	23.26	17.3	31.12	29.78	17.4	0.07353544838442921	1.39	1.66	1.62	1.55	0.93	1.7
1910	Mn-Na2WO4/TiO2	Mn	25	Na	11	W	74	TiO2	12	0.37	0.185	40	40	20	700	20	3.0	11.3	5.7	0.38	2	5.11	2.66	1.65	1.01	2.06	1.82	52.05	32.29	19.77	40.31	35.62	17.4	0.07094784627048178	1.39	1.66	1.62	1.55	0.93	1.7
1911	Mn-Na2WO4/TiO2	Mn	25	Na	11	W	74	TiO2	12	0.37	0.185	40	40	20	700	10	1.5	6.4	2.1	0.75	3	8.12	3.55	2.07	1.48	1.95	2.56	43.72	25.49	18.23	24.01	31.53	17.4	0.04819392884847101	1.39	1.66	1.62	1.55	0.93	1.7
1912	Mn-Na2WO4/TiO2	Mn	25	Na	11	W	74	TiO2	12	0.37	0.185	40	40	20	700	15	2.3	9.6	3.2	0.5	3	4.99	2.27	1.49	0.78	1.88	1.59	45.49	29.86	15.63	37.68	31.86	17.4	0.04592322327469408	1.39	1.66	1.62	1.55	0.93	1.7
1913	Mn-Na2WO4/TiO2	Mn	25	Na	11	W	74	TiO2	12	0.37	0.185	40	40	20	700	20	3.0	12.8	4.3	0.38	3	4.56	1.67	1.12	0.55	1.1	1.11	36.62	24.56	12.06	24.12	24.34	17.4	0.044318466305333044	1.39	1.66	1.62	1.55	0.93	1.7
1914	Mn-Na2WO4/TiO2	Mn	25	Na	11	W	74	TiO2	12	0.37	0.185	40	40	20	700	10	1.5	6.8	1.7	0.75	4	7.11	2.83	1.77	1.06	1.26	1.84	39.8	24.89	14.91	17.72	25.88	17.4	0.03827755218232499	1.39	1.66	1.62	1.55	0.93	1.7
1915	Mn-Na2WO4/TiO2	Mn	25	Na	11	W	74	TiO2	12	0.37	0.185	40	40	20	700	15	2.3	10.2	2.6	0.5	4	3.81	1.73	1.16	0.57	1.07	1.17	45.41	30.45	14.96	28.08	30.71	17.4	0.034902787227511715	1.39	1.66	1.62	1.55	0.93	1.7
1916	Mn-Na2WO4/TiO2	Mn	25	Na	11	W	74	TiO2	12	0.37	0.185	40	40	20	700	20	3.0	13.6	3.4	0.38	4	2.79	1.27	0.84	0.43	0.68	0.82	45.52	30.11	15.41	24.37	29.39	17.4	0.03363509043350829	1.39	1.66	1.62	1.55	0.93	1.7
1917	Mn-Na2WO4/TiO2	Mn	25	Na	11	W	74	TiO2	12	0.37	0.185	40	40	20	700	10	1.5	7.3	1.2	0.75	6	4.39	2.18	1.43	0.75	0.76	1.31	49.66	32.57	17.08	17.31	29.84	17.4	0.02938817450250704	1.39	1.66	1.62	1.55	0.93	1.7
1918	Mn-Na2WO4/TiO2	Mn	25	Na	11	W	74	TiO2	12	0.37	0.185	40	40	20	700	15	2.3	10.9	1.8	0.5	6	4.73	1.3	0.9	0.4	0.69	0.78	27.48	19.03	8.46	14.59	16.49	17.4	0.02617047909731096	1.39	1.66	1.62	1.55	0.93	1.7
1919	Mn-Na2WO4/TiO2	Mn	25	Na	11	W	74	TiO2	12	0.37	0.185	40	40	20	700	20	3.0	14.6	2.4	0.38	6	4.21	0.92	0.63	0.29	0.91	0.54	21.85	14.96	6.89	21.62	12.83	17.4	0.024322582544559327	1.39	1.66	1.62	1.55	0.93	1.7
1920	Mn-Na2WO4/TiO2	Mn	25	Na	11	W	74	TiO2	12	0.37	0.185	40	40	20	700	10	4.0	4.0	2.0	0.75	2	6.12	2.96	1.83	1.13	2.27	2.88	48.37	29.9	18.46	37.09	47.06	17.4	0.04006256180306218	1.39	1.66	1.62	1.55	0.93	1.7
1921	Mn-Na2WO4/TiO2	Mn	25	Na	11	W	74	TiO2	12	0.37	0.185	40	40	20	700	15	6.0	6.0	3.0	0.5	2	2.24	1.81	1.25	0.56	0.95	1.7	80.8	55.8	25.0	42.41	75.89	17.4	0.03653161761378508	1.39	1.66	1.62	1.55	0.93	1.7
1922	Mn-Na2WO4/TiO2	Mn	25	Na	11	W	74	TiO2	12	0.37	0.185	40	40	20	700	20	8.0	8.0	4.0	0.38	2	1.99	1.25	0.83	0.42	0.88	1.21	62.81	41.71	21.11	44.22	60.8	17.4	0.03310205843910546	1.39	1.66	1.62	1.55	0.93	1.7
1923	Mn-Na2WO4/TiO2	Mn	25	Na	11	W	74	TiO2	12	0.37	0.185	40	40	20	700	10	4.0	4.5	1.5	0.75	3	3.97	2.21	1.48	0.73	1.34	1.95	55.67	37.28	18.39	33.75	49.12	17.4	0.02979715155187683	1.39	1.66	1.62	1.55	0.93	1.7
1924	Mn-Na2WO4/TiO2	Mn	25	Na	11	W	74	TiO2	12	0.37	0.185	40	40	20	700	15	6.0	6.8	2.3	0.5	3	2.3	1.43	0.99	0.44	1.06	1.26	62.17	43.04	19.13	46.09	54.78	17.4	0.028806460621487485	1.39	1.66	1.62	1.55	0.93	1.7
1925	Mn-Na2WO4/TiO2	Mn	25	Na	11	W	74	TiO2	12	0.37	0.185	40	40	20	700	20	8.0	9.0	3.0	0.38	3	1.75	0.98	0.67	0.31	0.59	0.85	56.0	38.29	17.71	33.71	48.57	17.4	0.025916673828458962	1.39	1.66	1.62	1.55	0.93	1.7
1926	Mn-Na2WO4/TiO2	Mn	25	Na	11	W	74	TiO2	12	0.37	0.185	40	40	20	700	10	4.0	4.8	1.2	0.75	4	3.65	1.9	1.25	0.65	0.84	1.55	52.05	34.25	17.81	23.01	42.47	17.4	0.02557709255569865	1.39	1.66	1.62	1.55	0.93	1.7
1927	Mn-Na2WO4/TiO2	Mn	25	Na	11	W	74	TiO2	12	0.37	0.185	40	40	20	700	15	6.0	7.2	1.8	0.5	4	1.95	1.13	0.84	0.29	0.88	0.94	57.95	43.08	14.87	45.13	48.21	17.4	0.022728660158099517	1.39	1.66	1.62	1.55	0.93	1.7
1928	Mn-Na2WO4/TiO2	Mn	25	Na	11	W	74	TiO2	12	0.37	0.185	40	40	20	700	20	8.0	9.6	2.4	0.38	4	2.12	0.81	0.59	0.22	0.35	0.63	38.21	27.83	10.38	16.51	29.72	17.4	0.021402587447865766	1.39	1.66	1.62	1.55	0.93	1.7
1929	Mn-Na2WO4/TiO2	Mn	25	Na	11	W	74	TiO2	12	0.37	0.185	40	40	20	700	10	4.0	5.1	0.9	0.75	6	2.07	1.55	1.09	0.46	0.44	1.08	74.88	52.66	22.22	21.26	52.17	17.4	0.02082850787060904	1.39	1.66	1.62	1.55	0.93	1.7
1930	Mn-Na2WO4/TiO2	Mn	25	Na	11	W	74	TiO2	12	0.37	0.185	40	40	20	700	15	6.0	7.7	1.3	0.5	6	2.38	0.91	0.64	0.27	0.64	0.62	38.24	26.89	11.34	26.89	26.05	17.4	0.018283315834566775	1.39	1.66	1.62	1.55	0.93	1.7
1931	Mn-Na2WO4/TiO2	Mn	25	Na	11	W	74	TiO2	12	0.37	0.185	40	40	20	700	20	8.0	10.3	1.7	0.38	6	1.95	0.67	0.51	0.16	0.62	0.45	34.36	26.15	8.21	31.79	23.08	17.4	0.01769090989691266	1.39	1.66	1.62	1.55	0.93	1.7
1932	Mn-Na2WO4/TiO2	Mn	25	Na	11	W	74	TiO2	12	0.37	0.185	40	40	20	700	10	7.0	2.0	1.0	0.75	2	3.04	1.05	0.82	0.23	1.43	1.68	34.54	26.97	7.57	47.04	55.26	17.4	0.014074018586022115	1.39	1.66	1.62	1.55	0.93	1.7
1933	Mn-Na2WO4/TiO2	Mn	25	Na	11	W	74	TiO2	12	0.37	0.185	40	40	20	700	15	10.5	3.0	1.5	0.5	2	2.11	0.66	0.59	0.07	1.04	0.97	31.28	27.96	3.32	49.29	45.97	17.4	0.013243752617773939	1.39	1.66	1.62	1.55	0.93	1.7
1934	Mn-Na2WO4/TiO2	Mn	25	Na	11	W	74	TiO2	12	0.37	0.185	40	40	20	700	20	14.0	4.0	2.0	0.38	2	0.83	0.47	0.42	0.05	0.67	0.74	56.63	50.6	6.02	80.72	89.16	17.4	0.01239757823715585	1.39	1.66	1.62	1.55	0.93	1.7
1935	Mn-Na2WO4/TiO2	Mn	25	Na	11	W	74	TiO2	12	0.37	0.185	40	40	20	700	10	7.0	2.3	0.8	0.75	3	1.45	1.0	0.78	0.22	0.72	1.29	68.97	53.79	15.17	49.66	88.97	17.4	0.0134004478046686	1.39	1.66	1.62	1.55	0.93	1.7
1936	Mn-Na2WO4/TiO2	Mn	25	Na	11	W	74	TiO2	12	0.37	0.185	40	40	20	700	15	10.5	3.4	1.1	0.5	3	1.83	0.57	0.45	0.12	1.13	0.78	31.15	24.59	6.56	61.75	42.62	17.4	0.011432613992218383	1.39	1.66	1.62	1.55	0.93	1.7
1937	Mn-Na2WO4/TiO2	Mn	25	Na	11	W	74	TiO2	12	0.37	0.185	40	40	20	700	20	14.0	4.5	1.5	0.38	3	0.91	0.39	0.35	0.04	0.39	0.53	42.86	38.46	4.4	42.86	58.24	17.4	0.010283223239518623	1.39	1.66	1.62	1.55	0.93	1.7
1938	Mn-Na2WO4/TiO2	Mn	25	Na	11	W	74	TiO2	12	0.37	0.185	40	40	20	700	10	7.0	2.4	0.6	0.75	4	3.58	0.99	0.81	0.18	0.6	1.09	27.65	22.63	5.03	16.76	30.45	17.4	0.01326577447155747	1.39	1.66	1.62	1.55	0.93	1.7
1939	Mn-Na2WO4/TiO2	Mn	25	Na	11	W	74	TiO2	12	0.37	0.185	40	40	20	700	15	10.5	3.6	0.9	0.5	4	1.25	0.59	0.48	0.11	0.71	0.63	47.2	38.4	8.8	56.8	50.4	17.4	0.011834947528075245	1.39	1.66	1.62	1.55	0.93	1.7
1940	Mn-Na2WO4/TiO2	Mn	25	Na	11	W	74	TiO2	12	0.37	0.185	40	40	20	700	20	14.0	4.8	1.2	0.38	4	2.22	0.41	0.36	0.05	1.19	0.45	18.47	16.22	2.25	53.6	20.27	17.4	0.01081165274879787	1.39	1.66	1.62	1.55	0.93	1.7
1941	Mn-Na2WO4/TiO2	Mn	25	Na	11	W	74	TiO2	12	0.37	0.185	40	40	20	700	10	7.0	2.6	0.4	0.75	6	2.58	0.98	0.7	0.28	2.43	0.82	37.98	27.13	10.85	94.19	31.78	17.4	0.013131114739752541	1.39	1.66	1.62	1.55	0.93	1.7
1942	Mn-Na2WO4/TiO2	Mn	25	Na	11	W	74	TiO2	12	0.37	0.185	40	40	20	700	15	10.5	3.9	0.6	0.5	6	1.51	0.53	0.43	0.1	0.05	0.48	35.1	28.48	6.62	3.31	31.79	17.4	0.01062818964753753	1.39	1.66	1.62	1.55	0.93	1.7
1943	Mn-Na2WO4/TiO2	Mn	25	Na	11	W	74	TiO2	12	0.37	0.185	40	40	20	700	20	14.0	5.1	0.9	0.38	6	1.42	0.43	0.36	0.07	0.86	0.36	30.28	25.35	4.93	60.56	25.35	17.4	0.01134018838973264	1.39	1.66	1.62	1.55	0.93	1.7
1944	Mn-Na2WO4/ZrO2	Mn	25	Na	11	W	74	ZrO2	13	0.37	0.185	40	40	20	900	10	1.5	5.7	2.8	0.75	2	30.08	4.17	0.58	3.59	21.47	12.34	13.86	1.93	11.93	71.38	41.02	3.4	0.05679253017656066	1.39	1.66	1.62	1.55	0.93	1.7
1945	Mn-Na2WO4/ZrO2	Mn	25	Na	11	W	74	ZrO2	13	0.37	0.185	40	40	20	900	15	2.3	8.5	4.3	0.5	2	30.2	4.93	0.59	4.34	23.29	11.04	16.32	1.95	14.37	77.12	36.56	3.4	0.10111344723430463	1.39	1.66	1.62	1.55	0.93	1.7
1946	Mn-Na2WO4/ZrO2	Mn	25	Na	11	W	74	ZrO2	13	0.37	0.185	40	40	20	900	20	3.0	11.3	5.7	0.38	2	33.86	5.29	0.6	4.69	23.08	9.67	15.62	1.77	13.85	68.16	28.56	3.4	0.14302788092126667	1.39	1.66	1.62	1.55	0.93	1.7
1947	Mn-Na2WO4/ZrO2	Mn	25	Na	11	W	74	ZrO2	13	0.37	0.185	40	40	20	900	10	1.5	6.4	2.1	0.75	3	22.91	4.3	0.5	3.8	15.76	6.95	18.77	2.18	16.59	68.79	30.34	3.4	0.05860251670557711	1.39	1.66	1.62	1.55	0.93	1.7
1948	Mn-Na2WO4/ZrO2	Mn	25	Na	11	W	74	ZrO2	13	0.37	0.185	40	40	20	900	15	2.3	9.6	3.2	0.5	3	20.96	5.04	0.52	4.52	16.47	6.2	24.05	2.48	21.56	78.58	29.58	3.4	0.10342887137335754	1.39	1.66	1.62	1.55	0.93	1.7
1949	Mn-Na2WO4/ZrO2	Mn	25	Na	11	W	74	ZrO2	13	0.37	0.185	40	40	20	900	20	3.0	12.8	4.3	0.38	3	21.77	5.62	0.57	5.05	16.77	5.58	25.82	2.62	23.2	77.03	25.63	3.4	0.15221315707855246	1.39	1.66	1.62	1.55	0.93	1.7
1950	Mn-Na2WO4/ZrO2	Mn	25	Na	11	W	74	ZrO2	13	0.37	0.185	40	40	20	900	10	1.5	6.8	1.7	0.75	4	17.06	4.24	0.39	3.85	12.62	4.76	24.85	2.29	22.57	73.97	27.9	3.4	0.0577668329844982	1.39	1.66	1.62	1.55	0.93	1.7
1951	Mn-Na2WO4/ZrO2	Mn	25	Na	11	W	74	ZrO2	13	0.37	0.185	40	40	20	900	15	2.3	10.2	2.6	0.5	4	14.21	5.09	0.47	4.62	13.29	4.15	35.82	3.31	32.51	93.53	29.2	3.4	0.10448222369138097	1.39	1.66	1.62	1.55	0.93	1.7
1952	Mn-Na2WO4/ZrO2	Mn	25	Na	11	W	74	ZrO2	13	0.37	0.185	40	40	20	900	20	3.0	13.6	3.4	0.38	4	15.23	5.6	0.55	5.05	13.04	3.74	36.77	3.61	33.16	85.62	24.56	3.4	0.15165556009641162	1.39	1.66	1.62	1.55	0.93	1.7
1953	Mn-Na2WO4/ZrO2	Mn	25	Na	11	W	74	ZrO2	13	0.37	0.185	40	40	20	900	10	1.5	7.3	1.2	0.75	6	10.23	4.03	0.38	3.65	8.86	3.03	39.39	3.71	35.68	86.61	29.62	3.4	0.05484605781140672	1.39	1.66	1.62	1.55	0.93	1.7
1954	Mn-Na2WO4/ZrO2	Mn	25	Na	11	W	74	ZrO2	13	0.37	0.185	40	40	20	900	15	2.3	10.9	1.8	0.5	6	12.1	4.31	0.38	3.93	9.08	2.55	35.62	3.14	32.48	75.04	21.07	3.4	0.0881127723938398	1.39	1.66	1.62	1.55	0.93	1.7
1955	Mn-Na2WO4/ZrO2	Mn	25	Na	11	W	74	ZrO2	13	0.37	0.185	40	40	20	900	20	3.0	14.6	2.4	0.38	6	12.92	4.79	0.44	4.35	8.85	2.23	37.07	3.41	33.67	68.5	17.26	3.4	0.12917159918550372	1.39	1.66	1.62	1.55	0.93	1.7
1956	Mn-Na2WO4/ZrO2	Mn	25	Na	11	W	74	ZrO2	13	0.37	0.185	40	40	20	900	10	4.0	4.0	2.0	0.75	2	33.77	4.04	0.53	3.51	23.6	11.21	11.96	1.57	10.39	69.88	33.2	3.4	0.05498499735546338	1.39	1.66	1.62	1.55	0.93	1.7
1957	Mn-Na2WO4/ZrO2	Mn	25	Na	11	W	74	ZrO2	13	0.37	0.185	40	40	20	900	15	6.0	6.0	3.0	0.5	2	33.64	4.68	0.52	4.16	23.84	9.66	13.91	1.55	12.37	70.87	28.72	3.4	0.09586106751509989	1.39	1.66	1.62	1.55	0.93	1.7
1958	Mn-Na2WO4/ZrO2	Mn	25	Na	11	W	74	ZrO2	13	0.37	0.185	40	40	20	900	20	8.0	8.0	4.0	0.38	2	34.99	5.16	0.66	4.5	24.02	9.01	14.75	1.89	12.86	68.65	25.75	3.4	0.13941822313391214	1.39	1.66	1.62	1.55	0.93	1.7
1959	Mn-Na2WO4/ZrO2	Mn	25	Na	11	W	74	ZrO2	13	0.37	0.185	40	40	20	900	10	4.0	4.5	1.5	0.75	3	23.26	4.22	0.41	3.81	16.91	6.61	18.14	1.76	16.38	72.7	28.42	3.4	0.05748838809817077	1.39	1.66	1.62	1.55	0.93	1.7
1960	Mn-Na2WO4/ZrO2	Mn	25	Na	11	W	74	ZrO2	13	0.37	0.185	40	40	20	900	15	6.0	6.8	2.3	0.5	3	22.5	4.85	0.49	4.36	16.94	5.6	21.56	2.18	19.38	75.29	24.89	3.4	0.09943118449186572	1.39	1.66	1.62	1.55	0.93	1.7
1961	Mn-Na2WO4/ZrO2	Mn	25	Na	11	W	74	ZrO2	13	0.37	0.185	40	40	20	900	20	8.0	9.0	3.0	0.38	3	24.26	5.26	0.52	4.74	17.06	5.1	21.68	2.14	19.54	70.32	21.02	3.4	0.14219444340127796	1.39	1.66	1.62	1.55	0.93	1.7
