Repository: jimmmmmmmyzzy/SR-in-Heterogeneous-Catalysis

# Towards distilling 'physical laws' in heterogeneous catalysis with symbolic regression

File: OCM_dataset_modified.csv (part 11 of 64)
	Name	M1	M1_atom_number	M2	M2_atom_number	M3	M3_atom_number	Support 	Support_ID	M2_mol	M3_mol	M1_mol%	M2_mol%	M3_mol%	Temp	Total_flow	Ar_flow	CH4_flow	O2_flow	CT	CH4/O2	CH4_conv	C2y	C2H6y	C2H4y	COy	CO2y	C2s	C2H6s	C2H4s	COs	CO2s	BET_surface_area	rate_constant	radii_M1	radii_M2	radii_M3	chi_M1	chi_M2	chi_M3
1962	Mn-Na2WO4/ZrO2	Mn	25	Na	11	W	74	ZrO2	13	0.37	0.185	40	40	20	900	10	4.0	4.8	1.2	0.75	4	16.27	4.14	0.41	3.73	13.21	4.69	25.45	2.52	22.93	81.19	28.83	3.4	0.056375189675474856	1.39	1.66	1.62	1.55	0.93	1.7
1963	Mn-Na2WO4/ZrO2	Mn	25	Na	11	W	74	ZrO2	13	0.37	0.185	40	40	20	900	15	6.0	7.2	1.8	0.5	4	17.29	4.7	0.46	4.24	12.97	3.9	27.18	2.66	24.52	75.01	22.56	3.4	0.09628075065586997	1.39	1.66	1.62	1.55	0.93	1.7
1964	Mn-Na2WO4/ZrO2	Mn	25	Na	11	W	74	ZrO2	13	0.37	0.185	40	40	20	900	20	8.0	9.6	2.4	0.38	4	18.59	5.04	0.41	4.63	13.22	3.53	27.11	2.21	24.91	71.11	18.99	3.4	0.13609062022810203	1.39	1.66	1.62	1.55	0.93	1.7
1965	Mn-Na2WO4/ZrO2	Mn	25	Na	11	W	74	ZrO2	13	0.37	0.185	40	40	20	900	10	4.0	5.1	0.9	0.75	6	10.48	3.66	0.35	3.31	8.93	2.85	34.92	3.34	31.58	85.21	27.19	3.4	0.04971544638135547	1.39	1.66	1.62	1.55	0.93	1.7
1966	Mn-Na2WO4/ZrO2	Mn	25	Na	11	W	74	ZrO2	13	0.37	0.185	40	40	20	900	15	6.0	7.7	1.3	0.5	6	10.0	4.21	0.38	3.83	8.89	2.45	42.1	3.8	38.3	88.9	24.5	3.4	0.0860237811865821	1.39	1.66	1.62	1.55	0.93	1.7
1967	Mn-Na2WO4/ZrO2	Mn	25	Na	11	W	74	ZrO2	13	0.37	0.185	40	40	20	900	20	8.0	10.3	1.7	0.38	6	11.18	4.54	0.41	4.13	9.06	2.18	40.61	3.67	36.94	81.04	19.5	3.4	0.12227072213247595	1.39	1.66	1.62	1.55	0.93	1.7
1968	Mn-Na2WO4/ZrO2	Mn	25	Na	11	W	74	ZrO2	13	0.37	0.185	40	40	20	900	10	7.0	2.0	1.0	0.75	2	38.87	3.56	0.5	3.06	23.57	9.94	9.16	1.29	7.87	60.64	25.57	3.4	0.048332176900161374	1.39	1.66	1.62	1.55	0.93	1.7
1969	Mn-Na2WO4/ZrO2	Mn	25	Na	11	W	74	ZrO2	13	0.37	0.185	40	40	20	900	15	10.5	3.0	1.5	0.5	2	41.0	3.95	0.41	3.54	23.61	8.6	9.63	1.0	8.63	57.59	20.98	3.4	0.08060259354705138	1.39	1.66	1.62	1.55	0.93	1.7
1970	Mn-Na2WO4/ZrO2	Mn	25	Na	11	W	74	ZrO2	13	0.37	0.185	40	40	20	900	20	14.0	4.0	2.0	0.38	2	40.7	4.49	0.58	3.91	24.52	8.09	11.03	1.43	9.61	60.25	19.88	3.4	0.12089271563538215	1.39	1.66	1.62	1.55	0.93	1.7
1971	Mn-Na2WO4/ZrO2	Mn	25	Na	11	W	74	ZrO2	13	0.37	0.185	40	40	20	900	10	7.0	2.3	0.8	0.75	3	26.83	3.7	0.45	3.25	17.39	6.44	13.79	1.68	12.11	64.82	24.0	3.4	0.0502691562453487	1.39	1.66	1.62	1.55	0.93	1.7
1972	Mn-Na2WO4/ZrO2	Mn	25	Na	11	W	74	ZrO2	13	0.37	0.185	40	40	20	900	15	10.5	3.4	1.1	0.5	3	27.59	4.19	0.39	3.8	16.7	5.21	15.19	1.41	13.77	60.53	18.88	3.4	0.08560624465061889	1.39	1.66	1.62	1.55	0.93	1.7
1973	Mn-Na2WO4/ZrO2	Mn	25	Na	11	W	74	ZrO2	13	0.37	0.185	40	40	20	900	20	14.0	4.5	1.5	0.38	3	27.38	4.74	0.63	4.11	17.13	4.85	17.31	2.3	15.01	62.56	17.71	3.4	0.12778997530362377	1.39	1.66	1.62	1.55	0.93	1.7
1974	Mn-Na2WO4/ZrO2	Mn	25	Na	11	W	74	ZrO2	13	0.37	0.185	40	40	20	900	10	7.0	2.4	0.6	0.75	4	23.19	3.43	0.32	3.11	13.11	4.44	14.79	1.38	13.41	56.53	19.15	3.4	0.0465360693456865	1.39	1.66	1.62	1.55	0.93	1.7
1975	Mn-Na2WO4/ZrO2	Mn	25	Na	11	W	74	ZrO2	13	0.37	0.185	40	40	20	900	15	10.5	3.6	0.9	0.5	4	21.1	3.87	0.5	3.37	12.38	3.75	18.34	2.37	15.97	58.67	17.77	3.4	0.07893748782073305	1.39	1.66	1.62	1.55	0.93	1.7
1976	Mn-Na2WO4/ZrO2	Mn	25	Na	11	W	74	ZrO2	13	0.37	0.185	40	40	20	900	20	14.0	4.8	1.2	0.38	4	21.03	4.4	0.46	3.94	12.48	3.4	20.92	2.19	18.74	59.34	16.17	3.4	0.11841412087035738	1.39	1.66	1.62	1.55	0.93	1.7
1977	Mn-Na2WO4/ZrO2	Mn	25	Na	11	W	74	ZrO2	13	0.37	0.185	40	40	20	900	10	7.0	2.6	0.4	0.75	6	14.43	3.1	0.39	2.71	8.69	2.84	21.48	2.7	18.78	60.22	19.68	3.4	0.0419875561218278	1.39	1.66	1.62	1.55	0.93	1.7
1978	Mn-Na2WO4/ZrO2	Mn	25	Na	11	W	74	ZrO2	13	0.37	0.185	40	40	20	900	15	10.5	3.9	0.6	0.5	6	14.5	3.42	0.41	3.01	8.2	2.33	23.59	2.83	20.76	56.55	16.07	3.4	0.06959701108539108	1.39	1.66	1.62	1.55	0.93	1.7
1979	Mn-Na2WO4/ZrO2	Mn	25	Na	11	W	74	ZrO2	13	0.37	0.185	40	40	20	900	20	14.0	5.1	0.9	0.38	6	13.6	3.69	0.52	3.17	7.35	1.88	27.13	3.82	23.31	54.04	13.82	3.4	0.0989421853034697	1.39	1.66	1.62	1.55	0.93	1.7
1980	Mn-Na2WO4/ZrO2	Mn	25	Na	11	W	74	ZrO2	13	0.37	0.185	40	40	20	850	10	1.5	5.7	2.8	0.75	2	32.09	5.64	0.63	5.01	21.55	8.33	17.58	1.96	15.61	67.15	25.96	3.4	0.07740390859815613	1.39	1.66	1.62	1.55	0.93	1.7
1981	Mn-Na2WO4/ZrO2	Mn	25	Na	11	W	74	ZrO2	13	0.37	0.185	40	40	20	850	15	2.3	8.5	4.3	0.5	2	31.39	6.42	0.76	5.66	23.29	8.03	20.45	2.42	18.03	74.2	25.58	3.4	0.13270700110004235	1.39	1.66	1.62	1.55	0.93	1.7
1982	Mn-Na2WO4/ZrO2	Mn	25	Na	11	W	74	ZrO2	13	0.37	0.185	40	40	20	850	20	3.0	11.3	5.7	0.38	2	32.31	6.77	0.79	5.98	23.6	7.56	20.95	2.45	18.51	73.04	23.4	3.4	0.18447533599865545	1.39	1.66	1.62	1.55	0.93	1.7
1983	Mn-Na2WO4/ZrO2	Mn	25	Na	11	W	74	ZrO2	13	0.37	0.185	40	40	20	850	10	1.5	6.4	2.1	0.75	3	22.39	5.8	0.58	5.22	15.79	4.62	25.9	2.59	23.31	70.52	20.63	3.4	0.07966667254103206	1.39	1.66	1.62	1.55	0.93	1.7
1984	Mn-Na2WO4/ZrO2	Mn	25	Na	11	W	74	ZrO2	13	0.37	0.185	40	40	20	850	15	2.3	9.6	3.2	0.5	3	21.8	6.58	0.71	5.87	16.52	4.18	30.18	3.26	26.93	75.78	19.17	3.4	0.13612946182825875	1.39	1.66	1.62	1.55	0.93	1.7
1985	Mn-Na2WO4/ZrO2	Mn	25	Na	11	W	74	ZrO2	13	0.37	0.185	40	40	20	850	20	3.0	12.8	4.3	0.38	3	22.01	6.99	0.77	6.22	16.22	4.01	31.76	3.5	28.26	73.69	18.22	3.4	0.19069255719398878	1.39	1.66	1.62	1.55	0.93	1.7
1986	Mn-Na2WO4/ZrO2	Mn	25	Na	11	W	74	ZrO2	13	0.37	0.185	40	40	20	850	10	1.5	6.8	1.7	0.75	4	16.47	5.67	0.59	5.08	12.51	3.08	34.43	3.58	30.84	75.96	18.7	3.4	0.077827884435106	1.39	1.66	1.62	1.55	0.93	1.7
1987	Mn-Na2WO4/ZrO2	Mn	25	Na	11	W	74	ZrO2	13	0.37	0.185	40	40	20	850	15	2.3	10.2	2.6	0.5	4	16.42	6.3	0.66	5.64	12.59	2.79	38.37	4.02	34.35	76.67	16.99	3.4	0.1301439934874296	1.39	1.66	1.62	1.55	0.93	1.7
1988	Mn-Na2WO4/ZrO2	Mn	25	Na	11	W	74	ZrO2	13	0.37	0.185	40	40	20	850	20	3.0	13.6	3.4	0.38	4	16.25	6.8	0.71	6.09	12.48	2.59	41.85	4.37	37.48	76.8	15.94	3.4	0.18532227446459457	1.39	1.66	1.62	1.55	0.93	1.7
1989	Mn-Na2WO4/ZrO2	Mn	25	Na	11	W	74	ZrO2	13	0.37	0.185	40	40	20	850	10	1.5	7.3	1.2	0.75	6	11.87	4.9	0.54	4.36	8.6	1.82	41.28	4.55	36.73	72.45	15.33	3.4	0.06698828858232905	1.39	1.66	1.62	1.55	0.93	1.7
1990	Mn-Na2WO4/ZrO2	Mn	25	Na	11	W	74	ZrO2	13	0.37	0.185	40	40	20	850	15	2.3	10.9	1.8	0.5	6	9.65	5.67	0.63	5.04	8.44	1.59	58.76	6.53	52.23	87.46	16.48	3.4	0.11674182665265902	1.39	1.66	1.62	1.55	0.93	1.7
1991	Mn-Na2WO4/ZrO2	Mn	25	Na	11	W	74	ZrO2	13	0.37	0.185	40	40	20	850	20	3.0	14.6	2.4	0.38	6	12.96	5.93	0.74	5.19	8.0	1.43	45.76	5.71	40.05	61.73	11.03	3.4	0.160871052642714	1.39	1.66	1.62	1.55	0.93	1.7
1992	Mn-Na2WO4/ZrO2	Mn	25	Na	11	W	74	ZrO2	13	0.37	0.185	40	40	20	850	10	4.0	4.0	2.0	0.75	2	34.1	5.52	0.66	4.86	23.8	8.46	16.19	1.94	14.25	69.79	24.81	3.4	0.07570935213197938	1.39	1.66	1.62	1.55	0.93	1.7
1993	Mn-Na2WO4/ZrO2	Mn	25	Na	11	W	74	ZrO2	13	0.37	0.185	40	40	20	850	15	6.0	6.0	3.0	0.5	2	35.24	5.94	0.7	5.24	23.8	7.86	16.86	1.99	14.87	67.54	22.3	3.4	0.1224746189423789	1.39	1.66	1.62	1.55	0.93	1.7
1994	Mn-Na2WO4/ZrO2	Mn	25	Na	11	W	74	ZrO2	13	0.37	0.185	40	40	20	850	20	8.0	8.0	4.0	0.38	2	34.73	6.41	0.72	5.69	23.78	7.24	18.46	2.07	16.38	68.47	20.85	3.4	0.1743332784708587	1.39	1.66	1.62	1.55	0.93	1.7
1995	Mn-Na2WO4/ZrO2	Mn	25	Na	11	W	74	ZrO2	13	0.37	0.185	40	40	20	850	10	4.0	4.5	1.5	0.75	3	24.5	5.57	0.59	4.98	16.49	4.61	22.73	2.41	20.33	67.31	18.82	3.4	0.0764151556174847	1.39	1.66	1.62	1.55	0.93	1.7
1996	Mn-Na2WO4/ZrO2	Mn	25	Na	11	W	74	ZrO2	13	0.37	0.185	40	40	20	850	15	6.0	6.8	2.3	0.5	3	24.51	6.11	0.65	5.46	16.52	4.12	24.93	2.65	22.28	67.4	16.81	3.4	0.12609260343527065	1.39	1.66	1.62	1.55	0.93	1.7
1997	Mn-Na2WO4/ZrO2	Mn	25	Na	11	W	74	ZrO2	13	0.37	0.185	40	40	20	850	20	8.0	9.0	3.0	0.38	3	25.4	6.46	0.7	5.76	16.43	3.8	25.43	2.76	22.68	64.69	14.96	3.4	0.1757395623430295	1.39	1.66	1.62	1.55	0.93	1.7
1998	Mn-Na2WO4/ZrO2	Mn	25	Na	11	W	74	ZrO2	13	0.37	0.185	40	40	20	850	10	4.0	4.8	1.2	0.75	4	19.01	5.27	0.55	4.72	12.9	3.05	27.72	2.89	24.83	67.86	16.04	3.4	0.07218592813419764	1.39	1.66	1.62	1.55	0.93	1.7
1999	Mn-Na2WO4/ZrO2	Mn	25	Na	11	W	74	ZrO2	13	0.37	0.185	40	40	20	850	15	6.0	7.2	1.8	0.5	4	17.69	5.96	0.67	5.29	12.46	2.67	33.69	3.79	29.9	70.44	15.09	3.4	0.12289992463244519	1.39	1.66	1.62	1.55	0.93	1.7
2000	Mn-Na2WO4/ZrO2	Mn	25	Na	11	W	74	ZrO2	13	0.37	0.185	40	40	20	850	20	8.0	9.6	2.4	0.38	4	17.64	6.31	0.75	5.56	12.02	2.42	35.77	4.25	31.52	68.14	13.72	3.4	0.17152296322366947	1.39	1.66	1.62	1.55	0.93	1.7
2001	Mn-Na2WO4/ZrO2	Mn	25	Na	11	W	74	ZrO2	13	0.37	0.185	40	40	20	850	10	4.0	5.1	0.9	0.75	6	12.8	4.53	0.51	4.02	8.16	1.71	35.39	3.98	31.41	63.75	13.36	3.4	0.061810831970866086	1.39	1.66	1.62	1.55	0.93	1.7
2002	Mn-Na2WO4/ZrO2	Mn	25	Na	11	W	74	ZrO2	13	0.37	0.185	40	40	20	850	15	6.0	7.7	1.3	0.5	6	10.11	4.96	0.71	4.25	7.51	1.49	49.06	7.02	42.04	74.28	14.74	3.4	0.1017446607475131	1.39	1.66	1.62	1.55	0.93	1.7
2003	Mn-Na2WO4/ZrO2	Mn	25	Na	11	W	74	ZrO2	13	0.37	0.185	40	40	20	850	20	8.0	10.3	1.7	0.38	6	11.74	5.4	0.78	4.62	7.58	1.43	46.0	6.64	39.35	64.57	12.18	3.4	0.14608607876383903	1.39	1.66	1.62	1.55	0.93	1.7
2004	Mn-Na2WO4/ZrO2	Mn	25	Na	11	W	74	ZrO2	13	0.37	0.185	40	40	20	850	10	7.0	2.0	1.0	0.75	2	38.06	4.97	0.7	4.27	23.24	7.1	13.06	1.84	11.22	61.06	18.65	3.4	0.06797007301982329	1.39	1.66	1.62	1.55	0.93	1.7
2005	Mn-Na2WO4/ZrO2	Mn	25	Na	11	W	74	ZrO2	13	0.37	0.185	40	40	20	850	15	10.5	3.0	1.5	0.5	2	39.86	5.56	0.7	4.86	22.74	6.37	13.95	1.76	12.19	57.05	15.98	3.4	0.11441094754155837	1.39	1.66	1.62	1.55	0.93	1.7
2006	Mn-Na2WO4/ZrO2	Mn	25	Na	11	W	74	ZrO2	13	0.37	0.185	40	40	20	850	20	14.0	4.0	2.0	0.38	2	38.81	6.12	0.86	5.26	22.8	6.27	15.77	2.22	13.55	58.75	16.16	3.4	0.16619161843491745	1.39	1.66	1.62	1.55	0.93	1.7
2007	Mn-Na2WO4/ZrO2	Mn	25	Na	11	W	74	ZrO2	13	0.37	0.185	40	40	20	850	10	7.0	2.3	0.8	0.75	3	26.45	4.84	0.68	4.16	15.59	4.08	18.3	2.57	15.73	58.94	15.43	3.4	0.06614733407111259	1.39	1.66	1.62	1.55	0.93	1.7
2008	Mn-Na2WO4/ZrO2	Mn	25	Na	11	W	74	ZrO2	13	0.37	0.185	40	40	20	850	15	10.5	3.4	1.1	0.5	3	26.59	5.34	0.83	4.51	14.98	3.65	20.08	3.12	16.96	56.34	13.73	3.4	0.1097573230199789	1.39	1.66	1.62	1.55	0.93	1.7
2009	Mn-Na2WO4/ZrO2	Mn	25	Na	11	W	74	ZrO2	13	0.37	0.185	40	40	20	850	20	14.0	4.5	1.5	0.38	3	25.87	5.92	1.07	4.85	14.87	3.56	22.88	4.14	18.75	57.48	13.76	3.4	0.16059132062572265	1.39	1.66	1.62	1.55	0.93	1.7
2010	Mn-Na2WO4/ZrO2	Mn	25	Na	11	W	74	ZrO2	13	0.37	0.185	40	40	20	850	10	7.0	2.4	0.6	0.75	4	20.37	4.16	0.78	3.38	11.42	2.86	20.42	3.83	16.59	56.06	14.04	3.4	0.05665340216126949	1.39	1.66	1.62	1.55	0.93	1.7
2011	Mn-Na2WO4/ZrO2	Mn	25	Na	11	W	74	ZrO2	13	0.37	0.185	40	40	20	850	15	10.5	3.6	0.9	0.5	4	18.84	4.08	0.79	3.29	10.96	2.59	21.66	4.19	17.46	58.17	13.75	3.4	0.08331135053766502	1.39	1.66	1.62	1.55	0.93	1.7
2012	Mn-Na2WO4/ZrO2	Mn	25	Na	11	W	74	ZrO2	13	0.37	0.185	40	40	20	850	20	14.0	4.8	1.2	0.38	4	21.07	4.69	1.08	3.61	10.21	2.59	22.26	5.13	17.13	48.46	12.29	3.4	0.12640907641725513	1.39	1.66	1.62	1.55	0.93	1.7
2013	Mn-Na2WO4/ZrO2	Mn	25	Na	11	W	74	ZrO2	13	0.37	0.185	40	40	20	850	10	7.0	2.6	0.4	0.75	6	13.1	3.43	0.79	2.64	8.29	2.16	26.18	6.03	20.15	63.28	16.49	3.4	0.0465360693456865	1.39	1.66	1.62	1.55	0.93	1.7
2014	Mn-Na2WO4/ZrO2	Mn	25	Na	11	W	74	ZrO2	13	0.37	0.185	40	40	20	850	15	10.5	3.9	0.6	0.5	6	12.65	3.16	1.19	1.97	6.14	2.04	24.98	9.41	15.57	48.54	16.13	3.4	0.06422010783646717	1.39	1.66	1.62	1.55	0.93	1.7
2015	Mn-Na2WO4/ZrO2	Mn	25	Na	11	W	74	ZrO2	13	0.37	0.185	40	40	20	850	20	14.0	5.1	0.9	0.38	6	11.42	4.18	1.53	2.65	5.62	2.35	36.6	13.4	23.2	49.21	20.58	3.4	0.11236514350819801	1.39	1.66	1.62	1.55	0.93	1.7
2016	Mn-Na2WO4/ZrO2	Mn	25	Na	11	W	74	ZrO2	13	0.37	0.185	40	40	20	800	10	1.5	5.7	2.8	0.75	2	33.26	6.75	1.02	5.73	21.19	7.26	20.29	3.07	17.23	63.71	21.83	3.4	0.09318150328555526	1.39	1.66	1.62	1.55	0.93	1.7
2017	Mn-Na2WO4/ZrO2	Mn	25	Na	11	W	74	ZrO2	13	0.37	0.185	40	40	20	800	15	2.3	8.5	4.3	0.5	2	33.23	7.48	1.15	6.33	22.01	7.09	22.51	3.46	19.05	66.24	21.34	3.4	0.15549069724970582	1.39	1.66	1.62	1.55	0.93	1.7
2018	Mn-Na2WO4/ZrO2	Mn	25	Na	11	W	74	ZrO2	13	0.37	0.185	40	40	20	800	20	3.0	11.3	5.7	0.38	2	34.17	7.78	1.24	6.54	21.72	6.86	22.77	3.63	19.14	63.56	20.08	3.4	0.21313989265666278	1.39	1.66	1.62	1.55	0.93	1.7
2019	Mn-Na2WO4/ZrO2	Mn	25	Na	11	W	74	ZrO2	13	0.37	0.185	40	40	20	800	10	1.5	6.4	2.1	0.75	3	25.52	6.87	1.02	5.85	14.72	3.89	26.92	4.0	22.92	57.68	15.24	3.4	0.09489842593936654	1.39	1.66	1.62	1.55	0.93	1.7
2020	Mn-Na2WO4/ZrO2	Mn	25	Na	11	W	74	ZrO2	13	0.37	0.185	40	40	20	800	15	2.3	9.6	3.2	0.5	3	23.7	7.65	1.25	6.4	15.03	3.74	32.28	5.27	27.0	63.42	15.78	3.4	0.1591689586856848	1.39	1.66	1.62	1.55	0.93	1.7
2021	Mn-Na2WO4/ZrO2	Mn	25	Na	11	W	74	ZrO2	13	0.37	0.185	40	40	20	800	20	3.0	12.8	4.3	0.38	3	23.91	7.89	1.29	6.6	14.96	3.66	33.0	5.4	27.6	62.57	15.31	3.4	0.21628071312617667	1.39	1.66	1.62	1.55	0.93	1.7
2022	Mn-Na2WO4/ZrO2	Mn	25	Na	11	W	74	ZrO2	13	0.37	0.185	40	40	20	800	10	1.5	6.8	1.7	0.75	4	20.25	6.53	1.0	5.53	11.04	2.58	32.25	4.94	27.31	54.52	12.74	3.4	0.09003954239146578	1.39	1.66	1.62	1.55	0.93	1.7
2023	Mn-Na2WO4/ZrO2	Mn	25	Na	11	W	74	ZrO2	13	0.37	0.185	40	40	20	800	15	2.3	10.2	2.6	0.5	4	18.49	7.13	1.2	5.93	11.01	2.51	38.56	6.49	32.07	59.55	13.57	3.4	0.1479390404003489	1.39	1.66	1.62	1.55	0.93	1.7
2024	Mn-Na2WO4/ZrO2	Mn	25	Na	11	W	74	ZrO2	13	0.37	0.185	40	40	20	800	20	3.0	13.6	3.4	0.38	4	17.43	7.66	1.37	6.29	10.91	2.48	43.95	7.86	36.09	62.59	14.23	3.4	0.20971781291907501	1.39	1.66	1.62	1.55	0.93	1.7
2025	Mn-Na2WO4/ZrO2	Mn	25	Na	11	W	74	ZrO2	13	0.37	0.185	40	40	20	800	10	1.5	7.3	1.2	0.75	6	13.29	5.66	1.07	4.59	7.2	1.64	42.59	8.05	34.54	54.18	12.34	3.4	0.07768654417596765	1.39	1.66	1.62	1.55	0.93	1.7
2026	Mn-Na2WO4/ZrO2	Mn	25	Na	11	W	74	ZrO2	13	0.37	0.185	40	40	20	800	15	2.3	10.9	1.8	0.5	6	12.84	6.23	1.36	4.87	6.75	1.7	48.52	10.59	37.93	52.57	13.24	3.4	0.12865042111311517	1.39	1.66	1.62	1.55	0.93	1.7
2027	Mn-Na2WO4/ZrO2	Mn	25	Na	11	W	74	ZrO2	13	0.37	0.185	40	40	20	800	20	3.0	14.6	2.4	0.38	6	9.81	6.51	1.69	4.82	6.22	1.78	66.36	17.23	49.13	63.4	18.14	3.4	0.17714659811807104	1.39	1.66	1.62	1.55	0.93	1.7
2028	Mn-Na2WO4/ZrO2	Mn	25	Na	11	W	74	ZrO2	13	0.37	0.185	40	40	20	800	10	4.0	4.0	2.0	0.75	2	34.15	6.66	1.06	5.6	22.04	7.25	19.5	3.1	16.4	64.54	21.23	3.4	0.09189526062189575	1.39	1.66	1.62	1.55	0.93	1.7
2029	Mn-Na2WO4/ZrO2	Mn	25	Na	11	W	74	ZrO2	13	0.37	0.185	40	40	20	800	15	6.0	6.0	3.0	0.5	2	34.01	7.31	1.17	6.14	21.78	6.77	21.49	3.44	18.05	64.04	19.91	3.4	0.1518191882007	1.39	1.66	1.62	1.55	0.93	1.7
2030	Mn-Na2WO4/ZrO2	Mn	25	Na	11	W	74	ZrO2	13	0.37	0.185	40	40	20	800	20	8.0	8.0	4.0	0.38	2	34.31	7.64	1.25	6.39	21.74	6.63	22.27	3.64	18.62	63.36	19.32	3.4	0.2091478986889389	1.39	1.66	1.62	1.55	0.93	1.7
2031	Mn-Na2WO4/ZrO2	Mn	25	Na	11	W	74	ZrO2	13	0.37	0.185	40	40	20	800	10	4.0	4.5	1.5	0.75	3	23.83	6.72	1.01	5.71	15.13	3.98	28.2	4.24	23.96	63.49	16.7	3.4	0.09275261784787887	1.39	1.66	1.62	1.55	0.93	1.7
2032	Mn-Na2WO4/ZrO2	Mn	25	Na	11	W	74	ZrO2	13	0.37	0.185	40	40	20	800	15	6.0	6.8	2.3	0.5	3	24.27	7.36	1.29	6.07	14.4	3.7	30.33	5.32	25.01	59.33	15.25	3.4	0.1528983443268125	1.39	1.66	1.62	1.55	0.93	1.7
2033	Mn-Na2WO4/ZrO2	Mn	25	Na	11	W	74	ZrO2	13	0.37	0.185	40	40	20	800	20	8.0	9.0	3.0	0.38	3	24.95	7.67	1.41	6.26	14.47	3.68	30.74	5.65	25.09	58.0	14.75	3.4	0.21000281632514428	1.39	1.66	1.62	1.55	0.93	1.7
2034	Mn-Na2WO4/ZrO2	Mn	25	Na	11	W	74	ZrO2	13	0.37	0.185	40	40	20	800	10	4.0	4.8	1.2	0.75	4	18.72	6.29	1.17	5.12	10.88	2.71	33.6	6.25	27.35	58.12	14.48	3.4	0.08662037180314543	1.39	1.66	1.62	1.55	0.93	1.7
2035	Mn-Na2WO4/ZrO2	Mn	25	Na	11	W	74	ZrO2	13	0.37	0.185	40	40	20	800	15	6.0	7.2	1.8	0.5	4	17.68	6.85	1.46	5.39	10.31	2.78	38.74	8.26	30.49	58.31	15.72	3.4	0.14191817788098782	1.39	1.66	1.62	1.55	0.93	1.7
2036	Mn-Na2WO4/ZrO2	Mn	25	Na	11	W	74	ZrO2	13	0.37	0.185	40	40	20	800	20	8.0	9.6	2.4	0.38	4	18.41	7.06	1.62	5.44	9.89	2.82	38.35	8.8	29.55	53.72	15.32	3.4	0.19267384824015552	1.39	1.66	1.62	1.55	0.93	1.7
2037	Mn-Na2WO4/ZrO2	Mn	25	Na	11	W	74	ZrO2	13	0.37	0.185	40	40	20	800	10	4.0	5.1	0.9	0.75	6	11.68	4.74	1.4	3.34	6.02	2.09	40.58	11.99	28.6	51.54	17.89	3.4	0.0647469208205027	1.39	1.66	1.62	1.55	0.93	1.7
2038	Mn-Na2WO4/ZrO2	Mn	25	Na	11	W	74	ZrO2	13	0.37	0.185	40	40	20	800	15	6.0	7.7	1.3	0.5	6	11.34	5.69	2.08	3.61	5.28	2.66	50.18	18.34	31.83	46.56	23.46	3.4	0.11716591486459574	1.39	1.66	1.62	1.55	0.93	1.7
2039	Mn-Na2WO4/ZrO2	Mn	25	Na	11	W	74	ZrO2	13	0.37	0.185	40	40	20	800	20	8.0	10.3	1.7	0.38	6	12.03	6.77	2.62	4.15	4.48	2.95	56.28	21.78	34.5	37.24	24.52	3.4	0.18447533599865545	1.39	1.66	1.62	1.55	0.93	1.7
2040	Mn-Na2WO4/ZrO2	Mn	25	Na	11	W	74	ZrO2	13	0.37	0.185	40	40	20	800	10	7.0	2.0	1.0	0.75	2	35.05	5.55	1.39	4.16	19.89	7.21	15.83	3.97	11.87	56.75	20.57	3.4	0.0761327893874304	1.39	1.66	1.62	1.55	0.93	1.7
2041	Mn-Na2WO4/ZrO2	Mn	25	Na	11	W	74	ZrO2	13	0.37	0.185	40	40	20	800	15	10.5	3.0	1.5	0.5	2	36.13	6.52	1.79	4.73	17.62	7.87	18.05	4.95	13.09	48.77	21.78	3.4	0.1348453526348684	1.39	1.66	1.62	1.55	0.93	1.7
2042	Mn-Na2WO4/ZrO2	Mn	25	Na	11	W	74	ZrO2	13	0.37	0.185	40	40	20	800	20	14.0	4.0	2.0	0.38	2	33.06	7.61	2.34	5.27	16.93	8.47	23.02	7.08	15.94	51.21	25.62	3.4	0.20829325869852014	1.39	1.66	1.62	1.55	0.93	1.7
2043	Mn-Na2WO4/ZrO2	Mn	25	Na	11	W	74	ZrO2	13	0.37	0.185	40	40	20	800	10	7.0	2.3	0.8	0.75	3	22.86	6.42	2.23	4.19	10.54	6.63	28.08	9.76	18.33	46.11	29.0	3.4	0.0884713340666949	1.39	1.66	1.62	1.55	0.93	1.7
2044	Mn-Na2WO4/ZrO2	Mn	25	Na	11	W	74	ZrO2	13	0.37	0.185	40	40	20	800	15	10.5	3.4	1.1	0.5	3	23.6	8.35	3.11	5.24	7.53	8.02	35.38	13.18	22.2	31.91	33.98	3.4	0.17438642340475474	1.39	1.66	1.62	1.55	0.93	1.7
2045	Mn-Na2WO4/ZrO2	Mn	25	Na	11	W	74	ZrO2	13	0.37	0.185	40	40	20	800	20	14.0	4.5	1.5	0.38	3	23.93	10.05	3.77	6.28	6.47	8.5	42.0	15.75	26.24	27.04	35.52	3.4	0.2787269094514455	1.39	1.66	1.62	1.55	0.93	1.7
2046	Mn-Na2WO4/ZrO2	Mn	25	Na	11	W	74	ZrO2	13	0.37	0.185	40	40	20	800	10	7.0	2.4	0.6	0.75	4	18.71	7.89	3.08	4.81	5.38	6.3	42.17	16.46	25.71	28.75	33.67	3.4	0.10958222798392951	1.39	1.66	1.62	1.55	0.93	1.7
2047	Mn-Na2WO4/ZrO2	Mn	25	Na	11	W	74	ZrO2	13	0.37	0.185	40	40	20	800	15	10.5	3.6	0.9	0.5	4	20.58	10.31	3.96	6.35	3.59	6.97	50.1	19.24	30.86	17.44	33.87	3.4	0.21762181171635922	1.39	1.66	1.62	1.55	0.93	1.7
2048	Mn-Na2WO4/ZrO2	Mn	25	Na	11	W	74	ZrO2	13	0.37	0.185	40	40	20	800	20	14.0	4.8	1.2	0.38	4	20.59	11.21	4.42	6.79	3.11	7.02	54.44	21.47	32.98	15.1	34.09	3.4	0.31288461827330505	1.39	1.66	1.62	1.55	0.93	1.7
2049	Mn-Na2WO4/ZrO2	Mn	25	Na	11	W	74	ZrO2	13	0.37	0.185	40	40	20	800	10	7.0	2.6	0.4	0.75	6	15.11	9.05	3.68	5.37	1.91	4.8	59.89	24.35	35.54	12.64	31.77	3.4	0.1264803746986135	1.39	1.66	1.62	1.55	0.93	1.7
2050	Mn-Na2WO4/ZrO2	Mn	25	Na	11	W	74	ZrO2	13	0.37	0.185	40	40	20	800	15	10.5	3.9	0.6	0.5	6	12.89	9.36	4.1	5.26	1.26	4.67	72.61	31.81	40.81	9.78	36.23	3.4	0.19654913853668102	1.39	1.66	1.62	1.55	0.93	1.7
2051	Mn-Na2WO4/ZrO2	Mn	25	Na	11	W	74	ZrO2	13	0.37	0.185	40	40	20	800	20	14.0	5.1	0.9	0.38	6	14.23	8.73	4.25	4.48	0.97	4.29	61.35	29.87	31.48	6.82	30.15	3.4	0.2403895775244881	1.39	1.66	1.62	1.55	0.93	1.7
2052	Mn-Na2WO4/ZrO2	Mn	25	Na	11	W	74	ZrO2	13	0.37	0.185	40	40	20	775	10	1.5	5.7	2.8	0.75	2	34.02	6.88	1.34	5.54	20.18	7.0	20.22	3.94	16.28	59.32	20.58	3.4	0.09504160267328486	1.39	1.66	1.62	1.55	0.93	1.7
2053	Mn-Na2WO4/ZrO2	Mn	25	Na	11	W	74	ZrO2	13	0.37	0.185	40	40	20	775	15	2.3	8.5	4.3	0.5	2	34.32	7.45	1.49	5.96	20.7	6.95	21.71	4.34	17.37	60.31	20.25	3.4	0.15484229393716972	1.39	1.66	1.62	1.55	0.93	1.7
2054	Mn-Na2WO4/ZrO2	Mn	25	Na	11	W	74	ZrO2	13	0.37	0.185	40	40	20	775	20	3.0	11.3	5.7	0.38	2	34.27	7.91	1.56	6.35	20.97	6.92	23.08	4.55	18.53	61.19	20.19	3.4	0.21685217435477802	1.39	1.66	1.62	1.55	0.93	1.7
2055	Mn-Na2WO4/ZrO2	Mn	25	Na	11	W	74	ZrO2	13	0.37	0.185	40	40	20	775	10	1.5	6.4	2.1	0.75	3	23.21	7.27	1.39	5.88	13.83	4.07	31.32	5.99	25.33	59.59	17.54	3.4	0.1006375215679423	1.39	1.66	1.62	1.55	0.93	1.7
2056	Mn-Na2WO4/ZrO2	Mn	25	Na	11	W	74	ZrO2	13	0.37	0.185	40	40	20	775	15	2.3	9.6	3.2	0.5	3	23.49	7.82	1.61	6.21	14.04	3.95	33.29	6.85	26.44	59.77	16.82	3.4	0.1628539973914584	1.39	1.66	1.62	1.55	0.93	1.7
2057	Mn-Na2WO4/ZrO2	Mn	25	Na	11	W	74	ZrO2	13	0.37	0.185	40	40	20	775	20	3.0	12.8	4.3	0.38	3	21.44	8.45	1.8	6.65	14.14	3.96	39.41	8.4	31.02	65.95	18.47	3.4	0.23232872333571492	1.39	1.66	1.62	1.55	0.93	1.7
2058	Mn-Na2WO4/ZrO2	Mn	25	Na	11	W	74	ZrO2	13	0.37	0.185	40	40	20	775	10	1.5	6.8	1.7	0.75	4	18.68	6.91	1.45	5.46	10.16	2.82	36.99	7.76	29.23	54.39	15.1	3.4	0.09547122514625704	1.39	1.66	1.62	1.55	0.93	1.7
2059	Mn-Na2WO4/ZrO2	Mn	25	Na	11	W	74	ZrO2	13	0.37	0.185	40	40	20	775	15	2.3	10.2	2.6	0.5	4	14.91	7.79	1.86	5.93	10.01	3.0	52.25	12.47	39.77	67.14	20.12	3.4	0.16220320287408294	1.39	1.66	1.62	1.55	0.93	1.7
2060	Mn-Na2WO4/ZrO2	Mn	25	Na	11	W	74	ZrO2	13	0.37	0.185	40	40	20	775	20	3.0	13.6	3.4	0.38	4	16.17	8.08	2.04	6.04	9.82	3.04	49.97	12.62	37.35	60.73	18.8	3.4	0.22171461170418713	1.39	1.66	1.62	1.55	0.93	1.7
2061	Mn-Na2WO4/ZrO2	Mn	25	Na	11	W	74	ZrO2	13	0.37	0.185	40	40	20	775	10	1.5	7.3	1.2	0.75	6	12.07	5.8	1.75	4.05	6.02	2.26	48.05	14.5	33.55	49.88	18.72	3.4	0.07966667254103206	1.39	1.66	1.62	1.55	0.93	1.7
2062	Mn-Na2WO4/ZrO2	Mn	25	Na	11	W	74	ZrO2	13	0.37	0.185	40	40	20	775	15	2.3	10.9	1.8	0.5	6	10.79	6.67	2.51	4.16	4.98	2.86	61.82	23.26	38.55	46.15	26.51	3.4	0.13805717282087202	1.39	1.66	1.62	1.55	0.93	1.7
2063	Mn-Na2WO4/ZrO2	Mn	25	Na	11	W	74	ZrO2	13	0.37	0.185	40	40	20	775	20	3.0	14.6	2.4	0.38	6	12.53	7.81	3.19	4.62	4.19	3.07	62.33	25.46	36.87	33.44	24.5	3.4	0.21399610836207486	1.39	1.66	1.62	1.55	0.93	1.7
2064	Mn-Na2WO4/ZrO2	Mn	25	Na	11	W	74	ZrO2	13	0.37	0.185	40	40	20	775	10	4.0	4.0	2.0	0.75	2	33.32	7.09	1.39	5.7	20.69	7.38	21.28	4.17	17.11	62.09	22.15	3.4	0.09805187111316029	1.39	1.66	1.62	1.55	0.93	1.7
2065	Mn-Na2WO4/ZrO2	Mn	25	Na	11	W	74	ZrO2	13	0.37	0.185	40	40	20	775	15	6.0	6.0	3.0	0.5	2	33.35	7.63	1.55	6.08	20.4	7.31	22.88	4.65	18.23	61.17	21.92	3.4	0.1587358707671454	1.39	1.66	1.62	1.55	0.93	1.7
2066	Mn-Na2WO4/ZrO2	Mn	25	Na	11	W	74	ZrO2	13	0.37	0.185	40	40	20	775	20	8.0	8.0	4.0	0.38	2	34.46	8.01	1.75	6.26	20.24	7.31	23.24	5.08	18.17	58.73	21.21	3.4	0.21971134341848828	1.39	1.66	1.62	1.55	0.93	1.7
2067	Mn-Na2WO4/ZrO2	Mn	25	Na	11	W	74	ZrO2	13	0.37	0.185	40	40	20	775	10	4.0	4.5	1.5	0.75	3	24.31	7.09	1.56	5.53	13.08	4.59	29.16	6.42	22.75	53.81	18.88	3.4	0.09805187111316029	1.39	1.66	1.62	1.55	0.93	1.7
2068	Mn-Na2WO4/ZrO2	Mn	25	Na	11	W	74	ZrO2	13	0.37	0.185	40	40	20	775	15	6.0	6.8	2.3	0.5	3	24.35	7.55	1.89	5.66	12.51	4.67	31.01	7.76	23.24	51.38	19.18	3.4	0.15700445630991505	1.39	1.66	1.62	1.55	0.93	1.7
2069	Mn-Na2WO4/ZrO2	Mn	25	Na	11	W	74	ZrO2	13	0.37	0.185	40	40	20	775	20	8.0	9.0	3.0	0.38	3	26.12	7.77	2.15	5.62	11.81	4.74	29.75	8.23	21.52	45.21	18.15	3.4	0.21285454931701012	1.39	1.66	1.62	1.55	0.93	1.7
2070	Mn-Na2WO4/ZrO2	Mn	25	Na	11	W	74	ZrO2	13	0.37	0.185	40	40	20	775	10	4.0	4.8	1.2	0.75	4	18.17	6.49	1.83	4.66	9.48	3.84	35.72	10.07	25.65	52.17	21.13	3.4	0.08946907138764788	1.39	1.66	1.62	1.55	0.93	1.7
2071	Mn-Na2WO4/ZrO2	Mn	25	Na	11	W	74	ZrO2	13	0.37	0.185	40	40	20	775	15	6.0	7.2	1.8	0.5	4	15.69	7.63	2.7	4.93	7.49	4.62	48.63	17.21	31.42	47.74	29.45	3.4	0.1587358707671454	1.39	1.66	1.62	1.55	0.93	1.7
2072	Mn-Na2WO4/ZrO2	Mn	25	Na	11	W	74	ZrO2	13	0.37	0.185	40	40	20	775	20	8.0	9.6	2.4	0.38	4	17.31	8.69	3.25	5.44	6.71	4.82	50.2	18.78	31.43	38.76	27.85	3.4	0.23923651410484895	1.39	1.66	1.62	1.55	0.93	1.7
2073	Mn-Na2WO4/ZrO2	Mn	25	Na	11	W	74	ZrO2	13	0.37	0.185	40	40	20	775	10	4.0	5.1	0.9	0.75	6	13.17	7.34	3.06	4.28	3.42	3.95	55.73	23.23	32.5	25.97	29.99	3.4	0.10164440799945211	1.39	1.66	1.62	1.55	0.93	1.7
2074	Mn-Na2WO4/ZrO2	Mn	25	Na	11	W	74	ZrO2	13	0.37	0.185	40	40	20	775	15	6.0	7.7	1.3	0.5	6	12.27	8.69	3.71	4.98	2.59	4.23	70.82	30.24	40.59	21.11	34.47	3.4	0.1818197507196852	1.39	1.66	1.62	1.55	0.93	1.7
2075	Mn-Na2WO4/ZrO2	Mn	25	Na	11	W	74	ZrO2	13	0.37	0.185	40	40	20	775	20	8.0	10.3	1.7	0.38	6	14.1	9.49	4.37	5.12	2.39	4.24	67.3	30.99	36.31	16.95	30.07	3.4	0.2623943267079261	1.39	1.66	1.62	1.55	0.93	1.7
2076	Mn-Na2WO4/ZrO2	Mn	25	Na	11	W	74	ZrO2	13	0.37	0.185	40	40	20	775	10	7.0	2.0	1.0	0.75	2	33.43	9.29	3.38	5.91	12.28	12.17	27.79	10.11	17.68	36.73	36.4	3.4	0.13000344181498477	1.39	1.66	1.62	1.55	0.93	1.7
2077	Mn-Na2WO4/ZrO2	Mn	25	Na	11	W	74	ZrO2	13	0.37	0.185	40	40	20	775	15	10.5	3.0	1.5	0.5	2	35.8	10.88	4.18	6.7	9.62	13.65	30.39	11.68	18.72	26.87	38.13	3.4	0.23037281961823497	1.39	1.66	1.62	1.55	0.93	1.7
2078	Mn-Na2WO4/ZrO2	Mn	25	Na	11	W	74	ZrO2	13	0.37	0.185	40	40	20	775	20	14.0	4.0	2.0	0.38	2	33.88	10.79	4.58	6.21	8.16	14.17	31.85	13.52	18.33	24.09	41.82	3.4	0.30046590805894546	1.39	1.66	1.62	1.55	0.93	1.7
2079	Mn-Na2WO4/ZrO2	Mn	25	Na	11	W	74	ZrO2	13	0.37	0.185	40	40	20	775	10	7.0	2.3	0.8	0.75	3	24.99	10.9	4.58	6.32	5.17	10.08	43.62	18.33	25.29	20.69	40.34	3.4	0.15388113534843698	1.39	1.66	1.62	1.55	0.93	1.7
2080	Mn-Na2WO4/ZrO2	Mn	25	Na	11	W	74	ZrO2	13	0.37	0.185	40	40	20	775	15	10.5	3.4	1.1	0.5	3	23.2	9.84	4.77	5.07	3.68	10.15	42.41	20.56	21.85	15.86	43.75	3.4	0.2071686325131411	1.39	1.66	1.62	1.55	0.93	1.7
2081	Mn-Na2WO4/ZrO2	Mn	25	Na	11	W	74	ZrO2	13	0.37	0.185	40	40	20	775	20	14.0	4.5	1.5	0.38	3	22.09	9.73	5.08	4.65	4.64	9.94	44.05	23.0	21.05	21.0	45.0	3.4	0.26938159652112564	1.39	1.66	1.62	1.55	0.93	1.7
2082	Mn-Na2WO4/ZrO2	Mn	25	Na	11	W	74	ZrO2	13	0.37	0.185	40	40	20	775	10	7.0	2.4	0.6	0.75	4	20.74	11.2	4.84	6.36	2.82	7.91	54.0	23.34	30.67	13.6	38.14	3.4	0.15837804798662264	1.39	1.66	1.62	1.55	0.93	1.7
2083	Mn-Na2WO4/ZrO2	Mn	25	Na	11	W	74	ZrO2	13	0.37	0.185	40	40	20	775	15	10.5	3.6	0.9	0.5	4	19.51	9.44	4.86	4.58	2.66	7.1	48.39	24.91	23.48	13.63	36.39	3.4	0.19831514306643722	1.39	1.66	1.62	1.55	0.93	1.7
2084	Mn-Na2WO4/ZrO2	Mn	25	Na	11	W	74	ZrO2	13	0.37	0.185	40	40	20	775	20	14.0	4.8	1.2	0.38	4	19.02	8.57	4.98	3.59	3.17	7.13	45.06	26.18	18.87	16.67	37.49	3.4	0.23578035213620044	1.39	1.66	1.62	1.55	0.93	1.7
2085	Mn-Na2WO4/ZrO2	Mn	25	Na	11	W	74	ZrO2	13	0.37	0.185	40	40	20	775	10	7.0	2.6	0.4	0.75	6	14.62	9.61	4.45	5.16	1.11	5.41	65.73	30.44	35.29	7.59	37.0	3.4	0.13471539223702902	1.39	1.66	1.62	1.55	0.93	1.7
2086	Mn-Na2WO4/ZrO2	Mn	25	Na	11	W	74	ZrO2	13	0.37	0.185	40	40	20	775	15	10.5	3.9	0.6	0.5	6	15.62	8.39	4.59	3.8	1.11	4.75	53.71	29.39	24.33	7.11	30.41	3.4	0.17525949992194811	1.39	1.66	1.62	1.55	0.93	1.7
2087	Mn-Na2WO4/ZrO2	Mn	25	Na	11	W	74	ZrO2	13	0.37	0.185	40	40	20	775	20	14.0	5.1	0.9	0.38	6	12.22	7.45	4.67	2.78	1.46	4.83	60.97	38.22	22.75	11.95	39.53	3.4	0.20373986044364437	1.39	1.66	1.62	1.55	0.93	1.7
2088	Mn-Na2WO4/ZrO2	Mn	25	Na	11	W	74	ZrO2	13	0.37	0.185	40	40	20	750	10	1.5	5.7	2.8	0.75	2	34.01	7.17	1.65	5.52	19.64	7.18	21.08	4.85	16.23	57.75	21.11	3.4	0.09920043010166689	1.39	1.66	1.62	1.55	0.93	1.7
2089	Mn-Na2WO4/ZrO2	Mn	25	Na	11	W	74	ZrO2	13	0.37	0.185	40	40	20	750	15	2.3	8.5	4.3	0.5	2	33.06	7.77	1.86	5.91	19.88	7.35	23.5	5.63	17.88	60.13	22.23	3.4	0.1617694574809277	1.39	1.66	1.62	1.55	0.93	1.7
2090	Mn-Na2WO4/ZrO2	Mn	25	Na	11	W	74	ZrO2	13	0.37	0.185	40	40	20	750	20	3.0	11.3	5.7	0.38	2	34.41	8.08	1.98	6.1	19.58	7.28	23.48	5.75	17.73	56.9	21.16	3.4	0.22171461170418713	1.39	1.66	1.62	1.55	0.93	1.7
2091	Mn-Na2WO4/ZrO2	Mn	25	Na	11	W	74	ZrO2	13	0.37	0.185	40	40	20	750	10	1.5	6.4	2.1	0.75	3	23.91	7.38	1.86	5.52	12.6	4.64	30.87	7.78	23.09	52.7	19.41	3.4	0.1022201132473139	1.39	1.66	1.62	1.55	0.93	1.7
2092	Mn-Na2WO4/ZrO2	Mn	25	Na	11	W	74	ZrO2	13	0.37	0.185	40	40	20	750	15	2.3	9.6	3.2	0.5	3	23.63	8.02	2.17	5.85	12.42	4.78	33.94	9.18	24.76	52.56	20.23	3.4	0.16719804775262734	1.39	1.66	1.62	1.55	0.93	1.7
2093	Mn-Na2WO4/ZrO2	Mn	25	Na	11	W	74	ZrO2	13	0.37	0.185	40	40	20	750	20	3.0	12.8	4.3	0.38	3	23.76	8.38	2.38	6.0	12.26	4.82	35.27	10.02	25.25	51.6	20.29	3.4	0.23031736191972443	1.39	1.66	1.62	1.55	0.93	1.7
2094	Mn-Na2WO4/ZrO2	Mn	25	Na	11	W	74	ZrO2	13	0.37	0.185	40	40	20	750	10	1.5	6.8	1.7	0.75	4	17.56	7.0	2.25	4.75	8.82	3.94	39.86	12.81	27.05	50.23	22.44	3.4	0.09676092377978067	1.39	1.66	1.62	1.55	0.93	1.7
2095	Mn-Na2WO4/ZrO2	Mn	25	Na	11	W	74	ZrO2	13	0.37	0.185	40	40	20	750	15	2.3	10.2	2.6	0.5	4	19.78	7.67	2.78	4.89	8.0	4.28	38.78	14.05	24.72	40.44	21.64	3.4	0.15960214040710965	1.39	1.66	1.62	1.55	0.93	1.7
2096	Mn-Na2WO4/ZrO2	Mn	25	Na	11	W	74	ZrO2	13	0.37	0.185	40	40	20	750	20	3.0	13.6	3.4	0.38	4	17.65	8.51	3.27	5.24	7.39	4.7	48.22	18.53	29.69	41.87	26.63	3.4	0.23405397183328272	1.39	1.66	1.62	1.55	0.93	1.7
2097	Mn-Na2WO4/ZrO2	Mn	25	Na	11	W	74	ZrO2	13	0.37	0.185	40	40	20	750	10	1.5	7.3	1.2	0.75	6	17.4	7.22	3.16	4.06	3.79	3.83	41.49	18.16	23.33	21.78	22.01	3.4	0.09991878221932506	1.39	1.66	1.62	1.55	0.93	1.7
2098	Mn-Na2WO4/ZrO2	Mn	25	Na	11	W	74	ZrO2	13	0.37	0.185	40	40	20	750	15	2.3	10.9	1.8	0.5	6	11.32	8.72	4.23	4.49	2.96	4.29	77.03	37.37	39.66	26.15	37.9	3.4	0.1824769608685422	1.39	1.66	1.62	1.55	0.93	1.7
2099	Mn-Na2WO4/ZrO2	Mn	25	Na	11	W	74	ZrO2	13	0.37	0.185	40	40	20	750	20	3.0	14.6	2.4	0.38	6	13.72	8.54	4.47	4.07	2.99	4.03	62.24	32.58	29.66	21.79	29.37	3.4	0.23491702041626913	1.39	1.66	1.62	1.55	0.93	1.7
2100	Mn-Na2WO4/ZrO2	Mn	25	Na	11	W	74	ZrO2	13	0.37	0.185	40	40	20	750	10	4.0	4.0	2.0	0.75	2	33.17	7.37	2.04	5.33	18.7	8.31	22.22	6.15	16.07	56.38	25.05	3.4	0.10207616362954029	1.39	1.66	1.62	1.55	0.93	1.7
2101	Mn-Na2WO4/ZrO2	Mn	25	Na	11	W	74	ZrO2	13	0.37	0.185	40	40	20	750	15	6.0	6.0	3.0	0.5	2	33.01	7.95	2.28	5.67	17.88	8.57	24.08	6.91	17.18	54.17	25.96	3.4	0.16567655661800904	1.39	1.66	1.62	1.55	0.93	1.7
2102	Mn-Na2WO4/ZrO2	Mn	25	Na	11	W	74	ZrO2	13	0.37	0.185	40	40	20	750	20	8.0	8.0	4.0	0.38	2	33.4	8.42	2.42	6.0	18.26	8.26	25.21	7.25	17.96	54.67	24.73	3.4	0.23146652305037374	1.39	1.66	1.62	1.55	0.93	1.7
2103	Mn-Na2WO4/ZrO2	Mn	25	Na	11	W	74	ZrO2	13	0.37	0.185	40	40	20	750	10	4.0	4.5	1.5	0.75	3	23.38	7.51	2.19	5.32	12.11	5.17	32.12	9.37	22.75	51.8	22.11	3.4	0.10409287389589683	1.39	1.66	1.62	1.55	0.93	1.7
2104	Mn-Na2WO4/ZrO2	Mn	25	Na	11	W	74	ZrO2	13	0.37	0.185	40	40	20	750	15	6.0	6.8	2.3	0.5	3	22.53	8.19	2.4	5.79	11.97	5.08	36.35	10.65	25.7	53.13	22.55	3.4	0.17089792366496542	1.39	1.66	1.62	1.55	0.93	1.7
2105	Mn-Na2WO4/ZrO2	Mn	25	Na	11	W	74	ZrO2	13	0.37	0.185	40	40	20	750	20	8.0	9.0	3.0	0.38	3	23.96	8.5	2.4	6.1	11.88	4.75	35.48	10.02	25.46	49.58	19.82	3.4	0.233766351859515	1.39	1.66	1.62	1.55	0.93	1.7
2106	Mn-Na2WO4/ZrO2	Mn	25	Na	11	W	74	ZrO2	13	0.37	0.185	40	40	20	750	10	4.0	4.8	1.2	0.75	4	18.92	6.81	1.7	5.11	9.57	3.25	35.99	8.99	27.01	50.58	17.18	3.4	0.0940396882540364	1.39	1.66	1.62	1.55	0.93	1.7
2107	Mn-Na2WO4/ZrO2	Mn	25	Na	11	W	74	ZrO2	13	0.37	0.185	40	40	20	750	15	6.0	7.2	1.8	0.5	4	17.5	7.56	2.07	5.49	8.94	3.27	43.2	11.83	31.37	51.09	18.69	3.4	0.15722080116382278	1.39	1.66	1.62	1.55	0.93	1.7
2108	Mn-Na2WO4/ZrO2	Mn	25	Na	11	W	74	ZrO2	13	0.37	0.185	40	40	20	750	20	8.0	9.6	2.4	0.38	4	17.25	7.95	2.23	5.72	8.71	3.17	46.09	12.93	33.16	50.49	18.38	3.4	0.21799546923422242	1.39	1.66	1.62	1.55	0.93	1.7
2109	Mn-Na2WO4/ZrO2	Mn	25	Na	11	W	74	ZrO2	13	0.37	0.185	40	40	20	750	10	4.0	5.1	0.9	0.75	6	11.95	5.56	1.48	4.08	5.99	2.11	46.53	12.38	34.14	50.13	17.66	3.4	0.07627396502770557	1.39	1.66	1.62	1.55	0.93	1.7
2110	Mn-Na2WO4/ZrO2	Mn	25	Na	11	W	74	ZrO2	13	0.37	0.185	40	40	20	750	15	6.0	7.7	1.3	0.5	6	9.83	6.37	1.98	4.39	5.02	2.2	64.8	20.14	44.66	51.07	22.38	3.4	0.13163868207458718	1.39	1.66	1.62	1.55	0.93	1.7
2111	Mn-Na2WO4/ZrO2	Mn	25	Na	11	W	74	ZrO2	13	0.37	0.185	40	40	20	750	20	8.0	10.3	1.7	0.38	6	11.2	6.77	2.01	4.76	5.39	2.09	60.45	17.95	42.5	48.13	18.66	3.4	0.18447533599865545	1.39	1.66	1.62	1.55	0.93	1.7
2112	Mn-Na2WO4/ZrO2	Mn	25	Na	11	W	74	ZrO2	13	0.37	0.185	40	40	20	750	10	7.0	2.0	1.0	0.75	2	36.95	6.17	0.94	5.23	21.34	6.79	16.7	2.54	14.15	57.75	18.38	3.4	0.08491406891484406	1.39	1.66	1.62	1.55	0.93	1.7
2113	Mn-Na2WO4/ZrO2	Mn	25	Na	11	W	74	ZrO2	13	0.37	0.185	40	40	20	750	15	10.5	3.0	1.5	0.5	2	39.88	6.51	0.91	5.6	21.0	6.21	16.32	2.28	14.04	52.66	15.57	3.4	0.134631414569734	1.39	1.66	1.62	1.55	0.93	1.7
2114	Mn-Na2WO4/ZrO2	Mn	25	Na	11	W	74	ZrO2	13	0.37	0.185	40	40	20	750	20	14.0	4.0	2.0	0.38	2	38.52	6.94	1.0	5.94	21.97	6.26	18.02	2.6	15.42	57.04	16.25	3.4	0.1892782620304972	1.39	1.66	1.62	1.55	0.93	1.7
2115	Mn-Na2WO4/ZrO2	Mn	25	Na	11	W	74	ZrO2	13	0.37	0.185	40	40	20	750	10	7.0	2.3	0.8	0.75	3	26.14	5.96	0.94	5.02	15.25	4.24	22.8	3.6	19.2	58.34	16.22	3.4	0.0819332830882968	1.39	1.66	1.62	1.55	0.93	1.7
2116	Mn-Na2WO4/ZrO2	Mn	25	Na	11	W	74	ZrO2	13	0.37	0.185	40	40	20	750	15	10.5	3.4	1.1	0.5	3	26.17	6.31	0.81	5.5	14.19	3.74	24.11	3.1	21.02	54.22	14.29	3.4	0.1303574520499888	1.39	1.66	1.62	1.55	0.93	1.7
2117	Mn-Na2WO4/ZrO2	Mn	25	Na	11	W	74	ZrO2	13	0.37	0.185	40	40	20	750	20	14.0	4.5	1.5	0.38	3	25.53	7.29	1.35	5.94	13.0	4.01	28.55	5.29	23.27	50.92	15.71	3.4	0.1991943272873692	1.39	1.66	1.62	1.55	0.93	1.7
2118	Mn-Na2WO4/ZrO2	Mn	25	Na	11	W	74	ZrO2	13	0.37	0.185	40	40	20	750	10	7.0	2.4	0.6	0.75	4	20.39	6.09	1.45	4.64	10.49	4.14	29.87	7.11	22.76	51.45	20.3	3.4	0.08377774556209215	1.39	1.66	1.62	1.55	0.93	1.7
2119	Mn-Na2WO4/ZrO2	Mn	25	Na	11	W	74	ZrO2	13	0.37	0.185	40	40	20	750	15	10.5	3.6	0.9	0.5	4	19.29	9.46	3.61	5.85	3.5	6.49	49.04	18.71	30.33	18.14	33.64	3.4	0.1987568879605577	1.39	1.66	1.62	1.55	0.93	1.7
2120	Mn-Na2WO4/ZrO2	Mn	25	Na	11	W	74	ZrO2	13	0.37	0.185	40	40	20	750	20	14.0	4.8	1.2	0.38	4	21.37	10.96	4.63	6.33	2.93	7.17	51.29	21.67	29.62	13.71	33.55	3.4	0.30548547110737373	1.39	1.66	1.62	1.55	0.93	1.7
2121	Mn-Na2WO4/ZrO2	Mn	25	Na	11	W	74	ZrO2	13	0.37	0.185	40	40	20	750	10	7.0	2.6	0.4	0.75	6	14.22	9.12	4.16	4.96	1.76	5.62	64.14	29.25	34.88	12.38	39.52	3.4	0.12750697468700012	1.39	1.66	1.62	1.55	0.93	1.7
2122	Mn-Na2WO4/ZrO2	Mn	25	Na	11	W	74	ZrO2	13	0.37	0.185	40	40	20	750	15	10.5	3.9	0.6	0.5	6	11.97	6.92	3.93	2.99	0.65	5.5	57.81	32.83	24.98	5.43	45.95	3.4	0.14342169510800085	1.39	1.66	1.62	1.55	0.93	1.7
2123	Mn-Na2WO4/ZrO2	Mn	25	Na	11	W	74	ZrO2	13	0.37	0.185	40	40	20	750	20	14.0	5.1	0.9	0.38	6	10.05	5.47	3.18	2.29	0.57	3.33	54.43	31.64	22.79	5.67	33.13	3.4	0.1480340567126274	1.39	1.66	1.62	1.55	0.93	1.7
2124	Mn-Na2WO4/ZrO2	Mn	25	Na	11	W	74	ZrO2	13	0.37	0.185	40	40	20	700	10	1.5	5.7	2.8	0.75	2	33.0	7.46	2.54	4.92	16.14	9.0	22.61	7.7	14.91	48.91	27.27	3.4	0.10337227001231712	1.39	1.66	1.62	1.55	0.93	1.7
2125	Mn-Na2WO4/ZrO2	Mn	25	Na	11	W	74	ZrO2	13	0.37	0.185	40	40	20	700	15	2.3	8.5	4.3	0.5	2	32.18	7.73	2.8	4.93	16.42	9.55	24.02	8.7	15.32	51.03	29.68	3.4	0.1609022487952539	1.39	1.66	1.62	1.55	0.93	1.7
2126	Mn-Na2WO4/ZrO2	Mn	25	Na	11	W	74	ZrO2	13	0.37	0.185	40	40	20	700	20	3.0	11.3	5.7	0.38	2	33.38	7.59	2.94	4.65	16.16	9.29	22.74	8.81	13.93	48.41	27.83	3.4	0.20772365286353228	1.39	1.66	1.62	1.55	0.93	1.7
2127	Mn-Na2WO4/ZrO2	Mn	25	Na	11	W	74	ZrO2	13	0.37	0.185	40	40	20	700	10	1.5	6.4	2.1	0.75	3	22.89	6.98	3.43	3.55	8.39	7.97	30.49	14.98	15.51	36.65	34.82	3.4	0.09647421625618718	1.39	1.66	1.62	1.55	0.93	1.7
2128	Mn-Na2WO4/ZrO2	Mn	25	Na	11	W	74	ZrO2	13	0.37	0.185	40	40	20	700	15	2.3	9.6	3.2	0.5	3	20.43	6.18	3.54	2.64	8.02	8.28	30.25	17.33	12.92	39.26	40.53	3.4	0.12758426617555874	1.39	1.66	1.62	1.55	0.93	1.7
2129	Mn-Na2WO4/ZrO2	Mn	25	Na	11	W	74	ZrO2	13	0.37	0.185	40	40	20	700	20	3.0	12.8	4.3	0.38	3	20.94	6.2	3.42	2.78	7.49	7.99	29.61	16.33	13.28	35.77	38.16	3.4	0.1684350788839801	1.39	1.66	1.62	1.55	0.93	1.7
2130	Mn-Na2WO4/ZrO2	Mn	25	Na	11	W	74	ZrO2	13	0.37	0.185	40	40	20	700	10	1.5	6.8	1.7	0.75	4	14.8	5.32	3.55	1.77	5.07	7.42	35.95	23.99	11.96	34.26	50.14	3.4	0.07288986845641095	1.39	1.66	1.62	1.55	0.93	1.7
2131	Mn-Na2WO4/ZrO2	Mn	25	Na	11	W	74	ZrO2	13	0.37	0.185	40	40	20	700	15	2.3	10.2	2.6	0.5	4	12.54	6.49	3.03	3.46	3.14	5.36	51.75	24.16	27.59	25.04	42.74	3.4	0.13420360708147183	1.39	1.66	1.62	1.55	0.93	1.7
2132	Mn-Na2WO4/ZrO2	Mn	25	Na	11	W	74	ZrO2	13	0.37	0.185	40	40	20	700	20	3.0	13.6	3.4	0.38	4	11.2	5.89	2.83	3.06	2.94	4.22	52.59	25.27	27.32	26.25	37.68	3.4	0.15975230294051274	1.39	1.66	1.62	1.55	0.93	1.7
2133	Mn-Na2WO4/ZrO2	Mn	25	Na	11	W	74	ZrO2	13	0.37	0.185	40	40	20	700	10	1.5	7.3	1.2	0.75	6	10.36	5.04	2.66	2.38	1.59	4.33	48.65	25.68	22.97	15.35	41.8	3.4	0.0689525809155717	1.39	1.66	1.62	1.55	0.93	1.7
2134	Mn-Na2WO4/ZrO2	Mn	25	Na	11	W	74	ZrO2	13	0.37	0.185	40	40	20	700	15	2.3	10.9	1.8	0.5	6	7.05	4.01	2.28	1.73	1.11	3.13	56.88	32.34	24.54	15.74	44.4	3.4	0.08185233322529167	1.39	1.66	1.62	1.55	0.93	1.7
2135	Mn-Na2WO4/ZrO2	Mn	25	Na	11	W	74	ZrO2	13	0.37	0.185	40	40	20	700	20	3.0	14.6	2.4	0.38	6	7.17	3.18	1.88	1.3	0.83	2.33	44.35	26.22	18.13	11.58	32.5	3.4	0.0850436880961661	1.39	1.66	1.62	1.55	0.93	1.7
2136	Mn-Na2WO4/ZrO2	Mn	25	Na	11	W	74	ZrO2	13	0.37	0.185	40	40	20	700	10	4.0	4.0	2.0	0.75	2	29.25	7.46	3.21	4.25	11.52	13.06	25.5	10.97	14.53	39.38	44.65	3.4	0.10337227001231712	1.39	1.66	1.62	1.55	0.93	1.7
2137	Mn-Na2WO4/ZrO2	Mn	25	Na	11	W	74	ZrO2	13	0.37	0.185	40	40	20	700	15	6.0	6.0	3.0	0.5	2	26.43	7.78	3.01	4.77	8.96	10.81	29.44	11.39	18.05	33.9	40.9	3.4	0.16198631841906372	1.39	1.66	1.62	1.55	0.93	1.7
2138	Mn-Na2WO4/ZrO2	Mn	25	Na	11	W	74	ZrO2	13	0.37	0.185	40	40	20	700	20	8.0	8.0	4.0	0.38	2	21.99	8.23	3.05	5.18	8.57	8.8	37.43	13.87	23.56	38.97	40.02	3.4	0.22601247146623585	1.39	1.66	1.62	1.55	0.93	1.7
2139	Mn-Na2WO4/ZrO2	Mn	25	Na	11	W	74	ZrO2	13	0.37	0.185	40	40	20	700	10	4.0	4.5	1.5	0.75	3	17.23	6.76	2.92	3.84	3.64	7.95	39.23	16.95	22.29	21.13	46.14	3.4	0.09332449576071329	1.39	1.66	1.62	1.55	0.93	1.7
2140	Mn-Na2WO4/ZrO2	Mn	25	Na	11	W	74	ZrO2	13	0.37	0.185	40	40	20	700	15	6.0	6.8	2.3	0.5	3	12.53	5.52	2.54	2.98	3.06	5.88	44.05	20.27	23.78	24.42	46.93	3.4	0.11356402819796907	1.39	1.66	1.62	1.55	0.93	1.7
2141	Mn-Na2WO4/ZrO2	Mn	25	Na	11	W	74	ZrO2	13	0.37	0.185	40	40	20	700	20	8.0	9.0	3.0	0.38	3	10.62	4.85	2.43	2.42	2.7	4.52	45.67	22.88	22.79	25.42	42.56	3.4	0.13083050591034964	1.39	1.66	1.62	1.55	0.93	1.7
2142	Mn-Na2WO4/ZrO2	Mn	25	Na	11	W	74	ZrO2	13	0.37	0.185	40	40	20	700	10	4.0	4.8	1.2	0.75	4	11.71	5.06	2.52	2.54	2.15	5.46	43.21	21.52	21.69	18.36	46.63	3.4	0.06923343048655915	1.39	1.66	1.62	1.55	0.93	1.7
2143	Mn-Na2WO4/ZrO2	Mn	25	Na	11	W	74	ZrO2	13	0.37	0.185	40	40	20	700	15	6.0	7.2	1.8	0.5	4	6.13	3.99	2.15	1.84	1.4	4.04	65.09	35.07	30.02	22.84	65.91	3.4	0.08143566655711801	1.39	1.66	1.62	1.55	0.93	1.7
2144	Mn-Na2WO4/ZrO2	Mn	25	Na	11	W	74	ZrO2	13	0.37	0.185	40	40	20	700	20	8.0	9.6	2.4	0.38	4	4.1	3.07	1.83	1.24	1.02	2.95	74.88	44.63	30.24	24.88	71.95	3.4	0.08205557232519668	1.39	1.66	1.62	1.55	0.93	1.7
2145	Mn-Na2WO4/ZrO2	Mn	25	Na	11	W	74	ZrO2	13	0.37	0.185	40	40	20	700	10	4.0	5.1	0.9	0.75	6	4.9	3.64	2.11	1.53	0.76	3.56	74.29	43.06	31.22	15.51	72.65	3.4	0.04943867765522766	1.39	1.66	1.62	1.55	0.93	1.7
2146	Mn-Na2WO4/ZrO2	Mn	25	Na	11	W	74	ZrO2	13	0.37	0.185	40	40	20	700	15	6.0	7.7	1.3	0.5	6	3.53	2.35	1.51	0.84	0.47	2.4	66.57	42.78	23.8	13.31	67.99	3.4	0.04756105733080678	1.39	1.66	1.62	1.55	0.93	1.7
2147	Mn-Na2WO4/ZrO2	Mn	25	Na	11	W	74	ZrO2	13	0.37	0.185	40	40	20	700	20	8.0	10.3	1.7	0.38	6	5.02	1.95	1.27	0.68	0.3	1.92	38.84	25.3	13.55	5.98	38.25	3.4	0.05182271933088433	1.39	1.66	1.62	1.55	0.93	1.7
2148	Mn-Na2WO4/ZrO2	Mn	25	Na	11	W	74	ZrO2	13	0.37	0.185	40	40	20	700	10	7.0	2.0	1.0	0.75	2	10.38	3.13	1.82	1.31	1.53	6.08	30.15	17.53	12.62	14.74	58.57	3.4	0.042400416733063766	1.39	1.66	1.62	1.55	0.93	1.7
2149	Mn-Na2WO4/ZrO2	Mn	25	Na	11	W	74	ZrO2	13	0.37	0.185	40	40	20	700	15	10.5	3.0	1.5	0.5	2	8.42	2.32	1.41	0.91	0.8	3.94	27.55	16.75	10.81	9.5	46.79	3.4	0.046946712371284255	1.39	1.66	1.62	1.55	0.93	1.7
2150	Mn-Na2WO4/ZrO2	Mn	25	Na	11	W	74	ZrO2	13	0.37	0.185	40	40	20	700	20	14.0	4.0	2.0	0.38	2	3.62	1.94	1.28	0.66	0.34	3.21	53.59	35.36	18.23	9.39	88.67	3.4	0.05155434148685302	1.39	1.66	1.62	1.55	0.93	1.7
2151	Mn-Na2WO4/ZrO2	Mn	25	Na	11	W	74	ZrO2	13	0.37	0.185	40	40	20	700	10	7.0	2.3	0.8	0.75	3	5.62	2.16	1.42	0.74	0.74	4.4	38.43	25.27	13.17	13.17	78.29	3.4	0.02911559281223254	1.39	1.66	1.62	1.55	0.93	1.7
2152	Mn-Na2WO4/ZrO2	Mn	25	Na	11	W	74	ZrO2	13	0.37	0.185	40	40	20	700	15	10.5	3.4	1.1	0.5	3	4.97	1.46	1.04	0.42	0.18	2.87	29.38	20.93	8.45	3.62	57.75	3.4	0.029415257744548576	1.39	1.66	1.62	1.55	0.93	1.7
2153	Mn-Na2WO4/ZrO2	Mn	25	Na	11	W	74	ZrO2	13	0.37	0.185	40	40	20	700	20	14.0	4.5	1.5	0.38	3	2.97	1.19	0.77	0.42	0.05	2.23	40.07	25.93	14.14	1.68	75.08	3.4	0.03150360995057884	1.39	1.66	1.62	1.55	0.93	1.7
2154	Mn-Na2WO4/ZrO2	Mn	25	Na	11	W	74	ZrO2	13	0.37	0.185	40	40	20	700	10	7.0	2.4	0.6	0.75	4	7.15	1.78	1.11	0.67	1.0	3.46	24.9	15.52	9.37	13.99	48.39	3.4	0.02394710050265716	1.39	1.66	1.62	1.55	0.93	1.7
2155	Mn-Na2WO4/ZrO2	Mn	25	Na	11	W	74	ZrO2	13	0.37	0.185	40	40	20	700	15	10.5	3.6	0.9	0.5	4	4.19	1.07	0.67	0.4	0.16	2.29	25.54	15.99	9.55	3.82	54.65	3.4	0.021515313305920415	1.39	1.66	1.62	1.55	0.93	1.7
2156	Mn-Na2WO4/ZrO2	Mn	25	Na	11	W	74	ZrO2	13	0.37	0.185	40	40	20	700	20	14.0	4.8	1.2	0.38	4	2.22	0.87	0.7	0.17	0.29	1.78	39.19	31.53	7.66	13.06	80.18	3.4	0.022994910377066576	1.39	1.66	1.62	1.55	0.93	1.7
2157	Mn-Na2WO4/ZrO2	Mn	25	Na	11	W	74	ZrO2	13	0.37	0.185	40	40	20	700	10	7.0	2.6	0.4	0.75	6	3.96	1.59	1.03	0.56	0.06	2.65	40.15	26.01	14.14	1.52	66.92	3.4	0.021370348102929666	1.39	1.66	1.62	1.55	0.93	1.7
