Repository: jimmmmmmmyzzy/SR-in-Heterogeneous-Catalysis

# Towards distilling 'physical laws' in heterogeneous catalysis with symbolic regression

File: OCM_dataset_modified.csv (part 12 of 64)
	Name	M1	M1_atom_number	M2	M2_atom_number	M3	M3_atom_number	Support 	Support_ID	M2_mol	M3_mol	M1_mol%	M2_mol%	M3_mol%	Temp	Total_flow	Ar_flow	CH4_flow	O2_flow	CT	CH4/O2	CH4_conv	C2y	C2H6y	C2H4y	COy	CO2y	C2s	C2H6s	C2H4s	COs	CO2s	BET_surface_area	rate_constant	radii_M1	radii_M2	radii_M3	chi_M1	chi_M2	chi_M3
2158	Mn-Na2WO4/ZrO2	Mn	25	Na	11	W	74	ZrO2	13	0.37	0.185	40	40	20	700	15	10.5	3.9	0.6	0.5	6	2.5	0.97	0.61	0.36	0.22	1.76	38.8	24.4	14.4	8.8	70.4	3.4	0.01949470290976015	1.39	1.66	1.62	1.55	0.93	1.7
2159	Mn-Na2WO4/ZrO2	Mn	25	Na	11	W	74	ZrO2	13	0.37	0.185	40	40	20	700	20	14.0	5.1	0.9	0.38	6	1.61	0.75	0.58	0.17	0.46	1.33	46.58	36.02	10.56	28.57	82.61	3.4	0.01981122742313559	1.39	1.66	1.62	1.55	0.93	1.7
2160	Mn-Na2WO4/Nb2O5	Mn	25	Na	11	W	74	Nb2O5	8	0.37	0.185	40	40	20	900	10	1.5	5.7	2.8	0.75	2	33.49	4.61	0.6	4.01	24.43	7.95	13.77	1.79	11.97	72.95	23.74	4.7	0.06292857977463293	1.39	1.66	1.62	1.55	0.93	1.7
2161	Mn-Na2WO4/Nb2O5	Mn	25	Na	11	W	74	Nb2O5	8	0.37	0.185	40	40	20	900	15	2.3	8.5	4.3	0.5	2	34.73	5.18	0.59	4.59	24.94	7.42	14.92	1.7	13.22	71.81	21.36	4.7	0.1063796570282381	1.39	1.66	1.62	1.55	0.93	1.7
2162	Mn-Na2WO4/Nb2O5	Mn	25	Na	11	W	74	Nb2O5	8	0.37	0.185	40	40	20	900	20	3.0	11.3	5.7	0.38	2	34.73	5.63	0.62	5.01	25.12	7.11	16.21	1.79	14.43	72.33	20.47	4.7	0.1524919998811835	1.39	1.66	1.62	1.55	0.93	1.7
2163	Mn-Na2WO4/Nb2O5	Mn	25	Na	11	W	74	Nb2O5	8	0.37	0.185	40	40	20	900	10	1.5	6.4	2.1	0.75	3	21.34	4.93	0.52	4.41	17.78	4.25	23.1	2.44	20.67	83.32	19.92	4.7	0.06740896482286975	1.39	1.66	1.62	1.55	0.93	1.7
2164	Mn-Na2WO4/Nb2O5	Mn	25	Na	11	W	74	Nb2O5	8	0.37	0.185	40	40	20	900	15	2.3	9.6	3.2	0.5	3	23.08	5.49	0.54	4.95	18.09	4.0	23.79	2.34	21.45	78.38	17.33	4.7	0.11292907396225316	1.39	1.66	1.62	1.55	0.93	1.7
2165	Mn-Na2WO4/Nb2O5	Mn	25	Na	11	W	74	Nb2O5	8	0.37	0.185	40	40	20	900	20	3.0	12.8	4.3	0.38	3	23.32	5.96	0.57	5.39	18.0	3.75	25.56	2.44	23.11	77.19	16.08	4.7	0.1617104271479542	1.39	1.66	1.62	1.55	0.93	1.7
2166	Mn-Na2WO4/Nb2O5	Mn	25	Na	11	W	74	Nb2O5	8	0.37	0.185	40	40	20	900	10	1.5	6.8	1.7	0.75	4	16.26	4.85	0.48	4.37	14.38	2.91	29.83	2.95	26.88	88.44	17.9	4.7	0.06628745632791049	1.39	1.66	1.62	1.55	0.93	1.7
2167	Mn-Na2WO4/Nb2O5	Mn	25	Na	11	W	74	Nb2O5	8	0.37	0.185	40	40	20	900	15	2.3	10.2	2.6	0.5	4	16.53	5.47	0.45	5.02	14.37	2.63	33.09	2.72	30.37	86.93	15.91	4.7	0.11250588310159682	1.39	1.66	1.62	1.55	0.93	1.7
2168	Mn-Na2WO4/Nb2O5	Mn	25	Na	11	W	74	Nb2O5	8	0.37	0.185	40	40	20	900	20	3.0	13.6	3.4	0.38	4	20.18	5.57	0.44	5.13	13.55	2.36	27.6	2.18	25.42	67.15	11.69	4.7	0.15081938608714085	1.39	1.66	1.62	1.55	0.93	1.7
2169	Mn-Na2WO4/Nb2O5	Mn	25	Na	11	W	74	Nb2O5	8	0.37	0.185	40	40	20	900	10	1.5	7.3	1.2	0.75	6	15.1	4.47	0.41	4.06	10.08	1.71	29.6	2.72	26.89	66.75	11.32	4.7	0.06097313560823244	1.39	1.66	1.62	1.55	0.93	1.7
2170	Mn-Na2WO4/Nb2O5	Mn	25	Na	11	W	74	Nb2O5	8	0.37	0.185	40	40	20	900	15	2.3	10.9	1.8	0.5	6	11.11	5.14	0.46	4.68	9.81	1.48	46.26	4.14	42.12	88.3	13.32	4.7	0.10553613107731144	1.39	1.66	1.62	1.55	0.93	1.7
2171	Mn-Na2WO4/Nb2O5	Mn	25	Na	11	W	74	Nb2O5	8	0.37	0.185	40	40	20	900	20	3.0	14.6	2.4	0.38	6	12.31	5.36	0.45	4.91	9.52	1.34	43.54	3.66	39.89	77.34	10.89	4.7	0.14497359557357897	1.39	1.66	1.62	1.55	0.93	1.7
2172	Mn-Na2WO4/Nb2O5	Mn	25	Na	11	W	74	Nb2O5	8	0.37	0.185	40	40	20	900	10	4.0	4.0	2.0	0.75	2	35.42	4.4	0.55	3.85	25.72	7.93	12.42	1.55	10.87	72.61	22.39	4.7	0.05999648790764774	1.39	1.66	1.62	1.55	0.93	1.7
2173	Mn-Na2WO4/Nb2O5	Mn	25	Na	11	W	74	Nb2O5	8	0.37	0.185	40	40	20	900	15	6.0	6.0	3.0	0.5	2	35.36	5.0	0.58	4.42	26.22	7.26	14.14	1.64	12.5	74.15	20.53	4.7	0.10258658877510116	1.39	1.66	1.62	1.55	0.93	1.7
2174	Mn-Na2WO4/Nb2O5	Mn	25	Na	11	W	74	Nb2O5	8	0.37	0.185	40	40	20	900	20	8.0	8.0	4.0	0.38	2	36.45	5.38	0.61	4.77	25.88	6.72	14.76	1.67	13.09	71.0	18.44	4.7	0.14552977838181397	1.39	1.66	1.62	1.55	0.93	1.7
2175	Mn-Na2WO4/Nb2O5	Mn	25	Na	11	W	74	Nb2O5	8	0.37	0.185	40	40	20	900	10	4.0	4.5	1.5	0.75	3	25.29	4.56	0.47	4.09	18.7	4.3	18.03	1.86	16.17	73.94	17.0	4.7	0.06222987759790755	1.39	1.66	1.62	1.55	0.93	1.7
2176	Mn-Na2WO4/Nb2O5	Mn	25	Na	11	W	74	Nb2O5	8	0.37	0.185	40	40	20	900	15	6.0	6.8	2.3	0.5	3	23.59	5.26	0.52	4.74	17.91	3.73	22.3	2.2	20.09	75.92	15.81	4.7	0.10806777698497125	1.39	1.66	1.62	1.55	0.93	1.7
2177	Mn-Na2WO4/Nb2O5	Mn	25	Na	11	W	74	Nb2O5	8	0.37	0.185	40	40	20	900	20	8.0	9.0	3.0	0.38	3	25.69	5.5	0.49	5.01	18.05	3.47	21.41	1.91	19.5	70.26	13.51	4.7	0.1488693460220904	1.39	1.66	1.62	1.55	0.93	1.7
2178	Mn-Na2WO4/Nb2O5	Mn	25	Na	11	W	74	Nb2O5	8	0.37	0.185	40	40	20	900	10	4.0	4.8	1.2	0.75	4	19.46	4.54	0.44	4.1	14.74	2.88	23.33	2.26	21.07	75.75	14.8	4.7	0.06195049921378781	1.39	1.66	1.62	1.55	0.93	1.7
2179	Mn-Na2WO4/Nb2O5	Mn	25	Na	11	W	74	Nb2O5	8	0.37	0.185	40	40	20	900	15	6.0	7.2	1.8	0.5	4	18.98	5.08	0.47	4.61	14.14	2.46	26.77	2.48	24.29	74.5	12.96	4.7	0.10427150884105701	1.39	1.66	1.62	1.55	0.93	1.7
2180	Mn-Na2WO4/Nb2O5	Mn	25	Na	11	W	74	Nb2O5	8	0.37	0.185	40	40	20	900	20	8.0	9.6	2.4	0.38	4	20.22	5.45	0.49	4.96	14.02	2.3	26.95	2.42	24.53	69.34	11.37	4.7	0.14747734443059174	1.39	1.66	1.62	1.55	0.93	1.7
2181	Mn-Na2WO4/Nb2O5	Mn	25	Na	11	W	74	Nb2O5	8	0.37	0.185	40	40	20	900	10	4.0	5.1	0.9	0.75	6	11.73	4.27	0.38	3.89	10.02	1.68	36.4	3.24	33.16	85.42	14.32	4.7	0.05818460937310599	1.39	1.66	1.62	1.55	0.93	1.7
2182	Mn-Na2WO4/Nb2O5	Mn	25	Na	11	W	74	Nb2O5	8	0.37	0.185	40	40	20	900	15	6.0	7.7	1.3	0.5	6	12.69	4.73	0.45	4.28	9.62	1.44	37.27	3.55	33.73	75.81	11.35	4.7	0.09691044053880674	1.39	1.66	1.62	1.55	0.93	1.7
2183	Mn-Na2WO4/Nb2O5	Mn	25	Na	11	W	74	Nb2O5	8	0.37	0.185	40	40	20	900	20	8.0	10.3	1.7	0.38	6	12.99	5.09	0.41	4.68	9.58	1.35	39.18	3.16	36.03	73.75	10.39	4.7	0.13747661012023812	1.39	1.66	1.62	1.55	0.93	1.7
2184	Mn-Na2WO4/Nb2O5	Mn	25	Na	11	W	74	Nb2O5	8	0.37	0.185	40	40	20	900	10	7.0	2.0	1.0	0.75	2	40.81	4.1	0.68	3.42	26.1	6.82	10.05	1.67	8.38	63.95	16.71	4.7	0.05581893879826516	1.39	1.66	1.62	1.55	0.93	1.7
2185	Mn-Na2WO4/Nb2O5	Mn	25	Na	11	W	74	Nb2O5	8	0.37	0.185	40	40	20	900	15	10.5	3.0	1.5	0.5	2	42.74	4.36	0.41	3.95	25.38	6.06	10.2	0.96	9.24	59.38	14.18	4.7	0.08915808679593472	1.39	1.66	1.62	1.55	0.93	1.7
2186	Mn-Na2WO4/Nb2O5	Mn	25	Na	11	W	74	Nb2O5	8	0.37	0.185	40	40	20	900	20	14.0	4.0	2.0	0.38	2	41.18	4.89	0.46	4.43	26.3	6.03	11.87	1.12	10.76	63.87	14.64	4.7	0.13193702498367677	1.39	1.66	1.62	1.55	0.93	1.7
2187	Mn-Na2WO4/Nb2O5	Mn	25	Na	11	W	74	Nb2O5	8	0.37	0.185	40	40	20	900	10	7.0	2.3	0.8	0.75	3	30.47	4.28	0.41	3.87	20.02	4.44	14.05	1.35	12.7	65.7	14.57	4.7	0.05832389726389165	1.39	1.66	1.62	1.55	0.93	1.7
2188	Mn-Na2WO4/Nb2O5	Mn	25	Na	11	W	74	Nb2O5	8	0.37	0.185	40	40	20	900	15	10.5	3.4	1.1	0.5	3	29.14	4.98	0.53	4.45	18.49	3.49	17.09	1.82	15.27	63.45	11.98	4.7	0.10216558045863211	1.39	1.66	1.62	1.55	0.93	1.7
2189	Mn-Na2WO4/Nb2O5	Mn	25	Na	11	W	74	Nb2O5	8	0.37	0.185	40	40	20	900	20	14.0	4.5	1.5	0.38	3	30.12	5.3	0.47	4.83	18.15	3.33	17.6	1.56	16.04	60.26	11.06	4.7	0.14330575209489171	1.39	1.66	1.62	1.55	0.93	1.7
2190	Mn-Na2WO4/Nb2O5	Mn	25	Na	11	W	74	Nb2O5	8	0.37	0.185	40	40	20	900	10	7.0	2.4	0.6	0.75	4	24.08	4.32	0.49	3.83	15.25	2.98	17.94	2.03	15.91	63.33	12.38	4.7	0.058881194381026375	1.39	1.66	1.62	1.55	0.93	1.7
2191	Mn-Na2WO4/Nb2O5	Mn	25	Na	11	W	74	Nb2O5	8	0.37	0.185	40	40	20	900	15	10.5	3.6	0.9	0.5	4	23.44	4.73	0.4	4.33	13.93	2.35	20.18	1.71	18.47	59.43	10.03	4.7	0.09691044053880674	1.39	1.66	1.62	1.55	0.93	1.7
2192	Mn-Na2WO4/Nb2O5	Mn	25	Na	11	W	74	Nb2O5	8	0.37	0.185	40	40	20	900	20	14.0	4.8	1.2	0.38	4	22.93	5.3	0.56	4.74	13.88	2.27	23.11	2.44	20.67	60.53	9.9	4.7	0.14330575209489171	1.39	1.66	1.62	1.55	0.93	1.7
2193	Mn-Na2WO4/Nb2O5	Mn	25	Na	11	W	74	Nb2O5	8	0.37	0.185	40	40	20	900	10	7.0	2.6	0.4	0.75	6	17.2	4.14	0.47	3.67	10.6	1.82	24.07	2.73	21.34	61.63	10.58	4.7	0.056375189675474856	1.39	1.66	1.62	1.55	0.93	1.7
2194	Mn-Na2WO4/Nb2O5	Mn	25	Na	11	W	74	Nb2O5	8	0.37	0.185	40	40	20	900	15	10.5	3.9	0.6	0.5	6	16.99	4.49	0.45	4.04	9.29	1.51	26.43	2.65	23.78	54.68	8.89	4.7	0.09187846388289043	1.39	1.66	1.62	1.55	0.93	1.7
2195	Mn-Na2WO4/Nb2O5	Mn	25	Na	11	W	74	Nb2O5	8	0.37	0.185	40	40	20	900	20	14.0	5.1	0.9	0.38	6	16.65	4.77	0.48	4.29	8.88	1.37	28.65	2.88	25.77	53.33	8.23	4.7	0.12861886258457023	1.39	1.66	1.62	1.55	0.93	1.7
2196	Mn-Na2WO4/Nb2O5	Mn	25	Na	11	W	74	Nb2O5	8	0.37	0.185	40	40	20	850	10	1.5	5.7	2.8	0.75	2	34.04	6.03	0.67	5.36	22.64	6.85	17.71	1.97	15.75	66.51	20.12	4.7	0.08292613812415704	1.39	1.66	1.62	1.55	0.93	1.7
2197	Mn-Na2WO4/Nb2O5	Mn	25	Na	11	W	74	Nb2O5	8	0.37	0.185	40	40	20	850	15	2.3	8.5	4.3	0.5	2	32.03	6.8	0.8	6.0	24.46	6.91	21.23	2.5	18.73	76.37	21.57	4.7	0.14084492859309186	1.39	1.66	1.62	1.55	0.93	1.7
2198	Mn-Na2WO4/Nb2O5	Mn	25	Na	11	W	74	Nb2O5	8	0.37	0.185	40	40	20	850	20	3.0	11.3	5.7	0.38	2	33.96	7.1	0.84	6.26	24.15	6.51	20.91	2.47	18.43	71.11	19.17	4.7	0.19380668465341705	1.39	1.66	1.62	1.55	0.93	1.7
2199	Mn-Na2WO4/Nb2O5	Mn	25	Na	11	W	74	Nb2O5	8	0.37	0.185	40	40	20	850	10	1.5	6.4	2.1	0.75	3	24.43	6.16	0.62	5.54	16.57	3.6	25.21	2.54	22.68	67.83	14.74	4.7	0.08477197552382844	1.39	1.66	1.62	1.55	0.93	1.7
2200	Mn-Na2WO4/Nb2O5	Mn	25	Na	11	W	74	Nb2O5	8	0.37	0.185	40	40	20	850	15	2.3	9.6	3.2	0.5	3	21.89	7.01	0.75	6.26	17.07	3.5	32.02	3.43	28.6	77.98	15.99	4.7	0.145356450995971	1.39	1.66	1.62	1.55	0.93	1.7
2201	Mn-Na2WO4/Nb2O5	Mn	25	Na	11	W	74	Nb2O5	8	0.37	0.185	40	40	20	850	20	3.0	12.8	4.3	0.38	3	23.44	7.41	0.8	6.61	16.89	3.36	31.61	3.41	28.2	72.06	14.33	4.7	0.20260274086351499	1.39	1.66	1.62	1.55	0.93	1.7
2202	Mn-Na2WO4/Nb2O5	Mn	25	Na	11	W	74	Nb2O5	8	0.37	0.185	40	40	20	850	10	1.5	6.8	1.7	0.75	4	16.89	6.22	0.61	5.61	13.18	2.34	36.83	3.61	33.21	78.03	13.85	4.7	0.08562476310220156	1.39	1.66	1.62	1.55	0.93	1.7
2203	Mn-Na2WO4/Nb2O5	Mn	25	Na	11	W	74	Nb2O5	8	0.37	0.185	40	40	20	850	15	2.3	10.2	2.6	0.5	4	16.87	6.86	0.72	6.14	13.1	2.17	40.66	4.27	36.4	77.65	12.86	4.7	0.14213289686772043	1.39	1.66	1.62	1.55	0.93	1.7
2204	Mn-Na2WO4/Nb2O5	Mn	25	Na	11	W	74	Nb2O5	8	0.37	0.185	40	40	20	850	20	3.0	13.6	3.4	0.38	4	18.5	7.04	0.76	6.28	12.76	2.08	38.05	4.11	33.95	68.97	11.24	4.7	0.1921076128539218	1.39	1.66	1.62	1.55	0.93	1.7
2205	Mn-Na2WO4/Nb2O5	Mn	25	Na	11	W	74	Nb2O5	8	0.37	0.185	40	40	20	850	10	1.5	7.3	1.2	0.75	6	13.48	5.61	0.56	5.05	9.1	1.27	41.62	4.15	37.46	67.51	9.42	4.7	0.0769800675349845	1.39	1.66	1.62	1.55	0.93	1.7
2206	Mn-Na2WO4/Nb2O5	Mn	25	Na	11	W	74	Nb2O5	8	0.37	0.185	40	40	20	850	15	2.3	10.9	1.8	0.5	6	12.57	6.21	0.66	5.55	8.77	1.16	49.4	5.25	44.15	69.77	9.23	4.7	0.12822389093448858	1.39	1.66	1.62	1.55	0.93	1.7
2207	Mn-Na2WO4/Nb2O5	Mn	25	Na	11	W	74	Nb2O5	8	0.37	0.185	40	40	20	850	20	3.0	14.6	2.4	0.38	6	13.27	6.44	0.77	5.67	8.35	1.07	48.53	5.8	42.73	62.92	8.06	4.7	0.17517695861082397	1.39	1.66	1.62	1.55	0.93	1.7
2208	Mn-Na2WO4/Nb2O5	Mn	25	Na	11	W	74	Nb2O5	8	0.37	0.185	40	40	20	850	10	4.0	4.0	2.0	0.75	2	35.23	5.79	0.7	5.09	24.39	6.79	16.43	1.99	14.45	69.23	19.27	4.7	0.07952513723668657	1.39	1.66	1.62	1.55	0.93	1.7
2209	Mn-Na2WO4/Nb2O5	Mn	25	Na	11	W	74	Nb2O5	8	0.37	0.185	40	40	20	850	15	6.0	6.0	3.0	0.5	2	35.7	6.48	0.79	5.69	24.7	6.39	18.15	2.21	15.94	69.19	17.9	4.7	0.13398973764855673	1.39	1.66	1.62	1.55	0.93	1.7
2210	Mn-Na2WO4/Nb2O5	Mn	25	Na	11	W	74	Nb2O5	8	0.37	0.185	40	40	20	850	20	8.0	8.0	4.0	0.38	2	35.71	6.79	0.82	5.97	24.61	6.26	19.01	2.3	16.72	68.92	17.53	4.7	0.18503993135533053	1.39	1.66	1.62	1.55	0.93	1.7
2211	Mn-Na2WO4/Nb2O5	Mn	25	Na	11	W	74	Nb2O5	8	0.37	0.185	40	40	20	850	10	4.0	4.5	1.5	0.75	3	25.28	6.06	0.67	5.39	17.33	3.62	23.97	2.65	21.32	68.55	14.32	4.7	0.08335187385232308	1.39	1.66	1.62	1.55	0.93	1.7
2212	Mn-Na2WO4/Nb2O5	Mn	25	Na	11	W	74	Nb2O5	8	0.37	0.185	40	40	20	850	15	6.0	6.8	2.3	0.5	3	25.34	6.68	0.72	5.96	17.02	3.28	26.36	2.84	23.52	67.17	12.94	4.7	0.13827147766972422	1.39	1.66	1.62	1.55	0.93	1.7
2213	Mn-Na2WO4/Nb2O5	Mn	25	Na	11	W	74	Nb2O5	8	0.37	0.185	40	40	20	850	20	8.0	9.0	3.0	0.38	3	24.74	7.1	0.77	6.33	17.05	3.12	28.7	3.11	25.59	68.92	12.61	4.7	0.19380668465341705	1.39	1.66	1.62	1.55	0.93	1.7
2214	Mn-Na2WO4/Nb2O5	Mn	25	Na	11	W	74	Nb2O5	8	0.37	0.185	40	40	20	850	10	4.0	4.8	1.2	0.75	4	19.13	5.99	0.56	5.43	13.5	2.31	31.31	2.93	28.38	70.57	12.08	4.7	0.08235870186350908	1.39	1.66	1.62	1.55	0.93	1.7
2215	Mn-Na2WO4/Nb2O5	Mn	25	Na	11	W	74	Nb2O5	8	0.37	0.185	40	40	20	850	15	6.0	7.2	1.8	0.5	4	18.37	6.51	0.64	5.87	13.22	2.13	35.44	3.48	31.95	71.97	11.59	4.7	0.134631414569734	1.39	1.66	1.62	1.55	0.93	1.7
2216	Mn-Na2WO4/Nb2O5	Mn	25	Na	11	W	74	Nb2O5	8	0.37	0.185	40	40	20	850	20	8.0	9.6	2.4	0.38	4	19.41	6.9	0.77	6.13	12.54	1.99	35.55	3.97	31.58	64.61	10.25	4.7	0.18814737290807873	1.39	1.66	1.62	1.55	0.93	1.7
2217	Mn-Na2WO4/Nb2O5	Mn	25	Na	11	W	74	Nb2O5	8	0.37	0.185	40	40	20	850	10	4.0	5.1	0.9	0.75	6	13.16	5.55	0.56	4.99	8.67	1.2	42.17	4.26	37.92	65.88	9.12	4.7	0.0761327893874304	1.39	1.66	1.62	1.55	0.93	1.7
2218	Mn-Na2WO4/Nb2O5	Mn	25	Na	11	W	74	Nb2O5	8	0.37	0.185	40	40	20	850	15	6.0	7.7	1.3	0.5	6	12.4	6.01	0.72	5.29	8.14	1.09	48.47	5.81	42.66	65.65	8.79	4.7	0.12396358471176272	1.39	1.66	1.62	1.55	0.93	1.7
2219	Mn-Na2WO4/Nb2O5	Mn	25	Na	11	W	74	Nb2O5	8	0.37	0.185	40	40	20	850	20	8.0	10.3	1.7	0.38	6	11.31	6.31	0.87	5.44	7.42	0.99	55.79	7.69	48.1	65.61	8.75	4.7	0.17152296322366947	1.39	1.66	1.62	1.55	0.93	1.7
2220	Mn-Na2WO4/Nb2O5	Mn	25	Na	11	W	74	Nb2O5	8	0.37	0.185	40	40	20	850	10	7.0	2.0	1.0	0.75	2	39.23	5.92	0.71	5.21	24.07	5.75	15.09	1.81	13.28	61.36	14.66	4.7	0.0813662691170328	1.39	1.66	1.62	1.55	0.93	1.7
2221	Mn-Na2WO4/Nb2O5	Mn	25	Na	11	W	74	Nb2O5	8	0.37	0.185	40	40	20	850	15	10.5	3.0	1.5	0.5	2	41.21	6.35	0.77	5.58	22.87	5.12	15.41	1.87	13.54	55.5	12.42	4.7	0.1312115141959877	1.39	1.66	1.62	1.55	0.93	1.7
2222	Mn-Na2WO4/Nb2O5	Mn	25	Na	11	W	74	Nb2O5	8	0.37	0.185	40	40	20	850	20	14.0	4.0	2.0	0.38	2	40.11	6.9	0.85	6.05	23.42	5.19	17.2	2.12	15.08	58.39	12.94	4.7	0.18814737290807873	1.39	1.66	1.62	1.55	0.93	1.7
2223	Mn-Na2WO4/Nb2O5	Mn	25	Na	11	W	74	Nb2O5	8	0.37	0.185	40	40	20	850	10	7.0	2.3	0.8	0.75	3	28.03	6.4	0.72	5.68	16.29	3.07	22.83	2.57	20.26	58.12	10.95	4.7	0.08818640333939343	1.39	1.66	1.62	1.55	0.93	1.7
2224	Mn-Na2WO4/Nb2O5	Mn	25	Na	11	W	74	Nb2O5	8	0.37	0.185	40	40	20	850	15	10.5	3.4	1.1	0.5	3	28.77	7.01	0.92	6.09	15.18	2.74	24.37	3.2	21.17	52.76	9.52	4.7	0.145356450995971	1.39	1.66	1.62	1.55	0.93	1.7
2225	Mn-Na2WO4/Nb2O5	Mn	25	Na	11	W	74	Nb2O5	8	0.37	0.185	40	40	20	850	20	14.0	4.5	1.5	0.38	3	27.11	7.5	1.04	6.46	15.06	2.68	27.67	3.84	23.83	55.55	9.89	4.7	0.2051619512360837	1.39	1.66	1.62	1.55	0.93	1.7
2226	Mn-Na2WO4/Nb2O5	Mn	25	Na	11	W	74	Nb2O5	8	0.37	0.185	40	40	20	850	10	7.0	2.4	0.6	0.75	4	23.46	6.17	0.78	5.39	11.8	1.97	26.3	3.32	22.98	50.3	8.4	4.7	0.08491406891484406	1.39	1.66	1.62	1.55	0.93	1.7
2227	Mn-Na2WO4/Nb2O5	Mn	25	Na	11	W	74	Nb2O5	8	0.37	0.185	40	40	20	850	15	10.5	3.6	0.9	0.5	4	22.43	6.56	0.93	5.63	10.67	1.84	29.25	4.15	25.1	47.57	8.2	4.7	0.13570133381634886	1.39	1.66	1.62	1.55	0.93	1.7
2228	Mn-Na2WO4/Nb2O5	Mn	25	Na	11	W	74	Nb2O5	8	0.37	0.185	40	40	20	850	20	14.0	4.8	1.2	0.38	4	22.48	6.83	1.06	5.77	10.21	1.77	30.38	4.72	25.67	45.42	7.87	4.7	0.18616948559409954	1.39	1.66	1.62	1.55	0.93	1.7
2229	Mn-Na2WO4/Nb2O5	Mn	25	Na	11	W	74	Nb2O5	8	0.37	0.185	40	40	20	850	10	7.0	2.6	0.4	0.75	6	15.16	5.16	0.84	4.32	7.29	1.17	34.04	5.54	28.5	48.09	7.72	4.7	0.07063856638784882	1.39	1.66	1.62	1.55	0.93	1.7
2230	Mn-Na2WO4/Nb2O5	Mn	25	Na	11	W	74	Nb2O5	8	0.37	0.185	40	40	20	850	15	10.5	3.9	0.6	0.5	6	17.23	4.86	1.05	3.81	6.28	1.13	28.21	6.09	22.11	36.45	6.56	4.7	0.09964138996791184	1.39	1.66	1.62	1.55	0.93	1.7
2231	Mn-Na2WO4/Nb2O5	Mn	25	Na	11	W	74	Nb2O5	8	0.37	0.185	40	40	20	850	20	14.0	5.1	0.9	0.38	6	12.72	4.91	1.22	3.69	5.7	1.53	38.6	9.59	29.01	44.81	12.03	4.7	0.13249045904404874	1.39	1.66	1.62	1.55	0.93	1.7
2232	Mn-Na2WO4/Nb2O5	Mn	25	Na	11	W	74	Nb2O5	8	0.37	0.185	40	40	20	800	10	1.5	5.7	2.8	0.75	2	34.37	7.13	1.09	6.04	21.84	6.45	20.74	3.17	17.57	63.54	18.77	4.7	0.09862602693356592	1.39	1.66	1.62	1.55	0.93	1.7
2233	Mn-Na2WO4/Nb2O5	Mn	25	Na	11	W	74	Nb2O5	8	0.37	0.185	40	40	20	800	15	2.3	8.5	4.3	0.5	2	35.27	7.53	1.2	6.33	22.0	6.38	21.35	3.4	17.95	62.38	18.09	4.7	0.1565718367970883	1.39	1.66	1.62	1.55	0.93	1.7
2234	Mn-Na2WO4/Nb2O5	Mn	25	Na	11	W	74	Nb2O5	8	0.37	0.185	40	40	20	800	20	3.0	11.3	5.7	0.38	2	34.08	8.05	1.34	6.71	22.5	6.4	23.62	3.93	19.69	66.02	18.78	4.7	0.22085588141516127	1.39	1.66	1.62	1.55	0.93	1.7
2235	Mn-Na2WO4/Nb2O5	Mn	25	Na	11	W	74	Nb2O5	8	0.37	0.185	40	40	20	800	10	1.5	6.4	2.1	0.75	3	25.96	7.1	1.05	6.05	15.38	3.36	27.35	4.04	23.31	59.24	12.94	4.7	0.09819538689106465	1.39	1.66	1.62	1.55	0.93	1.7
2236	Mn-Na2WO4/Nb2O5	Mn	25	Na	11	W	74	Nb2O5	8	0.37	0.185	40	40	20	800	15	2.3	9.6	3.2	0.5	3	23.38	8.09	1.28	6.81	15.45	3.27	34.6	5.47	29.13	66.08	13.99	4.7	0.16872069723614644	1.39	1.66	1.62	1.55	0.93	1.7
2237	Mn-Na2WO4/Nb2O5	Mn	25	Na	11	W	74	Nb2O5	8	0.37	0.185	40	40	20	800	20	3.0	12.8	4.3	0.38	3	23.81	8.25	1.39	6.86	15.06	3.17	34.65	5.84	28.81	63.25	13.31	4.7	0.22658605014055722	1.39	1.66	1.62	1.55	0.93	1.7
2238	Mn-Na2WO4/Nb2O5	Mn	25	Na	11	W	74	Nb2O5	8	0.37	0.185	40	40	20	800	10	1.5	6.8	1.7	0.75	4	20.81	7.05	1.08	5.97	11.44	2.04	33.88	5.19	28.69	54.97	9.8	4.7	0.09747796242751781	1.39	1.66	1.62	1.55	0.93	1.7
2239	Mn-Na2WO4/Nb2O5	Mn	25	Na	11	W	74	Nb2O5	8	0.37	0.185	40	40	20	800	15	2.3	10.2	2.6	0.5	4	18.57	7.73	1.33	6.4	11.31	1.97	41.63	7.16	34.46	60.9	10.61	4.7	0.1609022487952539	1.39	1.66	1.62	1.55	0.93	1.7
2240	Mn-Na2WO4/Nb2O5	Mn	25	Na	11	W	74	Nb2O5	8	0.37	0.185	40	40	20	800	20	3.0	13.6	3.4	0.38	4	19.07	7.89	1.42	6.47	11.08	1.93	41.37	7.45	33.93	58.1	10.12	4.7	0.21628071312617667	1.39	1.66	1.62	1.55	0.93	1.7
2241	Mn-Na2WO4/Nb2O5	Mn	25	Na	11	W	74	Nb2O5	8	0.37	0.185	40	40	20	800	10	1.5	7.3	1.2	0.75	6	16.48	6.28	1.1	5.18	7.46	1.08	38.11	6.67	31.43	45.27	6.55	4.7	0.08647809646466191	1.39	1.66	1.62	1.55	0.93	1.7
2242	Mn-Na2WO4/Nb2O5	Mn	25	Na	11	W	74	Nb2O5	8	0.37	0.185	40	40	20	800	15	2.3	10.9	1.8	0.5	6	13.4	6.48	1.28	5.2	7.13	1.08	48.36	9.55	38.81	53.21	8.06	4.7	0.13398973764855673	1.39	1.66	1.62	1.55	0.93	1.7
2243	Mn-Na2WO4/Nb2O5	Mn	25	Na	11	W	74	Nb2O5	8	0.37	0.185	40	40	20	800	20	3.0	14.6	2.4	0.38	6	14.73	6.31	1.49	4.82	6.33	1.16	42.84	10.12	32.72	42.97	7.88	4.7	0.17152296322366947	1.39	1.66	1.62	1.55	0.93	1.7
2244	Mn-Na2WO4/Nb2O5	Mn	25	Na	11	W	74	Nb2O5	8	0.37	0.185	40	40	20	800	10	4.0	4.0	2.0	0.75	2	34.42	7.17	1.16	6.01	22.75	6.42	20.83	3.37	17.46	66.1	18.65	4.7	0.09920043010166689	1.39	1.66	1.62	1.55	0.93	1.7
2245	Mn-Na2WO4/Nb2O5	Mn	25	Na	11	W	74	Nb2O5	8	0.37	0.185	40	40	20	800	15	6.0	6.0	3.0	0.5	2	34.49	7.66	1.23	6.43	22.19	6.03	22.21	3.57	18.64	64.34	17.48	4.7	0.15938553781849701	1.39	1.66	1.62	1.55	0.93	1.7
2246	Mn-Na2WO4/Nb2O5	Mn	25	Na	11	W	74	Nb2O5	8	0.37	0.185	40	40	20	800	20	8.0	8.0	4.0	0.38	2	34.75	7.97	1.25	6.72	21.86	5.76	22.94	3.6	19.34	62.91	16.58	4.7	0.21856730299296273	1.39	1.66	1.62	1.55	0.93	1.7
2247	Mn-Na2WO4/Nb2O5	Mn	25	Na	11	W	74	Nb2O5	8	0.37	0.185	40	40	20	800	10	4.0	4.5	1.5	0.75	3	25.75	7.33	1.12	6.21	15.21	3.18	28.47	4.35	24.12	59.07	12.35	4.7	0.10150052051932183	1.39	1.66	1.62	1.55	0.93	1.7
2248	Mn-Na2WO4/Nb2O5	Mn	25	Na	11	W	74	Nb2O5	8	0.37	0.185	40	40	20	800	15	6.0	6.8	2.3	0.5	3	23.78	7.9	1.31	6.59	14.41	2.86	33.22	5.51	27.71	60.6	12.03	4.7	0.1645904854536603	1.39	1.66	1.62	1.55	0.93	1.7
2249	Mn-Na2WO4/Nb2O5	Mn	25	Na	11	W	74	Nb2O5	8	0.37	0.185	40	40	20	800	20	8.0	9.0	3.0	0.38	3	25.55	8.01	1.42	6.59	14.22	2.85	31.35	5.56	25.79	55.66	11.15	4.7	0.21971134341848828	1.39	1.66	1.62	1.55	0.93	1.7
2250	Mn-Na2WO4/Nb2O5	Mn	25	Na	11	W	74	Nb2O5	8	0.37	0.185	40	40	20	800	10	4.0	4.8	1.2	0.75	4	20.45	7.02	1.16	5.86	11.22	1.96	34.33	5.67	28.66	54.87	9.58	4.7	0.09704769296753697	1.39	1.66	1.62	1.55	0.93	1.7
2251	Mn-Na2WO4/Nb2O5	Mn	25	Na	11	W	74	Nb2O5	8	0.37	0.185	40	40	20	800	15	6.0	7.2	1.8	0.5	4	18.02	7.09	1.42	5.67	10.17	1.85	39.35	7.88	31.47	56.44	10.27	4.7	0.14707780666974044	1.39	1.66	1.62	1.55	0.93	1.7
2252	Mn-Na2WO4/Nb2O5	Mn	25	Na	11	W	74	Nb2O5	8	0.37	0.185	40	40	20	800	20	8.0	9.6	2.4	0.38	4	19.3	7.12	1.59	5.53	9.71	1.95	36.89	8.24	28.65	50.31	10.1	4.7	0.1943732857854088	1.39	1.66	1.62	1.55	0.93	1.7
2253	Mn-Na2WO4/Nb2O5	Mn	25	Na	11	W	74	Nb2O5	8	0.37	0.185	40	40	20	800	10	4.0	5.1	0.9	0.75	6	12.02	5.23	1.26	3.97	6.24	1.25	43.51	10.48	33.03	51.91	10.4	4.7	0.07162304334131715	1.39	1.66	1.62	1.55	0.93	1.7
2254	Mn-Na2WO4/Nb2O5	Mn	25	Na	11	W	74	Nb2O5	8	0.37	0.185	40	40	20	800	15	6.0	7.7	1.3	0.5	6	11.23	4.22	1.46	2.76	4.3	3.19	37.58	13.0	24.58	38.29	28.41	4.7	0.08623258214725615	1.39	1.66	1.62	1.55	0.93	1.7
2255	Mn-Na2WO4/Nb2O5	Mn	25	Na	11	W	74	Nb2O5	8	0.37	0.185	40	40	20	800	20	8.0	10.3	1.7	0.38	6	9.72	3.83	1.54	2.29	2.76	4.8	39.4	15.84	23.56	28.4	49.38	4.7	0.1027703349044762	1.39	1.66	1.62	1.55	0.93	1.7
2256	Mn-Na2WO4/Nb2O5	Mn	25	Na	11	W	74	Nb2O5	8	0.37	0.185	40	40	20	800	10	7.0	2.0	1.0	0.75	2	35.43	7.0	1.36	5.64	20.23	5.23	19.76	3.84	15.92	57.1	14.76	4.7	0.09676092377978067	1.39	1.66	1.62	1.55	0.93	1.7
2257	Mn-Na2WO4/Nb2O5	Mn	25	Na	11	W	74	Nb2O5	8	0.37	0.185	40	40	20	800	15	10.5	3.0	1.5	0.5	2	36.21	6.47	1.59	4.88	16.1	7.42	17.87	4.39	13.48	44.46	20.49	4.7	0.13377589108326346	1.39	1.66	1.62	1.55	0.93	1.7
2258	Mn-Na2WO4/Nb2O5	Mn	25	Na	11	W	74	Nb2O5	8	0.37	0.185	40	40	20	800	20	14.0	4.0	2.0	0.38	2	32.35	6.78	1.76	5.02	13.51	10.32	20.96	5.44	15.52	41.76	31.9	4.7	0.18475761853551698	1.39	1.66	1.62	1.55	0.93	1.7
2259	Mn-Na2WO4/Nb2O5	Mn	25	Na	11	W	74	Nb2O5	8	0.37	0.185	40	40	20	800	10	7.0	2.3	0.8	0.75	3	22.18	5.5	1.64	3.86	10.62	6.62	24.8	7.39	17.4	47.88	29.85	4.7	0.07542713531785913	1.39	1.66	1.62	1.55	0.93	1.7
2260	Mn-Na2WO4/Nb2O5	Mn	25	Na	11	W	74	Nb2O5	8	0.37	0.185	40	40	20	800	15	10.5	3.4	1.1	0.5	3	17.61	3.68	1.79	1.89	2.57	13.0	20.9	10.16	10.73	14.59	73.82	4.7	0.07498840885516081	1.39	1.66	1.62	1.55	0.93	1.7
2261	Mn-Na2WO4/Nb2O5	Mn	25	Na	11	W	74	Nb2O5	8	0.37	0.185	40	40	20	800	20	14.0	4.5	1.5	0.38	3	18.1	5.83	1.78	4.05	3.81	6.66	32.21	9.83	22.38	21.05	36.8	4.7	0.15807506964768292	1.39	1.66	1.62	1.55	0.93	1.7
2262	Mn-Na2WO4/Nb2O5	Mn	25	Na	11	W	74	Nb2O5	8	0.37	0.185	40	40	20	800	10	7.0	2.4	0.6	0.75	4	15.32	2.94	1.63	1.31	3.68	9.15	19.19	10.64	8.55	24.02	59.73	4.7	0.0397877893480283	1.39	1.66	1.62	1.55	0.93	1.7
2263	Mn-Na2WO4/Nb2O5	Mn	25	Na	11	W	74	Nb2O5	8	0.37	0.185	40	40	20	800	15	10.5	3.6	0.9	0.5	4	12.67	4.5	1.75	2.75	2.18	5.62	35.52	13.81	21.7	17.21	44.36	4.7	0.09208787700281369	1.39	1.66	1.62	1.55	0.93	1.7
2264	Mn-Na2WO4/Nb2O5	Mn	25	Na	11	W	74	Nb2O5	8	0.37	0.185	40	40	20	800	20	14.0	4.8	1.2	0.38	4	9.59	4.59	1.66	2.93	3.26	1.64	47.86	17.31	30.55	33.99	17.1	4.7	0.12364945059036019	1.39	1.66	1.62	1.55	0.93	1.7
2265	Mn-Na2WO4/Nb2O5	Mn	25	Na	11	W	74	Nb2O5	8	0.37	0.185	40	40	20	800	10	7.0	2.6	0.4	0.75	6	8.44	3.54	1.36	2.18	1.95	3.11	41.94	16.11	25.83	23.1	36.85	4.7	0.04805569512968738	1.39	1.66	1.62	1.55	0.93	1.7
2266	Mn-Na2WO4/Nb2O5	Mn	25	Na	11	W	74	Nb2O5	8	0.37	0.185	40	40	20	800	15	10.5	3.9	0.6	0.5	6	5.22	3.06	1.32	1.74	2.14	0.79	58.62	25.29	33.33	41.0	15.13	4.7	0.062155911141722794	1.39	1.66	1.62	1.55	0.93	1.7
2267	Mn-Na2WO4/Nb2O5	Mn	25	Na	11	W	74	Nb2O5	8	0.37	0.185	40	40	20	800	20	14.0	5.1	0.9	0.38	6	6.17	2.8	1.25	1.55	1.67	0.35	45.38	20.26	25.12	27.07	5.67	4.7	0.07473545926762631	1.39	1.66	1.62	1.55	0.93	1.7
2268	Mn-Na2WO4/Nb2O5	Mn	25	Na	11	W	74	Nb2O5	8	0.37	0.185	40	40	20	775	10	1.5	5.7	2.8	0.75	2	34.36	6.81	1.36	5.45	21.22	6.29	19.82	3.96	15.86	61.76	18.31	4.7	0.0940396882540364	1.39	1.66	1.62	1.55	0.93	1.7
2269	Mn-Na2WO4/Nb2O5	Mn	25	Na	11	W	74	Nb2O5	8	0.37	0.185	40	40	20	775	15	2.3	8.5	4.3	0.5	2	33.47	7.42	1.49	5.93	21.7	6.37	22.17	4.45	17.72	64.83	19.03	4.7	0.1541941007699339	1.39	1.66	1.62	1.55	0.93	1.7
2270	Mn-Na2WO4/Nb2O5	Mn	25	Na	11	W	74	Nb2O5	8	0.37	0.185	40	40	20	775	20	3.0	11.3	5.7	0.38	2	35.9	7.7	1.63	6.07	21.0	6.2	21.45	4.54	16.91	58.5	17.27	4.7	0.21085801178759173	1.39	1.66	1.62	1.55	0.93	1.7
2271	Mn-Na2WO4/Nb2O5	Mn	25	Na	11	W	74	Nb2O5	8	0.37	0.185	40	40	20	775	10	1.5	6.4	2.1	0.75	3	25.1	7.24	1.44	5.8	14.51	3.25	28.84	5.74	23.11	57.81	12.95	4.7	0.10020623146768065	1.39	1.66	1.62	1.55	0.93	1.7
2272	Mn-Na2WO4/Nb2O5	Mn	25	Na	11	W	74	Nb2O5	8	0.37	0.185	40	40	20	775	15	2.3	9.6	3.2	0.5	3	22.9	7.89	1.66	6.23	14.64	3.17	34.45	7.25	27.21	63.93	13.84	4.7	0.16437334197589426	1.39	1.66	1.62	1.55	0.93	1.7
2273	Mn-Na2WO4/Nb2O5	Mn	25	Na	11	W	74	Nb2O5	8	0.37	0.185	40	40	20	775	20	3.0	12.8	4.3	0.38	3	24.52	8.01	1.8	6.21	14.24	3.08	32.67	7.34	25.33	58.08	12.56	4.7	0.21971134341848828	1.39	1.66	1.62	1.55	0.93	1.7
2274	Mn-Na2WO4/Nb2O5	Mn	25	Na	11	W	74	Nb2O5	8	0.37	0.185	40	40	20	775	10	1.5	6.8	1.7	0.75	4	19.22	6.83	1.46	5.37	10.71	1.99	35.54	7.6	27.94	55.72	10.35	4.7	0.09432587270101044	1.39	1.66	1.62	1.55	0.93	1.7
2275	Mn-Na2WO4/Nb2O5	Mn	25	Na	11	W	74	Nb2O5	8	0.37	0.185	40	40	20	775	15	2.3	10.2	2.6	0.5	4	19.3	6.93	1.71	5.22	10.07	2.04	35.91	8.86	27.05	52.18	10.57	4.7	0.1436365755809446	1.39	1.66	1.62	1.55	0.93	1.7
2276	Mn-Na2WO4/Nb2O5	Mn	25	Na	11	W	74	Nb2O5	8	0.37	0.185	40	40	20	775	20	3.0	13.6	3.4	0.38	4	17.44	6.82	1.92	4.9	9.48	2.4	39.11	11.01	28.1	54.36	13.76	4.7	0.18588705157747556	1.39	1.66	1.62	1.55	0.93	1.7
2277	Mn-Na2WO4/Nb2O5	Mn	25	Na	11	W	74	Nb2O5	8	0.37	0.185	40	40	20	775	10	1.5	7.3	1.2	0.75	6	14.06	4.83	1.47	3.36	6.29	1.6	34.35	10.46	23.9	44.74	11.38	4.7	0.06600722653845247	1.39	1.66	1.62	1.55	0.93	1.7
2278	Mn-Na2WO4/Nb2O5	Mn	25	Na	11	W	74	Nb2O5	8	0.37	0.185	40	40	20	775	15	2.3	10.9	1.8	0.5	6	6.37	3.61	1.68	1.93	2.67	5.35	56.67	26.37	30.3	41.92	83.99	4.7	0.07353544838442921	1.39	1.66	1.62	1.55	0.93	1.7
2279	Mn-Na2WO4/Nb2O5	Mn	25	Na	11	W	74	Nb2O5	8	0.37	0.185	40	40	20	775	20	3.0	14.6	2.4	0.38	6	8.35	2.79	1.73	1.06	1.78	6.34	33.41	20.72	12.69	21.32	75.93	4.7	0.0744647346187205	1.39	1.66	1.62	1.55	0.93	1.7
2280	Mn-Na2WO4/Nb2O5	Mn	25	Na	11	W	74	Nb2O5	8	0.37	0.185	40	40	20	775	10	4.0	4.0	2.0	0.75	2	33.65	6.9	1.43	5.47	21.74	6.18	20.51	4.25	16.26	64.61	18.37	4.7	0.09532800227342657	1.39	1.66	1.62	1.55	0.93	1.7
2281	Mn-Na2WO4/Nb2O5	Mn	25	Na	11	W	74	Nb2O5	8	0.37	0.185	40	40	20	775	15	6.0	6.0	3.0	0.5	2	33.7	7.29	1.63	5.66	21.17	5.82	21.63	4.84	16.8	62.82	17.27	4.7	0.15138768873840058	1.39	1.66	1.62	1.55	0.93	1.7
2282	Mn-Na2WO4/Nb2O5	Mn	25	Na	11	W	74	Nb2O5	8	0.37	0.185	40	40	20	775	20	8.0	8.0	4.0	0.38	2	34.12	7.5	1.78	5.72	20.54	5.79	21.98	5.22	16.76	60.2	16.97	4.7	0.2051619512360837	1.39	1.66	1.62	1.55	0.93	1.7
2283	Mn-Na2WO4/Nb2O5	Mn	25	Na	11	W	74	Nb2O5	8	0.37	0.185	40	40	20	775	10	4.0	4.5	1.5	0.75	3	23.85	6.38	1.54	4.84	13.96	3.25	26.75	6.46	20.29	58.53	13.63	4.7	0.08790153348822242	1.39	1.66	1.62	1.55	0.93	1.7
2284	Mn-Na2WO4/Nb2O5	Mn	25	Na	11	W	74	Nb2O5	8	0.37	0.185	40	40	20	775	15	6.0	6.8	2.3	0.5	3	22.69	5.97	1.8	4.17	12.32	3.85	26.31	7.93	18.38	54.3	16.97	4.7	0.12311261139821161	1.39	1.66	1.62	1.55	0.93	1.7
2285	Mn-Na2WO4/Nb2O5	Mn	25	Na	11	W	74	Nb2O5	8	0.37	0.185	40	40	20	775	20	8.0	9.0	3.0	0.38	3	23.09	5.68	1.93	3.75	11.22	4.89	24.6	8.36	16.24	48.59	21.18	4.7	0.15388665726046272	1.39	1.66	1.62	1.55	0.93	1.7
2286	Mn-Na2WO4/Nb2O5	Mn	25	Na	11	W	74	Nb2O5	8	0.37	0.185	40	40	20	775	10	4.0	4.8	1.2	0.75	4	16.14	4.68	1.62	3.06	9.29	3.15	29.0	10.04	18.96	57.56	19.52	4.7	0.06390737834339992	1.39	1.66	1.62	1.55	0.93	1.7
2287	Mn-Na2WO4/Nb2O5	Mn	25	Na	11	W	74	Nb2O5	8	0.37	0.185	40	40	20	775	15	6.0	7.2	1.8	0.5	4	11.81	3.62	1.81	1.81	4.14	8.39	30.65	15.33	15.33	35.06	71.04	4.7	0.07374294955180939	1.39	1.66	1.62	1.55	0.93	1.7
2288	Mn-Na2WO4/Nb2O5	Mn	25	Na	11	W	74	Nb2O5	8	0.37	0.185	40	40	20	775	20	8.0	9.6	2.4	0.38	4	14.51	3.16	1.84	1.32	1.85	10.44	21.78	12.68	9.1	12.75	71.95	4.7	0.08450014189008838	1.39	1.66	1.62	1.55	0.93	1.7
2289	Mn-Na2WO4/Nb2O5	Mn	25	Na	11	W	74	Nb2O5	8	0.37	0.185	40	40	20	775	10	4.0	5.1	0.9	0.75	6	9.25	1.98	1.39	0.59	2.53	6.31	21.41	15.03	6.38	27.35	68.22	4.7	0.02666486200891996	1.39	1.66	1.62	1.55	0.93	1.7
2290	Mn-Na2WO4/Nb2O5	Mn	25	Na	11	W	74	Nb2O5	8	0.37	0.185	40	40	20	775	15	6.0	7.7	1.3	0.5	6	6.47	3.76	1.34	2.42	2.13	1.42	58.11	20.71	37.4	32.92	21.95	4.7	0.07665022864333579	1.39	1.66	1.62	1.55	0.93	1.7
2291	Mn-Na2WO4/Nb2O5	Mn	25	Na	11	W	74	Nb2O5	8	0.37	0.185	40	40	20	775	20	8.0	10.3	1.7	0.38	6	6.65	3.7	1.45	2.25	2.15	0.42	55.64	21.8	33.83	32.33	6.32	4.7	0.09921543995792508	1.39	1.66	1.62	1.55	0.93	1.7
2292	Mn-Na2WO4/Nb2O5	Mn	25	Na	11	W	74	Nb2O5	8	0.37	0.185	40	40	20	775	10	7.0	2.0	1.0	0.75	2	24.6	6.33	1.63	4.7	4.63	14.44	25.73	6.63	19.11	18.82	58.7	4.7	0.08718962502273625	1.39	1.66	1.62	1.55	0.93	1.7
2293	Mn-Na2WO4/Nb2O5	Mn	25	Na	11	W	74	Nb2O5	8	0.37	0.185	40	40	20	775	15	10.5	3.0	1.5	0.5	2	21.9	6.76	1.96	4.8	6.79	6.76	30.87	8.95	21.92	31.0	30.87	4.7	0.13998674364106994	1.39	1.66	1.62	1.55	0.93	1.7
2294	Mn-Na2WO4/Nb2O5	Mn	25	Na	11	W	74	Nb2O5	8	0.37	0.185	40	40	20	775	20	14.0	4.0	2.0	0.38	2	18.35	6.89	2.1	4.79	7.46	2.9	37.55	11.44	26.1	40.65	15.8	4.7	0.187864726546455	1.39	1.66	1.62	1.55	0.93	1.7
2295	Mn-Na2WO4/Nb2O5	Mn	25	Na	11	W	74	Nb2O5	8	0.37	0.185	40	40	20	775	10	7.0	2.3	0.8	0.75	3	11.48	4.95	1.59	3.36	4.85	2.14	43.12	13.85	29.27	42.25	18.64	4.7	0.06768948940487092	1.39	1.66	1.62	1.55	0.93	1.7
2296	Mn-Na2WO4/Nb2O5	Mn	25	Na	11	W	74	Nb2O5	8	0.37	0.185	40	40	20	775	15	10.5	3.4	1.1	0.5	3	9.93	4.36	1.68	2.68	3.77	0.76	43.91	16.92	26.99	37.97	7.65	4.7	0.08915808679593472	1.39	1.66	1.62	1.55	0.93	1.7
2297	Mn-Na2WO4/Nb2O5	Mn	25	Na	11	W	74	Nb2O5	8	0.37	0.185	40	40	20	775	20	14.0	4.5	1.5	0.38	3	7.08	3.72	1.54	2.18	2.59	0.49	52.54	21.75	30.79	36.58	6.92	4.7	0.09976203440321099	1.39	1.66	1.62	1.55	0.93	1.7
2298	Mn-Na2WO4/Nb2O5	Mn	25	Na	11	W	74	Nb2O5	8	0.37	0.185	40	40	20	775	10	7.0	2.4	0.6	0.75	4	8.38	3.47	1.42	2.05	3.08	0.67	41.41	16.95	24.46	36.75	8.0	4.7	0.0470884601700901	1.39	1.66	1.62	1.55	0.93	1.7
2299	Mn-Na2WO4/Nb2O5	Mn	25	Na	11	W	74	Nb2O5	8	0.37	0.185	40	40	20	775	15	10.5	3.6	0.9	0.5	4	6.01	2.52	1.24	1.28	1.62	0.43	41.93	20.63	21.3	26.96	7.15	4.7	0.051045914462171785	1.39	1.66	1.62	1.55	0.93	1.7
2300	Mn-Na2WO4/Nb2O5	Mn	25	Na	11	W	74	Nb2O5	8	0.37	0.185	40	40	20	775	20	14.0	4.8	1.2	0.38	4	6.06	2.43	1.24	1.19	1.11	0.3	40.1	20.46	19.64	18.32	4.95	4.7	0.06473714965324391	1.39	1.66	1.62	1.55	0.93	1.7
2301	Mn-Na2WO4/Nb2O5	Mn	25	Na	11	W	74	Nb2O5	8	0.37	0.185	40	40	20	775	10	7.0	2.6	0.4	0.75	6	5.48	2.04	1.02	1.02	1.62	0.41	37.23	18.61	18.61	29.56	7.48	4.7	0.0274812718721658	1.39	1.66	1.62	1.55	0.93	1.7
2302	Mn-Na2WO4/Nb2O5	Mn	25	Na	11	W	74	Nb2O5	8	0.37	0.185	40	40	20	775	15	10.5	3.9	0.6	0.5	6	4.72	1.43	0.77	0.66	0.65	0.23	30.3	16.31	13.98	13.77	4.87	4.7	0.028806460621487485	1.39	1.66	1.62	1.55	0.93	1.7
2303	Mn-Na2WO4/Nb2O5	Mn	25	Na	11	W	74	Nb2O5	8	0.37	0.185	40	40	20	775	20	14.0	5.1	0.9	0.38	6	2.45	1.44	0.88	0.56	0.34	0.18	58.78	35.92	22.86	13.88	7.35	4.7	0.038170226849688654	1.39	1.66	1.62	1.55	0.93	1.7
2304	Mn-Na2WO4/Nb2O5	Mn	25	Na	11	W	74	Nb2O5	8	0.37	0.185	40	40	20	750	10	1.5	5.7	2.8	0.75	2	33.75	6.37	1.62	4.75	20.57	6.27	18.87	4.8	14.07	60.95	18.58	4.7	0.08775912138305812	1.39	1.66	1.62	1.55	0.93	1.7
2305	Mn-Na2WO4/Nb2O5	Mn	25	Na	11	W	74	Nb2O5	8	0.37	0.185	40	40	20	750	15	2.3	8.5	4.3	0.5	2	32.01	7.08	1.88	5.2	21.15	6.34	22.12	5.87	16.24	66.07	19.81	4.7	0.14686255617176588	1.39	1.66	1.62	1.55	0.93	1.7
2306	Mn-Na2WO4/Nb2O5	Mn	25	Na	11	W	74	Nb2O5	8	0.37	0.185	40	40	20	750	20	3.0	11.3	5.7	0.38	2	33.87	7.05	1.99	5.06	20.42	6.18	20.81	5.88	14.94	60.29	18.25	4.7	0.19239071531746935	1.39	1.66	1.62	1.55	0.93	1.7
2307	Mn-Na2WO4/Nb2O5	Mn	25	Na	11	W	74	Nb2O5	8	0.37	0.185	40	40	20	750	10	1.5	6.4	2.1	0.75	3	23.27	5.63	1.83	3.8	13.69	3.59	24.19	7.86	16.33	58.83	15.43	4.7	0.07726261327313298	1.39	1.66	1.62	1.55	0.93	1.7
2308	Mn-Na2WO4/Nb2O5	Mn	25	Na	11	W	74	Nb2O5	8	0.37	0.185	40	40	20	750	15	2.3	9.6	3.2	0.5	3	22.76	5.43	2.07	3.36	12.83	4.08	23.86	9.09	14.76	56.37	17.93	4.7	0.11165976992134118	1.39	1.66	1.62	1.55	0.93	1.7
2309	Mn-Na2WO4/Nb2O5	Mn	25	Na	11	W	74	Nb2O5	8	0.37	0.185	40	40	20	750	20	3.0	12.8	4.3	0.38	3	22.26	5.15	2.19	2.96	12.27	4.64	23.14	9.84	13.3	55.12	20.84	4.7	0.13914076212386356	1.39	1.66	1.62	1.55	0.93	1.7
2310	Mn-Na2WO4/Nb2O5	Mn	25	Na	11	W	74	Nb2O5	8	0.37	0.185	40	40	20	750	10	1.5	6.8	1.7	0.75	4	16.78	3.53	1.84	1.69	8.4	4.15	21.04	10.97	10.07	50.06	24.73	4.7	0.04791747574083887	1.39	1.66	1.62	1.55	0.93	1.7
2311	Mn-Na2WO4/Nb2O5	Mn	25	Na	11	W	74	Nb2O5	8	0.37	0.185	40	40	20	750	15	2.3	10.2	2.6	0.5	4	14.41	3.13	1.93	1.2	3.77	8.84	21.72	13.39	8.33	26.16	61.35	4.7	0.06360062509959565	1.39	1.66	1.62	1.55	0.93	1.7
2312	Mn-Na2WO4/Nb2O5	Mn	25	Na	11	W	74	Nb2O5	8	0.37	0.185	40	40	20	750	20	3.0	13.6	3.4	0.38	4	15.46	3.68	1.93	1.75	2.2	8.95	23.8	12.48	11.32	14.23	57.89	4.7	0.09866895901994843	1.39	1.66	1.62	1.55	0.93	1.7
2313	Mn-Na2WO4/Nb2O5	Mn	25	Na	11	W	74	Nb2O5	8	0.37	0.185	40	40	20	750	10	1.5	7.3	1.2	0.75	6	9.42	4.01	1.43	2.58	1.95	3.1	42.57	15.18	27.39	20.7	32.91	4.7	0.05456822215019445	1.39	1.66	1.62	1.55	0.93	1.7
2314	Mn-Na2WO4/Nb2O5	Mn	25	Na	11	W	74	Nb2O5	8	0.37	0.185	40	40	20	750	15	2.3	10.9	1.8	0.5	6	5.66	3.62	1.47	2.15	2.41	0.5	63.96	25.97	37.99	42.58	8.83	4.7	0.07374294955180939	1.39	1.66	1.62	1.55	0.93	1.7
2315	Mn-Na2WO4/Nb2O5	Mn	25	Na	11	W	74	Nb2O5	8	0.37	0.185	40	40	20	750	20	3.0	14.6	2.4	0.38	6	6.13	3.27	1.44	1.83	1.89	0.25	53.34	23.49	29.85	30.83	4.08	4.7	0.08749103629904127	1.39	1.66	1.62	1.55	0.93	1.7
2316	Mn-Na2WO4/Nb2O5	Mn	25	Na	11	W	74	Nb2O5	8	0.37	0.185	40	40	20	750	10	4.0	4.0	2.0	0.75	2	30.47	3.84	1.85	1.99	20.36	7.0	12.6	6.07	6.53	66.82	22.97	4.7	0.05220895360159188	1.39	1.66	1.62	1.55	0.93	1.7
2317	Mn-Na2WO4/Nb2O5	Mn	25	Na	11	W	74	Nb2O5	8	0.37	0.185	40	40	20	750	15	6.0	6.0	3.0	0.5	2	27.56	3.65	2.13	1.52	17.79	9.13	13.24	7.73	5.52	64.55	33.13	4.7	0.0743655822554319	1.39	1.66	1.62	1.55	0.93	1.7
2318	Mn-Na2WO4/Nb2O5	Mn	25	Na	11	W	74	Nb2O5	8	0.37	0.185	40	40	20	750	20	8.0	8.0	4.0	0.38	2	31.35	4.13	2.1	2.03	18.19	7.74	13.17	6.7	6.48	58.02	24.69	4.7	0.11099231289259515	1.39	1.66	1.62	1.55	0.93	1.7
2319	Mn-Na2WO4/Nb2O5	Mn	25	Na	11	W	74	Nb2O5	8	0.37	0.185	40	40	20	750	10	4.0	4.5	1.5	0.75	3	21.66	3.43	1.79	1.64	12.74	4.94	15.84	8.26	7.57	58.82	22.81	4.7	0.0465360693456865	1.39	1.66	1.62	1.55	0.93	1.7
2320	Mn-Na2WO4/Nb2O5	Mn	25	Na	11	W	74	Nb2O5	8	0.37	0.185	40	40	20	750	15	6.0	6.8	2.3	0.5	3	20.88	3.72	1.84	1.88	12.43	4.66	17.82	8.81	9.0	59.53	22.32	4.7	0.07581914614644035	1.39	1.66	1.62	1.55	0.93	1.7
2321	Mn-Na2WO4/Nb2O5	Mn	25	Na	11	W	74	Nb2O5	8	0.37	0.185	40	40	20	750	20	8.0	9.0	3.0	0.38	3	20.7	4.2	1.96	2.24	12.75	4.32	20.29	9.47	10.82	61.59	20.87	4.7	0.1129144763454646	1.39	1.66	1.62	1.55	0.93	1.7
2322	Mn-Na2WO4/Nb2O5	Mn	25	Na	11	W	74	Nb2O5	8	0.37	0.185	40	40	20	750	10	4.0	4.8	1.2	0.75	4	17.1	4.49	1.46	3.03	11.25	2.31	26.26	8.54	17.72	65.79	13.51	4.7	0.06125230925526029	1.39	1.66	1.62	1.55	0.93	1.7
2323	Mn-Na2WO4/Nb2O5	Mn	25	Na	11	W	74	Nb2O5	8	0.37	0.185	40	40	20	750	15	6.0	7.2	1.8	0.5	4	15.17	4.67	1.66	3.01	10.52	2.34	30.78	10.94	19.84	69.35	15.43	4.7	0.0956512589652091	1.39	1.66	1.62	1.55	0.93	1.7
2324	Mn-Na2WO4/Nb2O5	Mn	25	Na	11	W	74	Nb2O5	8	0.37	0.185	40	40	20	750	20	8.0	9.6	2.4	0.38	4	17.41	4.96	1.68	3.28	10.35	2.17	28.49	9.65	18.84	59.45	12.46	4.7	0.1338745536151488	1.39	1.66	1.62	1.55	0.93	1.7
2325	Mn-Na2WO4/Nb2O5	Mn	25	Na	11	W	74	Nb2O5	8	0.37	0.185	40	40	20	750	10	4.0	5.1	0.9	0.75	6	11.72	4.22	1.23	2.99	7.32	1.14	36.01	10.49	25.51	62.46	9.73	4.7	0.05748838809817077	1.39	1.66	1.62	1.55	0.93	1.7
2326	Mn-Na2WO4/Nb2O5	Mn	25	Na	11	W	74	Nb2O5	8	0.37	0.185	40	40	20	750	15	6.0	7.7	1.3	0.5	6	9.67	4.13	1.37	2.76	6.9	1.2	42.71	14.17	28.54	71.35	12.41	4.7	0.08435415779837231	1.39	1.66	1.62	1.55	0.93	1.7
2327	Mn-Na2WO4/Nb2O5	Mn	25	Na	11	W	74	Nb2O5	8	0.37	0.185	40	40	20	750	20	8.0	10.3	1.7	0.38	6	9.7	4.08	1.42	2.66	6.4	1.24	42.06	14.64	27.42	65.98	12.78	4.7	0.10962019807587502	1.39	1.66	1.62	1.55	0.93	1.7
2328	Mn-Na2WO4/Nb2O5	Mn	25	Na	11	W	74	Nb2O5	8	0.37	0.185	40	40	20	750	10	7.0	2.0	1.0	0.75	2	37.04	6.38	1.05	5.33	22.84	5.46	17.22	2.83	14.39	61.66	14.74	4.7	0.08790153348822242	1.39	1.66	1.62	1.55	0.93	1.7
2329	Mn-Na2WO4/Nb2O5	Mn	25	Na	11	W	74	Nb2O5	8	0.37	0.185	40	40	20	750	15	10.5	3.0	1.5	0.5	2	40.13	6.59	1.1	5.49	22.12	4.9	16.42	2.74	13.68	55.12	12.21	4.7	0.13634356020666796	1.39	1.66	1.62	1.55	0.93	1.7
2330	Mn-Na2WO4/Nb2O5	Mn	25	Na	11	W	74	Nb2O5	8	0.37	0.185	40	40	20	750	20	14.0	4.0	2.0	0.38	2	39.4	7.18	0.99	6.19	22.39	5.04	18.22	2.51	15.71	56.83	12.79	4.7	0.19607382151331995	1.39	1.66	1.62	1.55	0.93	1.7
2331	Mn-Na2WO4/Nb2O5	Mn	25	Na	11	W	74	Nb2O5	8	0.37	0.185	40	40	20	750	10	7.0	2.3	0.8	0.75	3	27.24	6.1	0.74	5.36	16.58	3.05	22.39	2.72	19.68	60.87	11.2	4.7	0.0839197330318321	1.39	1.66	1.62	1.55	0.93	1.7
2332	Mn-Na2WO4/Nb2O5	Mn	25	Na	11	W	74	Nb2O5	8	0.37	0.185	40	40	20	750	15	10.5	3.4	1.1	0.5	3	27.39	6.82	0.96	5.86	15.03	2.67	24.9	3.5	21.39	54.87	9.75	4.7	0.14127415919888142	1.39	1.66	1.62	1.55	0.93	1.7
2333	Mn-Na2WO4/Nb2O5	Mn	25	Na	11	W	74	Nb2O5	8	0.37	0.185	40	40	20	750	20	14.0	4.5	1.5	0.38	3	24.76	7.1	1.38	5.72	13.58	2.48	28.68	5.57	23.1	54.85	10.02	4.7	0.19380668465341705	1.39	1.66	1.62	1.55	0.93	1.7
2334	Mn-Na2WO4/Nb2O5	Mn	25	Na	11	W	74	Nb2O5	8	0.37	0.185	40	40	20	750	10	7.0	2.4	0.6	0.75	4	17.8	5.4	1.36	4.04	9.26	2.51	30.34	7.64	22.7	52.02	14.1	4.7	0.07401694657367844	1.39	1.66	1.62	1.55	0.93	1.7
2335	Mn-Na2WO4/Nb2O5	Mn	25	Na	11	W	74	Nb2O5	8	0.37	0.185	40	40	20	750	15	10.5	3.6	0.9	0.5	4	11.97	4.78	1.66	3.12	2.26	5.31	39.93	13.87	26.07	18.88	44.36	4.7	0.09796036444343723	1.39	1.66	1.62	1.55	0.93	1.7
2336	Mn-Na2WO4/Nb2O5	Mn	25	Na	11	W	74	Nb2O5	8	0.37	0.185	40	40	20	750	20	14.0	4.8	1.2	0.38	4	8.1	4.04	1.58	2.46	2.73	0.53	49.88	19.51	30.37	33.7	6.54	4.7	0.1085230210963093	1.39	1.66	1.62	1.55	0.93	1.7
2337	Mn-Na2WO4/Nb2O5	Mn	25	Na	11	W	74	Nb2O5	8	0.37	0.185	40	40	20	750	10	7.0	2.6	0.4	0.75	6	3.02	2.56	1.16	1.4	1.49	0.41	84.77	38.41	46.36	49.34	13.58	4.7	0.0345778427020059	1.39	1.66	1.62	1.55	0.93	1.7
2338	Mn-Na2WO4/Nb2O5	Mn	25	Na	11	W	74	Nb2O5	8	0.37	0.185	40	40	20	750	15	10.5	3.9	0.6	0.5	6	1.45	1.36	0.76	0.6	0.49	0.17	93.79	52.41	41.38	33.79	11.72	4.7	0.027386654264005134	1.39	1.66	1.62	1.55	0.93	1.7
2339	Mn-Na2WO4/Nb2O5	Mn	25	Na	11	W	74	Nb2O5	8	0.37	0.185	40	40	20	750	20	14.0	5.1	0.9	0.38	6	3.78	1.13	0.8	0.33	0.05	0.12	29.89	21.16	8.73	1.32	3.17	4.7	0.029906131786973048	1.39	1.66	1.62	1.55	0.93	1.7
2340	Mn-Na2WO4/Nb2O5	Mn	25	Na	11	W	74	Nb2O5	8	0.37	0.185	40	40	20	700	10	1.5	5.7	2.8	0.75	2	32.94	5.66	2.19	3.47	13.19	11.42	17.18	6.65	10.53	40.04	34.67	4.7	0.07768654417596765	1.39	1.66	1.62	1.55	0.93	1.7
2341	Mn-Na2WO4/Nb2O5	Mn	25	Na	11	W	74	Nb2O5	8	0.37	0.185	40	40	20	700	15	2.3	8.5	4.3	0.5	2	28.35	5.37	2.31	3.06	8.78	17.0	18.94	8.15	10.79	30.97	59.96	4.7	0.11039127093590002	1.39	1.66	1.62	1.55	0.93	1.7
2342	Mn-Na2WO4/Nb2O5	Mn	25	Na	11	W	74	Nb2O5	8	0.37	0.185	40	40	20	700	20	3.0	11.3	5.7	0.38	2	27.85	4.89	2.34	2.55	5.6	19.94	17.56	8.4	9.16	20.11	71.6	4.7	0.13193702498367677	1.39	1.66	1.62	1.55	0.93	1.7
2343	Mn-Na2WO4/Nb2O5	Mn	25	Na	11	W	74	Nb2O5	8	0.37	0.185	40	40	20	700	10	1.5	6.4	2.1	0.75	3	13.44	5.06	1.91	3.15	3.57	5.16	37.65	14.21	23.44	26.56	38.39	4.7	0.06923343048655915	1.39	1.66	1.62	1.55	0.93	1.7
2344	Mn-Na2WO4/Nb2O5	Mn	25	Na	11	W	74	Nb2O5	8	0.37	0.185	40	40	20	700	15	2.3	9.6	3.2	0.5	3	6.48	4.76	2.02	2.74	4.51	1.57	73.46	31.17	42.28	69.6	24.23	4.7	0.09754032873885862	1.39	1.66	1.62	1.55	0.93	1.7
2345	Mn-Na2WO4/Nb2O5	Mn	25	Na	11	W	74	Nb2O5	8	0.37	0.185	40	40	20	700	20	3.0	12.8	4.3	0.38	3	9.2	4.47	1.97	2.5	4.24	0.83	48.59	21.41	27.17	46.09	9.02	4.7	0.12034171501624823	1.39	1.66	1.62	1.55	0.93	1.7
2346	Mn-Na2WO4/Nb2O5	Mn	25	Na	11	W	74	Nb2O5	8	0.37	0.185	40	40	20	700	10	1.5	6.8	1.7	0.75	4	5.51	3.11	1.46	1.65	2.62	0.57	56.44	26.5	29.95	47.55	10.34	4.7	0.042125162121571504	1.39	1.66	1.62	1.55	0.93	1.7
2347	Mn-Na2WO4/Nb2O5	Mn	25	Na	11	W	74	Nb2O5	8	0.37	0.185	40	40	20	700	15	2.3	10.2	2.6	0.5	4	5.34	2.56	1.37	1.19	1.8	0.34	47.94	25.66	22.28	33.71	6.37	4.7	0.05186676405300886	1.39	1.66	1.62	1.55	0.93	1.7
2348	Mn-Na2WO4/Nb2O5	Mn	25	Na	11	W	74	Nb2O5	8	0.37	0.185	40	40	20	700	20	3.0	13.6	3.4	0.38	4	2.79	2.44	1.34	1.1	1.75	0.26	87.46	48.03	39.43	62.72	9.32	4.7	0.0650068753693995	1.39	1.66	1.62	1.55	0.93	1.7
2349	Mn-Na2WO4/Nb2O5	Mn	25	Na	11	W	74	Nb2O5	8	0.37	0.185	40	40	20	700	10	1.5	7.3	1.2	0.75	6	2.81	1.51	0.81	0.7	0.91	0.24	53.74	28.83	24.91	32.38	8.54	4.7	0.020286887741973837	1.39	1.66	1.62	1.55	0.93	1.7
2350	Mn-Na2WO4/Nb2O5	Mn	25	Na	11	W	74	Nb2O5	8	0.37	0.185	40	40	20	700	15	2.3	10.9	1.8	0.5	6	2.8	1.25	0.75	0.5	0.51	0.17	44.64	26.79	17.86	18.21	6.07	4.7	0.025157564413720145	1.39	1.66	1.62	1.55	0.93	1.7
2351	Mn-Na2WO4/Nb2O5	Mn	25	Na	11	W	74	Nb2O5	8	0.37	0.185	40	40	20	700	20	3.0	14.6	2.4	0.38	6	1.17	1.09	0.66	0.43	0.32	0.12	93.16	56.41	36.75	27.35	10.26	4.7	0.028841684832478977	1.39	1.66	1.62	1.55	0.93	1.7
2352	Mn-Na2WO4/Nb2O5	Mn	25	Na	11	W	74	Nb2O5	8	0.37	0.185	40	40	20	700	10	4.0	4.0	2.0	0.75	2	14.04	5.32	1.96	3.36	7.57	2.2	37.89	13.96	23.93	53.92	15.67	4.7	0.07288986845641095	1.39	1.66	1.62	1.55	0.93	1.7
