Repository: jimmmmmmmyzzy/SR-in-Heterogeneous-Catalysis

# Towards distilling 'physical laws' in heterogeneous catalysis with symbolic regression

File: OCM_dataset_modified.csv (part 13 of 64)
	Name	M1	M1_atom_number	M2	M2_atom_number	M3	M3_atom_number	Support 	Support_ID	M2_mol	M3_mol	M1_mol%	M2_mol%	M3_mol%	Temp	Total_flow	Ar_flow	CH4_flow	O2_flow	CT	CH4/O2	CH4_conv	C2y	C2H6y	C2H4y	COy	CO2y	C2s	C2H6s	C2H4s	COs	CO2s	BET_surface_area	rate_constant	radii_M1	radii_M2	radii_M3	chi_M1	chi_M2	chi_M3
2353	Mn-Na2WO4/Nb2O5	Mn	25	Na	11	W	74	Nb2O5	8	0.37	0.185	40	40	20	700	15	6.0	6.0	3.0	0.5	2	9.35	4.83	2.08	2.75	5.76	1.12	51.66	22.25	29.41	61.6	11.98	4.7	0.09901083980767869	1.39	1.66	1.62	1.55	0.93	1.7
2354	Mn-Na2WO4/Nb2O5	Mn	25	Na	11	W	74	Nb2O5	8	0.37	0.185	40	40	20	700	20	8.0	8.0	4.0	0.38	2	9.04	4.46	2.11	2.35	5.26	0.9	49.34	23.34	26.0	58.19	9.96	4.7	0.12006625796388304	1.39	1.66	1.62	1.55	0.93	1.7
2355	Mn-Na2WO4/Nb2O5	Mn	25	Na	11	W	74	Nb2O5	8	0.37	0.185	40	40	20	700	10	4.0	4.5	1.5	0.75	3	4.19	2.69	1.41	1.28	2.21	0.58	64.2	33.65	30.55	52.74	13.84	4.7	0.03635790287225837	1.39	1.66	1.62	1.55	0.93	1.7
2356	Mn-Na2WO4/Nb2O5	Mn	25	Na	11	W	74	Nb2O5	8	0.37	0.185	40	40	20	700	15	6.0	6.8	2.3	0.5	3	3.31	2.12	1.24	0.88	1.41	0.36	64.05	37.46	26.59	42.6	10.88	4.7	0.0428558948272409	1.39	1.66	1.62	1.55	0.93	1.7
2357	Mn-Na2WO4/Nb2O5	Mn	25	Na	11	W	74	Nb2O5	8	0.37	0.185	40	40	20	700	20	8.0	9.0	3.0	0.38	3	3.19	2.05	1.29	0.76	1.13	0.28	64.26	40.44	23.82	35.42	8.78	4.7	0.05450800420405676	1.39	1.66	1.62	1.55	0.93	1.7
2358	Mn-Na2WO4/Nb2O5	Mn	25	Na	11	W	74	Nb2O5	8	0.37	0.185	40	40	20	700	10	4.0	4.8	1.2	0.75	4	3.65	1.63	0.94	0.69	0.86	0.34	44.66	25.75	18.9	23.56	9.32	4.7	0.021912408617899698	1.39	1.66	1.62	1.55	0.93	1.7
2359	Mn-Na2WO4/Nb2O5	Mn	25	Na	11	W	74	Nb2O5	8	0.37	0.185	40	40	20	700	15	6.0	7.2	1.8	0.5	4	1.37	1.32	0.82	0.5	0.57	0.24	96.35	59.85	36.5	41.61	17.52	4.7	0.026575788653870815	1.39	1.66	1.62	1.55	0.93	1.7
2360	Mn-Na2WO4/Nb2O5	Mn	25	Na	11	W	74	Nb2O5	8	0.37	0.185	40	40	20	700	20	8.0	9.6	2.4	0.38	4	1.5	1.17	0.69	0.48	0.44	0.18	78.0	46.0	32.0	29.33	12.0	4.7	0.030971009473681286	1.39	1.66	1.62	1.55	0.93	1.7
2361	Mn-Na2WO4/Nb2O5	Mn	25	Na	11	W	74	Nb2O5	8	0.37	0.185	40	40	20	700	10	4.0	5.1	0.9	0.75	6	0.82	0.84	0.54	0.3	0.24	0.21	102.44	65.85	36.59	29.27	25.61	4.7	0.011247305094802101	1.39	1.66	1.62	1.55	0.93	1.7
2362	Mn-Na2WO4/Nb2O5	Mn	25	Na	11	W	74	Nb2O5	8	0.37	0.185	40	40	20	700	15	6.0	7.7	1.3	0.5	6	1.07	0.68	0.43	0.25	0.04	0.15	63.55	40.19	23.36	3.74	14.02	4.7	0.013646450696251073	1.39	1.66	1.62	1.55	0.93	1.7
2363	Mn-Na2WO4/Nb2O5	Mn	25	Na	11	W	74	Nb2O5	8	0.37	0.185	40	40	20	700	20	8.0	10.3	1.7	0.38	6	0.98	0.62	0.41	0.21	0.01	0.12	63.27	41.84	21.43	1.02	12.24	4.7	0.016366578457675876	1.39	1.66	1.62	1.55	0.93	1.7
2364	Mn-Na2WO4/Nb2O5	Mn	25	Na	11	W	74	Nb2O5	8	0.37	0.185	40	40	20	700	10	7.0	2.0	1.0	0.75	2	2.22	1.17	0.81	0.36	0.26	0.5	52.7	36.49	16.22	11.71	22.52	4.7	0.01569197813333185	1.39	1.66	1.62	1.55	0.93	1.7
2365	Mn-Na2WO4/Nb2O5	Mn	25	Na	11	W	74	Nb2O5	8	0.37	0.185	40	40	20	700	15	10.5	3.0	1.5	0.5	2	2.98	0.81	0.62	0.19	0.32	0.39	27.18	20.81	6.38	10.74	13.09	4.7	0.016265966460377982	1.39	1.66	1.62	1.55	0.93	1.7
2366	Mn-Na2WO4/Nb2O5	Mn	25	Na	11	W	74	Nb2O5	8	0.37	0.185	40	40	20	700	20	14.0	4.0	2.0	0.38	2	2.66	0.82	0.64	0.18	0.33	0.33	30.83	24.06	6.77	12.41	12.41	4.7	0.021667907702904058	1.39	1.66	1.62	1.55	0.93	1.7
2367	Mn-Na2WO4/Nb2O5	Mn	25	Na	11	W	74	Nb2O5	8	0.37	0.185	40	40	20	700	10	7.0	2.3	0.8	0.75	3	0.67	0.56	0.43	0.13	0.09	0.33	83.58	64.18	19.4	13.43	49.25	4.7	0.0074876517141809935	1.39	1.66	1.62	1.55	0.93	1.7
2368	Mn-Na2WO4/Nb2O5	Mn	25	Na	11	W	74	Nb2O5	8	0.37	0.185	40	40	20	700	15	10.5	3.4	1.1	0.5	3	1.78	0.58	0.45	0.13	0.58	0.2	32.58	25.28	7.3	32.58	11.24	4.7	0.011633770643129702	1.39	1.66	1.62	1.55	0.93	1.7
2369	Mn-Na2WO4/Nb2O5	Mn	25	Na	11	W	74	Nb2O5	8	0.37	0.185	40	40	20	700	20	14.0	4.5	1.5	0.38	3	0.63	0.36	0.24	0.12	0.55	0.16	57.14	38.1	19.05	87.3	25.4	4.7	0.009490777879241432	1.39	1.66	1.62	1.55	0.93	1.7
2370	Mn-Na2WO4/Nb2O5	Mn	25	Na	11	W	74	Nb2O5	8	0.37	0.185	40	40	20	700	10	7.0	2.4	0.6	0.75	4	2.27	0.36	0.26	0.1	0.21	0.2	15.86	11.45	4.41	9.25	8.81	4.7	0.004808660792148992	1.39	1.66	1.62	1.55	0.93	1.7
2371	Mn-Na2WO4/Nb2O5	Mn	25	Na	11	W	74	Nb2O5	8	0.37	0.185	40	40	20	700	15	10.5	3.6	0.9	0.5	4	1.55	0.29	0.2	0.09	0.44	0.14	18.71	12.9	5.81	28.39	9.03	4.7	0.005808426294779654	1.39	1.66	1.62	1.55	0.93	1.7
2372	Mn-Na2WO4/Nb2O5	Mn	25	Na	11	W	74	Nb2O5	8	0.37	0.185	40	40	20	700	20	14.0	4.8	1.2	0.38	4	1.41	0.34	0.26	0.08	0.61	0.14	24.11	18.44	5.67	43.26	9.93	4.7	0.00896261351271795	1.39	1.66	1.62	1.55	0.93	1.7
2373	Mn-Na2WO4/Nb2O5	Mn	25	Na	11	W	74	Nb2O5	8	0.37	0.185	40	40	20	700	10	7.0	2.6	0.4	0.75	6	2.44	0.3	0.24	0.06	0.34	0.13	12.3	9.84	2.46	13.93	5.33	4.7	0.0040060120270649655	1.39	1.66	1.62	1.55	0.93	1.7
2374	Mn-Na2WO4/Nb2O5	Mn	25	Na	11	W	74	Nb2O5	8	0.37	0.185	40	40	20	700	15	10.5	3.9	0.6	0.5	6	0.75	0.27	0.23	0.04	0.61	0.09	36.0	30.67	5.33	81.33	12.0	4.7	0.005407303148629646	1.39	1.66	1.62	1.55	0.93	1.7
2375	Mn-Na2WO4/Nb2O5	Mn	25	Na	11	W	74	Nb2O5	8	0.37	0.185	40	40	20	700	20	14.0	5.1	0.9	0.38	6	3.0	0.21	0.14	0.07	0.65	0.07	7.0	4.67	2.33	21.67	2.33	4.7	0.005532126557553154	1.39	1.66	1.62	1.55	0.93	1.7
2376	Mn-Na2WO4/CeO2	Mn	25	Na	11	W	74	CeO2	5	0.37	0.185	40	40	20	900	10	1.5	5.7	2.8	0.75	2	30.98	3.86	0.54	3.32	21.25	12.77	12.46	1.74	10.72	68.59	41.22	3.9	0.05248629802970226	1.39	1.66	1.62	1.55	0.93	1.7
2377	Mn-Na2WO4/CeO2	Mn	25	Na	11	W	74	CeO2	5	0.37	0.185	40	40	20	900	15	2.3	8.5	4.3	0.5	2	31.47	4.55	0.56	3.99	22.81	11.58	14.46	1.78	12.68	72.48	36.8	3.9	0.09313527163266946	1.39	1.66	1.62	1.55	0.93	1.7
2378	Mn-Na2WO4/CeO2	Mn	25	Na	11	W	74	CeO2	5	0.37	0.185	40	40	20	900	20	3.0	11.3	5.7	0.38	2	33.61	5.09	0.58	4.51	22.93	10.33	15.14	1.73	13.42	68.22	30.73	3.9	0.13747661012023812	1.39	1.66	1.62	1.55	0.93	1.7
2379	Mn-Na2WO4/CeO2	Mn	25	Na	11	W	74	CeO2	5	0.37	0.185	40	40	20	900	10	1.5	6.4	2.1	0.75	3	20.62	3.82	0.46	3.36	14.77	7.77	18.53	2.23	16.29	71.63	37.68	3.9	0.05193166685143306	1.39	1.66	1.62	1.55	0.93	1.7
2380	Mn-Na2WO4/CeO2	Mn	25	Na	11	W	74	CeO2	5	0.37	0.185	40	40	20	900	15	2.3	9.6	3.2	0.5	3	21.49	4.48	0.45	4.03	15.69	6.88	20.85	2.09	18.75	73.01	32.01	3.9	0.09166907268759872	1.39	1.66	1.62	1.55	0.93	1.7
2381	Mn-Na2WO4/CeO2	Mn	25	Na	11	W	74	CeO2	5	0.37	0.185	40	40	20	900	20	3.0	12.8	4.3	0.38	3	21.93	5.1	0.51	4.59	16.11	6.2	23.26	2.33	20.93	73.46	28.27	3.9	0.13775389571634009	1.39	1.66	1.62	1.55	0.93	1.7
2382	Mn-Na2WO4/CeO2	Mn	25	Na	11	W	74	CeO2	5	0.37	0.185	40	40	20	900	10	1.5	6.8	1.7	0.75	4	16.12	3.41	0.38	3.03	11.53	5.66	21.15	2.36	18.8	71.53	35.11	3.9	0.046259959729182475	1.39	1.66	1.62	1.55	0.93	1.7
2383	Mn-Na2WO4/CeO2	Mn	25	Na	11	W	74	CeO2	5	0.37	0.185	40	40	20	900	15	2.3	10.2	2.6	0.5	4	14.4	4.15	0.44	3.71	12.24	4.98	28.82	3.06	25.76	85.0	34.58	3.9	0.08477143299287569	1.39	1.66	1.62	1.55	0.93	1.7
2384	Mn-Na2WO4/CeO2	Mn	25	Na	11	W	74	CeO2	5	0.37	0.185	40	40	20	900	20	3.0	13.6	3.4	0.38	4	16.31	4.68	0.45	4.23	12.36	4.41	28.69	2.76	25.94	75.78	27.04	3.9	0.12613298357249986	1.39	1.66	1.62	1.55	0.93	1.7
2385	Mn-Na2WO4/CeO2	Mn	25	Na	11	W	74	CeO2	5	0.37	0.185	40	40	20	900	10	1.5	7.3	1.2	0.75	6	10.55	2.99	0.34	2.65	8.02	3.75	28.34	3.22	25.12	76.02	35.55	3.9	0.040474826686532316	1.39	1.66	1.62	1.55	0.93	1.7
2386	Mn-Na2WO4/CeO2	Mn	25	Na	11	W	74	CeO2	5	0.37	0.185	40	40	20	900	15	2.3	10.9	1.8	0.5	6	14.95	3.75	0.4	3.35	8.44	3.21	25.08	2.68	22.41	56.45	21.47	3.9	0.07644242564039548	1.39	1.66	1.62	1.55	0.93	1.7
2387	Mn-Na2WO4/CeO2	Mn	25	Na	11	W	74	CeO2	5	0.37	0.185	40	40	20	900	20	3.0	14.6	2.4	0.38	6	10.57	4.05	0.43	3.62	8.25	2.78	38.32	4.07	34.25	78.05	26.3	3.9	0.10879727245890113	1.39	1.66	1.62	1.55	0.93	1.7
2388	Mn-Na2WO4/CeO2	Mn	25	Na	11	W	74	CeO2	5	0.37	0.185	40	40	20	900	10	4.0	4.0	2.0	0.75	2	32.59	3.51	0.5	3.01	22.32	12.71	10.77	1.53	9.24	68.49	39.0	3.9	0.04764107994106526	1.39	1.66	1.62	1.55	0.93	1.7
2389	Mn-Na2WO4/CeO2	Mn	25	Na	11	W	74	CeO2	5	0.37	0.185	40	40	20	900	15	6.0	6.0	3.0	0.5	2	33.97	4.06	0.54	3.52	22.59	11.46	11.95	1.59	10.36	66.5	33.74	3.9	0.08289437982834695	1.39	1.66	1.62	1.55	0.93	1.7
2390	Mn-Na2WO4/CeO2	Mn	25	Na	11	W	74	CeO2	5	0.37	0.185	40	40	20	900	20	8.0	8.0	4.0	0.38	2	36.25	4.6	0.58	4.02	22.96	10.25	12.69	1.6	11.09	63.34	28.28	3.9	0.12392528298381729	1.39	1.66	1.62	1.55	0.93	1.7
2391	Mn-Na2WO4/CeO2	Mn	25	Na	11	W	74	CeO2	5	0.37	0.185	40	40	20	900	10	4.0	4.5	1.5	0.75	3	24.07	3.51	0.4	3.11	15.44	8.03	14.58	1.66	12.92	64.15	33.36	3.9	0.04764107994106526	1.39	1.66	1.62	1.55	0.93	1.7
2392	Mn-Na2WO4/CeO2	Mn	25	Na	11	W	74	CeO2	5	0.37	0.185	40	40	20	900	15	6.0	6.8	2.3	0.5	3	24.19	4.02	0.44	3.58	15.6	6.94	16.62	1.82	14.8	64.49	28.69	3.9	0.08206069911598383	1.39	1.66	1.62	1.55	0.93	1.7
2393	Mn-Na2WO4/CeO2	Mn	25	Na	11	W	74	CeO2	5	0.37	0.185	40	40	20	900	20	8.0	9.0	3.0	0.38	3	23.81	4.63	0.5	4.13	16.21	6.22	19.45	2.1	17.35	68.08	26.12	3.9	0.12475295367702724	1.39	1.66	1.62	1.55	0.93	1.7
2394	Mn-Na2WO4/CeO2	Mn	25	Na	11	W	74	CeO2	5	0.37	0.185	40	40	20	900	10	4.0	4.8	1.2	0.75	4	19.71	3.21	0.38	2.83	11.63	5.83	16.29	1.93	14.36	59.01	29.58	3.9	0.04350200376945889	1.39	1.66	1.62	1.55	0.93	1.7
2395	Mn-Na2WO4/CeO2	Mn	25	Na	11	W	74	CeO2	5	0.37	0.185	40	40	20	900	15	6.0	7.2	1.8	0.5	4	16.57	3.91	0.4	3.51	12.22	5.0	23.6	2.41	21.18	73.75	30.18	3.9	0.07976986739782985	1.39	1.66	1.62	1.55	0.93	1.7
2396	Mn-Na2WO4/CeO2	Mn	25	Na	11	W	74	CeO2	5	0.37	0.185	40	40	20	900	20	8.0	9.6	2.4	0.38	4	16.81	4.29	0.39	3.9	11.92	4.24	25.52	2.32	23.2	70.91	25.22	3.9	0.11538789415862191	1.39	1.66	1.62	1.55	0.93	1.7
2397	Mn-Na2WO4/CeO2	Mn	25	Na	11	W	74	CeO2	5	0.37	0.185	40	40	20	900	10	4.0	5.1	0.9	0.75	6	10.25	2.83	0.31	2.52	7.76	3.68	27.61	3.02	24.59	75.71	35.9	3.9	0.03827755218232499	1.39	1.66	1.62	1.55	0.93	1.7
2398	Mn-Na2WO4/CeO2	Mn	25	Na	11	W	74	CeO2	5	0.37	0.185	40	40	20	900	15	6.0	7.7	1.3	0.5	6	10.61	3.31	0.32	2.99	7.55	3.01	31.2	3.02	28.18	71.16	28.37	3.9	0.06732040298527042	1.39	1.66	1.62	1.55	0.93	1.7
2399	Mn-Na2WO4/CeO2	Mn	25	Na	11	W	74	CeO2	5	0.37	0.185	40	40	20	900	20	8.0	10.3	1.7	0.38	6	10.64	3.74	0.38	3.36	7.99	2.77	35.15	3.57	31.58	75.09	26.03	3.9	0.10030874240296854	1.39	1.66	1.62	1.55	0.93	1.7
2400	Mn-Na2WO4/CeO2	Mn	25	Na	11	W	74	CeO2	5	0.37	0.185	40	40	20	900	10	7.0	2.0	1.0	0.75	2	37.33	2.52	0.42	2.1	21.23	11.38	6.75	1.13	5.63	56.87	30.48	3.9	0.034030609641447856	1.39	1.66	1.62	1.55	0.93	1.7
2401	Mn-Na2WO4/CeO2	Mn	25	Na	11	W	74	CeO2	5	0.37	0.185	40	40	20	900	15	10.5	3.0	1.5	0.5	2	38.96	3.14	0.56	2.58	21.36	9.89	8.06	1.44	6.62	54.83	25.39	3.9	0.06380709802601656	1.39	1.66	1.62	1.55	0.93	1.7
2402	Mn-Na2WO4/CeO2	Mn	25	Na	11	W	74	CeO2	5	0.37	0.185	40	40	20	900	20	14.0	4.0	2.0	0.38	2	38.94	3.5	0.49	3.01	22.6	9.24	8.99	1.26	7.73	58.04	23.73	3.9	0.09375573063987147	1.39	1.66	1.62	1.55	0.93	1.7
2403	Mn-Na2WO4/CeO2	Mn	25	Na	11	W	74	CeO2	5	0.37	0.185	40	40	20	900	10	7.0	2.3	0.8	0.75	3	25.4	2.69	0.41	2.28	14.06	7.41	10.59	1.61	8.98	55.35	29.17	3.9	0.03635790287225837	1.39	1.66	1.62	1.55	0.93	1.7
2404	Mn-Na2WO4/CeO2	Mn	25	Na	11	W	74	CeO2	5	0.37	0.185	40	40	20	900	15	10.5	3.4	1.1	0.5	3	26.49	3.28	0.41	2.87	14.68	6.3	12.38	1.55	10.83	55.42	23.78	3.9	0.06669995936310814	1.39	1.66	1.62	1.55	0.93	1.7
2405	Mn-Na2WO4/CeO2	Mn	25	Na	11	W	74	CeO2	5	0.37	0.185	40	40	20	900	20	14.0	4.5	1.5	0.38	3	26.27	3.91	0.45	3.46	15.24	5.82	14.88	1.71	13.17	58.01	22.15	3.9	0.1049603518392498	1.39	1.66	1.62	1.55	0.93	1.7
2406	Mn-Na2WO4/CeO2	Mn	25	Na	11	W	74	CeO2	5	0.37	0.185	40	40	20	900	10	7.0	2.4	0.6	0.75	4	19.54	2.62	0.34	2.28	10.66	5.39	13.41	1.74	11.67	54.55	27.58	3.9	0.03539911364471537	1.39	1.66	1.62	1.55	0.93	1.7
2407	Mn-Na2WO4/CeO2	Mn	25	Na	11	W	74	CeO2	5	0.37	0.185	40	40	20	900	15	10.5	3.6	0.9	0.5	4	22.07	3.23	0.3	2.93	11.23	4.62	14.64	1.36	13.28	50.88	20.93	3.9	0.06566631419048043	1.39	1.66	1.62	1.55	0.93	1.7
2408	Mn-Na2WO4/CeO2	Mn	25	Na	11	W	74	CeO2	5	0.37	0.185	40	40	20	900	20	14.0	4.8	1.2	0.38	4	21.85	3.83	0.41	3.42	11.6	4.18	17.53	1.88	15.65	53.09	19.13	3.9	0.1027703349044762	1.39	1.66	1.62	1.55	0.93	1.7
2409	Mn-Na2WO4/CeO2	Mn	25	Na	11	W	74	CeO2	5	0.37	0.185	40	40	20	900	10	7.0	2.6	0.4	0.75	6	16.25	2.56	0.39	2.17	8.56	4.17	15.75	2.4	13.35	52.68	25.66	3.9	0.0345778427020059	1.39	1.66	1.62	1.55	0.93	1.7
2410	Mn-Na2WO4/CeO2	Mn	25	Na	11	W	74	CeO2	5	0.37	0.185	40	40	20	900	15	10.5	3.9	0.6	0.5	6	14.98	3.09	0.41	2.68	7.69	3.01	20.63	2.74	17.89	51.34	20.09	3.9	0.06277494648326545	1.39	1.66	1.62	1.55	0.93	1.7
2411	Mn-Na2WO4/CeO2	Mn	25	Na	11	W	74	CeO2	5	0.37	0.185	40	40	20	900	20	14.0	5.1	0.9	0.38	6	16.45	3.48	0.49	2.99	7.89	2.74	21.16	2.98	18.18	47.96	16.66	3.9	0.09321038218752717	1.39	1.66	1.62	1.55	0.93	1.7
2412	Mn-Na2WO4/CeO2	Mn	25	Na	11	W	74	CeO2	5	0.37	0.185	40	40	20	850	10	1.5	5.7	2.8	0.75	2	31.24	5.35	0.63	4.72	22.0	8.43	17.13	2.02	15.11	70.42	26.98	3.9	0.073312411110346	1.39	1.66	1.62	1.55	0.93	1.7
2413	Mn-Na2WO4/CeO2	Mn	25	Na	11	W	74	CeO2	5	0.37	0.185	40	40	20	850	15	2.3	8.5	4.3	0.5	2	34.18	5.81	0.66	5.15	22.46	7.75	17.0	1.93	15.07	65.71	22.67	3.9	0.1197123343067313	1.39	1.66	1.62	1.55	0.93	1.7
2414	Mn-Na2WO4/CeO2	Mn	25	Na	11	W	74	CeO2	5	0.37	0.185	40	40	20	850	20	3.0	11.3	5.7	0.38	2	34.34	6.38	0.78	5.6	23.41	7.44	18.58	2.27	16.31	68.17	21.67	3.9	0.1734898687267548	1.39	1.66	1.62	1.55	0.93	1.7
2415	Mn-Na2WO4/CeO2	Mn	25	Na	11	W	74	CeO2	5	0.37	0.185	40	40	20	850	10	1.5	6.4	2.1	0.75	3	23.51	5.33	0.56	4.77	15.74	4.73	22.67	2.38	20.29	66.95	20.12	3.9	0.07303070112972204	1.39	1.66	1.62	1.55	0.93	1.7
2416	Mn-Na2WO4/CeO2	Mn	25	Na	11	W	74	CeO2	5	0.37	0.185	40	40	20	850	15	2.3	9.6	3.2	0.5	3	17.92	6.39	0.66	5.73	16.6	4.38	35.66	3.68	31.98	92.63	24.44	3.9	0.13206594120887602	1.39	1.66	1.62	1.55	0.93	1.7
2417	Mn-Na2WO4/CeO2	Mn	25	Na	11	W	74	CeO2	5	0.37	0.185	40	40	20	850	20	3.0	12.8	4.3	0.38	3	20.41	6.85	0.73	6.12	16.3	4.04	33.56	3.58	29.99	79.86	19.79	3.9	0.18673444458024713	1.39	1.66	1.62	1.55	0.93	1.7
2418	Mn-Na2WO4/CeO2	Mn	25	Na	11	W	74	CeO2	5	0.37	0.185	40	40	20	850	10	1.5	6.8	1.7	0.75	4	16.59	5.18	0.55	4.63	12.44	3.19	31.22	3.32	27.91	74.98	19.23	3.9	0.07091977135215873	1.39	1.66	1.62	1.55	0.93	1.7
2419	Mn-Na2WO4/CeO2	Mn	25	Na	11	W	74	CeO2	5	0.37	0.185	40	40	20	850	15	2.3	10.2	2.6	0.5	4	13.8	6.02	0.62	5.4	12.48	2.9	43.62	4.49	39.13	90.43	21.01	3.9	0.12417638462684348	1.39	1.66	1.62	1.55	0.93	1.7
2420	Mn-Na2WO4/CeO2	Mn	25	Na	11	W	74	CeO2	5	0.37	0.185	40	40	20	850	20	3.0	13.6	3.4	0.38	4	17.71	6.25	0.67	5.58	12.27	2.67	35.29	3.78	31.51	69.28	15.08	3.9	0.16983821351992415	1.39	1.66	1.62	1.55	0.93	1.7
2421	Mn-Na2WO4/CeO2	Mn	25	Na	11	W	74	CeO2	5	0.37	0.185	40	40	20	850	10	1.5	7.3	1.2	0.75	6	11.82	4.64	0.48	4.16	8.41	1.99	39.26	4.06	35.19	71.15	16.84	3.9	0.06334797689473565	1.39	1.66	1.62	1.55	0.93	1.7
2422	Mn-Na2WO4/CeO2	Mn	25	Na	11	W	74	CeO2	5	0.37	0.185	40	40	20	850	15	2.3	10.9	1.8	0.5	6	12.1	5.29	0.58	4.71	8.17	1.69	43.72	4.79	38.93	67.52	13.97	3.9	0.10870118950016266	1.39	1.66	1.62	1.55	0.93	1.7
2423	Mn-Na2WO4/CeO2	Mn	25	Na	11	W	74	CeO2	5	0.37	0.185	40	40	20	850	20	3.0	14.6	2.4	0.38	6	11.21	5.81	0.67	5.14	8.19	1.57	51.83	5.98	45.85	73.06	14.01	3.9	0.15751622935096224	1.39	1.66	1.62	1.55	0.93	1.7
2424	Mn-Na2WO4/CeO2	Mn	25	Na	11	W	74	CeO2	5	0.37	0.185	40	40	20	850	10	4.0	4.0	2.0	0.75	2	33.26	5.18	0.63	4.55	23.04	8.54	15.57	1.89	13.68	69.27	25.68	3.9	0.07091977135215873	1.39	1.66	1.62	1.55	0.93	1.7
2425	Mn-Na2WO4/CeO2	Mn	25	Na	11	W	74	CeO2	5	0.37	0.185	40	40	20	850	15	6.0	6.0	3.0	0.5	2	34.72	5.8	0.6	5.2	23.02	8.07	16.71	1.73	14.98	66.3	23.24	3.9	0.1195000088115481	1.39	1.66	1.62	1.55	0.93	1.7
2426	Mn-Na2WO4/CeO2	Mn	25	Na	11	W	74	CeO2	5	0.37	0.185	40	40	20	850	20	8.0	8.0	4.0	0.38	2	35.65	6.16	0.74	5.42	23.31	7.23	17.28	2.08	15.2	65.39	20.28	3.9	0.1673131095865035	1.39	1.66	1.62	1.55	0.93	1.7
2427	Mn-Na2WO4/CeO2	Mn	25	Na	11	W	74	CeO2	5	0.37	0.185	40	40	20	850	10	4.0	4.5	1.5	0.75	3	27.04	5.23	0.58	4.65	16.42	4.98	19.34	2.14	17.2	60.72	18.42	3.9	0.07162304334131715	1.39	1.66	1.62	1.55	0.93	1.7
2428	Mn-Na2WO4/CeO2	Mn	25	Na	11	W	74	CeO2	5	0.37	0.185	40	40	20	850	15	6.0	6.8	2.3	0.5	3	25.39	5.83	0.62	5.21	16.07	4.23	22.96	2.44	20.52	63.29	16.66	3.9	0.12013705293223903	1.39	1.66	1.62	1.55	0.93	1.7
2429	Mn-Na2WO4/CeO2	Mn	25	Na	11	W	74	CeO2	5	0.37	0.185	40	40	20	850	20	8.0	9.0	3.0	0.38	3	26.48	6.21	0.72	5.49	16.21	3.95	23.45	2.72	20.73	61.22	14.92	3.9	0.16871564596643235	1.39	1.66	1.62	1.55	0.93	1.7
2430	Mn-Na2WO4/CeO2	Mn	25	Na	11	W	74	CeO2	5	0.37	0.185	40	40	20	850	10	4.0	4.8	1.2	0.75	4	19.54	5.1	0.52	4.58	12.5	3.45	26.1	2.66	23.44	63.97	17.66	3.9	0.06979530716294564	1.39	1.66	1.62	1.55	0.93	1.7
2431	Mn-Na2WO4/CeO2	Mn	25	Na	11	W	74	CeO2	5	0.37	0.185	40	40	20	850	15	6.0	7.2	1.8	0.5	4	18.33	5.85	0.66	5.19	12.31	2.9	31.91	3.6	28.31	67.16	15.82	3.9	0.12056186176985989	1.39	1.66	1.62	1.55	0.93	1.7
2432	Mn-Na2WO4/CeO2	Mn	25	Na	11	W	74	CeO2	5	0.37	0.185	40	40	20	850	20	8.0	9.6	2.4	0.38	4	18.35	6.29	0.66	5.63	12.32	2.69	34.28	3.6	30.68	67.14	14.66	3.9	0.17096126013778704	1.39	1.66	1.62	1.55	0.93	1.7
2433	Mn-Na2WO4/CeO2	Mn	25	Na	11	W	74	CeO2	5	0.37	0.185	40	40	20	850	10	4.0	5.1	0.9	0.75	6	12.75	4.74	0.49	4.25	7.99	1.99	37.18	3.84	33.33	62.67	15.61	3.9	0.0647469208205027	1.39	1.66	1.62	1.55	0.93	1.7
2434	Mn-Na2WO4/CeO2	Mn	25	Na	11	W	74	CeO2	5	0.37	0.185	40	40	20	850	15	6.0	7.7	1.3	0.5	6	13.77	5.0	0.57	4.43	7.8	1.72	36.31	4.14	32.17	56.64	12.49	3.9	0.10258658877510116	1.39	1.66	1.62	1.55	0.93	1.7
2435	Mn-Na2WO4/CeO2	Mn	25	Na	11	W	74	CeO2	5	0.37	0.185	40	40	20	850	20	8.0	10.3	1.7	0.38	6	13.07	5.53	0.66	4.87	7.87	1.6	42.31	5.05	37.26	60.21	12.24	3.9	0.14970490054486427	1.39	1.66	1.62	1.55	0.93	1.7
2436	Mn-Na2WO4/CeO2	Mn	25	Na	11	W	74	CeO2	5	0.37	0.185	40	40	20	850	10	7.0	2.0	1.0	0.75	2	38.43	4.92	0.68	4.24	22.66	7.63	12.8	1.77	11.03	58.96	19.85	3.9	0.06726872466146429	1.39	1.66	1.62	1.55	0.93	1.7
2437	Mn-Na2WO4/CeO2	Mn	25	Na	11	W	74	CeO2	5	0.37	0.185	40	40	20	850	15	10.5	3.0	1.5	0.5	2	40.42	5.32	0.71	4.61	22.21	6.75	13.16	1.76	11.41	54.95	16.7	3.9	0.10933480268461641	1.39	1.66	1.62	1.55	0.93	1.7
2438	Mn-Na2WO4/CeO2	Mn	25	Na	11	W	74	CeO2	5	0.37	0.185	40	40	20	850	20	14.0	4.0	2.0	0.38	2	39.65	5.95	0.87	5.08	22.15	6.33	15.01	2.19	12.81	55.86	15.96	3.9	0.16143060589750519	1.39	1.66	1.62	1.55	0.93	1.7
2439	Mn-Na2WO4/CeO2	Mn	25	Na	11	W	74	CeO2	5	0.37	0.185	40	40	20	850	10	7.0	2.3	0.8	0.75	3	27.06	5.06	0.74	4.32	15.93	4.54	18.7	2.73	15.96	58.87	16.78	3.9	0.06923343048655915	1.39	1.66	1.62	1.55	0.93	1.7
2440	Mn-Na2WO4/CeO2	Mn	25	Na	11	W	74	CeO2	5	0.37	0.185	40	40	20	850	15	10.5	3.4	1.1	0.5	3	27.22	5.53	0.83	4.7	13.8	3.6	20.32	3.05	17.27	50.7	13.23	3.9	0.11377572441409683	1.39	1.66	1.62	1.55	0.93	1.7
2441	Mn-Na2WO4/CeO2	Mn	25	Na	11	W	74	CeO2	5	0.37	0.185	40	40	20	850	20	14.0	4.5	1.5	0.38	3	26.81	6.11	1.01	5.1	14.29	3.5	22.79	3.77	19.02	53.3	13.05	3.9	0.16591132030956665	1.39	1.66	1.62	1.55	0.93	1.7
2442	Mn-Na2WO4/CeO2	Mn	25	Na	11	W	74	CeO2	5	0.37	0.185	40	40	20	850	10	7.0	2.4	0.6	0.75	4	21.6	4.19	0.67	3.52	11.07	3.03	19.4	3.1	16.3	51.25	14.03	3.9	0.05707082976707926	1.39	1.66	1.62	1.55	0.93	1.7
2443	Mn-Na2WO4/CeO2	Mn	25	Na	11	W	74	CeO2	5	0.37	0.185	40	40	20	850	15	10.5	3.6	0.9	0.5	4	19.17	4.89	1.05	3.84	9.96	2.51	25.51	5.48	20.03	51.96	13.09	3.9	0.10027213898759435	1.39	1.66	1.62	1.55	0.93	1.7
2444	Mn-Na2WO4/CeO2	Mn	25	Na	11	W	74	CeO2	5	0.37	0.185	40	40	20	850	20	14.0	4.8	1.2	0.38	4	21.14	5.58	1.17	4.41	10.0	2.44	26.4	5.53	20.86	47.3	11.54	3.9	0.15109808123671223	1.39	1.66	1.62	1.55	0.93	1.7
2445	Mn-Na2WO4/CeO2	Mn	25	Na	11	W	74	CeO2	5	0.37	0.185	40	40	20	850	10	7.0	2.6	0.4	0.75	6	13.52	3.5	0.9	2.6	6.92	1.9	25.89	6.66	19.23	51.18	14.05	3.9	0.04750290352420155	1.39	1.66	1.62	1.55	0.93	1.7
2446	Mn-Na2WO4/CeO2	Mn	25	Na	11	W	74	CeO2	5	0.37	0.185	40	40	20	850	15	10.5	3.9	0.6	0.5	6	14.19	4.91	1.51	3.4	5.64	1.78	34.6	10.64	23.96	39.75	12.54	3.9	0.10069274887347705	1.39	1.66	1.62	1.55	0.93	1.7
2447	Mn-Na2WO4/CeO2	Mn	25	Na	11	W	74	CeO2	5	0.37	0.185	40	40	20	850	20	14.0	5.1	0.9	0.38	6	14.93	6.07	2.01	4.06	5.16	1.95	40.66	13.46	27.19	34.56	13.06	3.9	0.16479042626754556	1.39	1.66	1.62	1.55	0.93	1.7
2448	Mn-Na2WO4/CeO2	Mn	25	Na	11	W	74	CeO2	5	0.37	0.185	40	40	20	800	10	1.5	5.7	2.8	0.75	2	34.83	7.14	1.25	5.89	19.33	9.8	20.5	3.59	16.91	55.5	28.14	3.9	0.09876960452842098	1.39	1.66	1.62	1.55	0.93	1.7
2449	Mn-Na2WO4/CeO2	Mn	25	Na	11	W	74	CeO2	5	0.37	0.185	40	40	20	800	15	2.3	8.5	4.3	0.5	2	32.36	7.84	1.36	6.48	20.92	9.09	24.23	4.2	20.02	64.65	28.09	3.9	0.16328797808102058	1.39	1.66	1.62	1.55	0.93	1.7
2450	Mn-Na2WO4/CeO2	Mn	25	Na	11	W	74	CeO2	5	0.37	0.185	40	40	20	800	20	3.0	11.3	5.7	0.38	2	35.59	7.85	1.4	6.45	20.87	8.37	22.06	3.93	18.12	58.64	23.52	3.9	0.21513816282173445	1.39	1.66	1.62	1.55	0.93	1.7
2451	Mn-Na2WO4/CeO2	Mn	25	Na	11	W	74	CeO2	5	0.37	0.185	40	40	20	800	10	1.5	6.4	2.1	0.75	3	24.58	7.15	1.15	6.0	13.7	6.02	29.09	4.68	24.41	55.74	24.49	3.9	0.09891319758583544	1.39	1.66	1.62	1.55	0.93	1.7
2452	Mn-Na2WO4/CeO2	Mn	25	Na	11	W	74	CeO2	5	0.37	0.185	40	40	20	800	15	2.3	9.6	3.2	0.5	3	24.53	7.88	1.41	6.47	13.62	5.35	32.12	5.75	26.38	55.52	21.81	3.9	0.1641562220712138	1.39	1.66	1.62	1.55	0.93	1.7
2453	Mn-Na2WO4/CeO2	Mn	25	Na	11	W	74	CeO2	5	0.37	0.185	40	40	20	800	20	3.0	12.8	4.3	0.38	3	23.76	8.34	1.47	6.87	13.94	5.01	35.1	6.19	28.91	58.67	21.09	3.9	0.22916870238714054	1.39	1.66	1.62	1.55	0.93	1.7
2454	Mn-Na2WO4/CeO2	Mn	25	Na	11	W	74	CeO2	5	0.37	0.185	40	40	20	800	10	1.5	6.8	1.7	0.75	4	20.03	7.01	1.2	5.81	9.75	4.39	35.0	5.99	29.01	48.68	21.92	3.9	0.09690430066398066	1.39	1.66	1.62	1.55	0.93	1.7
2455	Mn-Na2WO4/CeO2	Mn	25	Na	11	W	74	CeO2	5	0.37	0.185	40	40	20	800	15	2.3	10.2	2.6	0.5	4	18.75	7.8	1.39	6.41	9.82	3.77	41.6	7.41	34.19	52.37	20.11	3.9	0.16242011085108635	1.39	1.66	1.62	1.55	0.93	1.7
2456	Mn-Na2WO4/CeO2	Mn	25	Na	11	W	74	CeO2	5	0.37	0.185	40	40	20	800	20	3.0	13.6	3.4	0.38	4	19.11	8.17	1.61	6.56	9.68	3.39	42.75	8.42	34.33	50.65	17.74	3.9	0.22429248516489614	1.39	1.66	1.62	1.55	0.93	1.7
2457	Mn-Na2WO4/CeO2	Mn	25	Na	11	W	74	CeO2	5	0.37	0.185	40	40	20	800	10	1.5	7.3	1.2	0.75	6	13.93	6.65	1.29	5.36	5.59	2.72	47.74	9.26	38.48	40.13	19.53	3.9	0.091752421333813	1.39	1.66	1.62	1.55	0.93	1.7
2458	Mn-Na2WO4/CeO2	Mn	25	Na	11	W	74	CeO2	5	0.37	0.185	40	40	20	800	15	2.3	10.9	1.8	0.5	6	9.64	8.16	2.28	5.88	4.66	2.49	84.65	23.65	61.0	48.34	25.83	3.9	0.17024450683367018	1.39	1.66	1.62	1.55	0.93	1.7
2459	Mn-Na2WO4/CeO2	Mn	25	Na	11	W	74	CeO2	5	0.37	0.185	40	40	20	800	20	3.0	14.6	2.4	0.38	6	12.37	9.23	3.09	6.14	4.0	2.48	74.62	24.98	49.64	32.34	20.05	3.9	0.2548456617093567	1.39	1.66	1.62	1.55	0.93	1.7
2460	Mn-Na2WO4/CeO2	Mn	25	Na	11	W	74	CeO2	5	0.37	0.185	40	40	20	800	10	4.0	4.0	2.0	0.75	2	34.4	7.23	1.0	6.23	19.75	10.57	21.02	2.91	18.11	57.41	30.73	3.9	0.10006249909721503	1.39	1.66	1.62	1.55	0.93	1.7
2461	Mn-Na2WO4/CeO2	Mn	25	Na	11	W	74	CeO2	5	0.37	0.185	40	40	20	800	15	6.0	6.0	3.0	0.5	2	34.42	7.73	1.23	6.5	19.75	9.46	22.46	3.57	18.88	57.38	27.48	3.9	0.1609022487952539	1.39	1.66	1.62	1.55	0.93	1.7
2462	Mn-Na2WO4/CeO2	Mn	25	Na	11	W	74	CeO2	5	0.37	0.185	40	40	20	800	20	8.0	8.0	4.0	0.38	2	34.21	8.23	1.47	6.76	20.12	8.49	24.06	4.3	19.76	58.81	24.82	3.9	0.22601247146623585	1.39	1.66	1.62	1.55	0.93	1.7
2463	Mn-Na2WO4/CeO2	Mn	25	Na	11	W	74	CeO2	5	0.37	0.185	40	40	20	800	10	4.0	4.5	1.5	0.75	3	25.64	7.47	1.18	6.29	12.87	6.36	29.13	4.6	24.53	50.2	24.8	3.9	0.1035163596362033	1.39	1.66	1.62	1.55	0.93	1.7
2464	Mn-Na2WO4/CeO2	Mn	25	Na	11	W	74	CeO2	5	0.37	0.185	40	40	20	800	15	6.0	6.8	2.3	0.5	3	24.21	8.37	1.58	6.79	12.49	5.29	34.57	6.53	28.05	51.59	21.85	3.9	0.174822914021939	1.39	1.66	1.62	1.55	0.93	1.7
2465	Mn-Na2WO4/CeO2	Mn	25	Na	11	W	74	CeO2	5	0.37	0.185	40	40	20	800	20	8.0	9.0	3.0	0.38	3	25.55	8.82	1.82	7.0	11.9	4.79	34.52	7.12	27.4	46.58	18.75	3.9	0.24298581895472654	1.39	1.66	1.62	1.55	0.93	1.7
2466	Mn-Na2WO4/CeO2	Mn	25	Na	11	W	74	CeO2	5	0.37	0.185	40	40	20	800	10	4.0	4.8	1.2	0.75	4	19.03	7.6	1.43	6.17	8.59	4.28	39.94	7.51	32.42	45.14	22.49	3.9	0.1053909431206038	1.39	1.66	1.62	1.55	0.93	1.7
2467	Mn-Na2WO4/CeO2	Mn	25	Na	11	W	74	CeO2	5	0.37	0.185	40	40	20	800	15	6.0	7.2	1.8	0.5	4	19.24	9.1	2.39	6.71	7.36	3.88	47.3	12.42	34.88	38.25	20.17	3.9	0.19082036960931636	1.39	1.66	1.62	1.55	0.93	1.7
2468	Mn-Na2WO4/CeO2	Mn	25	Na	11	W	74	CeO2	5	0.37	0.185	40	40	20	800	20	8.0	9.6	2.4	0.38	4	19.69	10.37	3.11	7.26	6.77	3.94	52.67	15.79	36.87	34.38	20.01	3.9	0.28810552794426597	1.39	1.66	1.62	1.55	0.93	1.7
2469	Mn-Na2WO4/CeO2	Mn	25	Na	11	W	74	CeO2	5	0.37	0.185	40	40	20	800	10	4.0	5.1	0.9	0.75	6	14.14	9.14	2.75	6.39	3.34	3.08	64.64	19.45	45.19	23.62	21.78	3.9	0.12780043420911222	1.39	1.66	1.62	1.55	0.93	1.7
2470	Mn-Na2WO4/CeO2	Mn	25	Na	11	W	74	CeO2	5	0.37	0.185	40	40	20	800	15	6.0	7.7	1.3	0.5	6	14.42	11.16	3.85	7.31	2.46	3.24	77.39	26.7	50.69	17.06	22.47	3.9	0.2366663739237294	1.39	1.66	1.62	1.55	0.93	1.7
2471	Mn-Na2WO4/CeO2	Mn	25	Na	11	W	74	CeO2	5	0.37	0.185	40	40	20	800	20	8.0	10.3	1.7	0.38	6	17.79	12.58	4.76	7.82	1.92	3.48	70.71	26.76	43.96	10.79	19.56	3.9	0.35380551724453396	1.39	1.66	1.62	1.55	0.93	1.7
2472	Mn-Na2WO4/CeO2	Mn	25	Na	11	W	74	CeO2	5	0.37	0.185	40	40	20	800	10	7.0	2.0	1.0	0.75	2	36.73	10.25	2.61	7.64	14.19	10.12	27.91	7.11	20.8	38.63	27.55	3.9	0.14418954482627086	1.39	1.66	1.62	1.55	0.93	1.7
2473	Mn-Na2WO4/CeO2	Mn	25	Na	11	W	74	CeO2	5	0.37	0.185	40	40	20	800	15	10.5	3.0	1.5	0.5	2	37.54	13.54	4.1	9.44	11.78	10.83	36.07	10.92	25.15	31.38	28.85	3.9	0.2909766134972112	1.39	1.66	1.62	1.55	0.93	1.7
2474	Mn-Na2WO4/CeO2	Mn	25	Na	11	W	74	CeO2	5	0.37	0.185	40	40	20	800	20	14.0	4.0	2.0	0.38	2	38.67	15.37	4.93	10.44	10.21	11.62	39.75	12.75	27.0	26.4	30.05	3.9	0.43916150606862286	1.39	1.66	1.62	1.55	0.93	1.7
2475	Mn-Na2WO4/CeO2	Mn	25	Na	11	W	74	CeO2	5	0.37	0.185	40	40	20	800	10	7.0	2.3	0.8	0.75	3	28.89	14.6	4.33	10.27	5.07	8.48	50.54	14.99	35.55	17.55	29.35	3.9	0.21043211359142297	1.39	1.66	1.62	1.55	0.93	1.7
2476	Mn-Na2WO4/CeO2	Mn	25	Na	11	W	74	CeO2	5	0.37	0.185	40	40	20	800	15	10.5	3.4	1.1	0.5	3	29.87	16.84	5.55	11.29	2.99	8.73	56.38	18.58	37.8	10.01	29.23	3.9	0.36880744599655835	1.39	1.66	1.62	1.55	0.93	1.7
2477	Mn-Na2WO4/CeO2	Mn	25	Na	11	W	74	CeO2	5	0.37	0.185	40	40	20	800	20	14.0	4.5	1.5	0.38	3	30.69	17.92	6.02	11.9	2.57	8.91	58.39	19.62	38.77	8.37	29.03	3.9	0.5196731699095578	1.39	1.66	1.62	1.55	0.93	1.7
2478	Mn-Na2WO4/CeO2	Mn	25	Na	11	W	74	CeO2	5	0.37	0.185	40	40	20	800	10	7.0	2.4	0.6	0.75	4	25.21	14.94	4.76	10.18	2.02	6.94	59.26	18.88	40.38	8.01	27.53	3.9	0.21575106155013848	1.39	1.66	1.62	1.55	0.93	1.7
2479	Mn-Na2WO4/CeO2	Mn	25	Na	11	W	74	CeO2	5	0.37	0.185	40	40	20	800	15	10.5	3.6	0.9	0.5	4	25.4	16.32	5.82	10.5	1.04	6.5	64.25	22.91	41.34	4.09	25.59	3.9	0.3563403713429572	1.39	1.66	1.62	1.55	0.93	1.7
2480	Mn-Na2WO4/CeO2	Mn	25	Na	11	W	74	CeO2	5	0.37	0.185	40	40	20	800	20	14.0	4.8	1.2	0.38	4	25.26	16.84	6.02	10.82	0.81	6.45	66.67	23.83	42.83	3.21	25.53	3.9	0.4852729552586294	1.39	1.66	1.62	1.55	0.93	1.7
2481	Mn-Na2WO4/CeO2	Mn	25	Na	11	W	74	CeO2	5	0.37	0.185	40	40	20	800	10	7.0	2.6	0.4	0.75	6	18.12	13.87	4.75	9.12	0.22	4.92	76.55	26.21	50.33	1.21	27.15	3.9	0.19908320424934553	1.39	1.66	1.62	1.55	0.93	1.7
2482	Mn-Na2WO4/CeO2	Mn	25	Na	11	W	74	CeO2	5	0.37	0.185	40	40	20	800	15	10.5	3.9	0.6	0.5	6	20.24	14.52	5.55	8.97	0.34	4.36	71.74	27.42	44.32	1.68	21.54	3.9	0.31377551107428897	1.39	1.66	1.62	1.55	0.93	1.7
2483	Mn-Na2WO4/CeO2	Mn	25	Na	11	W	74	CeO2	5	0.37	0.185	40	40	20	800	20	14.0	5.1	0.9	0.38	6	18.07	13.97	5.66	8.31	0.06	4.02	77.31	31.32	45.99	0.33	22.25	3.9	0.3959845088285122	1.39	1.66	1.62	1.55	0.93	1.7
2484	Mn-Na2WO4/CeO2	Mn	25	Na	11	W	74	CeO2	5	0.37	0.185	40	40	20	775	10	1.5	5.7	2.8	0.75	2	33.76	7.75	1.39	6.36	19.64	7.77	22.96	4.12	18.84	58.18	23.02	3.9	0.10755720408993975	1.39	1.66	1.62	1.55	0.93	1.7
2485	Mn-Na2WO4/CeO2	Mn	25	Na	11	W	74	CeO2	5	0.37	0.185	40	40	20	775	15	2.3	8.5	4.3	0.5	2	32.76	8.49	1.67	6.82	20.59	7.33	25.92	5.1	20.82	62.85	22.37	3.9	0.17744386012160906	1.39	1.66	1.62	1.55	0.93	1.7
2486	Mn-Na2WO4/CeO2	Mn	25	Na	11	W	74	CeO2	5	0.37	0.185	40	40	20	775	20	3.0	11.3	5.7	0.38	2	33.73	8.78	1.8	6.98	20.66	7.15	26.03	5.34	20.69	61.25	21.2	3.9	0.24183161764351838	1.39	1.66	1.62	1.55	0.93	1.7
2487	Mn-Na2WO4/CeO2	Mn	25	Na	11	W	74	CeO2	5	0.37	0.185	40	40	20	775	10	1.5	6.4	2.1	0.75	3	25.65	7.88	1.53	6.35	13.0	4.21	30.72	5.96	24.76	50.68	16.41	3.9	0.1094374813808092	1.39	1.66	1.62	1.55	0.93	1.7
2488	Mn-Na2WO4/CeO2	Mn	25	Na	11	W	74	CeO2	5	0.37	0.185	40	40	20	775	15	2.3	9.6	3.2	0.5	3	22.88	8.9	1.99	6.91	13.4	4.2	38.9	8.7	30.2	58.57	18.36	3.9	0.1864247634443574	1.39	1.66	1.62	1.55	0.93	1.7
2489	Mn-Na2WO4/CeO2	Mn	25	Na	11	W	74	CeO2	5	0.37	0.185	40	40	20	775	20	3.0	12.8	4.3	0.38	3	25.87	9.14	2.19	6.95	12.51	4.01	35.33	8.47	26.87	48.36	15.5	3.9	0.252237699096932	1.39	1.66	1.62	1.55	0.93	1.7
2490	Mn-Na2WO4/CeO2	Mn	25	Na	11	W	74	CeO2	5	0.37	0.185	40	40	20	775	10	1.5	6.8	1.7	0.75	4	19.28	8.16	1.85	6.31	8.91	3.09	42.32	9.6	32.73	46.21	16.03	3.9	0.11349633788911345	1.39	1.66	1.62	1.55	0.93	1.7
2491	Mn-Na2WO4/CeO2	Mn	25	Na	11	W	74	CeO2	5	0.37	0.185	40	40	20	775	15	2.3	10.2	2.6	0.5	4	19.07	9.67	2.84	6.83	8.16	3.38	50.71	14.89	35.82	42.79	17.72	3.9	0.20340110965267844	1.39	1.66	1.62	1.55	0.93	1.7
2492	Mn-Na2WO4/CeO2	Mn	25	Na	11	W	74	CeO2	5	0.37	0.185	40	40	20	775	20	3.0	13.6	3.4	0.38	4	20.83	10.67	3.52	7.15	7.35	3.63	51.22	16.9	34.33	35.29	17.43	3.9	0.2969284428272202	1.39	1.66	1.62	1.55	0.93	1.7
2493	Mn-Na2WO4/CeO2	Mn	25	Na	11	W	74	CeO2	5	0.37	0.185	40	40	20	775	10	1.5	7.3	1.2	0.75	6	15.38	9.8	3.29	6.51	3.8	2.79	63.72	21.39	42.33	24.71	18.14	3.9	0.13752101189268448	1.39	1.66	1.62	1.55	0.93	1.7
2494	Mn-Na2WO4/CeO2	Mn	25	Na	11	W	74	CeO2	5	0.37	0.185	40	40	20	775	15	2.3	10.9	1.8	0.5	6	10.44	12.95	4.98	7.97	2.28	3.26	124.04	47.7	76.34	21.84	31.23	3.9	0.27737503954778653	1.39	1.66	1.62	1.55	0.93	1.7
2495	Mn-Na2WO4/CeO2	Mn	25	Na	11	W	74	CeO2	5	0.37	0.185	40	40	20	775	20	3.0	14.6	2.4	0.38	6	13.33	13.87	5.61	8.26	1.7	3.37	104.05	42.09	61.97	12.75	25.28	3.9	0.3929273768079188	1.39	1.66	1.62	1.55	0.93	1.7
2496	Mn-Na2WO4/CeO2	Mn	25	Na	11	W	74	CeO2	5	0.37	0.185	40	40	20	775	10	4.0	4.0	2.0	0.75	2	34.57	7.91	1.55	6.36	19.52	7.75	22.88	4.48	18.4	56.47	22.42	3.9	0.1098717683397542	1.39	1.66	1.62	1.55	0.93	1.7
2497	Mn-Na2WO4/CeO2	Mn	25	Na	11	W	74	CeO2	5	0.37	0.185	40	40	20	775	15	6.0	6.0	3.0	0.5	2	34.72	8.99	2.04	6.95	18.79	7.49	25.89	5.88	20.02	54.12	21.57	3.9	0.18840159079765403	1.39	1.66	1.62	1.55	0.93	1.7
2498	Mn-Na2WO4/CeO2	Mn	25	Na	11	W	74	CeO2	5	0.37	0.185	40	40	20	775	20	8.0	8.0	4.0	0.38	2	34.77	9.82	2.53	7.29	17.98	7.48	28.24	7.28	20.97	51.71	21.51	3.9	0.2720066131451403	1.39	1.66	1.62	1.55	0.93	1.7
2499	Mn-Na2WO4/CeO2	Mn	25	Na	11	W	74	CeO2	5	0.37	0.185	40	40	20	775	10	4.0	4.5	1.5	0.75	3	25.58	9.63	2.62	7.01	11.26	5.16	37.65	10.24	27.4	44.02	20.17	3.9	0.13501044276563598	1.39	1.66	1.62	1.55	0.93	1.7
2500	Mn-Na2WO4/CeO2	Mn	25	Na	11	W	74	CeO2	5	0.37	0.185	40	40	20	775	15	6.0	6.8	2.3	0.5	3	26.57	11.96	3.93	8.03	9.0	5.75	45.01	14.79	30.22	33.87	21.64	3.9	0.254757858659661	1.39	1.66	1.62	1.55	0.93	1.7
2501	Mn-Na2WO4/CeO2	Mn	25	Na	11	W	74	CeO2	5	0.37	0.185	40	40	20	775	20	8.0	9.0	3.0	0.38	3	27.66	13.33	4.66	8.67	8.04	6.1	48.19	16.85	31.34	29.07	22.05	3.9	0.37647995484694147	1.39	1.66	1.62	1.55	0.93	1.7
2502	Mn-Na2WO4/CeO2	Mn	25	Na	11	W	74	CeO2	5	0.37	0.185	40	40	20	775	10	4.0	4.8	1.2	0.75	4	22.43	11.76	3.84	7.92	5.44	4.77	52.43	17.12	35.31	24.25	21.27	3.9	0.16681308139045917	1.39	1.66	1.62	1.55	0.93	1.7
2503	Mn-Na2WO4/CeO2	Mn	25	Na	11	W	74	CeO2	5	0.37	0.185	40	40	20	775	15	6.0	7.2	1.8	0.5	4	22.1	14.85	5.4	9.45	3.37	5.27	67.19	24.43	42.76	15.25	23.85	3.9	0.3215115577587881	1.39	1.66	1.62	1.55	0.93	1.7
2504	Mn-Na2WO4/CeO2	Mn	25	Na	11	W	74	CeO2	5	0.37	0.185	40	40	20	775	20	8.0	9.6	2.4	0.38	4	23.39	15.66	5.73	9.93	3.14	5.38	66.95	24.5	42.45	13.42	23.0	3.9	0.44819457281494085	1.39	1.66	1.62	1.55	0.93	1.7
2505	Mn-Na2WO4/CeO2	Mn	25	Na	11	W	74	CeO2	5	0.37	0.185	40	40	20	775	10	4.0	5.1	0.9	0.75	6	16.18	13.54	5.01	8.53	1.25	3.9	83.68	30.96	52.72	7.73	24.1	3.9	0.19398440899814082	1.39	1.66	1.62	1.55	0.93	1.7
2506	Mn-Na2WO4/CeO2	Mn	25	Na	11	W	74	CeO2	5	0.37	0.185	40	40	20	775	15	6.0	7.7	1.3	0.5	6	17.78	14.43	5.56	8.87	0.83	3.82	81.16	31.27	49.89	4.67	21.48	3.9	0.3116708631162558	1.39	1.66	1.62	1.55	0.93	1.7
2507	Mn-Na2WO4/CeO2	Mn	25	Na	11	W	74	CeO2	5	0.37	0.185	40	40	20	775	20	8.0	10.3	1.7	0.38	6	16.78	14.02	5.63	8.39	0.96	3.66	83.55	33.55	50.0	5.72	21.81	3.9	0.3975144076840944	1.39	1.66	1.62	1.55	0.93	1.7
2508	Mn-Na2WO4/CeO2	Mn	25	Na	11	W	74	CeO2	5	0.37	0.185	40	40	20	775	10	7.0	2.0	1.0	0.75	2	38.8	18.04	5.32	12.72	6.35	14.32	46.49	13.71	32.78	16.37	36.91	3.9	0.2652518168231898	1.39	1.66	1.62	1.55	0.93	1.7
2509	Mn-Na2WO4/CeO2	Mn	25	Na	11	W	74	CeO2	5	0.37	0.185	40	40	20	775	15	10.5	3.0	1.5	0.5	2	38.08	16.9	4.92	11.98	6.6	11.85	44.38	12.92	31.46	17.33	31.12	3.9	0.37025096825337783	1.39	1.66	1.62	1.55	0.93	1.7
2510	Mn-Na2WO4/CeO2	Mn	25	Na	11	W	74	CeO2	5	0.37	0.185	40	40	20	775	20	14.0	4.0	2.0	0.38	2	33.88	16.2	5.11	11.09	7.08	9.9	47.82	15.08	32.73	20.9	29.22	3.9	0.46509783815803696	1.39	1.66	1.62	1.55	0.93	1.7
2511	Mn-Na2WO4/CeO2	Mn	25	Na	11	W	74	CeO2	5	0.37	0.185	40	40	20	775	10	7.0	2.3	0.8	0.75	3	29.97	17.4	5.25	12.15	2.42	9.26	58.06	17.52	40.54	8.07	30.9	3.9	0.25488067394821184	1.39	1.66	1.62	1.55	0.93	1.7
2512	Mn-Na2WO4/CeO2	Mn	25	Na	11	W	74	CeO2	5	0.37	0.185	40	40	20	775	15	10.5	3.4	1.1	0.5	3	25.45	15.08	5.21	9.87	2.39	6.82	59.25	20.47	38.78	9.39	26.8	3.9	0.32692109830607213	1.39	1.66	1.62	1.55	0.93	1.7
2513	Mn-Na2WO4/CeO2	Mn	25	Na	11	W	74	CeO2	5	0.37	0.185	40	40	20	775	20	14.0	4.5	1.5	0.38	3	21.51	13.43	5.35	8.08	1.89	5.5	62.44	24.87	37.56	8.79	25.57	3.9	0.3795180283168656	1.39	1.66	1.62	1.55	0.93	1.7
2514	Mn-Na2WO4/CeO2	Mn	25	Na	11	W	74	CeO2	5	0.37	0.185	40	40	20	775	10	7.0	2.4	0.6	0.75	4	24.7	15.82	5.38	10.44	0.98	6.69	64.05	21.78	42.27	3.97	27.09	3.9	0.22961709686088908	1.39	1.66	1.62	1.55	0.93	1.7
2515	Mn-Na2WO4/CeO2	Mn	25	Na	11	W	74	CeO2	5	0.37	0.185	40	40	20	775	15	10.5	3.6	0.9	0.5	4	21.57	13.08	5.34	7.74	1.21	4.75	60.64	24.76	35.88	5.61	22.02	3.9	0.280364061199725	1.39	1.66	1.62	1.55	0.93	1.7
2516	Mn-Na2WO4/CeO2	Mn	25	Na	11	W	74	CeO2	5	0.37	0.185	40	40	20	775	20	14.0	4.8	1.2	0.38	4	17.28	11.45	5.08	6.37	0.49	3.92	66.26	29.4	36.86	2.84	22.69	3.9	0.3200074256822339	1.39	1.66	1.62	1.55	0.93	1.7
2517	Mn-Na2WO4/CeO2	Mn	25	Na	11	W	74	CeO2	5	0.37	0.185	40	40	20	775	10	7.0	2.6	0.4	0.75	6	18.79	13.46	5.24	8.22	0.12	4.54	71.63	27.89	43.75	0.64	24.16	3.9	0.19275126825513691	1.39	1.66	1.62	1.55	0.93	1.7
2518	Mn-Na2WO4/CeO2	Mn	25	Na	11	W	74	CeO2	5	0.37	0.185	40	40	20	775	15	10.5	3.9	0.6	0.5	6	15.12	10.53	4.83	5.7	0.59	3.21	69.64	31.94	37.7	3.9	21.23	3.9	0.2225336248571734	1.39	1.66	1.62	1.55	0.93	1.7
2519	Mn-Na2WO4/CeO2	Mn	25	Na	11	W	74	CeO2	5	0.37	0.185	40	40	20	775	20	14.0	5.1	0.9	0.38	6	12.03	8.62	4.46	4.16	0.25	2.61	71.65	37.07	34.58	2.08	21.7	3.9	0.23721986803412098	1.39	1.66	1.62	1.55	0.93	1.7
2520	Mn-Na2WO4/CeO2	Mn	25	Na	11	W	74	CeO2	5	0.37	0.185	40	40	20	750	10	1.5	5.7	2.8	0.75	2	33.7	8.11	1.79	6.32	18.91	7.5	24.07	5.31	18.75	56.11	22.26	3.9	0.11277063530039699	1.39	1.66	1.62	1.55	0.93	1.7
2521	Mn-Na2WO4/CeO2	Mn	25	Na	11	W	74	CeO2	5	0.37	0.185	40	40	20	750	15	2.3	8.5	4.3	0.5	2	30.79	9.15	2.25	6.9	19.58	7.52	29.72	7.31	22.41	63.59	24.42	3.9	0.1919207822918224	1.39	1.66	1.62	1.55	0.93	1.7
2522	Mn-Na2WO4/CeO2	Mn	25	Na	11	W	74	CeO2	5	0.37	0.185	40	40	20	750	20	3.0	11.3	5.7	0.38	2	33.72	9.31	2.53	6.78	18.55	7.38	27.61	7.5	20.11	55.01	21.89	3.9	0.25716602244372355	1.39	1.66	1.62	1.55	0.93	1.7
2523	Mn-Na2WO4/CeO2	Mn	25	Na	11	W	74	CeO2	5	0.37	0.185	40	40	20	750	10	1.5	6.4	2.1	0.75	3	27.06	8.99	2.58	6.41	11.01	4.71	33.22	9.53	23.69	40.69	17.41	3.9	0.12560106053176937	1.39	1.66	1.62	1.55	0.93	1.7
2524	Mn-Na2WO4/CeO2	Mn	25	Na	11	W	74	CeO2	5	0.37	0.185	40	40	20	750	15	2.3	9.6	3.2	0.5	3	24.66	10.57	3.43	7.14	10.33	5.3	42.86	13.91	28.95	41.89	21.49	3.9	0.22342797926000324	1.39	1.66	1.62	1.55	0.93	1.7
2525	Mn-Na2WO4/CeO2	Mn	25	Na	11	W	74	CeO2	5	0.37	0.185	40	40	20	750	20	3.0	12.8	4.3	0.38	3	26.63	12.11	4.4	7.71	8.94	5.94	45.48	16.52	28.95	33.57	22.31	3.9	0.33969514055667765	1.39	1.66	1.62	1.55	0.93	1.7
2526	Mn-Na2WO4/CeO2	Mn	25	Na	11	W	74	CeO2	5	0.37	0.185	40	40	20	750	10	1.5	6.8	1.7	0.75	4	20.92	11.4	4.13	7.27	6.01	4.58	54.49	19.74	34.75	28.73	21.89	3.9	0.16138443783607478	1.39	1.66	1.62	1.55	0.93	1.7
2527	Mn-Na2WO4/CeO2	Mn	25	Na	11	W	74	CeO2	5	0.37	0.185	40	40	20	750	15	2.3	10.2	2.6	0.5	4	22.56	13.61	5.23	8.38	4.63	5.08	60.33	23.18	37.15	20.52	22.52	3.9	0.2925965152345971	1.39	1.66	1.62	1.55	0.93	1.7
2528	Mn-Na2WO4/CeO2	Mn	25	Na	11	W	74	CeO2	5	0.37	0.185	40	40	20	750	20	3.0	13.6	3.4	0.38	4	22.26	13.84	5.29	8.55	4.39	4.89	62.17	23.76	38.41	19.72	21.97	3.9	0.3920109293156795	1.39	1.66	1.62	1.55	0.93	1.7
2529	Mn-Na2WO4/CeO2	Mn	25	Na	11	W	74	CeO2	5	0.37	0.185	40	40	20	750	10	1.5	7.3	1.2	0.75	6	18.86	12.91	4.98	7.93	1.57	3.8	68.45	26.41	42.05	8.32	20.15	3.9	0.18430415904459085	1.39	1.66	1.62	1.55	0.93	1.7
2530	Mn-Na2WO4/CeO2	Mn	25	Na	11	W	74	CeO2	5	0.37	0.185	40	40	20	750	15	2.3	10.9	1.8	0.5	6	11.78	12.79	5.2	7.59	1.55	3.59	108.57	44.14	64.43	13.16	30.48	3.9	0.2737023654983943	1.39	1.66	1.62	1.55	0.93	1.7
2531	Mn-Na2WO4/CeO2	Mn	25	Na	11	W	74	CeO2	5	0.37	0.185	40	40	20	750	20	3.0	14.6	2.4	0.38	6	15.61	11.28	4.88	6.4	1.44	3.02	72.26	31.26	41.0	9.22	19.35	3.9	0.3149601130157363	1.39	1.66	1.62	1.55	0.93	1.7
2532	Mn-Na2WO4/CeO2	Mn	25	Na	11	W	74	CeO2	5	0.37	0.185	40	40	20	750	10	4.0	4.0	2.0	0.75	2	35.15	10.33	3.13	7.2	15.88	9.54	29.39	8.9	20.48	45.18	27.14	3.9	0.1453785613655135	1.39	1.66	1.62	1.55	0.93	1.7
2533	Mn-Na2WO4/CeO2	Mn	25	Na	11	W	74	CeO2	5	0.37	0.185	40	40	20	750	15	6.0	6.0	3.0	0.5	2	34.32	12.7	4.26	8.44	14.22	10.0	37.0	12.41	24.59	41.43	29.14	3.9	0.2716394462850697	1.39	1.66	1.62	1.55	0.93	1.7
2534	Mn-Na2WO4/CeO2	Mn	25	Na	11	W	74	CeO2	5	0.37	0.185	40	40	20	750	20	8.0	8.0	4.0	0.38	2	36.21	13.76	4.76	9.0	12.82	10.38	38.0	13.15	24.86	35.4	28.67	3.9	0.38956862849316914	1.39	1.66	1.62	1.55	0.93	1.7
2535	Mn-Na2WO4/CeO2	Mn	25	Na	11	W	74	CeO2	5	0.37	0.185	40	40	20	750	10	4.0	4.5	1.5	0.75	3	28.33	14.57	5.1	9.47	6.08	7.91	51.43	18.0	33.43	21.46	27.92	3.9	0.20996381176608536	1.39	1.66	1.62	1.55	0.93	1.7
2536	Mn-Na2WO4/CeO2	Mn	25	Na	11	W	74	CeO2	5	0.37	0.185	40	40	20	750	15	6.0	6.8	2.3	0.5	3	26.05	15.14	5.16	9.98	5.1	7.35	58.12	19.81	38.31	19.58	28.21	3.9	0.3283346924278251	1.39	1.66	1.62	1.55	0.93	1.7
2537	Mn-Na2WO4/CeO2	Mn	25	Na	11	W	74	CeO2	5	0.37	0.185	40	40	20	750	20	8.0	9.0	3.0	0.38	3	23.53	14.08	4.87	9.21	4.8	6.23	59.84	20.7	39.14	20.4	26.48	3.9	0.399351461125097	1.39	1.66	1.62	1.55	0.93	1.7
2538	Mn-Na2WO4/CeO2	Mn	25	Na	11	W	74	CeO2	5	0.37	0.185	40	40	20	750	10	4.0	4.8	1.2	0.75	4	22.32	14.73	5.15	9.58	2.94	6.23	65.99	23.07	42.92	13.17	27.91	3.9	0.21246332431217752	1.39	1.66	1.62	1.55	0.93	1.7
2539	Mn-Na2WO4/CeO2	Mn	25	Na	11	W	74	CeO2	5	0.37	0.185	40	40	20	750	15	6.0	7.2	1.8	0.5	4	19.37	13.19	4.89	8.3	2.55	4.94	68.09	25.25	42.85	13.16	25.5	3.9	0.2828967271687496	1.39	1.66	1.62	1.55	0.93	1.7
2540	Mn-Na2WO4/CeO2	Mn	25	Na	11	W	74	CeO2	5	0.37	0.185	40	40	20	750	20	8.0	9.6	2.4	0.38	4	16.88	11.56	4.65	6.91	2.16	4.03	68.48	27.55	40.94	12.8	23.87	3.9	0.3232784999969628	1.39	1.66	1.62	1.55	0.93	1.7
2541	Mn-Na2WO4/CeO2	Mn	25	Na	11	W	74	CeO2	5	0.37	0.185	40	40	20	750	10	4.0	5.1	0.9	0.75	6	15.04	12.46	4.87	7.59	0.83	3.89	82.85	32.38	50.47	5.52	25.86	3.9	0.1774324723004562	1.39	1.66	1.62	1.55	0.93	1.7
2542	Mn-Na2WO4/CeO2	Mn	25	Na	11	W	74	CeO2	5	0.37	0.185	40	40	20	750	15	6.0	7.7	1.3	0.5	6	11.74	10.41	4.45	5.96	0.65	3.03	88.67	37.9	50.77	5.54	25.81	3.9	0.2198529587572086	1.39	1.66	1.62	1.55	0.93	1.7
2543	Mn-Na2WO4/CeO2	Mn	25	Na	11	W	74	CeO2	5	0.37	0.185	40	40	20	750	20	8.0	10.3	1.7	0.38	6	9.7	8.71	4.18	4.53	0.53	2.47	89.79	43.09	46.7	5.46	25.46	3.9	0.23981298266079454	1.39	1.66	1.62	1.55	0.93	1.7
2544	Mn-Na2WO4/CeO2	Mn	25	Na	11	W	74	CeO2	5	0.37	0.185	40	40	20	750	10	7.0	2.0	1.0	0.75	2	27.99	14.53	4.44	10.09	5.48	10.24	51.91	15.86	36.05	19.58	36.58	3.9	0.20933966508021964	1.39	1.66	1.62	1.55	0.93	1.7
2545	Mn-Na2WO4/CeO2	Mn	25	Na	11	W	74	CeO2	5	0.37	0.185	40	40	20	750	15	10.5	3.0	1.5	0.5	2	24.47	10.97	4.42	6.55	3.7	6.66	44.83	18.06	26.77	15.12	27.22	3.9	0.23239358880502314	1.39	1.66	1.62	1.55	0.93	1.7
2546	Mn-Na2WO4/CeO2	Mn	25	Na	11	W	74	CeO2	5	0.37	0.185	40	40	20	750	20	14.0	4.0	2.0	0.38	2	16.68	9.99	4.67	5.32	1.8	5.31	59.89	28.0	31.89	10.79	31.83	3.9	0.27697213347130917	1.39	1.66	1.62	1.55	0.93	1.7
2547	Mn-Na2WO4/CeO2	Mn	25	Na	11	W	74	CeO2	5	0.37	0.185	40	40	20	750	10	7.0	2.3	0.8	0.75	3	20.51	12.03	4.52	7.51	1.76	6.1	58.65	22.04	36.62	8.58	29.74	3.9	0.17089911829801088	1.39	1.66	1.62	1.55	0.93	1.7
2548	Mn-Na2WO4/CeO2	Mn	25	Na	11	W	74	CeO2	5	0.37	0.185	40	40	20	750	15	10.5	3.4	1.1	0.5	3	13.99	8.65	4.29	4.36	1.07	4.13	61.83	30.66	31.17	7.65	29.52	3.9	0.18094380632815135	1.39	1.66	1.62	1.55	0.93	1.7
2549	Mn-Na2WO4/CeO2	Mn	25	Na	11	W	74	CeO2	5	0.37	0.185	40	40	20	750	20	14.0	4.5	1.5	0.38	3	10.85	6.89	3.61	3.28	1.07	3.13	63.5	33.27	30.23	9.86	28.85	3.9	0.187864726546455	1.39	1.66	1.62	1.55	0.93	1.7
