Repository: jimmmmmmmyzzy/SR-in-Heterogeneous-Catalysis

# Towards distilling 'physical laws' in heterogeneous catalysis with symbolic regression

File: OCM_dataset_modified.csv (part 14 of 64)
	Name	M1	M1_atom_number	M2	M2_atom_number	M3	M3_atom_number	Support 	Support_ID	M2_mol	M3_mol	M1_mol%	M2_mol%	M3_mol%	Temp	Total_flow	Ar_flow	CH4_flow	O2_flow	CT	CH4/O2	CH4_conv	C2y	C2H6y	C2H4y	COy	CO2y	C2s	C2H6s	C2H4s	COs	CO2s	BET_surface_area	rate_constant	radii_M1	radii_M2	radii_M3	chi_M1	chi_M2	chi_M3
2550	Mn-Na2WO4/CeO2	Mn	25	Na	11	W	74	CeO2	5	0.37	0.185	40	40	20	750	10	7.0	2.4	0.6	0.75	4	16.89	10.33	4.51	5.82	1.47	4.5	61.16	26.7	34.46	8.7	26.64	3.9	0.1453785613655135	1.39	1.66	1.62	1.55	0.93	1.7
2551	Mn-Na2WO4/CeO2	Mn	25	Na	11	W	74	CeO2	5	0.37	0.185	40	40	20	750	15	10.5	3.6	0.9	0.5	4	11.14	6.89	3.76	3.13	0.11	2.77	61.85	33.75	28.1	0.99	24.87	3.9	0.1427771921753058	1.39	1.66	1.62	1.55	0.93	1.7
2552	Mn-Na2WO4/CeO2	Mn	25	Na	11	W	74	CeO2	5	0.37	0.185	40	40	20	750	20	14.0	4.8	1.2	0.38	4	9.43	5.7	3.26	2.44	0.36	2.33	60.45	34.57	25.87	3.82	24.71	3.9	0.1544447272333674	1.39	1.66	1.62	1.55	0.93	1.7
2553	Mn-Na2WO4/CeO2	Mn	25	Na	11	W	74	CeO2	5	0.37	0.185	40	40	20	750	10	7.0	2.6	0.4	0.75	6	12.13	8.56	4.24	4.32	0.53	3.18	70.57	34.95	35.61	4.37	26.22	3.9	0.11931622200204822	1.39	1.66	1.62	1.55	0.93	1.7
2554	Mn-Na2WO4/CeO2	Mn	25	Na	11	W	74	CeO2	5	0.37	0.185	40	40	20	750	15	10.5	3.9	0.6	0.5	6	10.26	6.47	3.72	2.75	0.39	2.38	63.06	36.26	26.8	3.8	23.2	3.9	0.13377589108326346	1.39	1.66	1.62	1.55	0.93	1.7
2555	Mn-Na2WO4/CeO2	Mn	25	Na	11	W	74	CeO2	5	0.37	0.185	40	40	20	750	20	14.0	5.1	0.9	0.38	6	6.28	4.3	2.87	1.43	0.56	1.62	68.47	45.7	22.77	8.92	25.8	3.9	0.11566286191890218	1.39	1.66	1.62	1.55	0.93	1.7
2556	Mn-Na2WO4/CeO2	Mn	25	Na	11	W	74	CeO2	5	0.37	0.185	40	40	20	700	10	1.5	5.7	2.8	0.75	2	33.41	9.54	3.43	6.11	14.18	9.53	28.55	10.27	18.29	42.44	28.52	3.9	0.13368322925119228	1.39	1.66	1.62	1.55	0.93	1.7
2557	Mn-Na2WO4/CeO2	Mn	25	Na	11	W	74	CeO2	5	0.37	0.185	40	40	20	700	15	2.3	8.5	4.3	0.5	2	30.84	10.09	3.71	6.38	13.81	9.13	32.72	12.03	20.69	44.78	29.6	3.9	0.21272203198281964	1.39	1.66	1.62	1.55	0.93	1.7
2558	Mn-Na2WO4/CeO2	Mn	25	Na	11	W	74	CeO2	5	0.37	0.185	40	40	20	700	20	3.0	11.3	5.7	0.38	2	29.17	9.83	3.62	6.21	12.93	8.02	33.7	12.41	21.29	44.33	27.49	3.9	0.2722984433586213	1.39	1.66	1.62	1.55	0.93	1.7
2559	Mn-Na2WO4/CeO2	Mn	25	Na	11	W	74	CeO2	5	0.37	0.185	40	40	20	700	10	1.5	6.4	2.1	0.75	3	21.91	9.41	3.62	5.79	5.28	6.7	42.95	16.52	26.43	24.1	30.58	3.9	0.1317684724091932	1.39	1.66	1.62	1.55	0.93	1.7
2560	Mn-Na2WO4/CeO2	Mn	25	Na	11	W	74	CeO2	5	0.37	0.185	40	40	20	700	15	2.3	9.6	3.2	0.5	3	14.34	8.31	3.51	4.8	4.57	5.21	57.95	24.48	33.47	31.87	36.33	3.9	0.1735137278525638	1.39	1.66	1.62	1.55	0.93	1.7
2561	Mn-Na2WO4/CeO2	Mn	25	Na	11	W	74	CeO2	5	0.37	0.185	40	40	20	700	20	3.0	12.8	4.3	0.38	3	13.92	6.87	3.12	3.75	4.0	3.88	49.35	22.41	26.94	28.74	27.87	3.9	0.1872995248803287	1.39	1.66	1.62	1.55	0.93	1.7
2562	Mn-Na2WO4/CeO2	Mn	25	Na	11	W	74	CeO2	5	0.37	0.185	40	40	20	700	10	1.5	6.8	1.7	0.75	4	15.73	7.46	3.33	4.13	2.54	4.22	47.43	21.17	26.26	16.15	26.83	3.9	0.10337227001231712	1.39	1.66	1.62	1.55	0.93	1.7
2563	Mn-Na2WO4/CeO2	Mn	25	Na	11	W	74	CeO2	5	0.37	0.185	40	40	20	700	15	2.3	10.2	2.6	0.5	4	7.8	5.77	2.91	2.86	1.64	3.05	73.97	37.31	36.67	21.03	39.1	3.9	0.11886316753885294	1.39	1.66	1.62	1.55	0.93	1.7
2564	Mn-Na2WO4/CeO2	Mn	25	Na	11	W	74	CeO2	5	0.37	0.185	40	40	20	700	20	3.0	13.6	3.4	0.38	4	5.72	4.68	2.56	2.12	1.44	2.33	81.82	44.76	37.06	25.17	40.73	3.9	0.12613298357249986	1.39	1.66	1.62	1.55	0.93	1.7
2565	Mn-Na2WO4/CeO2	Mn	25	Na	11	W	74	CeO2	5	0.37	0.185	40	40	20	700	10	1.5	7.3	1.2	0.75	6	7.38	5.12	2.7	2.42	0.91	2.54	69.38	36.59	32.79	12.33	34.42	3.9	0.07007633431823476	1.39	1.66	1.62	1.55	0.93	1.7
2566	Mn-Na2WO4/CeO2	Mn	25	Na	11	W	74	CeO2	5	0.37	0.185	40	40	20	700	15	2.3	10.9	1.8	0.5	6	5.64	3.66	2.19	1.47	0.2	1.76	64.89	38.83	26.06	3.55	31.21	3.9	0.07457316957203321	1.39	1.66	1.62	1.55	0.93	1.7
2567	Mn-Na2WO4/CeO2	Mn	25	Na	11	W	74	CeO2	5	0.37	0.185	40	40	20	700	20	3.0	14.6	2.4	0.38	6	4.42	2.73	1.77	0.96	0.02	1.3	61.76	40.05	21.72	0.45	29.41	3.9	0.07284097133353261	1.39	1.66	1.62	1.55	0.93	1.7
2568	Mn-Na2WO4/CeO2	Mn	25	Na	11	W	74	CeO2	5	0.37	0.185	40	40	20	700	10	4.0	4.0	2.0	0.75	2	24.44	9.79	3.51	6.28	8.12	9.04	40.06	14.36	25.7	33.22	36.99	3.9	0.13737320042605863	1.39	1.66	1.62	1.55	0.93	1.7
2569	Mn-Na2WO4/CeO2	Mn	25	Na	11	W	74	CeO2	5	0.37	0.185	40	40	20	700	15	6.0	6.0	3.0	0.5	2	18.23	7.84	3.21	4.63	6.01	6.07	43.01	17.61	25.4	32.97	33.3	3.9	0.16328797808102058	1.39	1.66	1.62	1.55	0.93	1.7
2570	Mn-Na2WO4/CeO2	Mn	25	Na	11	W	74	CeO2	5	0.37	0.185	40	40	20	700	20	8.0	8.0	4.0	0.38	2	13.62	6.85	3.11	3.74	4.6	4.69	50.29	22.83	27.46	33.77	34.43	3.9	0.18673444458024713	1.39	1.66	1.62	1.55	0.93	1.7
2571	Mn-Na2WO4/CeO2	Mn	25	Na	11	W	74	CeO2	5	0.37	0.185	40	40	20	700	10	4.0	4.5	1.5	0.75	3	11.71	6.53	2.99	3.54	2.33	4.61	55.76	25.53	30.23	19.9	39.37	3.9	0.09003954239146578	1.39	1.66	1.62	1.55	0.93	1.7
2572	Mn-Na2WO4/CeO2	Mn	25	Na	11	W	74	CeO2	5	0.37	0.185	40	40	20	700	15	6.0	6.8	2.3	0.5	3	6.63	4.56	2.44	2.12	1.36	3.04	68.78	36.8	31.98	20.51	45.85	3.9	0.09334481639686133	1.39	1.66	1.62	1.55	0.93	1.7
2573	Mn-Na2WO4/CeO2	Mn	25	Na	11	W	74	CeO2	5	0.37	0.185	40	40	20	700	20	8.0	9.0	3.0	0.38	3	4.95	3.76	2.19	1.57	1.23	2.35	75.96	44.24	31.72	24.85	47.47	3.9	0.10085556400438919	1.39	1.66	1.62	1.55	0.93	1.7
2574	Mn-Na2WO4/CeO2	Mn	25	Na	11	W	74	CeO2	5	0.37	0.185	40	40	20	700	10	4.0	4.8	1.2	0.75	4	6.89	5.05	2.74	2.31	0.8	3.16	73.29	39.77	33.53	11.61	45.86	3.9	0.0690929983063953	1.39	1.66	1.62	1.55	0.93	1.7
2575	Mn-Na2WO4/CeO2	Mn	25	Na	11	W	74	CeO2	5	0.37	0.185	40	40	20	700	15	6.0	7.2	1.8	0.5	4	4.08	3.4	2.09	1.31	0.28	2.11	83.33	51.23	32.11	6.86	51.72	3.9	0.06918288953923818	1.39	1.66	1.62	1.55	0.93	1.7
2576	Mn-Na2WO4/CeO2	Mn	25	Na	11	W	74	CeO2	5	0.37	0.185	40	40	20	700	20	8.0	9.6	2.4	0.38	4	3.71	2.6	1.68	0.92	0.17	1.61	70.08	45.28	24.8	4.58	43.4	3.9	0.0693262508936894	1.39	1.66	1.62	1.55	0.93	1.7
2577	Mn-Na2WO4/CeO2	Mn	25	Na	11	W	74	CeO2	5	0.37	0.185	40	40	20	700	10	4.0	5.1	0.9	0.75	6	5.65	3.48	2.16	1.32	0.1	1.99	61.59	38.23	23.36	1.77	35.22	3.9	0.047226593641680435	1.39	1.66	1.62	1.55	0.93	1.7
2578	Mn-Na2WO4/CeO2	Mn	25	Na	11	W	74	CeO2	5	0.37	0.185	40	40	20	700	15	6.0	7.7	1.3	0.5	6	4.31	2.07	1.43	0.64	0.05	1.26	48.03	33.18	14.85	1.16	29.23	3.9	0.041834496510776614	1.39	1.66	1.62	1.55	0.93	1.7
2579	Mn-Na2WO4/CeO2	Mn	25	Na	11	W	74	CeO2	5	0.37	0.185	40	40	20	700	20	8.0	10.3	1.7	0.38	6	3.56	1.72	1.22	0.5	0.24	1.01	48.31	34.27	14.04	6.74	28.37	3.9	0.04565694298713946	1.39	1.66	1.62	1.55	0.93	1.7
2580	Mn-Na2WO4/CeO2	Mn	25	Na	11	W	74	CeO2	5	0.37	0.185	40	40	20	700	10	7.0	2.0	1.0	0.75	2	6.31	3.54	2.18	1.36	1.68	3.71	56.1	34.55	21.55	26.62	58.8	3.9	0.04805569512968738	1.39	1.66	1.62	1.55	0.93	1.7
2581	Mn-Na2WO4/CeO2	Mn	25	Na	11	W	74	CeO2	5	0.37	0.185	40	40	20	700	15	10.5	3.0	1.5	0.5	2	6.64	2.44	1.73	0.71	0.39	2.36	36.75	26.05	10.69	5.87	35.54	3.9	0.04940522528074362	1.39	1.66	1.62	1.55	0.93	1.7
2582	Mn-Na2WO4/CeO2	Mn	25	Na	11	W	74	CeO2	5	0.37	0.185	40	40	20	700	20	14.0	4.0	2.0	0.38	2	3.31	1.81	1.44	0.37	0.21	1.83	54.68	43.5	11.18	6.34	55.29	3.9	0.048067917912875104	1.39	1.66	1.62	1.55	0.93	1.7
2583	Mn-Na2WO4/CeO2	Mn	25	Na	11	W	74	CeO2	5	0.37	0.185	40	40	20	700	10	7.0	2.3	0.8	0.75	3	6.17	2.37	1.84	0.53	0.82	2.46	38.41	29.82	8.59	13.29	39.87	3.9	0.03198048366734842	1.39	1.66	1.62	1.55	0.93	1.7
2584	Mn-Na2WO4/CeO2	Mn	25	Na	11	W	74	CeO2	5	0.37	0.185	40	40	20	700	15	10.5	3.4	1.1	0.5	3	3.15	1.36	0.99	0.37	0.2	1.61	43.17	31.43	11.75	6.35	51.11	3.9	0.027386654264005134	1.39	1.66	1.62	1.55	0.93	1.7
2585	Mn-Na2WO4/CeO2	Mn	25	Na	11	W	74	CeO2	5	0.37	0.185	40	40	20	700	20	14.0	4.5	1.5	0.38	3	3.52	1.23	1.04	0.19	0.99	1.29	34.94	29.55	5.4	28.13	36.65	3.9	0.03256913438961948	1.39	1.66	1.62	1.55	0.93	1.7
2586	Mn-Na2WO4/CeO2	Mn	25	Na	11	W	74	CeO2	5	0.37	0.185	40	40	20	700	10	7.0	2.4	0.6	0.75	4	4.79	2.11	1.55	0.56	0.28	1.9	44.05	32.36	11.69	5.85	39.67	3.9	0.028434382286336574	1.39	1.66	1.62	1.55	0.93	1.7
2587	Mn-Na2WO4/CeO2	Mn	25	Na	11	W	74	CeO2	5	0.37	0.185	40	40	20	700	15	10.5	3.6	0.9	0.5	4	4.32	1.14	0.88	0.26	0.01	1.2	26.39	20.37	6.02	0.23	27.78	3.9	0.022930956218556193	1.39	1.66	1.62	1.55	0.93	1.7
2588	Mn-Na2WO4/CeO2	Mn	25	Na	11	W	74	CeO2	5	0.37	0.185	40	40	20	700	20	14.0	4.8	1.2	0.38	4	4.14	0.98	0.86	0.12	0.1	1.07	23.67	20.77	2.9	2.42	25.85	3.9	0.025916673828458962	1.39	1.66	1.62	1.55	0.93	1.7
2589	Mn-Na2WO4/CeO2	Mn	25	Na	11	W	74	CeO2	5	0.37	0.185	40	40	20	700	10	7.0	2.6	0.4	0.75	6	4.35	1.61	1.18	0.43	0.55	1.45	37.01	27.13	9.89	12.64	33.33	3.9	0.021641350813889695	1.39	1.66	1.62	1.55	0.93	1.7
2590	Mn-Na2WO4/CeO2	Mn	25	Na	11	W	74	CeO2	5	0.37	0.185	40	40	20	700	15	10.5	3.9	0.6	0.5	6	1.69	1.09	0.79	0.3	0.53	1.02	64.5	46.75	17.75	31.36	60.36	3.9	0.021919680472684024	1.39	1.66	1.62	1.55	0.93	1.7
2591	Mn-Na2WO4/CeO2	Mn	25	Na	11	W	74	CeO2	5	0.37	0.185	40	40	20	700	20	14.0	5.1	0.9	0.38	6	1.84	0.6	0.45	0.15	0.23	0.83	32.61	24.46	8.15	12.5	45.11	3.9	0.01583703243569216	1.39	1.66	1.62	1.55	0.93	1.7
2592	Mn-Li2WO4/SiO2	Mn	25	Li	3	W	74	SiO2	11	0.37	0.185	40	40	20	900	10	1.5	5.7	2.8	0.75	2	35.14	4.86	0.59	4.27	29.01	6.75	13.83	1.68	12.15	82.56	19.21	650.0	0.06642759331194123	1.39	1.28	1.62	1.55	0.98	1.7
2593	Mn-Li2WO4/SiO2	Mn	25	Li	3	W	74	SiO2	11	0.37	0.185	40	40	20	900	15	2.3	8.5	4.3	0.5	2	37.9	5.42	0.63	4.79	29.67	6.51	14.3	1.66	12.64	78.28	17.18	650.0	0.11144829754472335	1.39	1.28	1.62	1.55	0.98	1.7
2594	Mn-Li2WO4/SiO2	Mn	25	Li	3	W	74	SiO2	11	0.37	0.185	40	40	20	900	20	3.0	11.3	5.7	0.38	2	37.91	5.77	0.58	5.19	30.33	6.22	15.22	1.53	13.69	80.01	16.41	650.0	0.15639890465638545	1.39	1.28	1.62	1.55	0.98	1.7
2595	Mn-Li2WO4/SiO2	Mn	25	Li	3	W	74	SiO2	11	0.37	0.185	40	40	20	900	10	1.5	6.4	2.1	0.75	3	28.36	4.93	0.49	4.44	20.61	3.61	17.38	1.73	15.66	72.67	12.73	650.0	0.06740896482286975	1.39	1.28	1.62	1.55	0.98	1.7
2596	Mn-Li2WO4/SiO2	Mn	25	Li	3	W	74	SiO2	11	0.37	0.185	40	40	20	900	15	2.3	9.6	3.2	0.5	3	25.06	5.67	0.55	5.12	21.55	3.41	22.63	2.19	20.43	85.99	13.61	650.0	0.11674182665265902	1.39	1.28	1.62	1.55	0.98	1.7
2597	Mn-Li2WO4/SiO2	Mn	25	Li	3	W	74	SiO2	11	0.37	0.185	40	40	20	900	20	3.0	12.8	4.3	0.38	3	25.22	6.21	0.58	5.63	21.5	3.24	24.62	2.3	22.32	85.25	12.85	650.0	0.16871564596643235	1.39	1.28	1.62	1.55	0.98	1.7
2598	Mn-Li2WO4/SiO2	Mn	25	Li	3	W	74	SiO2	11	0.37	0.185	40	40	20	900	10	1.5	6.8	1.7	0.75	4	21.3	4.92	0.46	4.46	16.86	2.33	23.1	2.16	20.94	79.15	10.94	650.0	0.06726872466146429	1.39	1.28	1.62	1.55	0.98	1.7
2599	Mn-Li2WO4/SiO2	Mn	25	Li	3	W	74	SiO2	11	0.37	0.185	40	40	20	900	15	2.3	10.2	2.6	0.5	4	19.5	5.64	0.52	5.12	16.64	2.17	28.92	2.67	26.26	85.33	11.13	650.0	0.1161058628972342	1.39	1.28	1.62	1.55	0.98	1.7
2600	Mn-Li2WO4/SiO2	Mn	25	Li	3	W	74	SiO2	11	0.37	0.185	40	40	20	900	20	3.0	13.6	3.4	0.38	4	25.31	6.26	0.55	5.71	16.98	2.07	24.73	2.17	22.56	67.09	8.18	650.0	0.17011893024613498	1.39	1.28	1.62	1.55	0.98	1.7
2601	Mn-Li2WO4/SiO2	Mn	25	Li	3	W	74	SiO2	11	0.37	0.185	40	40	20	900	10	1.5	7.3	1.2	0.75	6	14.43	4.7	0.42	4.28	11.81	1.36	32.57	2.91	29.66	81.84	9.42	650.0	0.06418716710391331	1.39	1.28	1.62	1.55	0.98	1.7
2602	Mn-Li2WO4/SiO2	Mn	25	Li	3	W	74	SiO2	11	0.37	0.185	40	40	20	900	15	2.3	10.9	1.8	0.5	6	18.31	5.39	0.47	4.92	11.73	1.19	29.44	2.57	26.87	64.06	6.5	650.0	0.11081401454347689	1.39	1.28	1.62	1.55	0.98	1.7
2603	Mn-Li2WO4/SiO2	Mn	25	Li	3	W	74	SiO2	11	0.37	0.185	40	40	20	900	20	3.0	14.6	2.4	0.38	6	12.59	5.59	0.51	5.08	11.04	1.09	44.4	4.05	40.35	87.69	8.66	650.0	0.15137680590438454	1.39	1.28	1.62	1.55	0.98	1.7
2604	Mn-Li2WO4/SiO2	Mn	25	Li	3	W	74	SiO2	11	0.37	0.185	40	40	20	900	10	4.0	4.0	2.0	0.75	2	37.01	4.66	0.59	4.07	31.39	6.68	12.59	1.59	11.0	84.81	18.05	650.0	0.0636276482818823	1.39	1.28	1.62	1.55	0.98	1.7
2605	Mn-Li2WO4/SiO2	Mn	25	Li	3	W	74	SiO2	11	0.37	0.185	40	40	20	900	15	6.0	6.0	3.0	0.5	2	37.27	5.35	0.61	4.74	31.47	6.14	14.35	1.64	12.72	84.44	16.47	650.0	0.109968616665519	1.39	1.28	1.62	1.55	0.98	1.7
2606	Mn-Li2WO4/SiO2	Mn	25	Li	3	W	74	SiO2	11	0.37	0.185	40	40	20	900	20	8.0	8.0	4.0	0.38	2	37.49	5.7	0.59	5.11	31.78	5.88	15.2	1.57	13.63	84.77	15.68	650.0	0.1544447272333674	1.39	1.28	1.62	1.55	0.98	1.7
2607	Mn-Li2WO4/SiO2	Mn	25	Li	3	W	74	SiO2	11	0.37	0.185	40	40	20	900	10	4.0	4.5	1.5	0.75	3	28.16	4.81	0.54	4.27	21.96	3.53	17.08	1.92	15.16	77.98	12.54	650.0	0.06572705563317001	1.39	1.28	1.62	1.55	0.98	1.7
2608	Mn-Li2WO4/SiO2	Mn	25	Li	3	W	74	SiO2	11	0.37	0.185	40	40	20	900	15	6.0	6.8	2.3	0.5	3	26.27	5.52	0.54	4.98	22.21	3.22	21.01	2.06	18.96	84.55	12.26	650.0	0.11356402819796907	1.39	1.28	1.62	1.55	0.98	1.7
2609	Mn-Li2WO4/SiO2	Mn	25	Li	3	W	74	SiO2	11	0.37	0.185	40	40	20	900	20	8.0	9.0	3.0	0.38	3	27.82	5.86	0.55	5.31	22.22	3.04	21.06	1.98	19.09	79.87	10.93	650.0	0.15891355267130297	1.39	1.28	1.62	1.55	0.98	1.7
2610	Mn-Li2WO4/SiO2	Mn	25	Li	3	W	74	SiO2	11	0.37	0.185	40	40	20	900	10	4.0	4.8	1.2	0.75	4	20.77	4.76	0.47	4.29	17.47	2.36	22.92	2.26	20.65	84.11	11.36	650.0	0.06502688582590575	1.39	1.28	1.62	1.55	0.98	1.7
2611	Mn-Li2WO4/SiO2	Mn	25	Li	3	W	74	SiO2	11	0.37	0.185	40	40	20	900	15	6.0	7.2	1.8	0.5	4	20.98	5.33	0.5	4.83	17.22	2.09	25.41	2.38	23.02	82.08	9.96	650.0	0.10954605169458306	1.39	1.28	1.62	1.55	0.98	1.7
2612	Mn-Li2WO4/SiO2	Mn	25	Li	3	W	74	SiO2	11	0.37	0.185	40	40	20	900	20	8.0	9.6	2.4	0.38	4	22.04	5.73	0.48	5.25	16.78	1.96	26.0	2.18	23.82	76.13	8.89	650.0	0.15528205415798005	1.39	1.28	1.62	1.55	0.98	1.7
2613	Mn-Li2WO4/SiO2	Mn	25	Li	3	W	74	SiO2	11	0.37	0.185	40	40	20	900	10	4.0	5.1	0.9	0.75	6	13.05	4.49	0.43	4.06	11.68	1.3	34.41	3.3	31.11	89.5	9.96	650.0	0.06125230925526029	1.39	1.28	1.62	1.55	0.98	1.7
2614	Mn-Li2WO4/SiO2	Mn	25	Li	3	W	74	SiO2	11	0.37	0.185	40	40	20	900	15	6.0	7.7	1.3	0.5	6	14.22	5.07	0.45	4.62	11.37	1.17	35.65	3.16	32.49	79.96	8.23	650.0	0.10406081618876842	1.39	1.28	1.62	1.55	0.98	1.7
2615	Mn-Li2WO4/SiO2	Mn	25	Li	3	W	74	SiO2	11	0.37	0.185	40	40	20	900	20	8.0	10.3	1.7	0.38	6	13.99	5.51	0.52	4.99	11.39	1.12	39.39	3.72	35.67	81.42	8.01	650.0	0.14914783471988646	1.39	1.28	1.62	1.55	0.98	1.7
2616	Mn-Li2WO4/SiO2	Mn	25	Li	3	W	74	SiO2	11	0.37	0.185	40	40	20	900	10	7.0	2.0	1.0	0.75	2	41.8	4.43	0.62	3.81	32.65	5.73	10.6	1.48	9.11	78.11	13.71	650.0	0.06041496361333743	1.39	1.28	1.62	1.55	0.98	1.7
2617	Mn-Li2WO4/SiO2	Mn	25	Li	3	W	74	SiO2	11	0.37	0.185	40	40	20	900	15	10.5	3.0	1.5	0.5	2	42.58	4.96	0.63	4.33	33.13	5.41	11.65	1.48	10.17	77.81	12.71	650.0	0.1017446607475131	1.39	1.28	1.62	1.55	0.98	1.7
2618	Mn-Li2WO4/SiO2	Mn	25	Li	3	W	74	SiO2	11	0.37	0.185	40	40	20	900	20	14.0	4.0	2.0	0.38	2	42.29	5.56	0.76	4.8	33.03	5.24	13.15	1.8	11.35	78.1	12.39	650.0	0.1505407204494189	1.39	1.28	1.62	1.55	0.98	1.7
2619	Mn-Li2WO4/SiO2	Mn	25	Li	3	W	74	SiO2	11	0.37	0.185	40	40	20	900	10	7.0	2.3	0.8	0.75	3	31.4	4.74	0.53	4.21	23.33	3.28	15.1	1.69	13.41	74.3	10.45	650.0	0.0647469208205027	1.39	1.28	1.62	1.55	0.98	1.7
2620	Mn-Li2WO4/SiO2	Mn	25	Li	3	W	74	SiO2	11	0.37	0.185	40	40	20	900	15	10.5	3.4	1.1	0.5	3	30.33	5.58	0.6	4.98	22.36	2.93	18.4	1.98	16.42	73.72	9.66	650.0	0.11483454173990129	1.39	1.28	1.62	1.55	0.98	1.7
2621	Mn-Li2WO4/SiO2	Mn	25	Li	3	W	74	SiO2	11	0.37	0.185	40	40	20	900	20	14.0	4.5	1.5	0.38	3	29.39	6.21	0.65	5.56	20.56	2.56	21.13	2.21	18.92	69.96	8.71	650.0	0.16871564596643235	1.39	1.28	1.62	1.55	0.98	1.7
2622	Mn-Li2WO4/SiO2	Mn	25	Li	3	W	74	SiO2	11	0.37	0.185	40	40	20	900	10	7.0	2.4	0.6	0.75	4	24.74	4.81	0.5	4.31	17.61	2.17	19.44	2.02	17.42	71.18	8.77	650.0	0.06572705563317001	1.39	1.28	1.62	1.55	0.98	1.7
2623	Mn-Li2WO4/SiO2	Mn	25	Li	3	W	74	SiO2	11	0.37	0.185	40	40	20	900	15	10.5	3.6	0.9	0.5	4	22.73	5.49	0.63	4.86	14.09	1.59	24.15	2.77	21.38	61.99	7.0	650.0	0.11292907396225316	1.39	1.28	1.62	1.55	0.98	1.7
2624	Mn-Li2WO4/SiO2	Mn	25	Li	3	W	74	SiO2	11	0.37	0.185	40	40	20	900	20	14.0	4.8	1.2	0.38	4	23.81	5.98	0.7	5.28	13.97	1.58	25.12	2.94	22.18	58.67	6.64	650.0	0.16227015892659702	1.39	1.28	1.62	1.55	0.98	1.7
2625	Mn-Li2WO4/SiO2	Mn	25	Li	3	W	74	SiO2	11	0.37	0.185	40	40	20	900	10	7.0	2.6	0.4	0.75	6	17.73	4.49	0.49	4.0	11.45	1.22	25.32	2.76	22.56	64.58	6.88	650.0	0.06125230925526029	1.39	1.28	1.62	1.55	0.98	1.7
2626	Mn-Li2WO4/SiO2	Mn	25	Li	3	W	74	SiO2	11	0.37	0.185	40	40	20	900	15	10.5	3.9	0.6	0.5	6	16.73	5.27	0.82	4.45	8.14	0.94	31.5	4.9	26.6	48.66	5.62	650.0	0.10827889220129645	1.39	1.28	1.62	1.55	0.98	1.7
2627	Mn-Li2WO4/SiO2	Mn	25	Li	3	W	74	SiO2	11	0.37	0.185	40	40	20	900	20	14.0	5.1	0.9	0.38	6	16.7	6.46	1.17	5.29	7.92	1.02	38.68	7.01	31.68	47.43	6.11	650.0	0.1757395623430295	1.39	1.28	1.62	1.55	0.98	1.7
2628	Mn-Li2WO4/SiO2	Mn	25	Li	3	W	74	SiO2	11	0.37	0.185	40	40	20	850	10	1.5	5.7	2.8	0.75	2	33.03	6.14	0.74	5.4	26.86	6.85	18.59	2.24	16.35	81.32	20.74	650.0	0.08448783416242638	1.39	1.28	1.62	1.55	0.98	1.7
2629	Mn-Li2WO4/SiO2	Mn	25	Li	3	W	74	SiO2	11	0.37	0.185	40	40	20	850	15	2.3	8.5	4.3	0.5	2	35.35	6.48	0.79	5.69	26.63	6.59	18.33	2.23	16.1	75.33	18.64	650.0	0.13398973764855673	1.39	1.28	1.62	1.55	0.98	1.7
2630	Mn-Li2WO4/SiO2	Mn	25	Li	3	W	74	SiO2	11	0.37	0.185	40	40	20	850	20	3.0	11.3	5.7	0.38	2	34.82	6.96	0.86	6.1	27.25	6.69	19.99	2.47	17.52	78.26	19.21	650.0	0.18984388888863782	1.39	1.28	1.62	1.55	0.98	1.7
2631	Mn-Li2WO4/SiO2	Mn	25	Li	3	W	74	SiO2	11	0.37	0.185	40	40	20	850	10	1.5	6.4	2.1	0.75	3	25.46	5.94	0.67	5.27	18.12	3.62	23.33	2.63	20.7	71.17	14.22	650.0	0.08164974596158593	1.39	1.28	1.62	1.55	0.98	1.7
2632	Mn-Li2WO4/SiO2	Mn	25	Li	3	W	74	SiO2	11	0.37	0.185	40	40	20	850	15	2.3	9.6	3.2	0.5	3	22.83	6.71	0.76	5.95	18.53	3.39	29.39	3.33	26.06	81.17	14.85	650.0	0.13891453003044327	1.39	1.28	1.62	1.55	0.98	1.7
2633	Mn-Li2WO4/SiO2	Mn	25	Li	3	W	74	SiO2	11	0.37	0.185	40	40	20	850	20	3.0	12.8	4.3	0.38	3	23.84	7.18	0.85	6.33	18.43	3.31	30.12	3.57	26.55	77.31	13.88	650.0	0.19607382151331995	1.39	1.28	1.62	1.55	0.98	1.7
2634	Mn-Li2WO4/SiO2	Mn	25	Li	3	W	74	SiO2	11	0.37	0.185	40	40	20	850	10	1.5	6.8	1.7	0.75	4	16.84	5.69	0.63	5.06	14.06	2.38	33.79	3.74	30.05	83.49	14.13	650.0	0.0781106099097305	1.39	1.28	1.62	1.55	0.98	1.7
2635	Mn-Li2WO4/SiO2	Mn	25	Li	3	W	74	SiO2	11	0.37	0.185	40	40	20	850	15	2.3	10.2	2.6	0.5	4	15.48	6.34	0.75	5.59	13.67	2.21	40.96	4.84	36.11	88.31	14.28	650.0	0.13099796446539136	1.39	1.28	1.62	1.55	0.98	1.7
2636	Mn-Li2WO4/SiO2	Mn	25	Li	3	W	74	SiO2	11	0.37	0.185	40	40	20	850	20	3.0	13.6	3.4	0.38	4	16.35	6.82	0.89	5.93	13.49	2.14	41.71	5.44	36.27	82.51	13.09	650.0	0.18588705157747556	1.39	1.28	1.62	1.55	0.98	1.7
2637	Mn-Li2WO4/SiO2	Mn	25	Li	3	W	74	SiO2	11	0.37	0.185	40	40	20	850	10	1.5	7.3	1.2	0.75	6	12.96	4.58	0.57	4.01	8.65	1.39	35.34	4.4	30.94	66.74	10.73	650.0	0.06250931453350715	1.39	1.28	1.62	1.55	0.98	1.7
2638	Mn-Li2WO4/SiO2	Mn	25	Li	3	W	74	SiO2	11	0.37	0.185	40	40	20	850	15	2.3	10.9	1.8	0.5	6	12.86	5.34	0.77	4.57	8.35	1.26	41.52	5.99	35.54	64.93	9.8	650.0	0.1097573230199789	1.39	1.28	1.62	1.55	0.98	1.7
2639	Mn-Li2WO4/SiO2	Mn	25	Li	3	W	74	SiO2	11	0.37	0.185	40	40	20	850	20	3.0	14.6	2.4	0.38	6	14.77	5.86	0.97	4.89	7.88	1.19	39.68	6.57	33.11	53.35	8.06	650.0	0.15891355267130297	1.39	1.28	1.62	1.55	0.98	1.7
2640	Mn-Li2WO4/SiO2	Mn	25	Li	3	W	74	SiO2	11	0.37	0.185	40	40	20	850	10	4.0	4.0	2.0	0.75	2	33.52	5.51	0.78	4.73	27.61	6.52	16.44	2.33	14.11	82.37	19.45	650.0	0.07556823625807581	1.39	1.28	1.62	1.55	0.98	1.7
2641	Mn-Li2WO4/SiO2	Mn	25	Li	3	W	74	SiO2	11	0.37	0.185	40	40	20	850	15	6.0	6.0	3.0	0.5	2	33.88	6.04	0.76	5.28	27.66	6.35	17.83	2.24	15.58	81.64	18.74	650.0	0.12460205239475868	1.39	1.28	1.62	1.55	0.98	1.7
2642	Mn-Li2WO4/SiO2	Mn	25	Li	3	W	74	SiO2	11	0.37	0.185	40	40	20	850	20	8.0	8.0	4.0	0.38	2	35.49	6.76	0.87	5.89	26.89	5.89	19.05	2.45	16.6	75.77	16.6	650.0	0.1841930837382499	1.39	1.28	1.62	1.55	0.98	1.7
2643	Mn-Li2WO4/SiO2	Mn	25	Li	3	W	74	SiO2	11	0.37	0.185	40	40	20	850	10	4.0	4.5	1.5	0.75	3	23.67	5.36	0.57	4.79	18.23	3.43	22.64	2.41	20.24	77.02	14.49	650.0	0.07345328842394667	1.39	1.28	1.62	1.55	0.98	1.7
2644	Mn-Li2WO4/SiO2	Mn	25	Li	3	W	74	SiO2	11	0.37	0.185	40	40	20	850	15	6.0	6.8	2.3	0.5	3	23.27	6.14	0.87	5.27	17.45	3.18	26.39	3.74	22.65	74.99	13.67	650.0	0.12673175124363956	1.39	1.28	1.62	1.55	0.98	1.7
2645	Mn-Li2WO4/SiO2	Mn	25	Li	3	W	74	SiO2	11	0.37	0.185	40	40	20	850	20	8.0	9.0	3.0	0.38	3	22.64	6.74	1.01	5.73	17.51	3.13	29.77	4.46	25.31	77.34	13.83	650.0	0.1836286700208331	1.39	1.28	1.62	1.55	0.98	1.7
2646	Mn-Li2WO4/SiO2	Mn	25	Li	3	W	74	SiO2	11	0.37	0.185	40	40	20	850	10	4.0	4.8	1.2	0.75	4	16.57	4.86	0.68	4.18	13.1	2.31	29.33	4.1	25.23	79.06	13.94	650.0	0.06642759331194123	1.39	1.28	1.62	1.55	0.98	1.7
2647	Mn-Li2WO4/SiO2	Mn	25	Li	3	W	74	SiO2	11	0.37	0.185	40	40	20	850	15	6.0	7.2	1.8	0.5	4	17.75	5.71	0.91	4.8	12.27	2.13	32.17	5.13	27.04	69.13	12.0	650.0	0.11759009302101098	1.39	1.28	1.62	1.55	0.98	1.7
2648	Mn-Li2WO4/SiO2	Mn	25	Li	3	W	74	SiO2	11	0.37	0.185	40	40	20	850	20	8.0	9.6	2.4	0.38	4	18.2	6.46	1.13	5.33	12.15	2.08	35.49	6.21	29.29	66.76	11.43	650.0	0.1757395623430295	1.39	1.28	1.62	1.55	0.98	1.7
2649	Mn-Li2WO4/SiO2	Mn	25	Li	3	W	74	SiO2	11	0.37	0.185	40	40	20	850	10	4.0	5.1	0.9	0.75	6	11.38	4.2	0.78	3.42	7.76	1.38	36.91	6.85	30.05	68.19	12.13	650.0	0.05721000134836873	1.39	1.28	1.62	1.55	0.98	1.7
2650	Mn-Li2WO4/SiO2	Mn	25	Li	3	W	74	SiO2	11	0.37	0.185	40	40	20	850	15	6.0	7.7	1.3	0.5	6	11.54	4.79	1.09	3.7	7.36	1.29	41.51	9.45	32.06	63.78	11.18	650.0	0.09817041538098283	1.39	1.28	1.62	1.55	0.98	1.7
2651	Mn-Li2WO4/SiO2	Mn	25	Li	3	W	74	SiO2	11	0.37	0.185	40	40	20	850	20	8.0	10.3	1.7	0.38	6	12.76	6.12	1.64	4.48	6.93	1.28	47.96	12.85	35.11	54.31	10.03	650.0	0.16619161843491745	1.39	1.28	1.62	1.55	0.98	1.7
2652	Mn-Li2WO4/SiO2	Mn	25	Li	3	W	74	SiO2	11	0.37	0.185	40	40	20	850	10	7.0	2.0	1.0	0.75	2	34.0	4.3	0.91	3.39	24.33	5.42	12.65	2.68	9.97	71.56	15.94	650.0	0.05860251670557711	1.39	1.28	1.62	1.55	0.98	1.7
2653	Mn-Li2WO4/SiO2	Mn	25	Li	3	W	74	SiO2	11	0.37	0.185	40	40	20	850	15	10.5	3.0	1.5	0.5	2	36.81	4.79	1.08	3.71	22.86	4.98	13.01	2.93	10.08	62.1	13.53	650.0	0.09817041538098283	1.39	1.28	1.62	1.55	0.98	1.7
2654	Mn-Li2WO4/SiO2	Mn	25	Li	3	W	74	SiO2	11	0.37	0.185	40	40	20	850	20	14.0	4.0	2.0	0.38	2	35.84	5.91	1.54	4.37	23.08	5.1	16.49	4.3	12.19	64.4	14.23	650.0	0.1603116183405714	1.39	1.28	1.62	1.55	0.98	1.7
2655	Mn-Li2WO4/SiO2	Mn	25	Li	3	W	74	SiO2	11	0.37	0.185	40	40	20	850	10	7.0	2.3	0.8	0.75	3	22.99	4.0	1.21	2.79	15.09	3.46	17.4	5.26	12.14	65.64	15.05	650.0	0.05442932602700689	1.39	1.28	1.62	1.55	0.98	1.7
2656	Mn-Li2WO4/SiO2	Mn	25	Li	3	W	74	SiO2	11	0.37	0.185	40	40	20	850	15	10.5	3.4	1.1	0.5	3	25.48	7.96	2.49	5.47	11.33	3.5	31.24	9.77	21.47	44.47	13.74	650.0	0.16589384164185247	1.39	1.28	1.62	1.55	0.98	1.7
2657	Mn-Li2WO4/SiO2	Mn	25	Li	3	W	74	SiO2	11	0.37	0.185	40	40	20	850	20	14.0	4.5	1.5	0.38	3	26.84	10.39	3.24	7.15	10.17	3.81	38.71	12.07	26.64	37.89	14.2	650.0	0.28869280287358745	1.39	1.28	1.62	1.55	0.98	1.7
2658	Mn-Li2WO4/SiO2	Mn	25	Li	3	W	74	SiO2	11	0.37	0.185	40	40	20	850	10	7.0	2.4	0.6	0.75	4	18.47	4.39	1.54	2.85	10.51	2.72	23.77	8.34	15.43	56.9	14.73	650.0	0.05985702518764891	1.39	1.28	1.62	1.55	0.98	1.7
2659	Mn-Li2WO4/SiO2	Mn	25	Li	3	W	74	SiO2	11	0.37	0.185	40	40	20	850	15	10.5	3.6	0.9	0.5	4	21.47	7.77	1.78	5.99	8.15	3.58	36.19	8.29	27.9	37.96	16.67	650.0	0.1617694574809277	1.39	1.28	1.62	1.55	0.98	1.7
2660	Mn-Li2WO4/SiO2	Mn	25	Li	3	W	74	SiO2	11	0.37	0.185	40	40	20	850	20	14.0	4.8	1.2	0.38	4	14.24	7.44	2.03	5.41	3.94	2.6	52.25	14.26	37.99	27.67	18.26	650.0	0.2034555344807112	1.39	1.28	1.62	1.55	0.98	1.7
2661	Mn-Li2WO4/SiO2	Mn	25	Li	3	W	74	SiO2	11	0.37	0.185	40	40	20	850	10	7.0	2.6	0.4	0.75	6	11.81	1.47	0.82	0.65	4.78	4.11	12.45	6.94	5.5	40.47	34.8	650.0	0.019745487538277633	1.39	1.28	1.62	1.55	0.98	1.7
2662	Mn-Li2WO4/SiO2	Mn	25	Li	3	W	74	SiO2	11	0.37	0.185	40	40	20	850	15	10.5	3.9	0.6	0.5	6	13.54	7.5	2.45	5.05	3.04	3.29	55.39	18.09	37.3	22.45	24.3	650.0	0.1559230829394236	1.39	1.28	1.62	1.55	0.98	1.7
2663	Mn-Li2WO4/SiO2	Mn	25	Li	3	W	74	SiO2	11	0.37	0.185	40	40	20	850	20	14.0	5.1	0.9	0.38	6	13.33	7.88	2.73	5.15	1.64	3.49	59.11	20.48	38.63	12.3	26.18	650.0	0.2159950290410708	1.39	1.28	1.62	1.55	0.98	1.7
2664	Mn-Li2WO4/SiO2	Mn	25	Li	3	W	74	SiO2	11	0.37	0.185	40	40	20	800	10	1.5	5.7	2.8	0.75	2	33.81	7.09	1.19	5.9	21.16	6.59	20.97	3.52	17.45	62.59	19.49	650.0	0.09805187111316029	1.39	1.28	1.62	1.55	0.98	1.7
2665	Mn-Li2WO4/SiO2	Mn	25	Li	3	W	74	SiO2	11	0.37	0.185	40	40	20	800	15	2.3	8.5	4.3	0.5	2	34.63	7.66	1.32	6.34	20.99	6.42	22.12	3.81	18.31	60.61	18.54	650.0	0.15938553781849701	1.39	1.28	1.62	1.55	0.98	1.7
2666	Mn-Li2WO4/SiO2	Mn	25	Li	3	W	74	SiO2	11	0.37	0.185	40	40	20	800	20	3.0	11.3	5.7	0.38	2	35.51	8.18	1.47	6.71	21.01	6.16	23.04	4.14	18.9	59.17	17.35	650.0	0.22457907149214568	1.39	1.28	1.62	1.55	0.98	1.7
2667	Mn-Li2WO4/SiO2	Mn	25	Li	3	W	74	SiO2	11	0.37	0.185	40	40	20	800	10	1.5	6.4	2.1	0.75	3	27.9	7.12	1.21	5.91	13.94	3.48	25.52	4.34	21.18	49.96	12.47	650.0	0.09848246479794047	1.39	1.28	1.62	1.55	0.98	1.7
2668	Mn-Li2WO4/SiO2	Mn	25	Li	3	W	74	SiO2	11	0.37	0.185	40	40	20	800	15	2.3	9.6	3.2	0.5	3	25.31	8.25	1.61	6.64	14.01	3.4	32.6	6.36	26.23	55.35	13.43	650.0	0.17220539810682348	1.39	1.28	1.62	1.55	0.98	1.7
2669	Mn-Li2WO4/SiO2	Mn	25	Li	3	W	74	SiO2	11	0.37	0.185	40	40	20	800	20	3.0	12.8	4.3	0.38	3	23.88	9.04	1.89	7.15	13.85	3.36	37.86	7.91	29.94	58.0	14.07	650.0	0.24934299091002843	1.39	1.28	1.62	1.55	0.98	1.7
2670	Mn-Li2WO4/SiO2	Mn	25	Li	3	W	74	SiO2	11	0.37	0.185	40	40	20	800	10	1.5	6.8	1.7	0.75	4	19.21	7.59	1.56	6.03	10.08	2.31	39.51	8.12	31.39	52.47	12.02	650.0	0.1052466507841897	1.39	1.28	1.62	1.55	0.98	1.7
2671	Mn-Li2WO4/SiO2	Mn	25	Li	3	W	74	SiO2	11	0.37	0.185	40	40	20	800	15	2.3	10.2	2.6	0.5	4	19.8	9.02	2.24	6.78	9.43	2.29	45.56	11.31	34.24	47.63	11.57	650.0	0.1890609676924668	1.39	1.28	1.62	1.55	0.98	1.7
2672	Mn-Li2WO4/SiO2	Mn	25	Li	3	W	74	SiO2	11	0.37	0.185	40	40	20	800	20	3.0	13.6	3.4	0.38	4	19.97	10.02	2.75	7.27	9.13	2.32	50.18	13.77	36.4	45.72	11.62	650.0	0.2778493751975397	1.39	1.28	1.62	1.55	0.98	1.7
2673	Mn-Li2WO4/SiO2	Mn	25	Li	3	W	74	SiO2	11	0.37	0.185	40	40	20	800	10	1.5	7.3	1.2	0.75	6	16.08	8.71	2.37	6.34	5.58	1.54	54.17	14.74	39.43	34.7	9.58	650.0	0.1215052445481359	1.39	1.28	1.62	1.55	0.98	1.7
2674	Mn-Li2WO4/SiO2	Mn	25	Li	3	W	74	SiO2	11	0.37	0.185	40	40	20	800	15	2.3	10.9	1.8	0.5	6	16.85	10.93	3.43	7.5	4.63	1.67	64.87	20.36	44.51	27.48	9.91	650.0	0.2314952170886264	1.39	1.28	1.62	1.55	0.98	1.7
2675	Mn-Li2WO4/SiO2	Mn	25	Li	3	W	74	SiO2	11	0.37	0.185	40	40	20	800	20	3.0	14.6	2.4	0.38	6	18.32	12.43	4.07	8.36	3.91	1.68	67.85	22.22	45.63	21.34	9.17	650.0	0.3492939801419954	1.39	1.28	1.62	1.55	0.98	1.7
2676	Mn-Li2WO4/SiO2	Mn	25	Li	3	W	74	SiO2	11	0.37	0.185	40	40	20	800	10	4.0	4.0	2.0	0.75	2	34.28	7.61	1.41	6.2	21.39	6.44	22.2	4.11	18.09	62.4	18.79	650.0	0.10553525107391687	1.39	1.28	1.62	1.55	0.98	1.7
2677	Mn-Li2WO4/SiO2	Mn	25	Li	3	W	74	SiO2	11	0.37	0.185	40	40	20	800	15	6.0	6.0	3.0	0.5	2	34.49	8.39	1.66	6.73	20.76	6.16	24.33	4.81	19.51	60.19	17.86	650.0	0.17525949992194811	1.39	1.28	1.62	1.55	0.98	1.7
2678	Mn-Li2WO4/SiO2	Mn	25	Li	3	W	74	SiO2	11	0.37	0.185	40	40	20	800	20	8.0	8.0	4.0	0.38	2	35.85	8.5	1.71	6.79	20.42	6.02	23.71	4.77	18.94	56.96	16.79	650.0	0.233766351859515	1.39	1.28	1.62	1.55	0.98	1.7
2679	Mn-Li2WO4/SiO2	Mn	25	Li	3	W	74	SiO2	11	0.37	0.185	40	40	20	800	10	4.0	4.5	1.5	0.75	3	25.03	8.58	1.95	6.63	13.1	3.57	34.28	7.79	26.49	52.34	14.26	650.0	0.1196078841126574	1.39	1.28	1.62	1.55	0.98	1.7
2680	Mn-Li2WO4/SiO2	Mn	25	Li	3	W	74	SiO2	11	0.37	0.185	40	40	20	800	15	6.0	6.8	2.3	0.5	3	26.56	10.55	2.8	7.75	11.97	3.58	39.72	10.54	29.18	45.07	13.48	650.0	0.2229807520667265	1.39	1.28	1.62	1.55	0.98	1.7
2681	Mn-Li2WO4/SiO2	Mn	25	Li	3	W	74	SiO2	11	0.37	0.185	40	40	20	800	20	8.0	9.0	3.0	0.38	3	27.69	11.79	3.47	8.32	11.41	3.58	42.58	12.53	30.05	41.21	12.93	650.0	0.3301311860984626	1.39	1.28	1.62	1.55	0.98	1.7
2682	Mn-Li2WO4/SiO2	Mn	25	Li	3	W	74	SiO2	11	0.37	0.185	40	40	20	800	10	4.0	4.8	1.2	0.75	4	20.11	10.26	2.76	7.5	8.61	2.67	51.02	13.72	37.29	42.81	13.28	650.0	0.14433811392033882	1.39	1.28	1.62	1.55	0.98	1.7
2683	Mn-Li2WO4/SiO2	Mn	25	Li	3	W	74	SiO2	11	0.37	0.185	40	40	20	800	15	6.0	7.2	1.8	0.5	4	22.31	13.11	3.81	9.3	7.14	2.79	58.76	17.08	41.69	32.0	12.51	650.0	0.28105447027395347	1.39	1.28	1.62	1.55	0.98	1.7
2684	Mn-Li2WO4/SiO2	Mn	25	Li	3	W	74	SiO2	11	0.37	0.185	40	40	20	800	20	8.0	9.6	2.4	0.38	4	24.17	14.54	4.46	10.08	6.56	2.83	60.16	18.45	41.7	27.14	11.71	650.0	0.41347830466371693	1.39	1.28	1.62	1.55	0.98	1.7
2685	Mn-Li2WO4/SiO2	Mn	25	Li	3	W	74	SiO2	11	0.37	0.185	40	40	20	800	10	4.0	5.1	0.9	0.75	6	17.42	12.51	3.6	8.91	3.57	1.93	71.81	20.67	51.15	20.49	11.08	650.0	0.17819424649322424	1.39	1.28	1.62	1.55	0.98	1.7
2686	Mn-Li2WO4/SiO2	Mn	25	Li	3	W	74	SiO2	11	0.37	0.185	40	40	20	800	15	6.0	7.7	1.3	0.5	6	18.59	13.9	4.48	9.42	2.77	2.21	74.77	24.1	50.67	14.9	11.89	650.0	0.29932154910881253	1.39	1.28	1.62	1.55	0.98	1.7
2687	Mn-Li2WO4/SiO2	Mn	25	Li	3	W	74	SiO2	11	0.37	0.185	40	40	20	800	20	8.0	10.3	1.7	0.38	6	17.61	14.21	4.98	9.23	2.3	2.49	80.69	28.28	52.41	13.06	14.14	650.0	0.40333614842951976	1.39	1.28	1.62	1.55	0.98	1.7
2688	Mn-Li2WO4/SiO2	Mn	25	Li	3	W	74	SiO2	11	0.37	0.185	40	40	20	800	10	7.0	2.0	1.0	0.75	2	40.97	16.66	4.0	12.66	13.7	7.68	40.66	9.76	30.9	33.44	18.75	650.0	0.24298874665837858	1.39	1.28	1.62	1.55	0.98	1.7
2689	Mn-Li2WO4/SiO2	Mn	25	Li	3	W	74	SiO2	11	0.37	0.185	40	40	20	800	15	10.5	3.0	1.5	0.5	2	42.5	18.81	4.67	14.14	12.04	7.7	44.26	10.99	33.27	28.33	18.12	650.0	0.4167561982274724	1.39	1.28	1.62	1.55	0.98	1.7
2690	Mn-Li2WO4/SiO2	Mn	25	Li	3	W	74	SiO2	11	0.37	0.185	40	40	20	800	20	14.0	4.0	2.0	0.38	2	38.76	17.05	5.55	11.5	11.9	7.65	43.99	14.32	29.67	30.7	19.74	650.0	0.4919267614516785	1.39	1.28	1.62	1.55	0.98	1.7
2691	Mn-Li2WO4/SiO2	Mn	25	Li	3	W	74	SiO2	11	0.37	0.185	40	40	20	800	10	7.0	2.3	0.8	0.75	3	32.55	18.22	4.39	13.83	6.41	5.49	55.98	13.49	42.49	19.69	16.87	650.0	0.2681832947354602	1.39	1.28	1.62	1.55	0.98	1.7
2692	Mn-Li2WO4/SiO2	Mn	25	Li	3	W	74	SiO2	11	0.37	0.185	40	40	20	800	15	10.5	3.4	1.1	0.5	3	30.23	16.17	5.15	11.02	6.12	4.25	53.49	17.04	36.45	20.24	14.06	650.0	0.3527584946766506	1.39	1.28	1.62	1.55	0.98	1.7
2693	Mn-Li2WO4/SiO2	Mn	25	Li	3	W	74	SiO2	11	0.37	0.185	40	40	20	800	20	14.0	4.5	1.5	0.38	3	26.54	14.08	5.43	8.65	5.02	5.12	53.05	20.46	32.59	18.91	19.29	650.0	0.399351461125097	1.39	1.28	1.62	1.55	0.98	1.7
2694	Mn-Li2WO4/SiO2	Mn	25	Li	3	W	74	SiO2	11	0.37	0.185	40	40	20	800	10	7.0	2.4	0.6	0.75	4	28.06	16.75	4.48	12.27	4.42	3.92	59.69	15.97	43.73	15.75	13.97	650.0	0.24442940950338418	1.39	1.28	1.62	1.55	0.98	1.7
2695	Mn-Li2WO4/SiO2	Mn	25	Li	3	W	74	SiO2	11	0.37	0.185	40	40	20	800	15	10.5	3.6	0.9	0.5	4	24.72	14.99	4.73	10.26	4.68	3.17	60.64	19.13	41.5	18.93	12.82	650.0	0.32480257871764784	1.39	1.28	1.62	1.55	0.98	1.7
2696	Mn-Li2WO4/SiO2	Mn	25	Li	3	W	74	SiO2	11	0.37	0.185	40	40	20	800	20	14.0	4.8	1.2	0.38	4	20.63	12.21	5.45	6.76	2.79	3.8	59.19	26.42	32.77	13.52	18.42	650.0	0.34269101855256306	1.39	1.28	1.62	1.55	0.98	1.7
2697	Mn-Li2WO4/SiO2	Mn	25	Li	3	W	74	SiO2	11	0.37	0.185	40	40	20	800	10	7.0	2.6	0.4	0.75	6	21.01	15.13	4.41	10.72	2.34	2.79	72.01	20.99	51.02	11.14	13.28	650.0	0.21873268267534116	1.39	1.28	1.62	1.55	0.98	1.7
2698	Mn-Li2WO4/SiO2	Mn	25	Li	3	W	74	SiO2	11	0.37	0.185	40	40	20	800	15	10.5	3.9	0.6	0.5	6	17.44	11.79	4.97	6.82	2.28	1.79	67.6	28.5	39.11	13.07	10.26	650.0	0.2508997014348316	1.39	1.28	1.62	1.55	0.98	1.7
2699	Mn-Li2WO4/SiO2	Mn	25	Li	3	W	74	SiO2	11	0.37	0.185	40	40	20	800	20	14.0	5.1	0.9	0.38	6	13.89	10.22	5.07	5.15	0.67	2.35	73.58	36.5	37.08	4.82	16.92	650.0	0.28370513851132995	1.39	1.28	1.62	1.55	0.98	1.7
2700	Mn-Li2WO4/SiO2	Mn	25	Li	3	W	74	SiO2	11	0.37	0.185	40	40	20	775	10	1.5	5.7	2.8	0.75	2	33.53	7.91	1.61	6.3	19.95	6.5	23.59	4.8	18.79	59.5	19.39	650.0	0.1098717683397542	1.39	1.28	1.62	1.55	0.98	1.7
2701	Mn-Li2WO4/SiO2	Mn	25	Li	3	W	74	SiO2	11	0.37	0.185	40	40	20	775	15	2.3	8.5	4.3	0.5	2	34.68	8.45	1.79	6.66	20.04	6.44	24.37	5.16	19.2	57.79	18.57	650.0	0.17656982973514335	1.39	1.28	1.62	1.55	0.98	1.7
2702	Mn-Li2WO4/SiO2	Mn	25	Li	3	W	74	SiO2	11	0.37	0.185	40	40	20	775	20	3.0	11.3	5.7	0.38	2	34.92	8.76	1.98	6.78	20.04	6.44	25.09	5.67	19.42	57.39	18.44	650.0	0.24125470676816868	1.39	1.28	1.62	1.55	0.98	1.7
2703	Mn-Li2WO4/SiO2	Mn	25	Li	3	W	74	SiO2	11	0.37	0.185	40	40	20	775	10	1.5	6.4	2.1	0.75	3	26.81	8.28	1.93	6.35	12.71	3.6	30.88	7.2	23.69	47.41	13.43	650.0	0.11523963733118354	1.39	1.28	1.62	1.55	0.98	1.7
2704	Mn-Li2WO4/SiO2	Mn	25	Li	3	W	74	SiO2	11	0.37	0.185	40	40	20	775	15	2.3	9.6	3.2	0.5	3	26.36	9.5	2.49	7.01	12.73	3.56	36.04	9.45	26.59	48.29	13.51	650.0	0.1996406705644218	1.39	1.28	1.62	1.55	0.98	1.7
2705	Mn-Li2WO4/SiO2	Mn	25	Li	3	W	74	SiO2	11	0.37	0.185	40	40	20	775	20	3.0	12.8	4.3	0.38	3	25.99	10.25	2.85	7.4	12.59	3.45	39.44	10.97	28.47	48.44	13.27	650.0	0.28458462794658723	1.39	1.28	1.62	1.55	0.98	1.7
2706	Mn-Li2WO4/SiO2	Mn	25	Li	3	W	74	SiO2	11	0.37	0.185	40	40	20	775	10	1.5	6.8	1.7	0.75	4	20.8	9.28	2.56	6.72	8.89	2.53	44.62	12.31	32.31	42.74	12.16	650.0	0.1298564613448659	1.39	1.28	1.62	1.55	0.98	1.7
2707	Mn-Li2WO4/SiO2	Mn	25	Li	3	W	74	SiO2	11	0.37	0.185	40	40	20	775	15	2.3	10.2	2.6	0.5	4	19.08	11.49	3.58	7.91	8.1	2.58	60.22	18.76	41.46	42.45	13.52	650.0	0.2441092920146116	1.39	1.28	1.62	1.55	0.98	1.7
2708	Mn-Li2WO4/SiO2	Mn	25	Li	3	W	74	SiO2	11	0.37	0.185	40	40	20	775	20	3.0	13.6	3.4	0.38	4	20.65	12.38	4.05	8.33	7.6	2.5	59.95	19.61	40.34	36.8	12.11	650.0	0.34779185158510256	1.39	1.28	1.62	1.55	0.98	1.7
2709	Mn-Li2WO4/SiO2	Mn	25	Li	3	W	74	SiO2	11	0.37	0.185	40	40	20	775	10	1.5	7.3	1.2	0.75	6	17.23	11.18	3.54	7.64	4.42	1.72	64.89	20.55	44.34	25.65	9.98	650.0	0.1580777814988469	1.39	1.28	1.62	1.55	0.98	1.7
2710	Mn-Li2WO4/SiO2	Mn	25	Li	3	W	74	SiO2	11	0.37	0.185	40	40	20	775	15	2.3	10.9	1.8	0.5	6	16.43	12.26	4.13	8.13	3.84	1.74	74.62	25.14	49.48	23.37	10.59	650.0	0.261584580500047	1.39	1.28	1.62	1.55	0.98	1.7
2711	Mn-Li2WO4/SiO2	Mn	25	Li	3	W	74	SiO2	11	0.37	0.185	40	40	20	775	20	3.0	14.6	2.4	0.38	6	15.92	10.25	4.37	5.88	3.74	1.89	64.38	27.45	36.93	23.49	11.87	650.0	0.28458462794658723	1.39	1.28	1.62	1.55	0.98	1.7
2712	Mn-Li2WO4/SiO2	Mn	25	Li	3	W	74	SiO2	11	0.37	0.185	40	40	20	775	10	4.0	4.0	2.0	0.75	2	34.64	9.33	2.35	6.98	19.5	6.72	26.93	6.78	20.15	56.29	19.4	650.0	0.13059152577350208	1.39	1.28	1.62	1.55	0.98	1.7
2713	Mn-Li2WO4/SiO2	Mn	25	Li	3	W	74	SiO2	11	0.37	0.185	40	40	20	775	15	6.0	6.0	3.0	0.5	2	35.73	10.66	3.01	7.65	18.84	6.44	29.83	8.42	21.41	52.73	18.02	650.0	0.22544174012823756	1.39	1.28	1.62	1.55	0.98	1.7
2714	Mn-Li2WO4/SiO2	Mn	25	Li	3	W	74	SiO2	11	0.37	0.185	40	40	20	775	20	8.0	8.0	4.0	0.38	2	35.7	11.44	3.31	8.13	18.57	6.27	32.04	9.27	22.77	52.02	17.56	650.0	0.3197102568097631	1.39	1.28	1.62	1.55	0.98	1.7
2715	Mn-Li2WO4/SiO2	Mn	25	Li	3	W	74	SiO2	11	0.37	0.185	40	40	20	775	10	4.0	4.5	1.5	0.75	3	27.42	11.42	3.29	8.13	11.26	3.91	41.65	12.0	29.65	41.06	14.26	650.0	0.16168544999071893	1.39	1.28	1.62	1.55	0.98	1.7
2716	Mn-Li2WO4/SiO2	Mn	25	Li	3	W	74	SiO2	11	0.37	0.185	40	40	20	775	15	6.0	6.8	2.3	0.5	3	27.38	13.79	4.1	9.69	9.92	3.81	50.37	14.97	35.39	36.23	13.92	650.0	0.29676801153251553	1.39	1.28	1.62	1.55	0.98	1.7
2717	Mn-Li2WO4/SiO2	Mn	25	Li	3	W	74	SiO2	11	0.37	0.185	40	40	20	775	20	8.0	9.0	3.0	0.38	3	25.21	13.34	4.32	9.02	9.79	3.5	52.92	17.14	35.78	38.83	13.88	650.0	0.3767836044113894	1.39	1.28	1.62	1.55	0.98	1.7
2718	Mn-Li2WO4/SiO2	Mn	25	Li	3	W	74	SiO2	11	0.37	0.185	40	40	20	775	10	4.0	4.8	1.2	0.75	4	21.98	13.36	3.78	9.58	7.12	2.81	60.78	17.2	43.59	32.39	12.78	650.0	0.1912114443938082	1.39	1.28	1.62	1.55	0.98	1.7
2719	Mn-Li2WO4/SiO2	Mn	25	Li	3	W	74	SiO2	11	0.37	0.185	40	40	20	775	15	6.0	7.2	1.8	0.5	4	20.24	12.32	4.18	8.14	6.4	2.57	60.87	20.65	40.22	31.62	12.7	650.0	0.26295272557677185	1.39	1.28	1.62	1.55	0.98	1.7
2720	Mn-Li2WO4/SiO2	Mn	25	Li	3	W	74	SiO2	11	0.37	0.185	40	40	20	775	20	8.0	9.6	2.4	0.38	4	17.74	11.2	4.47	6.73	4.83	3.08	63.13	25.2	37.94	27.23	17.36	650.0	0.31258825260517625	1.39	1.28	1.62	1.55	0.98	1.7
2721	Mn-Li2WO4/SiO2	Mn	25	Li	3	W	74	SiO2	11	0.37	0.185	40	40	20	775	10	4.0	5.1	0.9	0.75	6	14.9	11.46	3.73	7.73	3.4	1.82	76.91	25.03	51.88	22.82	12.21	650.0	0.16228767824546192	1.39	1.28	1.62	1.55	0.98	1.7
2722	Mn-Li2WO4/SiO2	Mn	25	Li	3	W	74	SiO2	11	0.37	0.185	40	40	20	775	15	6.0	7.7	1.3	0.5	6	12.74	10.31	4.01	6.3	2.81	1.92	80.93	31.48	49.45	22.06	15.07	650.0	0.21762181171635922	1.39	1.28	1.62	1.55	0.98	1.7
2723	Mn-Li2WO4/SiO2	Mn	25	Li	3	W	74	SiO2	11	0.37	0.185	40	40	20	775	20	8.0	10.3	1.7	0.38	6	10.88	9.09	4.07	5.02	0.96	2.16	83.55	37.41	46.14	8.82	19.85	650.0	0.25078994698506446	1.39	1.28	1.62	1.55	0.98	1.7
2724	Mn-Li2WO4/SiO2	Mn	25	Li	3	W	74	SiO2	11	0.37	0.185	40	40	20	775	10	7.0	2.0	1.0	0.75	2	34.39	14.06	4.16	9.9	11.12	8.29	40.88	12.1	28.79	32.33	24.11	650.0	0.20202774352165653	1.39	1.28	1.62	1.55	0.98	1.7
2725	Mn-Li2WO4/SiO2	Mn	25	Li	3	W	74	SiO2	11	0.37	0.185	40	40	20	775	15	10.5	3.0	1.5	0.5	2	29.44	14.19	4.54	9.65	4.61	8.22	48.2	15.42	32.78	15.66	27.92	650.0	0.30606927233812364	1.39	1.28	1.62	1.55	0.98	1.7
2726	Mn-Li2WO4/SiO2	Mn	25	Li	3	W	74	SiO2	11	0.37	0.185	40	40	20	775	20	14.0	4.0	2.0	0.38	2	24.82	13.39	5.11	8.28	3.47	6.06	53.95	20.59	33.36	13.98	24.42	650.0	0.37830237801352096	1.39	1.28	1.62	1.55	0.98	1.7
2727	Mn-Li2WO4/SiO2	Mn	25	Li	3	W	74	SiO2	11	0.37	0.185	40	40	20	775	10	7.0	2.3	0.8	0.75	3	23.88	12.81	4.82	7.99	4.22	6.43	53.64	20.18	33.46	17.67	26.93	650.0	0.18277405406449024	1.39	1.28	1.62	1.55	0.98	1.7
2728	Mn-Li2WO4/SiO2	Mn	25	Li	3	W	74	SiO2	11	0.37	0.185	40	40	20	775	15	10.5	3.4	1.1	0.5	3	17.91	11.6	4.99	6.61	0.65	4.18	64.77	27.86	36.91	3.63	23.34	650.0	0.2465964326889872	1.39	1.28	1.62	1.55	0.98	1.7
2729	Mn-Li2WO4/SiO2	Mn	25	Li	3	W	74	SiO2	11	0.37	0.185	40	40	20	775	20	14.0	4.5	1.5	0.38	3	14.51	9.87	4.62	5.25	0.35	2.94	68.02	31.84	36.18	2.41	20.26	650.0	0.27346608794677096	1.39	1.28	1.62	1.55	0.98	1.7
2730	Mn-Li2WO4/SiO2	Mn	25	Li	3	W	74	SiO2	11	0.37	0.185	40	40	20	775	10	7.0	2.4	0.6	0.75	4	19.5	11.16	4.6	6.56	2.41	4.82	57.23	23.59	33.64	12.36	24.72	650.0	0.15777758261581962	1.39	1.28	1.62	1.55	0.98	1.7
2731	Mn-Li2WO4/SiO2	Mn	25	Li	3	W	74	SiO2	11	0.37	0.185	40	40	20	775	15	10.5	3.6	0.9	0.5	4	14.55	10.61	4.77	5.84	0.14	3.3	72.92	32.78	40.14	0.96	22.68	650.0	0.2243227337766602	1.39	1.28	1.62	1.55	0.98	1.7
2732	Mn-Li2WO4/SiO2	Mn	25	Li	3	W	74	SiO2	11	0.37	0.185	40	40	20	775	20	14.0	4.8	1.2	0.38	4	10.06	9.02	4.45	4.57	0.35	2.3	89.66	44.23	45.43	3.48	22.86	650.0	0.24876443117429842	1.39	1.28	1.62	1.55	0.98	1.7
2733	Mn-Li2WO4/SiO2	Mn	25	Li	3	W	74	SiO2	11	0.37	0.185	40	40	20	775	10	7.0	2.6	0.4	0.75	6	13.87	9.64	4.5	5.14	1.15	3.52	69.5	32.44	37.06	8.29	25.38	650.0	0.1351579925177185	1.39	1.28	1.62	1.55	0.98	1.7
2734	Mn-Li2WO4/SiO2	Mn	25	Li	3	W	74	SiO2	11	0.37	0.185	40	40	20	775	15	10.5	3.9	0.6	0.5	6	10.14	7.55	3.91	3.64	0.46	1.79	74.46	38.56	35.9	4.54	17.65	650.0	0.15700445630991505	1.39	1.28	1.62	1.55	0.98	1.7
2735	Mn-Li2WO4/SiO2	Mn	25	Li	3	W	74	SiO2	11	0.37	0.185	40	40	20	775	20	14.0	5.1	0.9	0.38	6	9.47	6.39	3.73	2.66	0.85	1.29	67.48	39.39	28.09	8.98	13.62	650.0	0.17377097527483687	1.39	1.28	1.62	1.55	0.98	1.7
2736	Mn-Li2WO4/SiO2	Mn	25	Li	3	W	74	SiO2	11	0.37	0.185	40	40	20	750	10	1.5	5.7	2.8	0.75	2	33.62	8.45	2.13	6.32	19.59	6.57	25.13	6.34	18.8	58.27	19.54	650.0	0.1177132198234289	1.39	1.28	1.62	1.55	0.98	1.7
2737	Mn-Li2WO4/SiO2	Mn	25	Li	3	W	74	SiO2	11	0.37	0.185	40	40	20	750	15	2.3	8.5	4.3	0.5	2	34.59	9.34	2.52	6.82	19.19	6.46	27.0	7.29	19.72	55.48	18.68	650.0	0.19610788095077641	1.39	1.28	1.62	1.55	0.98	1.7
2738	Mn-Li2WO4/SiO2	Mn	25	Li	3	W	74	SiO2	11	0.37	0.185	40	40	20	750	20	3.0	11.3	5.7	0.38	2	35.76	9.44	2.62	6.82	19.03	6.35	26.4	7.33	19.07	53.22	17.76	650.0	0.2609409777189963	1.39	1.28	1.62	1.55	0.98	1.7
2739	Mn-Li2WO4/SiO2	Mn	25	Li	3	W	74	SiO2	11	0.37	0.185	40	40	20	750	10	1.5	6.4	2.1	0.75	3	28.37	9.41	2.86	6.55	11.72	3.65	33.17	10.08	23.09	41.31	12.87	650.0	0.1317684724091932	1.39	1.28	1.62	1.55	0.98	1.7
2740	Mn-Li2WO4/SiO2	Mn	25	Li	3	W	74	SiO2	11	0.37	0.185	40	40	20	750	15	2.3	9.6	3.2	0.5	3	24.18	10.92	3.56	7.36	11.29	3.68	45.16	14.72	30.44	46.69	15.22	650.0	0.2312706871978489	1.39	1.28	1.62	1.55	0.98	1.7
2741	Mn-Li2WO4/SiO2	Mn	25	Li	3	W	74	SiO2	11	0.37	0.185	40	40	20	750	20	3.0	12.8	4.3	0.38	3	23.76	11.07	3.84	7.23	10.68	3.43	46.59	16.16	30.43	44.95	14.44	650.0	0.308738533096165	1.39	1.28	1.62	1.55	0.98	1.7
2742	Mn-Li2WO4/SiO2	Mn	25	Li	3	W	74	SiO2	11	0.37	0.185	40	40	20	750	10	1.5	6.8	1.7	0.75	4	20.73	10.59	3.47	7.12	7.7	2.54	51.09	16.74	34.35	37.14	12.25	650.0	0.14925020432115288	1.39	1.28	1.62	1.55	0.98	1.7
2743	Mn-Li2WO4/SiO2	Mn	25	Li	3	W	74	SiO2	11	0.37	0.185	40	40	20	750	15	2.3	10.2	2.6	0.5	4	17.36	9.51	4.01	5.5	6.42	3.1	54.78	23.1	31.68	36.98	17.86	650.0	0.1998616772500989	1.39	1.28	1.62	1.55	0.98	1.7
2744	Mn-Li2WO4/SiO2	Mn	25	Li	3	W	74	SiO2	11	0.37	0.185	40	40	20	750	20	3.0	13.6	3.4	0.38	4	13.85	9.24	3.9	5.34	3.68	4.22	66.71	28.16	38.56	26.57	30.47	650.0	0.25513559493802745	1.39	1.28	1.62	1.55	0.98	1.7
