Repository: jimmmmmmmyzzy/SR-in-Heterogeneous-Catalysis

# Towards distilling 'physical laws' in heterogeneous catalysis with symbolic regression

File: OCM_dataset_modified.csv (part 15 of 64)
	Name	M1	M1_atom_number	M2	M2_atom_number	M3	M3_atom_number	Support 	Support_ID	M2_mol	M3_mol	M1_mol%	M2_mol%	M3_mol%	Temp	Total_flow	Ar_flow	CH4_flow	O2_flow	CT	CH4/O2	CH4_conv	C2y	C2H6y	C2H4y	COy	CO2y	C2s	C2H6s	C2H4s	COs	CO2s	BET_surface_area	rate_constant	radii_M1	radii_M2	radii_M3	chi_M1	chi_M2	chi_M3
2745	Mn-Li2WO4/SiO2	Mn	25	Li	3	W	74	SiO2	11	0.37	0.185	40	40	20	750	10	1.5	7.3	1.2	0.75	6	12.31	8.25	3.55	4.7	2.94	2.95	67.02	28.84	38.18	23.88	23.96	650.0	0.11480359873788232	1.39	1.28	1.62	1.55	0.98	1.7
2746	Mn-Li2WO4/SiO2	Mn	25	Li	3	W	74	SiO2	11	0.37	0.185	40	40	20	750	15	2.3	10.9	1.8	0.5	6	8.77	7.67	3.45	4.22	0.94	3.02	87.46	39.34	48.12	10.72	34.44	650.0	0.15960214040710965	1.39	1.28	1.62	1.55	0.98	1.7
2747	Mn-Li2WO4/SiO2	Mn	25	Li	3	W	74	SiO2	11	0.37	0.185	40	40	20	750	20	3.0	14.6	2.4	0.38	6	9.76	6.77	3.24	3.53	0.67	2.01	69.36	33.2	36.17	6.86	20.59	650.0	0.18447533599865545	1.39	1.28	1.62	1.55	0.98	1.7
2748	Mn-Li2WO4/SiO2	Mn	25	Li	3	W	74	SiO2	11	0.37	0.185	40	40	20	750	10	4.0	4.0	2.0	0.75	2	34.24	10.57	3.26	7.31	17.77	6.42	30.87	9.52	21.35	51.9	18.75	650.0	0.1489519861733355	1.39	1.28	1.62	1.55	0.98	1.7
2749	Mn-Li2WO4/SiO2	Mn	25	Li	3	W	74	SiO2	11	0.37	0.185	40	40	20	750	15	6.0	6.0	3.0	0.5	2	33.1	11.02	3.67	7.35	16.35	5.8	33.29	11.09	22.21	49.4	17.52	650.0	0.2335171212203912	1.39	1.28	1.62	1.55	0.98	1.7
2750	Mn-Li2WO4/SiO2	Mn	25	Li	3	W	74	SiO2	11	0.37	0.185	40	40	20	750	20	8.0	8.0	4.0	0.38	2	30.05	11.22	3.91	7.31	14.32	5.66	37.34	13.01	24.33	47.65	18.84	650.0	0.3131810173215846	1.39	1.28	1.62	1.55	0.98	1.7
2751	Mn-Li2WO4/SiO2	Mn	25	Li	3	W	74	SiO2	11	0.37	0.185	40	40	20	750	10	4.0	4.5	1.5	0.75	3	23.04	11.34	3.94	7.4	8.37	4.64	49.22	17.1	32.12	36.33	20.14	650.0	0.1604818088949118	1.39	1.28	1.62	1.55	0.98	1.7
2752	Mn-Li2WO4/SiO2	Mn	25	Li	3	W	74	SiO2	11	0.37	0.185	40	40	20	750	15	6.0	6.8	2.3	0.5	3	18.51	10.59	4.05	6.54	4.24	5.93	57.21	21.88	35.33	22.91	32.04	650.0	0.22387530648172932	1.39	1.28	1.62	1.55	0.98	1.7
2753	Mn-Li2WO4/SiO2	Mn	25	Li	3	W	74	SiO2	11	0.37	0.185	40	40	20	750	20	8.0	9.0	3.0	0.38	3	15.63	9.81	3.98	5.83	3.1	4.59	62.76	25.46	37.3	19.83	29.37	650.0	0.27171481529072244	1.39	1.28	1.62	1.55	0.98	1.7
2754	Mn-Li2WO4/SiO2	Mn	25	Li	3	W	74	SiO2	11	0.37	0.185	40	40	20	750	10	4.0	4.8	1.2	0.75	4	16.59	9.71	3.89	5.82	3.18	5.23	58.53	23.45	35.08	19.17	31.53	650.0	0.13619129822493803	1.39	1.28	1.62	1.55	0.98	1.7
2755	Mn-Li2WO4/SiO2	Mn	25	Li	3	W	74	SiO2	11	0.37	0.185	40	40	20	750	15	6.0	7.2	1.8	0.5	4	9.68	8.87	3.91	4.96	1.2	3.46	91.63	40.39	51.24	12.4	35.74	650.0	0.18576625496011182	1.39	1.28	1.62	1.55	0.98	1.7
2756	Mn-Li2WO4/SiO2	Mn	25	Li	3	W	74	SiO2	11	0.37	0.185	40	40	20	750	20	8.0	9.6	2.4	0.38	4	8.24	7.59	3.59	4.0	0.91	2.45	92.11	43.57	48.54	11.04	29.73	650.0	0.20772365286353228	1.39	1.28	1.62	1.55	0.98	1.7
2757	Mn-Li2WO4/SiO2	Mn	25	Li	3	W	74	SiO2	11	0.37	0.185	40	40	20	750	10	4.0	5.1	0.9	0.75	6	9.16	7.95	3.55	4.4	0.54	3.09	86.79	38.76	48.03	5.9	33.73	650.0	0.11045103774533936	1.39	1.28	1.62	1.55	0.98	1.7
2758	Mn-Li2WO4/SiO2	Mn	25	Li	3	W	74	SiO2	11	0.37	0.185	40	40	20	750	15	6.0	7.7	1.3	0.5	6	10.08	6.95	3.38	3.57	0.17	1.97	68.95	33.53	35.42	1.69	19.54	650.0	0.14406640579966323	1.39	1.28	1.62	1.55	0.98	1.7
2759	Mn-Li2WO4/SiO2	Mn	25	Li	3	W	74	SiO2	11	0.37	0.185	40	40	20	750	20	8.0	10.3	1.7	0.38	6	6.61	5.4	3.0	2.4	0.13	1.19	81.69	45.39	36.31	1.97	18.0	650.0	0.14608607876383903	1.39	1.28	1.62	1.55	0.98	1.7
2760	Mn-Li2WO4/SiO2	Mn	25	Li	3	W	74	SiO2	11	0.37	0.185	40	40	20	750	10	7.0	2.0	1.0	0.75	2	22.2	11.95	4.44	7.51	2.43	7.56	53.83	20.0	33.83	10.95	34.05	650.0	0.1696871347278349	1.39	1.28	1.62	1.55	0.98	1.7
2761	Mn-Li2WO4/SiO2	Mn	25	Li	3	W	74	SiO2	11	0.37	0.185	40	40	20	750	15	10.5	3.0	1.5	0.5	2	16.42	9.1	4.3	4.8	1.17	4.2	55.42	26.19	29.23	7.13	25.58	650.0	0.19082036960931636	1.39	1.28	1.62	1.55	0.98	1.7
2762	Mn-Li2WO4/SiO2	Mn	25	Li	3	W	74	SiO2	11	0.37	0.185	40	40	20	750	20	14.0	4.0	2.0	0.38	2	10.45	7.93	3.93	4.0	0.34	3.09	75.89	37.61	38.28	3.25	29.57	650.0	0.21742375970614977	1.39	1.28	1.62	1.55	0.98	1.7
2763	Mn-Li2WO4/SiO2	Mn	25	Li	3	W	74	SiO2	11	0.37	0.185	40	40	20	750	10	7.0	2.3	0.8	0.75	3	12.98	9.4	4.3	5.1	0.33	3.94	72.42	33.13	39.29	2.54	30.35	650.0	0.13162129725221025	1.39	1.28	1.62	1.55	0.98	1.7
2764	Mn-Li2WO4/SiO2	Mn	25	Li	3	W	74	SiO2	11	0.37	0.185	40	40	20	750	15	10.5	3.4	1.1	0.5	3	9.08	6.46	3.49	2.97	0.43	2.14	71.15	38.44	32.71	4.74	23.57	650.0	0.13356206738070242	1.39	1.28	1.62	1.55	0.98	1.7
2765	Mn-Li2WO4/SiO2	Mn	25	Li	3	W	74	SiO2	11	0.37	0.185	40	40	20	750	20	14.0	4.5	1.5	0.38	3	6.93	5.28	3.23	2.05	0.6	1.55	76.19	46.61	29.58	8.66	22.37	650.0	0.14275003908525202	1.39	1.28	1.62	1.55	0.98	1.7
2766	Mn-Li2WO4/SiO2	Mn	25	Li	3	W	74	SiO2	11	0.37	0.185	40	40	20	750	10	7.0	2.4	0.6	0.75	4	8.54	7.92	3.87	4.05	0.28	2.76	92.74	45.32	47.42	3.28	32.32	650.0	0.11001656209928545	1.39	1.28	1.62	1.55	0.98	1.7
2767	Mn-Li2WO4/SiO2	Mn	25	Li	3	W	74	SiO2	11	0.37	0.185	40	40	20	750	15	10.5	3.6	0.9	0.5	4	6.58	5.87	3.35	2.52	0.69	1.71	89.21	50.91	38.3	10.49	25.99	650.0	0.12098676085792495	1.39	1.28	1.62	1.55	0.98	1.7
2768	Mn-Li2WO4/SiO2	Mn	25	Li	3	W	74	SiO2	11	0.37	0.185	40	40	20	750	20	14.0	4.8	1.2	0.38	4	7.2	4.47	2.73	1.74	0.74	1.23	62.08	37.92	24.17	10.28	17.08	650.0	0.12034171501624823	1.39	1.28	1.62	1.55	0.98	1.7
2769	Mn-Li2WO4/SiO2	Mn	25	Li	3	W	74	SiO2	11	0.37	0.185	40	40	20	750	10	7.0	2.6	0.4	0.75	6	6.65	6.56	3.54	3.02	0.45	1.92	98.65	53.23	45.41	6.77	28.87	650.0	0.0904675558775659	1.39	1.28	1.62	1.55	0.98	1.7
2770	Mn-Li2WO4/SiO2	Mn	25	Li	3	W	74	SiO2	11	0.37	0.185	40	40	20	750	15	10.5	3.9	0.6	0.5	6	5.57	4.03	2.56	1.47	0.93	1.0	72.35	45.96	26.39	16.7	17.95	650.0	0.08226908671711008	1.39	1.28	1.62	1.55	0.98	1.7
2771	Mn-Li2WO4/SiO2	Mn	25	Li	3	W	74	SiO2	11	0.37	0.185	40	40	20	750	20	14.0	5.1	0.9	0.38	6	5.25	3.26	2.28	0.98	1.03	0.73	62.1	43.43	18.67	19.62	13.9	650.0	0.08721899629803732	1.39	1.28	1.62	1.55	0.98	1.7
2772	Mn-Li2WO4/SiO2	Mn	25	Li	3	W	74	SiO2	11	0.37	0.185	40	40	20	700	10	1.5	5.7	2.8	0.75	2	31.07	7.36	3.15	4.21	14.93	7.95	23.69	10.14	13.55	48.05	25.59	650.0	0.10193222955120834	1.39	1.28	1.62	1.55	0.98	1.7
2773	Mn-Li2WO4/SiO2	Mn	25	Li	3	W	74	SiO2	11	0.37	0.185	40	40	20	700	15	2.3	8.5	4.3	0.5	2	27.35	7.49	3.27	4.22	10.21	11.09	27.39	11.96	15.43	37.33	40.55	650.0	0.15570687840972822	1.39	1.28	1.62	1.55	0.98	1.7
2774	Mn-Li2WO4/SiO2	Mn	25	Li	3	W	74	SiO2	11	0.37	0.185	40	40	20	700	20	3.0	11.3	5.7	0.38	2	25.91	7.25	3.15	4.1	8.32	11.26	27.98	12.16	15.82	32.11	43.46	650.0	0.1980591697382812	1.39	1.28	1.62	1.55	0.98	1.7
2775	Mn-Li2WO4/SiO2	Mn	25	Li	3	W	74	SiO2	11	0.37	0.185	40	40	20	700	10	1.5	6.4	2.1	0.75	3	16.31	6.46	2.98	3.48	1.76	8.17	39.61	18.27	21.34	10.79	50.09	650.0	0.08904137825380161	1.39	1.28	1.62	1.55	0.98	1.7
2776	Mn-Li2WO4/SiO2	Mn	25	Li	3	W	74	SiO2	11	0.37	0.185	40	40	20	700	15	2.3	9.6	3.2	0.5	3	11.24	5.45	2.59	2.86	1.68	4.68	48.49	23.04	25.44	14.95	41.64	650.0	0.11208278176724971	1.39	1.28	1.62	1.55	0.98	1.7
2777	Mn-Li2WO4/SiO2	Mn	25	Li	3	W	74	SiO2	11	0.37	0.185	40	40	20	700	20	3.0	12.8	4.3	0.38	3	7.23	4.99	2.5	2.49	1.72	3.34	69.02	34.58	34.44	23.79	46.2	650.0	0.13470535991956134	1.39	1.28	1.62	1.55	0.98	1.7
2778	Mn-Li2WO4/SiO2	Mn	25	Li	3	W	74	SiO2	11	0.37	0.185	40	40	20	700	10	1.5	6.8	1.7	0.75	4	8.18	4.85	2.39	2.46	0.79	3.37	59.29	29.22	30.07	9.66	41.2	650.0	0.06628745632791049	1.39	1.28	1.62	1.55	0.98	1.7
2779	Mn-Li2WO4/SiO2	Mn	25	Li	3	W	74	SiO2	11	0.37	0.185	40	40	20	700	15	2.3	10.2	2.6	0.5	4	4.13	3.75	2.04	1.71	0.46	1.94	90.8	49.39	41.4	11.14	46.97	650.0	0.07644242564039548	1.39	1.28	1.62	1.55	0.98	1.7
2780	Mn-Li2WO4/SiO2	Mn	25	Li	3	W	74	SiO2	11	0.37	0.185	40	40	20	700	20	3.0	13.6	3.4	0.38	4	4.06	3.09	1.82	1.27	0.35	1.36	76.11	44.83	31.28	8.62	33.5	650.0	0.08259861379377033	1.39	1.28	1.62	1.55	0.98	1.7
2781	Mn-Li2WO4/SiO2	Mn	25	Li	3	W	74	SiO2	11	0.37	0.185	40	40	20	700	10	1.5	7.3	1.2	0.75	6	4.03	3.02	1.72	1.3	0.0	1.33	74.94	42.68	32.26	0.0	33.0	650.0	0.040887219081180204	1.39	1.28	1.62	1.55	0.98	1.7
2782	Mn-Li2WO4/SiO2	Mn	25	Li	3	W	74	SiO2	11	0.37	0.185	40	40	20	700	15	2.3	10.9	1.8	0.5	6	5.47	2.19	1.36	0.83	0.2	0.78	40.04	24.86	15.17	3.66	14.26	650.0	0.044286729371379716	1.39	1.28	1.62	1.55	0.98	1.7
2783	Mn-Li2WO4/SiO2	Mn	25	Li	3	W	74	SiO2	11	0.37	0.185	40	40	20	700	20	3.0	14.6	2.4	0.38	6	4.27	1.69	1.07	0.62	0.26	0.54	39.58	25.06	14.52	6.09	12.65	650.0	0.0448537752875223	1.39	1.28	1.62	1.55	0.98	1.7
2784	Mn-Li2WO4/SiO2	Mn	25	Li	3	W	74	SiO2	11	0.37	0.185	40	40	20	700	10	4.0	4.0	2.0	0.75	2	17.43	7.41	3.21	4.2	3.61	9.29	42.51	18.42	24.1	20.71	53.3	650.0	0.1026520553708476	1.39	1.28	1.62	1.55	0.98	1.7
2785	Mn-Li2WO4/SiO2	Mn	25	Li	3	W	74	SiO2	11	0.37	0.185	40	40	20	700	15	6.0	6.0	3.0	0.5	2	12.47	6.35	2.93	3.42	2.61	5.68	50.92	23.5	27.43	20.93	45.55	650.0	0.1312115141959877	1.39	1.28	1.62	1.55	0.98	1.7
2786	Mn-Li2WO4/SiO2	Mn	25	Li	3	W	74	SiO2	11	0.37	0.185	40	40	20	700	20	8.0	8.0	4.0	0.38	2	7.89	5.12	2.67	2.45	1.97	3.55	64.89	33.84	31.05	24.97	44.99	650.0	0.13830855457546334	1.39	1.28	1.62	1.55	0.98	1.7
2787	Mn-Li2WO4/SiO2	Mn	25	Li	3	W	74	SiO2	11	0.37	0.185	40	40	20	700	10	4.0	4.5	1.5	0.75	3	5.42	4.74	2.62	2.12	0.55	3.02	87.45	48.34	39.11	10.15	55.72	650.0	0.0647469208205027	1.39	1.28	1.62	1.55	0.98	1.7
2788	Mn-Li2WO4/SiO2	Mn	25	Li	3	W	74	SiO2	11	0.37	0.185	40	40	20	700	15	6.0	6.8	2.3	0.5	3	5.74	3.27	1.92	1.35	0.34	1.73	56.97	33.45	23.52	5.92	30.14	650.0	0.06649318758727137	1.39	1.28	1.62	1.55	0.98	1.7
2789	Mn-Li2WO4/SiO2	Mn	25	Li	3	W	74	SiO2	11	0.37	0.185	40	40	20	700	20	8.0	9.0	3.0	0.38	3	4.33	2.66	1.69	0.97	0.01	1.24	61.43	39.03	22.4	0.23	28.64	650.0	0.07094784627048178	1.39	1.28	1.62	1.55	0.98	1.7
2790	Mn-Li2WO4/SiO2	Mn	25	Li	3	W	74	SiO2	11	0.37	0.185	40	40	20	700	10	4.0	4.8	1.2	0.75	4	5.5	3.26	1.94	1.32	0.05	1.68	59.27	35.27	24.0	0.91	30.55	650.0	0.04419095812433891	1.39	1.28	1.62	1.55	0.98	1.7
2791	Mn-Li2WO4/SiO2	Mn	25	Li	3	W	74	SiO2	11	0.37	0.185	40	40	20	700	15	6.0	7.2	1.8	0.5	4	3.63	2.13	1.4	0.73	0.32	0.94	58.68	38.57	20.11	8.82	25.9	650.0	0.04306023710072643	1.39	1.28	1.62	1.55	0.98	1.7
2792	Mn-Li2WO4/SiO2	Mn	25	Li	3	W	74	SiO2	11	0.37	0.185	40	40	20	700	20	8.0	9.6	2.4	0.38	4	3.78	1.74	1.13	0.61	0.42	0.69	46.03	29.89	16.14	11.11	18.25	650.0	0.04619252433576094	1.39	1.28	1.62	1.55	0.98	1.7
2793	Mn-Li2WO4/SiO2	Mn	25	Li	3	W	74	SiO2	11	0.37	0.185	40	40	20	700	10	4.0	5.1	0.9	0.75	6	4.1	1.98	1.28	0.7	0.4	0.85	48.29	31.22	17.07	9.76	20.73	650.0	0.02666486200891996	1.39	1.28	1.62	1.55	0.98	1.7
2794	Mn-Li2WO4/SiO2	Mn	25	Li	3	W	74	SiO2	11	0.37	0.185	40	40	20	700	15	6.0	7.7	1.3	0.5	6	2.56	1.4	0.99	0.41	0.52	0.57	54.69	38.67	16.02	20.31	22.27	650.0	0.028197848759003295	1.39	1.28	1.62	1.55	0.98	1.7
2795	Mn-Li2WO4/SiO2	Mn	25	Li	3	W	74	SiO2	11	0.37	0.185	40	40	20	700	20	8.0	10.3	1.7	0.38	6	2.97	1.07	0.68	0.39	0.57	0.43	36.03	22.9	13.13	19.19	14.48	650.0	0.028309622770947913	1.39	1.28	1.62	1.55	0.98	1.7
2796	Mn-Li2WO4/SiO2	Mn	25	Li	3	W	74	SiO2	11	0.37	0.185	40	40	20	700	10	7.0	2.0	1.0	0.75	2	3.98	2.78	1.79	0.99	0.9	2.08	69.85	44.97	24.87	22.61	52.26	650.0	0.03759164582770931	1.39	1.28	1.62	1.55	0.98	1.7
2797	Mn-Li2WO4/SiO2	Mn	25	Li	3	W	74	SiO2	11	0.37	0.185	40	40	20	700	15	10.5	3.0	1.5	0.5	2	3.88	1.66	1.0	0.66	1.35	1.35	42.78	25.77	17.01	34.79	34.79	650.0	0.03347864800859599	1.39	1.28	1.62	1.55	0.98	1.7
2798	Mn-Li2WO4/SiO2	Mn	25	Li	3	W	74	SiO2	11	0.37	0.185	40	40	20	700	20	14.0	4.0	2.0	0.38	2	2.06	1.53	1.13	0.4	1.51	1.05	74.27	54.85	19.42	73.3	50.97	650.0	0.040574349285212225	1.39	1.28	1.62	1.55	0.98	1.7
2799	Mn-Li2WO4/SiO2	Mn	25	Li	3	W	74	SiO2	11	0.37	0.185	40	40	20	700	10	7.0	2.3	0.8	0.75	3	2.7	1.86	1.4	0.46	1.02	1.32	68.89	51.85	17.04	37.78	48.89	650.0	0.02503354043511197	1.39	1.28	1.62	1.55	0.98	1.7
2800	Mn-Li2WO4/SiO2	Mn	25	Li	3	W	74	SiO2	11	0.37	0.185	40	40	20	700	15	10.5	3.4	1.1	0.5	3	2.47	1.12	0.82	0.3	1.31	0.91	45.34	33.2	12.15	53.04	36.84	650.0	0.02252638455742143	1.39	1.28	1.62	1.55	0.98	1.7
2801	Mn-Li2WO4/SiO2	Mn	25	Li	3	W	74	SiO2	11	0.37	0.185	40	40	20	700	20	14.0	4.5	1.5	0.38	3	3.95	0.86	0.7	0.16	1.53	0.81	21.77	17.72	4.05	38.73	20.51	650.0	0.022729456304377865	1.39	1.28	1.62	1.55	0.98	1.7
2802	Mn-Li2WO4/SiO2	Mn	25	Li	3	W	74	SiO2	11	0.37	0.185	40	40	20	700	10	7.0	2.4	0.6	0.75	4	4.2	1.43	1.06	0.37	1.05	0.99	34.05	25.24	8.81	25.0	23.57	650.0	0.019204307080991658	1.39	1.28	1.62	1.55	0.98	1.7
2803	Mn-Li2WO4/SiO2	Mn	25	Li	3	W	74	SiO2	11	0.37	0.185	40	40	20	700	15	10.5	3.6	0.9	0.5	4	3.14	0.85	0.73	0.12	1.15	0.87	27.07	23.25	3.82	36.62	27.71	650.0	0.01707266204457267	1.39	1.28	1.62	1.55	0.98	1.7
2804	Mn-Li2WO4/SiO2	Mn	25	Li	3	W	74	SiO2	11	0.37	0.185	40	40	20	700	20	14.0	4.8	1.2	0.38	4	1.62	0.77	0.67	0.1	1.29	0.61	47.53	41.36	6.17	79.63	37.65	650.0	0.020341573847213863	1.39	1.28	1.62	1.55	0.98	1.7
2805	Mn-Li2WO4/SiO2	Mn	25	Li	3	W	74	SiO2	11	0.37	0.185	40	40	20	700	10	7.0	2.6	0.4	0.75	6	3.67	1.21	1.0	0.21	1.11	0.79	32.97	27.25	5.72	30.25	21.53	650.0	0.016231734575611684	1.39	1.28	1.62	1.55	0.98	1.7
2806	Mn-Li2WO4/SiO2	Mn	25	Li	3	W	74	SiO2	11	0.37	0.185	40	40	20	700	15	10.5	3.9	0.6	0.5	6	3.07	0.83	0.61	0.22	1.22	0.54	27.04	19.87	7.17	39.74	17.59	650.0	0.016669273580115256	1.39	1.28	1.62	1.55	0.98	1.7
2807	Mn-Li2WO4/SiO2	Mn	25	Li	3	W	74	SiO2	11	0.37	0.185	40	40	20	700	20	14.0	5.1	0.9	0.38	6	2.33	0.51	0.29	0.22	1.12	0.37	21.89	12.45	9.44	48.07	15.88	650.0	0.01345539312321846	1.39	1.28	1.62	1.55	0.98	1.7
2808	Mn-MgWO4/SiO2	Mn	25	Mg	12	W	74	SiO2	11	0.185	0.185	50	25	25	900	10	1.5	5.7	2.8	0.75	2	34.9	4.9	0.56	4.34	25.81	11.48	14.04	1.6	12.44	73.95	32.89	650.0	0.06698828858232905	1.39	1.41	1.62	1.55	1.31	1.7
2809	Mn-MgWO4/SiO2	Mn	25	Mg	12	W	74	SiO2	11	0.185	0.185	50	25	25	900	15	2.3	8.5	4.3	0.5	2	34.7	5.56	0.58	4.98	27.63	10.07	16.02	1.67	14.35	79.63	29.02	650.0	0.11441094754155837	1.39	1.41	1.62	1.55	1.31	1.7
2810	Mn-MgWO4/SiO2	Mn	25	Mg	12	W	74	SiO2	11	0.185	0.185	50	25	25	900	20	3.0	11.3	5.7	0.38	2	33.02	6.24	0.63	5.61	29.25	9.18	18.9	1.91	16.99	88.58	27.8	650.0	0.16955752673523394	1.39	1.41	1.62	1.55	1.31	1.7
2811	Mn-MgWO4/SiO2	Mn	25	Mg	12	W	74	SiO2	11	0.185	0.185	50	25	25	900	10	1.5	6.4	2.1	0.75	3	24.42	5.12	0.48	4.64	19.56	6.22	20.97	1.97	19.0	80.1	25.47	650.0	0.07007633431823476	1.39	1.41	1.62	1.55	1.31	1.7
2812	Mn-MgWO4/SiO2	Mn	25	Mg	12	W	74	SiO2	11	0.185	0.185	50	25	25	900	15	2.3	9.6	3.2	0.5	3	32.95	6.27	0.54	5.73	21.06	5.61	19.03	1.64	17.39	63.92	17.03	650.0	0.1295037544593938	1.39	1.41	1.62	1.55	1.31	1.7
2813	Mn-MgWO4/SiO2	Mn	25	Mg	12	W	74	SiO2	11	0.185	0.185	50	25	25	900	20	3.0	12.8	4.3	0.38	3	22.95	6.46	0.58	5.88	20.64	4.88	28.15	2.53	25.62	89.93	21.26	650.0	0.1757395623430295	1.39	1.41	1.62	1.55	1.31	1.7
2814	Mn-MgWO4/SiO2	Mn	25	Mg	12	W	74	SiO2	11	0.185	0.185	50	25	25	900	10	1.5	6.8	1.7	0.75	4	18.64	5.08	0.43	4.65	15.46	4.09	27.25	2.31	24.95	82.94	21.94	650.0	0.06951433922737134	1.39	1.41	1.62	1.55	1.31	1.7
2815	Mn-MgWO4/SiO2	Mn	25	Mg	12	W	74	SiO2	11	0.185	0.185	50	25	25	900	15	2.3	10.2	2.6	0.5	4	16.81	5.82	0.47	5.35	15.9	3.57	34.62	2.8	31.83	94.59	21.24	650.0	0.11992468234536575	1.39	1.41	1.62	1.55	1.31	1.7
2816	Mn-MgWO4/SiO2	Mn	25	Mg	12	W	74	SiO2	11	0.185	0.185	50	25	25	900	20	3.0	13.6	3.4	0.38	4	18.62	6.24	0.52	5.72	15.91	3.16	33.51	2.79	30.72	85.45	16.97	650.0	0.16955752673523394	1.39	1.41	1.62	1.55	1.31	1.7
2817	Mn-MgWO4/SiO2	Mn	25	Mg	12	W	74	SiO2	11	0.185	0.185	50	25	25	900	10	1.5	7.3	1.2	0.75	6	11.96	4.84	0.42	4.42	11.25	2.44	40.47	3.51	36.96	94.06	20.4	650.0	0.06614733407111259	1.39	1.41	1.62	1.55	1.31	1.7
2818	Mn-MgWO4/SiO2	Mn	25	Mg	12	W	74	SiO2	11	0.185	0.185	50	25	25	900	15	2.3	10.9	1.8	0.5	6	11.23	5.43	0.45	4.98	11.15	2.0	48.35	4.01	44.35	99.29	17.81	650.0	0.11165976992134118	1.39	1.41	1.62	1.55	1.31	1.7
2819	Mn-MgWO4/SiO2	Mn	25	Mg	12	W	74	SiO2	11	0.185	0.185	50	25	25	900	20	3.0	14.6	2.4	0.38	6	11.59	5.82	0.5	5.32	10.76	1.78	50.22	4.31	45.9	92.84	15.36	650.0	0.15779563466495494	1.39	1.41	1.62	1.55	1.31	1.7
2820	Mn-MgWO4/SiO2	Mn	25	Mg	12	W	74	SiO2	11	0.185	0.185	50	25	25	900	10	4.0	4.0	2.0	0.75	2	35.35	4.74	0.56	4.18	29.12	10.33	13.41	1.58	11.82	82.38	29.22	650.0	0.0647469208205027	1.39	1.41	1.62	1.55	1.31	1.7
2821	Mn-MgWO4/SiO2	Mn	25	Mg	12	W	74	SiO2	11	0.185	0.185	50	25	25	900	15	6.0	6.0	3.0	0.5	2	37.24	5.29	0.54	4.75	29.65	8.73	14.21	1.45	12.76	79.62	23.44	650.0	0.10870118950016266	1.39	1.41	1.62	1.55	1.31	1.7
2822	Mn-MgWO4/SiO2	Mn	25	Mg	12	W	74	SiO2	11	0.185	0.185	50	25	25	900	20	8.0	8.0	4.0	0.38	2	36.53	5.85	0.62	5.23	30.63	8.08	16.01	1.7	14.32	83.85	22.12	650.0	0.15863402864455248	1.39	1.41	1.62	1.55	1.31	1.7
2823	Mn-MgWO4/SiO2	Mn	25	Mg	12	W	74	SiO2	11	0.185	0.185	50	25	25	900	10	4.0	4.5	1.5	0.75	3	26.06	4.82	0.45	4.37	21.11	5.74	18.5	1.73	16.77	81.01	22.03	650.0	0.06586713372683599	1.39	1.41	1.62	1.55	1.31	1.7
2824	Mn-MgWO4/SiO2	Mn	25	Mg	12	W	74	SiO2	11	0.185	0.185	50	25	25	900	15	6.0	6.8	2.3	0.5	3	27.35	5.46	0.43	5.03	20.86	4.71	19.96	1.57	18.39	76.27	17.22	650.0	0.1122943212460021	1.39	1.41	1.62	1.55	1.31	1.7
2825	Mn-MgWO4/SiO2	Mn	25	Mg	12	W	74	SiO2	11	0.185	0.185	50	25	25	900	20	8.0	9.0	3.0	0.38	3	24.85	6.21	0.57	5.64	21.37	4.37	24.99	2.29	22.7	86.0	17.59	650.0	0.16871564596643235	1.39	1.41	1.62	1.55	1.31	1.7
2826	Mn-MgWO4/SiO2	Mn	25	Mg	12	W	74	SiO2	11	0.185	0.185	50	25	25	900	10	4.0	4.8	1.2	0.75	4	19.53	4.95	0.41	4.54	16.55	4.01	25.35	2.1	23.25	84.74	20.53	650.0	0.06768948940487092	1.39	1.41	1.62	1.55	1.31	1.7
2827	Mn-MgWO4/SiO2	Mn	25	Mg	12	W	74	SiO2	11	0.185	0.185	50	25	25	900	15	6.0	7.2	1.8	0.5	4	18.93	5.56	0.46	5.1	16.41	3.2	29.37	2.43	26.94	86.69	16.9	650.0	0.11441094754155837	1.39	1.41	1.62	1.55	1.31	1.7
2828	Mn-MgWO4/SiO2	Mn	25	Mg	12	W	74	SiO2	11	0.185	0.185	50	25	25	900	20	8.0	9.6	2.4	0.38	4	20.49	5.88	0.5	5.38	16.19	2.83	28.7	2.44	26.26	79.01	13.81	650.0	0.1594726898129726	1.39	1.41	1.62	1.55	1.31	1.7
2829	Mn-MgWO4/SiO2	Mn	25	Mg	12	W	74	SiO2	11	0.185	0.185	50	25	25	900	10	4.0	5.1	0.9	0.75	6	13.56	4.5	0.37	4.13	11.23	2.28	33.19	2.73	30.46	82.82	16.81	650.0	0.061391918001875795	1.39	1.41	1.62	1.55	1.31	1.7
2830	Mn-MgWO4/SiO2	Mn	25	Mg	12	W	74	SiO2	11	0.185	0.185	50	25	25	900	15	6.0	7.7	1.3	0.5	6	12.7	5.12	0.43	4.69	11.01	1.91	40.31	3.39	36.93	86.69	15.04	650.0	0.10511450147735214	1.39	1.41	1.62	1.55	1.31	1.7
2831	Mn-MgWO4/SiO2	Mn	25	Mg	12	W	74	SiO2	11	0.185	0.185	50	25	25	900	20	8.0	10.3	1.7	0.38	6	12.75	5.63	0.54	5.09	10.41	1.75	44.16	4.24	39.92	81.65	13.73	650.0	0.1524919998811835	1.39	1.41	1.62	1.55	1.31	1.7
2832	Mn-MgWO4/SiO2	Mn	25	Mg	12	W	74	SiO2	11	0.185	0.185	50	25	25	900	10	7.0	2.0	1.0	0.75	2	40.32	4.35	0.53	3.82	30.51	8.76	10.79	1.31	9.47	75.67	21.73	650.0	0.059299320135772625	1.39	1.41	1.62	1.55	1.31	1.7
2833	Mn-MgWO4/SiO2	Mn	25	Mg	12	W	74	SiO2	11	0.185	0.185	50	25	25	900	15	10.5	3.0	1.5	0.5	2	42.57	5.04	0.63	4.41	28.73	7.05	11.84	1.48	10.36	67.49	16.56	650.0	0.10342887137335754	1.39	1.41	1.62	1.55	1.31	1.7
2834	Mn-MgWO4/SiO2	Mn	25	Mg	12	W	74	SiO2	11	0.185	0.185	50	25	25	900	20	14.0	4.0	2.0	0.38	2	42.02	5.78	0.63	5.15	29.54	6.78	13.76	1.5	12.26	70.3	16.14	650.0	0.15667819135841124	1.39	1.41	1.62	1.55	1.31	1.7
2835	Mn-MgWO4/SiO2	Mn	25	Mg	12	W	74	SiO2	11	0.185	0.185	50	25	25	900	10	7.0	2.3	0.8	0.75	3	29.72	4.65	0.41	4.24	21.66	5.4	15.65	1.38	14.27	72.88	18.17	650.0	0.06348780525555105	1.39	1.41	1.62	1.55	1.31	1.7
2836	Mn-MgWO4/SiO2	Mn	25	Mg	12	W	74	SiO2	11	0.185	0.185	50	25	25	900	15	10.5	3.4	1.1	0.5	3	29.32	5.68	0.53	5.15	19.19	4.27	19.37	1.81	17.56	65.45	14.56	650.0	0.11695385951795167	1.39	1.41	1.62	1.55	1.31	1.7
2837	Mn-MgWO4/SiO2	Mn	25	Mg	12	W	74	SiO2	11	0.185	0.185	50	25	25	900	20	14.0	4.5	1.5	0.38	3	29.54	6.29	0.65	5.64	19.11	4.12	21.29	2.2	19.09	64.69	13.95	650.0	0.17096126013778704	1.39	1.41	1.62	1.55	1.31	1.7
2838	Mn-MgWO4/SiO2	Mn	25	Mg	12	W	74	SiO2	11	0.185	0.185	50	25	25	900	10	7.0	2.4	0.6	0.75	4	23.06	4.78	0.41	4.37	16.1	3.86	20.73	1.78	18.95	69.82	16.74	650.0	0.06530690962895815	1.39	1.41	1.62	1.55	1.31	1.7
2839	Mn-MgWO4/SiO2	Mn	25	Mg	12	W	74	SiO2	11	0.185	0.185	50	25	25	900	15	10.5	3.6	0.9	0.5	4	22.87	5.57	0.56	5.01	13.82	3.21	24.36	2.45	21.91	60.43	14.04	650.0	0.11462273342622704	1.39	1.41	1.62	1.55	1.31	1.7
2840	Mn-MgWO4/SiO2	Mn	25	Mg	12	W	74	SiO2	11	0.185	0.185	50	25	25	900	20	14.0	4.8	1.2	0.38	4	22.29	6.32	0.72	5.6	12.88	3.2	28.35	3.23	25.12	57.78	14.36	650.0	0.17180385973323553	1.39	1.41	1.62	1.55	1.31	1.7
2841	Mn-MgWO4/SiO2	Mn	25	Mg	12	W	74	SiO2	11	0.185	0.185	50	25	25	900	10	7.0	2.6	0.4	0.75	6	15.71	4.42	0.43	3.99	10.2	2.59	28.13	2.74	25.4	64.93	16.49	650.0	0.06027545711743897	1.39	1.41	1.62	1.55	1.31	1.7
2842	Mn-MgWO4/SiO2	Mn	25	Mg	12	W	74	SiO2	11	0.185	0.185	50	25	25	900	15	10.5	3.9	0.6	0.5	6	16.23	5.09	0.74	4.35	8.01	2.36	31.36	4.56	26.8	49.35	14.54	650.0	0.10448222369138097	1.39	1.41	1.62	1.55	1.31	1.7
2843	Mn-MgWO4/SiO2	Mn	25	Mg	12	W	74	SiO2	11	0.185	0.185	50	25	25	900	20	14.0	5.1	0.9	0.38	6	15.92	5.82	1.0	4.82	6.95	2.6	36.56	6.28	30.28	43.66	16.33	650.0	0.15779563466495494	1.39	1.41	1.62	1.55	1.31	1.7
2844	Mn-MgWO4/SiO2	Mn	25	Mg	12	W	74	SiO2	11	0.185	0.185	40	40	20	850	10	1.5	5.7	2.8	0.75	2	30.98	5.88	0.7	5.18	23.72	11.48	18.98	2.26	16.72	76.57	37.06	650.0	0.08079949617190613	1.39	1.41	1.62	1.55	1.31	1.7
2845	Mn-MgWO4/SiO2	Mn	25	Mg	12	W	74	SiO2	11	0.185	0.185	40	40	20	850	15	2.3	8.5	4.3	0.5	2	34.0	6.07	0.67	5.4	24.67	10.49	17.85	1.97	15.88	72.56	30.85	650.0	0.12524072396333463	1.39	1.41	1.62	1.55	1.31	1.7
2846	Mn-MgWO4/SiO2	Mn	25	Mg	12	W	74	SiO2	11	0.185	0.185	40	40	20	850	20	3.0	11.3	5.7	0.38	2	35.07	6.82	0.84	5.98	25.37	9.17	19.45	2.4	17.05	72.34	26.15	650.0	0.18588705157747556	1.39	1.41	1.62	1.55	1.31	1.7
2847	Mn-MgWO4/SiO2	Mn	25	Mg	12	W	74	SiO2	11	0.185	0.185	40	40	20	850	10	1.5	6.4	2.1	0.75	3	26.85	5.69	0.6	5.09	16.77	6.31	21.19	2.23	18.96	62.46	23.5	650.0	0.0781106099097305	1.39	1.41	1.62	1.55	1.31	1.7
2848	Mn-MgWO4/SiO2	Mn	25	Mg	12	W	74	SiO2	11	0.185	0.185	40	40	20	850	15	2.3	9.6	3.2	0.5	3	22.24	6.69	0.71	5.98	18.01	5.58	30.08	3.19	26.89	80.98	25.09	650.0	0.13848580548432143	1.39	1.41	1.62	1.55	1.31	1.7
2849	Mn-MgWO4/SiO2	Mn	25	Mg	12	W	74	SiO2	11	0.185	0.185	40	40	20	850	20	3.0	12.8	4.3	0.38	3	23.09	7.16	0.81	6.35	18.11	5.12	31.01	3.51	27.5	78.43	22.17	650.0	0.19550685416277652	1.39	1.41	1.62	1.55	1.31	1.7
2850	Mn-MgWO4/SiO2	Mn	25	Mg	12	W	74	SiO2	11	0.185	0.185	40	40	20	850	10	1.5	6.8	1.7	0.75	4	15.76	5.9	0.59	5.31	13.62	4.3	37.44	3.74	33.69	86.42	27.28	650.0	0.08108285252900997	1.39	1.41	1.62	1.55	1.31	1.7
2851	Mn-MgWO4/SiO2	Mn	25	Mg	12	W	74	SiO2	11	0.185	0.185	40	40	20	850	15	2.3	10.2	2.6	0.5	4	12.62	6.69	0.74	5.95	13.88	3.77	53.01	5.86	47.15	109.98	29.87	650.0	0.13848580548432143	1.39	1.41	1.62	1.55	1.31	1.7
2852	Mn-MgWO4/SiO2	Mn	25	Mg	12	W	74	SiO2	11	0.185	0.185	40	40	20	850	20	3.0	13.6	3.4	0.38	4	13.54	6.94	0.8	6.14	13.85	3.41	51.26	5.91	45.35	102.29	25.18	650.0	0.1892782620304972	1.39	1.41	1.62	1.55	1.31	1.7
2853	Mn-MgWO4/SiO2	Mn	25	Mg	12	W	74	SiO2	11	0.185	0.185	40	40	20	850	10	1.5	7.3	1.2	0.75	6	12.25	4.74	0.56	4.18	8.87	2.69	38.69	4.57	34.12	72.41	21.96	650.0	0.0647469208205027	1.39	1.41	1.62	1.55	1.31	1.7
2854	Mn-MgWO4/SiO2	Mn	25	Mg	12	W	74	SiO2	11	0.185	0.185	40	40	20	850	15	2.3	10.9	1.8	0.5	6	10.5	5.09	0.61	4.48	8.68	2.36	48.48	5.81	42.67	82.67	22.48	650.0	0.10448222369138097	1.39	1.41	1.62	1.55	1.31	1.7
2855	Mn-MgWO4/SiO2	Mn	25	Mg	12	W	74	SiO2	11	0.185	0.185	40	40	20	850	20	3.0	14.6	2.4	0.38	6	10.53	5.53	0.73	4.8	8.43	2.15	52.52	6.93	45.58	80.06	20.42	650.0	0.14970490054486427	1.39	1.41	1.62	1.55	1.31	1.7
2856	Mn-MgWO4/SiO2	Mn	25	Mg	12	W	74	SiO2	11	0.185	0.185	40	40	20	850	10	4.0	4.0	2.0	0.75	2	33.49	5.41	0.7	4.71	25.18	10.62	16.15	2.09	14.06	75.19	31.71	650.0	0.07415789835068302	1.39	1.41	1.62	1.55	1.31	1.7
2857	Mn-MgWO4/SiO2	Mn	25	Mg	12	W	74	SiO2	11	0.185	0.185	40	40	20	850	15	6.0	6.0	3.0	0.5	2	33.67	6.02	0.72	5.3	25.78	9.36	17.88	2.14	15.74	76.57	27.8	650.0	0.12417638462684348	1.39	1.41	1.62	1.55	1.31	1.7
2858	Mn-MgWO4/SiO2	Mn	25	Mg	12	W	74	SiO2	11	0.185	0.185	40	40	20	850	20	8.0	8.0	4.0	0.38	2	34.23	6.41	0.78	5.63	25.89	8.67	18.73	2.28	16.45	75.64	25.33	650.0	0.1743332784708587	1.39	1.41	1.62	1.55	1.31	1.7
2859	Mn-MgWO4/SiO2	Mn	25	Mg	12	W	74	SiO2	11	0.185	0.185	40	40	20	850	10	4.0	4.5	1.5	0.75	3	22.11	4.91	0.58	4.33	16.92	6.17	22.21	2.62	19.58	76.53	27.91	650.0	0.0671284992489847	1.39	1.41	1.62	1.55	1.31	1.7
2860	Mn-MgWO4/SiO2	Mn	25	Mg	12	W	74	SiO2	11	0.185	0.185	40	40	20	850	15	6.0	6.8	2.3	0.5	3	23.0	5.3	0.7	4.6	16.34	5.25	23.04	3.04	20.0	71.04	22.83	650.0	0.10891237159211771	1.39	1.41	1.62	1.55	1.31	1.7
2861	Mn-MgWO4/SiO2	Mn	25	Mg	12	W	74	SiO2	11	0.185	0.185	40	40	20	850	20	8.0	9.0	3.0	0.38	3	23.89	5.82	0.79	5.03	16.71	4.82	24.36	3.31	21.05	69.95	20.18	650.0	0.15779563466495494	1.39	1.41	1.62	1.55	1.31	1.7
2862	Mn-MgWO4/SiO2	Mn	25	Mg	12	W	74	SiO2	11	0.185	0.185	40	40	20	850	10	4.0	4.8	1.2	0.75	4	15.68	3.21	0.55	2.66	12.07	4.51	20.47	3.51	16.96	76.98	28.76	650.0	0.04350200376945889	1.39	1.41	1.62	1.55	1.31	1.7
2863	Mn-MgWO4/SiO2	Mn	25	Mg	12	W	74	SiO2	11	0.185	0.185	40	40	20	850	15	6.0	7.2	1.8	0.5	4	16.87	3.86	0.67	3.19	11.9	3.99	22.88	3.97	18.91	70.54	23.65	650.0	0.0787294470445534	1.39	1.41	1.62	1.55	1.31	1.7
2864	Mn-MgWO4/SiO2	Mn	25	Mg	12	W	74	SiO2	11	0.185	0.185	40	40	20	850	20	8.0	9.6	2.4	0.38	4	17.38	4.76	0.76	4.0	12.19	3.6	27.39	4.37	23.01	70.14	20.71	650.0	0.12834253781428767	1.39	1.41	1.62	1.55	1.31	1.7
2865	Mn-MgWO4/SiO2	Mn	25	Mg	12	W	74	SiO2	11	0.185	0.185	40	40	20	850	10	4.0	5.1	0.9	0.75	6	11.16	1.92	0.53	1.39	7.73	3.0	17.2	4.75	12.46	69.27	26.88	650.0	0.025848951733586794	1.39	1.41	1.62	1.55	1.31	1.7
2866	Mn-MgWO4/SiO2	Mn	25	Mg	12	W	74	SiO2	11	0.185	0.185	40	40	20	850	15	6.0	7.7	1.3	0.5	6	10.02	2.73	0.68	2.05	7.84	2.5	27.25	6.79	20.46	78.24	24.95	650.0	0.05535913821348478	1.39	1.41	1.62	1.55	1.31	1.7
2867	Mn-MgWO4/SiO2	Mn	25	Mg	12	W	74	SiO2	11	0.185	0.185	40	40	20	850	20	8.0	10.3	1.7	0.38	6	9.91	3.66	0.78	2.88	7.76	2.23	36.93	7.87	29.06	78.3	22.5	650.0	0.09812259154214896	1.39	1.41	1.62	1.55	1.31	1.7
2868	Mn-MgWO4/SiO2	Mn	25	Mg	12	W	74	SiO2	11	0.185	0.185	40	40	20	850	10	7.0	2.0	1.0	0.75	2	31.02	1.33	0.79	0.54	19.21	11.09	4.29	2.55	1.74	61.93	35.75	650.0	0.01785231615868807	1.39	1.41	1.62	1.55	1.31	1.7
2869	Mn-MgWO4/SiO2	Mn	25	Mg	12	W	74	SiO2	11	0.185	0.185	40	40	20	850	15	10.5	3.0	1.5	0.5	2	32.51	1.75	0.79	0.96	19.44	9.63	5.38	2.43	2.95	59.8	29.62	650.0	0.03530987047744142	1.39	1.41	1.62	1.55	1.31	1.7
2870	Mn-MgWO4/SiO2	Mn	25	Mg	12	W	74	SiO2	11	0.185	0.185	40	40	20	850	20	14.0	4.0	2.0	0.38	2	34.1	2.19	0.97	1.22	21.5	8.71	6.42	2.84	3.58	63.05	25.54	650.0	0.05827201233076278	1.39	1.41	1.62	1.55	1.31	1.7
2871	Mn-MgWO4/SiO2	Mn	25	Mg	12	W	74	SiO2	11	0.185	0.185	40	40	20	850	10	7.0	2.3	0.8	0.75	3	20.39	1.37	0.65	0.72	11.98	7.79	6.72	3.19	3.53	58.75	38.21	650.0	0.01839294802958568	1.39	1.41	1.62	1.55	1.31	1.7
2872	Mn-MgWO4/SiO2	Mn	25	Mg	12	W	74	SiO2	11	0.185	0.185	40	40	20	850	15	10.5	3.4	1.1	0.5	3	21.3	1.95	0.83	1.12	12.51	6.53	9.15	3.9	5.26	58.73	30.66	650.0	0.03938526669147209	1.39	1.41	1.62	1.55	1.31	1.7
2873	Mn-MgWO4/SiO2	Mn	25	Mg	12	W	74	SiO2	11	0.185	0.185	40	40	20	850	20	14.0	4.5	1.5	0.38	3	22.58	2.37	1.04	1.33	13.81	5.87	10.5	4.61	5.89	61.16	26.0	650.0	0.06311937565924029	1.39	1.41	1.62	1.55	1.31	1.7
2874	Mn-MgWO4/SiO2	Mn	25	Mg	12	W	74	SiO2	11	0.185	0.185	40	40	20	850	10	7.0	2.4	0.6	0.75	4	15.42	1.33	0.7	0.63	9.49	5.91	8.63	4.54	4.09	61.54	38.33	650.0	0.01785231615868807	1.39	1.41	1.62	1.55	1.31	1.7
2875	Mn-MgWO4/SiO2	Mn	25	Mg	12	W	74	SiO2	11	0.185	0.185	40	40	20	850	15	10.5	3.6	0.9	0.5	4	19.18	6.69	2.06	4.63	8.3	2.99	34.88	10.74	24.14	43.27	15.59	650.0	0.13848580548432143	1.39	1.41	1.62	1.55	1.31	1.7
2876	Mn-MgWO4/SiO2	Mn	25	Mg	12	W	74	SiO2	11	0.185	0.185	40	40	20	850	20	14.0	4.8	1.2	0.38	4	22.61	8.8	2.3	6.5	7.27	3.72	38.92	10.17	28.75	32.15	16.45	650.0	0.24240865502054113	1.39	1.41	1.62	1.55	1.31	1.7
2877	Mn-MgWO4/SiO2	Mn	25	Mg	12	W	74	SiO2	11	0.185	0.185	40	40	20	850	10	7.0	2.6	0.4	0.75	6	10.83	2.62	1.19	1.43	5.27	2.0	24.19	10.99	13.2	48.66	18.47	650.0	0.03539911364471537	1.39	1.41	1.62	1.55	1.31	1.7
2878	Mn-MgWO4/SiO2	Mn	25	Mg	12	W	74	SiO2	11	0.185	0.185	40	40	20	850	15	10.5	3.9	0.6	0.5	6	10.65	5.19	1.87	3.32	2.47	4.46	48.73	17.56	31.17	23.19	41.88	650.0	0.10659059411644735	1.39	1.41	1.62	1.55	1.31	1.7
2879	Mn-MgWO4/SiO2	Mn	25	Mg	12	W	74	SiO2	11	0.185	0.185	40	40	20	850	20	14.0	5.1	0.9	0.38	6	12.95	8.14	2.71	5.43	2.59	3.43	62.86	20.93	41.93	20.0	26.49	650.0	0.22343291339590532	1.39	1.41	1.62	1.55	1.31	1.7
2880	Mn-MgWO4/SiO2	Mn	25	Mg	12	W	74	SiO2	11	0.185	0.185	40	40	20	800	10	1.5	5.7	2.8	0.75	2	34.38	7.03	1.09	5.94	19.89	8.66	20.45	3.17	17.28	57.85	25.19	650.0	0.09719110069376645	1.39	1.41	1.62	1.55	1.31	1.7
2881	Mn-MgWO4/SiO2	Mn	25	Mg	12	W	74	SiO2	11	0.185	0.185	40	40	20	800	15	2.3	8.5	4.3	0.5	2	36.04	7.56	1.24	6.32	20.61	7.98	20.98	3.44	17.54	57.19	22.14	650.0	0.15722080116382278	1.39	1.41	1.62	1.55	1.31	1.7
2882	Mn-MgWO4/SiO2	Mn	25	Mg	12	W	74	SiO2	11	0.185	0.185	40	40	20	800	20	3.0	11.3	5.7	0.38	2	37.02	7.75	1.35	6.4	20.7	7.53	20.93	3.65	17.29	55.92	20.34	650.0	0.21228395544067058	1.39	1.41	1.62	1.55	1.31	1.7
2883	Mn-MgWO4/SiO2	Mn	25	Mg	12	W	74	SiO2	11	0.185	0.185	40	40	20	800	10	1.5	6.4	2.1	0.75	3	24.58	7.39	1.13	6.26	13.93	4.82	30.07	4.6	25.47	56.67	19.61	650.0	0.10236407840788496	1.39	1.41	1.62	1.55	1.31	1.7
2884	Mn-MgWO4/SiO2	Mn	25	Mg	12	W	74	SiO2	11	0.185	0.185	40	40	20	800	15	2.3	9.6	3.2	0.5	3	23.72	8.12	1.33	6.79	14.41	4.48	34.23	5.61	28.63	60.75	18.89	650.0	0.1693736163343876	1.39	1.41	1.62	1.55	1.31	1.7
2885	Mn-MgWO4/SiO2	Mn	25	Mg	12	W	74	SiO2	11	0.185	0.185	40	40	20	800	20	3.0	12.8	4.3	0.38	3	23.98	8.48	1.49	6.99	14.47	4.25	35.36	6.21	29.15	60.34	17.72	650.0	0.2331912062015884	1.39	1.41	1.62	1.55	1.31	1.7
2886	Mn-MgWO4/SiO2	Mn	25	Mg	12	W	74	SiO2	11	0.185	0.185	40	40	20	800	10	1.5	6.8	1.7	0.75	4	20.18	7.19	1.14	6.05	10.33	3.27	35.63	5.65	29.98	51.19	16.2	650.0	0.09948772450771985	1.39	1.41	1.62	1.55	1.31	1.7
2887	Mn-MgWO4/SiO2	Mn	25	Mg	12	W	74	SiO2	11	0.185	0.185	40	40	20	800	15	2.3	10.2	2.6	0.5	4	15.67	8.02	1.41	6.61	10.59	2.98	51.18	9.0	42.18	67.58	19.02	650.0	0.16719804775262734	1.39	1.41	1.62	1.55	1.31	1.7
2888	Mn-MgWO4/SiO2	Mn	25	Mg	12	W	74	SiO2	11	0.185	0.185	40	40	20	800	20	3.0	13.6	3.4	0.38	4	17.06	8.19	1.5	6.69	10.27	2.8	48.01	8.79	39.21	60.2	16.41	650.0	0.22486568903284923	1.39	1.41	1.62	1.55	1.31	1.7
2889	Mn-MgWO4/SiO2	Mn	25	Mg	12	W	74	SiO2	11	0.185	0.185	40	40	20	800	10	1.5	7.3	1.2	0.75	6	14.18	6.53	1.22	5.31	6.3	2.1	46.05	8.6	37.45	44.43	14.81	650.0	0.09003954239146578	1.39	1.41	1.62	1.55	1.31	1.7
2890	Mn-MgWO4/SiO2	Mn	25	Mg	12	W	74	SiO2	11	0.185	0.185	40	40	20	800	15	2.3	10.9	1.8	0.5	6	15.56	6.87	1.53	5.34	5.69	2.03	44.15	9.83	34.32	36.57	13.05	650.0	0.1423476389090498	1.39	1.41	1.62	1.55	1.31	1.7
2891	Mn-MgWO4/SiO2	Mn	25	Mg	12	W	74	SiO2	11	0.185	0.185	40	40	20	800	20	3.0	14.6	2.4	0.38	6	16.47	7.6	2.08	5.52	4.99	2.11	46.14	12.63	33.52	30.3	12.81	650.0	0.20800844036961277	1.39	1.41	1.62	1.55	1.31	1.7
2892	Mn-MgWO4/SiO2	Mn	25	Mg	12	W	74	SiO2	11	0.185	0.185	40	40	20	800	10	4.0	4.0	2.0	0.75	2	33.15	7.13	1.05	6.08	20.31	9.05	21.51	3.17	18.34	61.27	27.3	650.0	0.09862602693356592	1.39	1.41	1.62	1.55	1.31	1.7
2893	Mn-MgWO4/SiO2	Mn	25	Mg	12	W	74	SiO2	11	0.185	0.185	40	40	20	800	15	6.0	6.0	3.0	0.5	2	35.31	7.74	1.25	6.49	20.71	7.98	21.92	3.54	18.38	58.65	22.6	650.0	0.16111901571683385	1.39	1.41	1.62	1.55	1.31	1.7
2894	Mn-MgWO4/SiO2	Mn	25	Mg	12	W	74	SiO2	11	0.185	0.185	40	40	20	800	20	8.0	8.0	4.0	0.38	2	35.74	7.97	1.42	6.55	20.66	7.46	22.3	3.97	18.33	57.81	20.87	650.0	0.21856730299296273	1.39	1.41	1.62	1.55	1.31	1.7
2895	Mn-MgWO4/SiO2	Mn	25	Mg	12	W	74	SiO2	11	0.185	0.185	40	40	20	800	10	4.0	4.5	1.5	0.75	3	25.61	7.3	1.12	6.18	13.54	5.05	28.5	4.37	24.13	52.87	19.72	650.0	0.10106895122170913	1.39	1.41	1.62	1.55	1.31	1.7
2896	Mn-MgWO4/SiO2	Mn	25	Mg	12	W	74	SiO2	11	0.185	0.185	40	40	20	800	15	6.0	6.8	2.3	0.5	3	24.78	7.91	1.35	6.56	12.93	4.4	31.92	5.45	26.47	52.18	17.76	650.0	0.1648076525096313	1.39	1.41	1.62	1.55	1.31	1.7
2897	Mn-MgWO4/SiO2	Mn	25	Mg	12	W	74	SiO2	11	0.185	0.185	40	40	20	800	20	8.0	9.0	3.0	0.38	3	24.8	8.32	1.59	6.73	12.82	4.21	33.55	6.41	27.14	51.69	16.98	650.0	0.22859456058332073	1.39	1.41	1.62	1.55	1.31	1.7
2898	Mn-MgWO4/SiO2	Mn	25	Mg	12	W	74	SiO2	11	0.185	0.185	40	40	20	800	10	4.0	4.8	1.2	0.75	4	19.59	7.09	1.25	5.84	9.31	3.6	36.19	6.38	29.81	47.52	18.38	650.0	0.09805187111316029	1.39	1.41	1.62	1.55	1.31	1.7
2899	Mn-MgWO4/SiO2	Mn	25	Mg	12	W	74	SiO2	11	0.185	0.185	40	40	20	800	15	6.0	7.2	1.8	0.5	4	18.92	7.94	1.74	6.2	8.71	3.51	41.97	9.2	32.77	46.04	18.55	650.0	0.16545929519799205	1.39	1.41	1.62	1.55	1.31	1.7
2900	Mn-MgWO4/SiO2	Mn	25	Mg	12	W	74	SiO2	11	0.185	0.185	40	40	20	800	20	8.0	9.6	2.4	0.38	4	19.19	8.6	2.21	6.39	8.45	3.52	44.82	11.52	33.3	44.03	18.34	650.0	0.23664396717891317	1.39	1.41	1.62	1.55	1.31	1.7
2901	Mn-MgWO4/SiO2	Mn	25	Mg	12	W	74	SiO2	11	0.185	0.185	40	40	20	800	10	4.0	5.1	0.9	0.75	6	14.41	7.35	2.12	5.23	4.5	2.92	51.01	14.71	36.29	31.23	20.26	650.0	0.10178831100896346	1.39	1.41	1.62	1.55	1.31	1.7
2902	Mn-MgWO4/SiO2	Mn	25	Mg	12	W	74	SiO2	11	0.185	0.185	40	40	20	800	15	6.0	7.7	1.3	0.5	6	14.12	9.35	3.21	6.14	3.23	3.25	66.22	22.73	43.48	22.88	23.02	650.0	0.19632849757446266	1.39	1.41	1.62	1.55	1.31	1.7
2903	Mn-MgWO4/SiO2	Mn	25	Mg	12	W	74	SiO2	11	0.185	0.185	40	40	20	800	20	8.0	10.3	1.7	0.38	6	15.58	10.43	3.89	6.54	2.77	3.42	66.94	24.97	41.98	17.78	21.95	650.0	0.28986774605523025	1.39	1.41	1.62	1.55	1.31	1.7
2904	Mn-MgWO4/SiO2	Mn	25	Mg	12	W	74	SiO2	11	0.185	0.185	40	40	20	800	10	7.0	2.0	1.0	0.75	2	35.21	8.78	2.13	6.65	14.51	10.43	24.94	6.05	18.89	41.21	29.62	650.0	0.12252801960604931	1.39	1.41	1.62	1.55	1.31	1.7
2905	Mn-MgWO4/SiO2	Mn	25	Mg	12	W	74	SiO2	11	0.185	0.185	40	40	20	800	15	10.5	3.0	1.5	0.5	2	38.32	10.97	3.3	7.67	12.73	10.62	28.63	8.61	20.02	33.22	27.71	650.0	0.23239358880502314	1.39	1.41	1.62	1.55	1.31	1.7
2906	Mn-MgWO4/SiO2	Mn	25	Mg	12	W	74	SiO2	11	0.185	0.185	40	40	20	800	20	14.0	4.0	2.0	0.38	2	37.32	12.27	3.79	8.48	12.08	11.13	32.88	10.16	22.72	32.37	29.82	650.0	0.34449018380999713	1.39	1.41	1.62	1.55	1.31	1.7
2907	Mn-MgWO4/SiO2	Mn	25	Mg	12	W	74	SiO2	11	0.185	0.185	40	40	20	800	10	7.0	2.3	0.8	0.75	3	26.61	11.89	3.51	8.38	6.12	8.83	44.68	13.19	31.49	23.0	33.18	650.0	0.16877886947927065	1.39	1.41	1.62	1.55	1.31	1.7
2908	Mn-MgWO4/SiO2	Mn	25	Mg	12	W	74	SiO2	11	0.185	0.185	40	40	20	800	15	10.5	3.4	1.1	0.5	3	28.52	14.06	4.6	9.46	3.96	8.64	49.3	16.13	33.17	13.88	30.29	650.0	0.3030416152824848	1.39	1.41	1.62	1.55	1.31	1.7
2909	Mn-MgWO4/SiO2	Mn	25	Mg	12	W	74	SiO2	11	0.185	0.185	40	40	20	800	20	14.0	4.5	1.5	0.38	3	29.02	15.2	5.25	9.95	3.41	9.21	52.38	18.09	34.29	11.75	31.74	650.0	0.43388063997430004	1.39	1.41	1.62	1.55	1.31	1.7
2910	Mn-MgWO4/SiO2	Mn	25	Mg	12	W	74	SiO2	11	0.185	0.185	40	40	20	800	10	7.0	2.4	0.6	0.75	4	22.69	12.35	4.01	8.34	2.96	7.42	54.43	17.67	36.76	13.05	32.7	650.0	0.17575809949446375	1.39	1.41	1.62	1.55	1.31	1.7
2911	Mn-MgWO4/SiO2	Mn	25	Mg	12	W	74	SiO2	11	0.185	0.185	40	40	20	800	15	10.5	3.6	0.9	0.5	4	23.38	14.09	5.04	9.05	1.58	7.28	60.27	21.56	38.71	6.76	31.14	650.0	0.3037398986762525	1.39	1.41	1.62	1.55	1.31	1.7
2912	Mn-MgWO4/SiO2	Mn	25	Mg	12	W	74	SiO2	11	0.185	0.185	40	40	20	800	20	14.0	4.8	1.2	0.38	4	23.73	14.48	5.36	9.12	1.48	7.23	61.02	22.59	38.43	6.24	30.47	650.0	0.41163136650342536	1.39	1.41	1.62	1.55	1.31	1.7
2913	Mn-MgWO4/SiO2	Mn	25	Mg	12	W	74	SiO2	11	0.185	0.185	40	40	20	800	10	7.0	2.6	0.4	0.75	6	16.43	10.76	4.07	6.69	0.73	5.06	65.49	24.77	40.72	4.44	30.8	650.0	0.1517877552316795	1.39	1.41	1.62	1.55	1.31	1.7
2914	Mn-MgWO4/SiO2	Mn	25	Mg	12	W	74	SiO2	11	0.185	0.185	40	40	20	800	15	10.5	3.9	0.6	0.5	6	16.94	11.58	4.71	6.87	0.31	4.78	68.36	27.8	40.55	1.83	28.22	650.0	0.24614399517998847	1.39	1.41	1.62	1.55	1.31	1.7
2915	Mn-MgWO4/SiO2	Mn	25	Mg	12	W	74	SiO2	11	0.185	0.185	40	40	20	800	20	14.0	5.1	0.9	0.38	6	15.75	11.9	5.18	6.72	0.2	4.74	75.56	32.89	42.67	1.27	30.1	650.0	0.33341487643673035	1.39	1.41	1.62	1.55	1.31	1.7
2916	Mn-MgWO4/SiO2	Mn	25	Mg	12	W	74	SiO2	11	0.185	0.185	40	40	20	775	10	1.5	5.7	2.8	0.75	2	33.66	7.58	1.4	6.18	18.79	8.32	22.52	4.16	18.36	55.82	24.72	650.0	0.10510237406129469	1.39	1.41	1.62	1.55	1.31	1.7
2917	Mn-MgWO4/SiO2	Mn	25	Mg	12	W	74	SiO2	11	0.185	0.185	40	40	20	775	15	2.3	8.5	4.3	0.5	2	35.08	7.71	1.47	6.24	19.67	7.81	21.98	4.19	17.79	56.07	22.26	650.0	0.1604687854212119	1.39	1.41	1.62	1.55	1.31	1.7
2918	Mn-MgWO4/SiO2	Mn	25	Mg	12	W	74	SiO2	11	0.185	0.185	40	40	20	775	20	3.0	11.3	5.7	0.38	2	36.18	8.29	1.69	6.6	19.79	7.52	22.91	4.67	18.24	54.7	20.78	650.0	0.22773358267694346	1.39	1.41	1.62	1.55	1.31	1.7
2919	Mn-MgWO4/SiO2	Mn	25	Mg	12	W	74	SiO2	11	0.185	0.185	40	40	20	775	10	1.5	6.4	2.1	0.75	3	29.26	7.29	1.39	5.9	12.4	4.57	24.91	4.75	20.16	42.38	15.62	650.0	0.10092512582560038	1.39	1.41	1.62	1.55	1.31	1.7
2920	Mn-MgWO4/SiO2	Mn	25	Mg	12	W	74	SiO2	11	0.185	0.185	40	40	20	775	15	2.3	9.6	3.2	0.5	3	24.18	8.32	1.76	6.56	13.05	4.51	34.41	7.28	27.13	53.97	18.65	650.0	0.17373186604332375	1.39	1.41	1.62	1.55	1.31	1.7
2921	Mn-MgWO4/SiO2	Mn	25	Mg	12	W	74	SiO2	11	0.185	0.185	40	40	20	775	20	3.0	12.8	4.3	0.38	3	25.44	8.7	1.96	6.74	12.54	4.28	34.2	7.7	26.49	49.29	16.82	650.0	0.23952473259781196	1.39	1.41	1.62	1.55	1.31	1.7
2922	Mn-MgWO4/SiO2	Mn	25	Mg	12	W	74	SiO2	11	0.185	0.185	40	40	20	775	10	1.5	6.8	1.7	0.75	4	19.2	7.63	1.77	5.86	8.82	3.49	39.74	9.22	30.52	45.94	18.18	650.0	0.1058239138447636	1.39	1.41	1.62	1.55	1.31	1.7
2923	Mn-MgWO4/SiO2	Mn	25	Mg	12	W	74	SiO2	11	0.185	0.185	40	40	20	775	15	2.3	10.2	2.6	0.5	4	17.64	8.74	2.47	6.27	8.23	3.49	49.55	14.0	35.54	46.66	19.78	650.0	0.18291522097766982	1.39	1.41	1.62	1.55	1.31	1.7
2924	Mn-MgWO4/SiO2	Mn	25	Mg	12	W	74	SiO2	11	0.185	0.185	40	40	20	775	20	3.0	13.6	3.4	0.38	4	17.64	9.5	2.91	6.59	7.98	3.57	53.85	16.5	37.36	45.24	20.24	650.0	0.2626850928479234	1.39	1.41	1.62	1.55	1.31	1.7
2925	Mn-MgWO4/SiO2	Mn	25	Mg	12	W	74	SiO2	11	0.185	0.185	40	40	20	775	10	1.5	7.3	1.2	0.75	6	17.24	8.13	2.81	5.32	4.1	2.94	47.16	16.3	30.86	23.78	17.05	650.0	0.11306086893962176	1.39	1.41	1.62	1.55	1.31	1.7
2926	Mn-MgWO4/SiO2	Mn	25	Mg	12	W	74	SiO2	11	0.185	0.185	40	40	20	775	15	2.3	10.9	1.8	0.5	6	14.54	10.23	3.82	6.41	3.2	3.28	70.36	26.27	44.09	22.01	22.56	650.0	0.21583868443898868	1.39	1.41	1.62	1.55	1.31	1.7
2927	Mn-MgWO4/SiO2	Mn	25	Mg	12	W	74	SiO2	11	0.185	0.185	40	40	20	775	20	3.0	14.6	2.4	0.38	6	17.75	11.59	4.63	6.96	2.37	3.5	65.3	26.08	39.21	13.35	19.72	650.0	0.3241713172904693	1.39	1.41	1.62	1.55	1.31	1.7
2928	Mn-MgWO4/SiO2	Mn	25	Mg	12	W	74	SiO2	11	0.185	0.185	40	40	20	775	10	4.0	4.0	2.0	0.75	2	33.28	7.63	1.6	6.03	17.96	9.57	22.93	4.81	18.12	53.97	28.76	650.0	0.1058239138447636	1.39	1.41	1.62	1.55	1.31	1.7
2929	Mn-MgWO4/SiO2	Mn	25	Mg	12	W	74	SiO2	11	0.185	0.185	40	40	20	775	15	6.0	6.0	3.0	0.5	2	34.75	8.36	1.87	6.49	18.33	8.35	24.06	5.38	18.68	52.75	24.03	650.0	0.1746046568055932	1.39	1.41	1.62	1.55	1.31	1.7
2930	Mn-MgWO4/SiO2	Mn	25	Mg	12	W	74	SiO2	11	0.185	0.185	40	40	20	775	20	8.0	8.0	4.0	0.38	2	34.32	8.96	2.16	6.8	18.34	8.1	26.11	6.29	19.81	53.44	23.6	650.0	0.24702951476334364	1.39	1.41	1.62	1.55	1.31	1.7
2931	Mn-MgWO4/SiO2	Mn	25	Mg	12	W	74	SiO2	11	0.185	0.185	40	40	20	775	10	4.0	4.5	1.5	0.75	3	25.25	8.61	2.41	6.2	10.5	5.85	34.1	9.54	24.55	41.58	23.17	650.0	0.1200454969386414	1.39	1.41	1.62	1.55	1.31	1.7
2932	Mn-MgWO4/SiO2	Mn	25	Mg	12	W	74	SiO2	11	0.185	0.185	40	40	20	775	15	6.0	6.8	2.3	0.5	3	25.86	10.29	3.34	6.95	9.25	5.99	39.79	12.92	26.88	35.77	23.16	650.0	0.21717588083379838	1.39	1.41	1.62	1.55	1.31	1.7
2933	Mn-MgWO4/SiO2	Mn	25	Mg	12	W	74	SiO2	11	0.185	0.185	40	40	20	775	20	8.0	9.0	3.0	0.38	3	25.95	11.31	3.82	7.49	8.8	6.11	43.58	14.72	28.86	33.91	23.55	650.0	0.31585011210455355	1.39	1.41	1.62	1.55	1.31	1.7
2934	Mn-MgWO4/SiO2	Mn	25	Mg	12	W	74	SiO2	11	0.185	0.185	40	40	20	775	10	4.0	4.8	1.2	0.75	4	19.31	10.32	3.44	6.88	5.62	5.51	53.44	17.81	35.63	29.1	28.53	650.0	0.1452298762989158	1.39	1.41	1.62	1.55	1.31	1.7
2935	Mn-MgWO4/SiO2	Mn	25	Mg	12	W	74	SiO2	11	0.185	0.185	40	40	20	775	15	6.0	7.2	1.8	0.5	4	20.52	12.54	4.52	8.02	4.47	5.75	61.11	22.03	39.08	21.78	28.02	650.0	0.26797728000663357	1.39	1.41	1.62	1.55	1.31	1.7
2936	Mn-MgWO4/SiO2	Mn	25	Mg	12	W	74	SiO2	11	0.185	0.185	40	40	20	775	20	8.0	9.6	2.4	0.38	4	22.19	13.46	5.05	8.41	3.92	5.86	60.66	22.76	37.9	17.67	26.41	650.0	0.38043013471408604	1.39	1.41	1.62	1.55	1.31	1.7
2937	Mn-MgWO4/SiO2	Mn	25	Mg	12	W	74	SiO2	11	0.185	0.185	40	40	20	775	10	4.0	5.1	0.9	0.75	6	16.57	11.39	4.3	7.09	1.87	4.38	68.74	25.95	42.79	11.29	26.43	650.0	0.16123395723850711	1.39	1.41	1.62	1.55	1.31	1.7
2938	Mn-MgWO4/SiO2	Mn	25	Mg	12	W	74	SiO2	11	0.185	0.185	40	40	20	775	15	6.0	7.7	1.3	0.5	6	17.54	12.27	4.98	7.29	1.24	4.37	69.95	28.39	41.56	7.07	24.91	650.0	0.2618125396955978	1.39	1.41	1.62	1.55	1.31	1.7
