Repository: jimmmmmmmyzzy/SR-in-Heterogeneous-Catalysis

# Towards distilling 'physical laws' in heterogeneous catalysis with symbolic regression

File: OCM_dataset_modified.csv (part 16 of 64)
	Name	M1	M1_atom_number	M2	M2_atom_number	M3	M3_atom_number	Support 	Support_ID	M2_mol	M3_mol	M1_mol%	M2_mol%	M3_mol%	Temp	Total_flow	Ar_flow	CH4_flow	O2_flow	CT	CH4/O2	CH4_conv	C2y	C2H6y	C2H4y	COy	CO2y	C2s	C2H6s	C2H4s	COs	CO2s	BET_surface_area	rate_constant	radii_M1	radii_M2	radii_M3	chi_M1	chi_M2	chi_M3
2939	Mn-MgWO4/SiO2	Mn	25	Mg	12	W	74	SiO2	11	0.185	0.185	40	40	20	775	20	8.0	10.3	1.7	0.38	6	16.29	12.85	5.4	7.45	1.1	4.37	78.88	33.15	45.73	6.75	26.83	650.0	0.3619458263738461	1.39	1.41	1.62	1.55	1.31	1.7
2940	Mn-MgWO4/SiO2	Mn	25	Mg	12	W	74	SiO2	11	0.185	0.185	40	40	20	775	10	7.0	2.0	1.0	0.75	2	37.61	15.76	4.87	10.89	6.04	16.02	41.9	12.95	28.96	16.06	42.6	650.0	0.2286670908831617	1.39	1.41	1.62	1.55	1.31	1.7
2941	Mn-MgWO4/SiO2	Mn	25	Mg	12	W	74	SiO2	11	0.185	0.185	40	40	20	775	15	10.5	3.0	1.5	0.5	2	38.32	16.08	5.09	10.99	5.36	14.61	41.96	13.28	28.68	13.99	38.13	650.0	0.35061244380009915	1.39	1.41	1.62	1.55	1.31	1.7
2942	Mn-MgWO4/SiO2	Mn	25	Mg	12	W	74	SiO2	11	0.185	0.185	40	40	20	775	20	14.0	4.0	2.0	0.38	2	34.71	15.07	5.21	9.86	6.41	12.58	43.42	15.01	28.41	18.47	36.24	650.0	0.4298494689372987	1.39	1.41	1.62	1.55	1.31	1.7
2943	Mn-MgWO4/SiO2	Mn	25	Mg	12	W	74	SiO2	11	0.185	0.185	40	40	20	775	10	7.0	2.3	0.8	0.75	3	27.5	15.19	5.0	10.19	3.08	10.52	55.24	18.18	37.05	11.2	38.25	650.0	0.21967563415264366	1.39	1.41	1.62	1.55	1.31	1.7
2944	Mn-MgWO4/SiO2	Mn	25	Mg	12	W	74	SiO2	11	0.185	0.185	40	40	20	775	15	10.5	3.4	1.1	0.5	3	26.42	13.29	5.07	8.22	3.28	8.26	50.3	19.19	31.11	12.41	31.26	650.0	0.2852019371980446	1.39	1.41	1.62	1.55	1.31	1.7
2945	Mn-MgWO4/SiO2	Mn	25	Mg	12	W	74	SiO2	11	0.185	0.185	40	40	20	775	20	14.0	4.5	1.5	0.38	3	23.71	11.63	5.28	6.35	4.36	7.07	49.05	22.27	26.78	18.39	29.82	650.0	0.3253622117320484	1.39	1.41	1.62	1.55	1.31	1.7
2946	Mn-MgWO4/SiO2	Mn	25	Mg	12	W	74	SiO2	11	0.185	0.185	40	40	20	775	10	7.0	2.4	0.6	0.75	4	23.4	13.68	5.02	8.66	1.77	7.87	58.46	21.45	37.01	7.56	33.63	650.0	0.19614515338428293	1.39	1.41	1.62	1.55	1.31	1.7
2947	Mn-MgWO4/SiO2	Mn	25	Mg	12	W	74	SiO2	11	0.185	0.185	40	40	20	775	15	10.5	3.6	0.9	0.5	4	19.86	12.52	5.16	7.36	2.15	6.66	63.04	25.98	37.06	10.83	33.53	650.0	0.2675199803590485	1.39	1.41	1.62	1.55	1.31	1.7
2948	Mn-MgWO4/SiO2	Mn	25	Mg	12	W	74	SiO2	11	0.185	0.185	40	40	20	775	20	14.0	4.8	1.2	0.38	4	18.43	9.78	5.08	4.7	2.37	4.99	53.07	27.56	25.5	12.86	27.08	650.0	0.27083961581010924	1.39	1.41	1.62	1.55	1.31	1.7
2949	Mn-MgWO4/SiO2	Mn	25	Mg	12	W	74	SiO2	11	0.185	0.185	40	40	20	775	10	7.0	2.6	0.4	0.75	6	14.8	12.32	5.0	7.32	0.97	6.01	83.24	33.78	49.46	6.55	40.61	650.0	0.17530181705118122	1.39	1.41	1.62	1.55	1.31	1.7
2950	Mn-MgWO4/SiO2	Mn	25	Mg	12	W	74	SiO2	11	0.185	0.185	40	40	20	775	15	10.5	3.9	0.6	0.5	6	14.76	9.67	4.74	4.93	0.45	4.04	65.51	32.11	33.4	3.05	27.37	650.0	0.20340110965267844	1.39	1.41	1.62	1.55	1.31	1.7
2951	Mn-MgWO4/SiO2	Mn	25	Mg	12	W	74	SiO2	11	0.185	0.185	40	40	20	775	20	14.0	5.1	0.9	0.38	6	13.29	8.22	4.31	3.91	0.46	3.32	61.85	32.43	29.42	3.46	24.98	650.0	0.22572572900369467	1.39	1.41	1.62	1.55	1.31	1.7
2952	Mn-MgWO4/SiO2	Mn	25	Mg	12	W	74	SiO2	11	0.185	0.185	40	40	20	750	10	1.5	5.7	2.8	0.75	2	33.27	7.74	1.77	5.97	17.72	8.32	23.26	5.32	17.94	53.26	25.01	650.0	0.1074126771445559	1.39	1.41	1.62	1.55	1.31	1.7
2953	Mn-MgWO4/SiO2	Mn	25	Mg	12	W	74	SiO2	11	0.185	0.185	40	40	20	750	15	2.3	8.5	4.3	0.5	2	34.16	8.19	2.03	6.16	18.02	7.98	23.98	5.94	18.03	52.75	23.36	650.0	0.17089792366496542	1.39	1.41	1.62	1.55	1.31	1.7
2954	Mn-MgWO4/SiO2	Mn	25	Mg	12	W	74	SiO2	11	0.185	0.185	40	40	20	750	20	3.0	11.3	5.7	0.38	2	35.13	8.57	2.29	6.28	18.37	7.72	24.4	6.52	17.88	52.29	21.98	650.0	0.23578035213620044	1.39	1.41	1.62	1.55	1.31	1.7
2955	Mn-MgWO4/SiO2	Mn	25	Mg	12	W	74	SiO2	11	0.185	0.185	40	40	20	750	10	1.5	6.4	2.1	0.75	3	29.39	8.33	2.66	5.67	10.2	5.44	28.34	9.05	19.29	34.71	18.51	650.0	0.1159666853525429	1.39	1.41	1.62	1.55	1.31	1.7
2956	Mn-MgWO4/SiO2	Mn	25	Mg	12	W	74	SiO2	11	0.185	0.185	40	40	20	750	15	2.3	9.6	3.2	0.5	3	24.67	10.25	3.54	6.71	9.98	5.89	41.55	14.35	27.2	40.45	23.88	650.0	0.2162843172394063	1.39	1.41	1.62	1.55	1.31	1.7
2957	Mn-MgWO4/SiO2	Mn	25	Mg	12	W	74	SiO2	11	0.185	0.185	40	40	20	750	20	3.0	12.8	4.3	0.38	3	26.83	10.8	3.92	6.88	9.33	5.91	40.25	14.61	25.64	34.77	22.03	650.0	0.3007609115845465	1.39	1.41	1.62	1.55	1.31	1.7
2958	Mn-MgWO4/SiO2	Mn	25	Mg	12	W	74	SiO2	11	0.185	0.185	40	40	20	750	10	1.5	6.8	1.7	0.75	4	20.19	11.0	4.15	6.85	5.46	5.68	54.48	20.55	33.93	27.04	28.13	650.0	0.155378421674602	1.39	1.41	1.62	1.55	1.31	1.7
2959	Mn-MgWO4/SiO2	Mn	25	Mg	12	W	74	SiO2	11	0.185	0.185	40	40	20	750	15	2.3	10.2	2.6	0.5	4	20.09	12.76	5.06	7.7	4.45	5.9	63.51	25.19	38.33	22.15	29.37	650.0	0.273014489309326	1.39	1.41	1.62	1.55	1.31	1.7
2960	Mn-MgWO4/SiO2	Mn	25	Mg	12	W	74	SiO2	11	0.185	0.185	40	40	20	750	20	3.0	13.6	3.4	0.38	4	20.45	13.14	5.3	7.84	4.44	5.75	64.25	25.92	38.34	21.71	28.12	650.0	0.37071726021425133	1.39	1.41	1.62	1.55	1.31	1.7
2961	Mn-MgWO4/SiO2	Mn	25	Mg	12	W	74	SiO2	11	0.185	0.185	40	40	20	750	10	1.5	7.3	1.2	0.75	6	16.75	11.66	4.72	6.94	1.82	4.35	69.61	28.18	41.43	10.87	25.97	650.0	0.16530290642628134	1.39	1.41	1.62	1.55	1.31	1.7
2962	Mn-MgWO4/SiO2	Mn	25	Mg	12	W	74	SiO2	11	0.185	0.185	40	40	20	750	15	2.3	10.9	1.8	0.5	6	16.05	11.72	5.12	6.6	1.84	4.21	73.02	31.9	41.12	11.46	26.23	650.0	0.24931320919911137	1.39	1.41	1.62	1.55	1.31	1.7
2963	Mn-MgWO4/SiO2	Mn	25	Mg	12	W	74	SiO2	11	0.185	0.185	40	40	20	750	20	3.0	14.6	2.4	0.38	6	14.98	8.93	4.59	4.34	2.92	3.39	59.61	30.64	28.97	19.49	22.63	650.0	0.24616248528516865	1.39	1.41	1.62	1.55	1.31	1.7
2964	Mn-MgWO4/SiO2	Mn	25	Mg	12	W	74	SiO2	11	0.185	0.185	40	40	20	750	10	4.0	4.0	2.0	0.75	2	34.5	10.87	3.62	7.25	13.39	11.58	31.51	10.49	21.01	38.81	33.57	650.0	0.15343227712728721	1.39	1.41	1.62	1.55	1.31	1.7
2965	Mn-MgWO4/SiO2	Mn	25	Mg	12	W	74	SiO2	11	0.185	0.185	40	40	20	750	15	6.0	6.0	3.0	0.5	2	33.82	12.64	4.39	8.25	12.79	11.62	37.37	12.98	24.39	37.82	34.36	650.0	0.27026534798299306	1.39	1.41	1.62	1.55	1.31	1.7
2966	Mn-MgWO4/SiO2	Mn	25	Mg	12	W	74	SiO2	11	0.185	0.185	40	40	20	750	20	8.0	8.0	4.0	0.38	2	35.24	12.97	4.55	8.42	12.81	11.19	36.8	12.91	23.89	36.35	31.75	650.0	0.3655718399649186	1.39	1.41	1.62	1.55	1.31	1.7
2967	Mn-MgWO4/SiO2	Mn	25	Mg	12	W	74	SiO2	11	0.185	0.185	40	40	20	750	10	4.0	4.5	1.5	0.75	3	25.71	13.15	4.57	8.58	6.0	8.55	51.15	17.78	33.37	23.34	33.26	650.0	0.18798359106796983	1.39	1.41	1.62	1.55	1.31	1.7
2968	Mn-MgWO4/SiO2	Mn	25	Mg	12	W	74	SiO2	11	0.185	0.185	40	40	20	750	15	6.0	6.8	2.3	0.5	3	26.24	13.18	5.18	8.0	6.18	7.92	50.23	19.74	30.49	23.55	30.18	650.0	0.2826663522332878	1.39	1.41	1.62	1.55	1.31	1.7
2969	Mn-MgWO4/SiO2	Mn	25	Mg	12	W	74	SiO2	11	0.185	0.185	40	40	20	750	20	8.0	9.0	3.0	0.38	3	23.12	10.61	4.92	5.69	7.41	6.69	45.89	21.28	24.61	32.05	28.94	650.0	0.295161491811395	1.39	1.41	1.62	1.55	1.31	1.7
2970	Mn-MgWO4/SiO2	Mn	25	Mg	12	W	74	SiO2	11	0.185	0.185	40	40	20	750	10	4.0	4.8	1.2	0.75	4	20.82	12.85	4.79	8.06	3.67	6.59	61.72	23.01	38.71	17.63	31.65	650.0	0.1833858853627487	1.39	1.41	1.62	1.55	1.31	1.7
2971	Mn-MgWO4/SiO2	Mn	25	Mg	12	W	74	SiO2	11	0.185	0.185	40	40	20	750	15	6.0	7.2	1.8	0.5	4	19.44	10.12	4.8	5.32	4.91	5.46	52.06	24.69	27.37	25.26	28.09	650.0	0.2133894773419258	1.39	1.41	1.62	1.55	1.31	1.7
2972	Mn-MgWO4/SiO2	Mn	25	Mg	12	W	74	SiO2	11	0.185	0.185	40	40	20	750	20	8.0	9.6	2.4	0.38	4	17.64	7.62	4.63	2.99	5.64	4.7	43.2	26.25	16.95	31.97	26.64	650.0	0.20857810785692654	1.39	1.41	1.62	1.55	1.31	1.7
2973	Mn-MgWO4/SiO2	Mn	25	Mg	12	W	74	SiO2	11	0.185	0.185	40	40	20	750	10	4.0	5.1	0.9	0.75	6	15.19	10.12	4.54	5.58	1.98	4.26	66.62	29.89	36.73	13.03	28.04	650.0	0.14225965156128387	1.39	1.41	1.62	1.55	1.31	1.7
2974	Mn-MgWO4/SiO2	Mn	25	Mg	12	W	74	SiO2	11	0.185	0.185	40	40	20	750	15	6.0	7.7	1.3	0.5	6	11.86	6.54	4.17	2.37	3.35	3.36	55.14	35.16	19.98	28.25	28.33	650.0	0.13527329743162253	1.39	1.41	1.62	1.55	1.31	1.7
2975	Mn-MgWO4/SiO2	Mn	25	Mg	12	W	74	SiO2	11	0.185	0.185	40	40	20	750	20	8.0	10.3	1.7	0.38	6	9.34	7.89	3.99	3.9	1.0	2.7	84.48	42.72	41.76	10.71	28.91	650.0	0.21628071312617667	1.39	1.41	1.62	1.55	1.31	1.7
2976	Mn-MgWO4/SiO2	Mn	25	Mg	12	W	74	SiO2	11	0.185	0.185	40	40	20	750	10	7.0	2.0	1.0	0.75	2	28.25	12.2	4.22	7.98	4.84	10.83	43.19	14.94	28.25	17.13	38.34	650.0	0.17347824712936052	1.39	1.41	1.62	1.55	1.31	1.7
2977	Mn-MgWO4/SiO2	Mn	25	Mg	12	W	74	SiO2	11	0.185	0.185	40	40	20	750	15	10.5	3.0	1.5	0.5	2	20.86	9.91	4.14	5.77	3.01	7.3	47.51	19.85	27.66	14.43	35.0	650.0	0.20872203064948547	1.39	1.41	1.62	1.55	1.31	1.7
2978	Mn-MgWO4/SiO2	Mn	25	Mg	12	W	74	SiO2	11	0.185	0.185	40	40	20	750	20	14.0	4.0	2.0	0.38	2	16.39	8.72	3.97	4.75	2.56	5.83	53.2	24.22	28.98	15.62	35.57	650.0	0.24010126430071344	1.39	1.41	1.62	1.55	1.31	1.7
2979	Mn-MgWO4/SiO2	Mn	25	Mg	12	W	74	SiO2	11	0.185	0.185	40	40	20	750	10	7.0	2.3	0.8	0.75	3	19.94	10.32	4.2	6.12	2.28	7.09	51.76	21.06	30.69	11.43	35.56	650.0	0.1452298762989158	1.39	1.41	1.62	1.55	1.31	1.7
2980	Mn-MgWO4/SiO2	Mn	25	Mg	12	W	74	SiO2	11	0.185	0.185	40	40	20	750	15	10.5	3.4	1.1	0.5	3	15.11	7.49	3.85	3.64	1.58	4.56	49.57	25.48	24.09	10.46	30.18	650.0	0.15570687840972822	1.39	1.41	1.62	1.55	1.31	1.7
2981	Mn-MgWO4/SiO2	Mn	25	Mg	12	W	74	SiO2	11	0.185	0.185	40	40	20	750	20	14.0	4.5	1.5	0.38	3	10.64	6.3	3.57	2.73	1.23	3.65	59.21	33.55	25.66	11.56	34.3	650.0	0.17124209669398632	1.39	1.41	1.62	1.55	1.31	1.7
2982	Mn-MgWO4/SiO2	Mn	25	Mg	12	W	74	SiO2	11	0.185	0.185	40	40	20	750	10	7.0	2.4	0.6	0.75	4	14.95	9.26	4.15	5.11	1.36	5.5	61.94	27.76	34.18	9.1	36.79	650.0	0.1295625490030314	1.39	1.41	1.62	1.55	1.31	1.7
2983	Mn-MgWO4/SiO2	Mn	25	Mg	12	W	74	SiO2	11	0.185	0.185	40	40	20	750	15	10.5	3.6	0.9	0.5	4	11.14	7.18	3.71	3.47	0.98	4.14	64.45	33.3	31.15	8.8	37.16	650.0	0.14901610435012316	1.39	1.41	1.62	1.55	1.31	1.7
2984	Mn-MgWO4/SiO2	Mn	25	Mg	12	W	74	SiO2	11	0.185	0.185	40	40	20	750	20	14.0	4.8	1.2	0.38	4	8.78	5.33	3.16	2.17	0.8	2.88	60.71	35.99	24.72	9.11	32.8	650.0	0.14413954170339877	1.39	1.41	1.62	1.55	1.31	1.7
2985	Mn-MgWO4/SiO2	Mn	25	Mg	12	W	74	SiO2	11	0.185	0.185	40	40	20	750	10	7.0	2.6	0.4	0.75	6	12.59	8.05	4.05	4.0	1.09	4.29	63.94	32.17	31.77	8.66	34.07	650.0	0.11190031325034838	1.39	1.41	1.62	1.55	1.31	1.7
2986	Mn-MgWO4/SiO2	Mn	25	Mg	12	W	74	SiO2	11	0.185	0.185	40	40	20	750	15	10.5	3.9	0.6	0.5	6	7.26	5.14	2.94	2.2	0.06	2.58	70.8	40.5	30.3	0.83	35.54	650.0	0.10553613107731144	1.39	1.41	1.62	1.55	1.31	1.7
2987	Mn-MgWO4/SiO2	Mn	25	Mg	12	W	74	SiO2	11	0.185	0.185	40	40	20	750	20	14.0	5.1	0.9	0.38	6	8.16	4.09	2.58	1.51	0.0	1.99	50.12	31.62	18.5	0.0	24.39	650.0	0.10989456381113592	1.39	1.41	1.62	1.55	1.31	1.7
2988	Mn-MgWO4/SiO2	Mn	25	Mg	12	W	74	SiO2	11	0.185	0.185	40	40	20	700	10	1.5	5.7	2.8	0.75	2	32.89	7.02	3.24	3.78	13.47	10.52	21.34	9.85	11.49	40.95	31.99	650.0	0.09704769296753697	1.39	1.41	1.62	1.55	1.31	1.7
2989	Mn-MgWO4/SiO2	Mn	25	Mg	12	W	74	SiO2	11	0.185	0.185	40	40	20	700	15	2.3	8.5	4.3	0.5	2	31.18	6.9	3.18	3.72	13.13	9.76	22.13	10.2	11.93	42.11	31.3	650.0	0.14299200341013985	1.39	1.41	1.62	1.55	1.31	1.7
2990	Mn-MgWO4/SiO2	Mn	25	Mg	12	W	74	SiO2	11	0.185	0.185	40	40	20	700	20	3.0	11.3	5.7	0.38	2	27.79	8.12	3.12	5.0	11.67	7.76	29.22	11.23	17.99	41.99	27.92	650.0	0.22286002149261527	1.39	1.41	1.62	1.55	1.31	1.7
2991	Mn-MgWO4/SiO2	Mn	25	Mg	12	W	74	SiO2	11	0.185	0.185	40	40	20	700	10	1.5	6.4	2.1	0.75	3	19.21	6.92	2.97	3.95	4.25	5.83	36.02	15.46	20.56	22.12	30.35	650.0	0.0956144634053339	1.39	1.41	1.62	1.55	1.31	1.7
2992	Mn-MgWO4/SiO2	Mn	25	Mg	12	W	74	SiO2	11	0.185	0.185	40	40	20	700	15	2.3	9.6	3.2	0.5	3	12.94	5.95	2.76	3.19	3.88	4.13	45.98	21.33	24.65	29.98	31.92	650.0	0.12268726048210395	1.39	1.41	1.62	1.55	1.31	1.7
2993	Mn-MgWO4/SiO2	Mn	25	Mg	12	W	74	SiO2	11	0.185	0.185	40	40	20	700	20	3.0	12.8	4.3	0.38	3	11.69	5.33	2.63	2.7	3.77	3.29	45.59	22.5	23.1	32.25	28.14	650.0	0.14413954170339877	1.39	1.41	1.62	1.55	1.31	1.7
2994	Mn-MgWO4/SiO2	Mn	25	Mg	12	W	74	SiO2	11	0.185	0.185	40	40	20	700	10	1.5	6.8	1.7	0.75	4	10.28	5.29	2.64	2.65	2.61	3.74	51.46	25.68	25.78	25.39	36.38	650.0	0.0724674596667751	1.39	1.41	1.62	1.55	1.31	1.7
2995	Mn-MgWO4/SiO2	Mn	25	Mg	12	W	74	SiO2	11	0.185	0.185	40	40	20	700	15	2.3	10.2	2.6	0.5	4	5.32	4.24	2.34	1.9	1.62	2.68	79.7	43.98	35.71	30.45	50.38	650.0	0.0866502494767473	1.39	1.41	1.62	1.55	1.31	1.7
2996	Mn-MgWO4/SiO2	Mn	25	Mg	12	W	74	SiO2	11	0.185	0.185	40	40	20	700	20	3.0	13.6	3.4	0.38	4	5.57	3.59	2.02	1.57	1.5	2.09	64.45	36.27	28.19	26.93	37.52	650.0	0.0962111981889537	1.39	1.41	1.62	1.55	1.31	1.7
2997	Mn-MgWO4/SiO2	Mn	25	Mg	12	W	74	SiO2	11	0.185	0.185	40	40	20	700	10	1.5	7.3	1.2	0.75	6	6.88	3.73	2.11	1.62	1.1	2.37	54.22	30.67	23.55	15.99	34.45	650.0	0.050684589597621565	1.39	1.41	1.62	1.55	1.31	1.7
2998	Mn-MgWO4/SiO2	Mn	25	Mg	12	W	74	SiO2	11	0.185	0.185	40	40	20	700	15	2.3	10.9	1.8	0.5	6	4.47	2.66	1.64	1.02	0.86	1.67	59.51	36.69	22.82	19.24	37.36	650.0	0.05392036316556616	1.39	1.41	1.62	1.55	1.31	1.7
2999	Mn-MgWO4/SiO2	Mn	25	Mg	12	W	74	SiO2	11	0.185	0.185	40	40	20	700	20	3.0	14.6	2.4	0.38	6	4.7	2.08	1.39	0.69	0.97	1.27	44.26	29.57	14.68	20.64	27.02	650.0	0.05531412427388278	1.39	1.41	1.62	1.55	1.31	1.7
3000	Mn-MgWO4/SiO2	Mn	25	Mg	12	W	74	SiO2	11	0.185	0.185	40	40	20	700	10	4.0	4.0	2.0	0.75	2	16.37	6.71	2.92	3.79	5.51	6.97	40.99	17.84	23.15	33.66	42.58	650.0	0.09260968668696218	1.39	1.41	1.62	1.55	1.31	1.7
3001	Mn-MgWO4/SiO2	Mn	25	Mg	12	W	74	SiO2	11	0.185	0.185	40	40	20	700	15	6.0	6.0	3.0	0.5	2	10.79	5.39	2.62	2.77	4.39	4.9	49.95	24.28	25.67	40.69	45.41	650.0	0.11081401454347689	1.39	1.41	1.62	1.55	1.31	1.7
3002	Mn-MgWO4/SiO2	Mn	25	Mg	12	W	74	SiO2	11	0.185	0.185	40	40	20	700	20	8.0	8.0	4.0	0.38	2	9.98	5.03	2.41	2.62	3.85	3.98	50.4	24.15	26.25	38.58	39.88	650.0	0.1358135098242901	1.39	1.41	1.62	1.55	1.31	1.7
3003	Mn-MgWO4/SiO2	Mn	25	Mg	12	W	74	SiO2	11	0.185	0.185	40	40	20	700	10	4.0	4.5	1.5	0.75	3	9.24	4.53	2.32	2.21	1.98	4.03	49.03	25.11	23.92	21.43	43.61	650.0	0.061810831970866086	1.39	1.41	1.62	1.55	1.31	1.7
3004	Mn-MgWO4/SiO2	Mn	25	Mg	12	W	74	SiO2	11	0.185	0.185	40	40	20	700	15	6.0	6.8	2.3	0.5	3	7.61	3.3	1.87	1.43	1.36	2.75	43.36	24.57	18.79	17.87	36.14	650.0	0.06711356705768551	1.39	1.41	1.62	1.55	1.31	1.7
3005	Mn-MgWO4/SiO2	Mn	25	Mg	12	W	74	SiO2	11	0.185	0.185	40	40	20	700	20	8.0	9.0	3.0	0.38	3	5.93	2.8	1.72	1.08	1.34	2.18	47.22	29.01	18.21	22.6	36.76	650.0	0.07473545926762631	1.39	1.41	1.62	1.55	1.31	1.7
3006	Mn-MgWO4/SiO2	Mn	25	Mg	12	W	74	SiO2	11	0.185	0.185	40	40	20	700	10	4.0	4.8	1.2	0.75	4	6.71	3.69	2.14	1.55	1.24	3.08	54.99	31.89	23.1	18.48	45.9	650.0	0.05013070722042465	1.39	1.41	1.62	1.55	1.31	1.7
3007	Mn-MgWO4/SiO2	Mn	25	Mg	12	W	74	SiO2	11	0.185	0.185	40	40	20	700	15	6.0	7.2	1.8	0.5	4	2.58	2.42	1.49	0.93	0.45	1.96	93.8	57.75	36.05	17.44	75.97	650.0	0.04899526320080047	1.39	1.41	1.62	1.55	1.31	1.7
3008	Mn-MgWO4/SiO2	Mn	25	Mg	12	W	74	SiO2	11	0.185	0.185	40	40	20	700	20	8.0	9.6	2.4	0.38	4	2.56	2.0	1.31	0.69	0.41	1.53	78.13	51.17	26.95	16.02	59.77	650.0	0.05316501925663017	1.39	1.41	1.62	1.55	1.31	1.7
3009	Mn-MgWO4/SiO2	Mn	25	Mg	12	W	74	SiO2	11	0.185	0.185	40	40	20	700	10	4.0	5.1	0.9	0.75	6	3.91	2.59	1.63	0.96	0.48	2.0	66.24	41.69	24.55	12.28	51.15	650.0	0.03498841494030284	1.39	1.41	1.62	1.55	1.31	1.7
3010	Mn-MgWO4/SiO2	Mn	25	Mg	12	W	74	SiO2	11	0.185	0.185	40	40	20	700	15	6.0	7.7	1.3	0.5	6	3.35	1.74	1.25	0.49	0.37	1.32	51.94	37.31	14.63	11.04	39.4	650.0	0.03510631849517831	1.39	1.41	1.62	1.55	1.31	1.7
3011	Mn-MgWO4/SiO2	Mn	25	Mg	12	W	74	SiO2	11	0.185	0.185	40	40	20	700	20	8.0	10.3	1.7	0.38	6	1.73	1.39	0.97	0.42	0.39	1.02	80.35	56.07	24.28	22.54	58.96	650.0	0.03683555169435174	1.39	1.41	1.62	1.55	1.31	1.7
3012	Mn-MgWO4/SiO2	Mn	25	Mg	12	W	74	SiO2	11	0.185	0.185	40	40	20	700	10	7.0	2.0	1.0	0.75	2	4.77	2.05	1.36	0.69	0.26	3.65	42.98	28.51	14.47	5.45	76.52	650.0	0.027617388796722094	1.39	1.41	1.62	1.55	1.31	1.7
3013	Mn-MgWO4/SiO2	Mn	25	Mg	12	W	74	SiO2	11	0.185	0.185	40	40	20	700	15	10.5	3.0	1.5	0.5	2	5.0	1.32	1.0	0.32	0.11	2.48	26.4	20.0	6.4	2.2	49.6	650.0	0.026575788653870815	1.39	1.41	1.62	1.55	1.31	1.7
3014	Mn-MgWO4/SiO2	Mn	25	Mg	12	W	74	SiO2	11	0.185	0.185	40	40	20	700	20	14.0	4.0	2.0	0.38	2	2.54	1.1	0.73	0.37	0.01	2.04	43.31	28.74	14.57	0.39	80.31	650.0	0.02910775620901302	1.39	1.41	1.62	1.55	1.31	1.7
3015	Mn-MgWO4/SiO2	Mn	25	Mg	12	W	74	SiO2	11	0.185	0.185	40	40	20	700	10	7.0	2.3	0.8	0.75	3	5.66	1.61	1.27	0.34	1.07	2.62	28.45	22.44	6.01	18.9	46.29	650.0	0.021641350813889695	1.39	1.41	1.62	1.55	1.31	1.7
3016	Mn-MgWO4/SiO2	Mn	25	Mg	12	W	74	SiO2	11	0.185	0.185	40	40	20	700	15	10.5	3.4	1.1	0.5	3	3.52	0.99	0.71	0.28	0.55	1.85	28.13	20.17	7.95	15.63	52.56	650.0	0.019898661707336205	1.39	1.41	1.62	1.55	1.31	1.7
3017	Mn-MgWO4/SiO2	Mn	25	Mg	12	W	74	SiO2	11	0.185	0.185	40	40	20	700	20	14.0	4.5	1.5	0.38	3	2.46	0.89	0.69	0.2	0.45	1.54	36.18	28.05	8.13	18.29	62.6	650.0	0.023525898867037622	1.39	1.41	1.62	1.55	1.31	1.7
3018	Mn-MgWO4/SiO2	Mn	25	Mg	12	W	74	SiO2	11	0.185	0.185	40	40	20	700	10	7.0	2.4	0.6	0.75	4	4.21	1.52	1.04	0.48	0.22	2.1	36.1	24.7	11.4	5.23	49.88	650.0	0.02042227214919105	1.39	1.41	1.62	1.55	1.31	1.7
3019	Mn-MgWO4/SiO2	Mn	25	Mg	12	W	74	SiO2	11	0.185	0.185	40	40	20	700	15	10.5	3.6	0.9	0.5	4	4.47	0.89	0.78	0.11	0.25	1.52	19.91	17.45	2.46	5.59	34.0	650.0	0.017879683138948593	1.39	1.41	1.62	1.55	1.31	1.7
3020	Mn-MgWO4/SiO2	Mn	25	Mg	12	W	74	SiO2	11	0.185	0.185	40	40	20	700	20	14.0	4.8	1.2	0.38	4	1.87	0.79	0.42	0.37	0.79	1.2	42.25	22.46	19.79	42.25	64.17	650.0	0.02087202717442179	1.39	1.41	1.62	1.55	1.31	1.7
3021	Mn-MgWO4/SiO2	Mn	25	Mg	12	W	74	SiO2	11	0.185	0.185	40	40	20	700	10	7.0	2.6	0.4	0.75	6	2.98	1.29	0.99	0.3	0.09	1.65	43.29	33.22	10.07	3.02	55.37	650.0	0.017311903411059714	1.39	1.41	1.62	1.55	1.31	1.7
3022	Mn-MgWO4/SiO2	Mn	25	Mg	12	W	74	SiO2	11	0.185	0.185	40	40	20	700	15	10.5	3.9	0.6	0.5	6	2.84	0.8	0.61	0.19	0.03	1.08	28.17	21.48	6.69	1.06	38.03	650.0	0.016064343394528533	1.39	1.41	1.62	1.55	1.31	1.7
3023	Mn-MgWO4/SiO2	Mn	25	Mg	12	W	74	SiO2	11	0.185	0.185	40	40	20	700	20	14.0	5.1	0.9	0.38	6	2.83	0.64	0.5	0.14	0.0	0.85	22.61	17.67	4.95	0.0	30.04	650.0	0.01689623106032288	1.39	1.41	1.62	1.55	1.31	1.7
3024	Mn-K2WO4/SiO2	Mn	25	K	19	W	74	SiO2	11	0.37	0.185	40	40	20	900	10	1.5	5.7	2.8	0.75	2	32.81	1.53	0.54	0.99	28.24	8.07	4.66	1.65	3.02	86.07	24.6	650.0	0.020557670304507527	1.39	2.03	1.62	1.55	0.82	1.7
3025	Mn-K2WO4/SiO2	Mn	25	K	19	W	74	SiO2	11	0.37	0.185	40	40	20	900	15	2.3	8.5	4.3	0.5	2	34.68	2.58	0.58	2.0	28.49	7.05	7.44	1.67	5.77	82.15	20.33	650.0	0.05227731521938962	1.39	2.03	1.62	1.55	0.82	1.7
3026	Mn-K2WO4/SiO2	Mn	25	K	19	W	74	SiO2	11	0.37	0.185	40	40	20	900	20	3.0	11.3	5.7	0.38	2	34.42	3.05	0.6	2.45	29.37	6.6	8.86	1.74	7.12	85.33	19.17	650.0	0.08151264289323823	1.39	2.03	1.62	1.55	0.82	1.7
3027	Mn-K2WO4/SiO2	Mn	25	K	19	W	74	SiO2	11	0.37	0.185	40	40	20	900	10	1.5	6.4	2.1	0.75	3	24.58	1.87	0.44	1.43	18.98	4.63	7.61	1.79	5.82	77.22	18.84	650.0	0.02516940769291891	1.39	2.03	1.62	1.55	0.82	1.7
3028	Mn-K2WO4/SiO2	Mn	25	K	19	W	74	SiO2	11	0.37	0.185	40	40	20	900	15	2.3	9.6	3.2	0.5	3	21.32	2.22	0.49	1.73	19.33	4.2	10.41	2.3	8.11	90.67	19.7	650.0	0.04490025767518374	1.39	2.03	1.62	1.55	0.82	1.7
3029	Mn-K2WO4/SiO2	Mn	25	K	19	W	74	SiO2	11	0.37	0.185	40	40	20	900	20	3.0	12.8	4.3	0.38	3	21.02	2.4	0.49	1.91	19.88	3.83	11.42	2.33	9.09	94.58	18.22	650.0	0.06392813833959102	1.39	2.03	1.62	1.55	0.82	1.7
3030	Mn-K2WO4/SiO2	Mn	25	K	19	W	74	SiO2	11	0.37	0.185	40	40	20	900	10	1.5	6.8	1.7	0.75	4	16.13	1.94	0.4	1.54	15.41	3.23	12.03	2.48	9.55	95.54	20.02	650.0	0.026120866353338865	1.39	2.03	1.62	1.55	0.82	1.7
3031	Mn-K2WO4/SiO2	Mn	25	K	19	W	74	SiO2	11	0.37	0.185	40	40	20	900	15	2.3	10.2	2.6	0.5	4	20.45	2.03	0.46	1.57	15.39	3.03	9.93	2.25	7.68	75.26	14.82	650.0	0.041017753263080894	1.39	2.03	1.62	1.55	0.82	1.7
3032	Mn-K2WO4/SiO2	Mn	25	K	19	W	74	SiO2	11	0.37	0.185	40	40	20	900	20	3.0	13.6	3.4	0.38	4	19.79	2.12	0.52	1.6	14.98	2.69	10.71	2.63	8.08	75.69	13.59	650.0	0.056389335299001184	1.39	2.03	1.62	1.55	0.82	1.7
3033	Mn-K2WO4/SiO2	Mn	25	K	19	W	74	SiO2	11	0.37	0.185	40	40	20	900	10	1.5	7.3	1.2	0.75	6	14.71	1.58	0.37	1.21	11.01	2.12	10.74	2.52	8.23	74.85	14.41	650.0	0.021234867400345674	1.39	2.03	1.62	1.55	0.82	1.7
3034	Mn-K2WO4/SiO2	Mn	25	K	19	W	74	SiO2	11	0.37	0.185	40	40	20	900	15	2.3	10.9	1.8	0.5	6	13.55	1.63	0.44	1.19	9.98	1.94	12.03	3.25	8.78	73.65	14.32	650.0	0.03286861292684955	1.39	2.03	1.62	1.55	0.82	1.7
3035	Mn-K2WO4/SiO2	Mn	25	K	19	W	74	SiO2	11	0.37	0.185	40	40	20	900	20	3.0	14.6	2.4	0.38	6	13.33	1.77	0.5	1.27	9.85	1.72	13.28	3.75	9.53	73.89	12.9	650.0	0.04699610079292946	1.39	2.03	1.62	1.55	0.82	1.7
3036	Mn-K2WO4/SiO2	Mn	25	K	19	W	74	SiO2	11	0.37	0.185	40	40	20	900	10	4.0	4.0	2.0	0.75	2	34.25	2.6	0.6	2.0	30.56	8.32	7.59	1.75	5.84	89.23	24.29	650.0	0.035125300452802634	1.39	2.03	1.62	1.55	0.82	1.7
3037	Mn-K2WO4/SiO2	Mn	25	K	19	W	74	SiO2	11	0.37	0.185	40	40	20	900	15	6.0	6.0	3.0	0.5	2	32.9	2.49	0.55	1.94	30.33	6.89	7.57	1.67	5.9	92.19	20.94	650.0	0.05043049828212753	1.39	2.03	1.62	1.55	0.82	1.7
3038	Mn-K2WO4/SiO2	Mn	25	K	19	W	74	SiO2	11	0.37	0.185	40	40	20	900	20	8.0	8.0	4.0	0.38	2	33.07	2.49	0.63	1.86	30.08	6.34	7.53	1.91	5.62	90.96	19.17	650.0	0.06635591879227307	1.39	2.03	1.62	1.55	0.82	1.7
3039	Mn-K2WO4/SiO2	Mn	25	K	19	W	74	SiO2	11	0.37	0.185	40	40	20	900	10	4.0	4.5	1.5	0.75	3	22.1	1.62	0.48	1.14	20.41	4.68	7.33	2.17	5.16	92.35	21.18	650.0	0.02177687282786348	1.39	2.03	1.62	1.55	0.82	1.7
3040	Mn-K2WO4/SiO2	Mn	25	K	19	W	74	SiO2	11	0.37	0.185	40	40	20	900	15	6.0	6.8	2.3	0.5	3	22.13	1.61	0.48	1.13	19.25	4.01	7.28	2.17	5.11	86.99	18.12	650.0	0.03246202622083454	1.39	2.03	1.62	1.55	0.82	1.7
3041	Mn-K2WO4/SiO2	Mn	25	K	19	W	74	SiO2	11	0.37	0.185	40	40	20	900	20	8.0	9.0	3.0	0.38	3	21.76	1.72	0.52	1.2	19.4	3.69	7.9	2.39	5.51	89.15	16.96	650.0	0.04565694298713946	1.39	2.03	1.62	1.55	0.82	1.7
3042	Mn-K2WO4/SiO2	Mn	25	K	19	W	74	SiO2	11	0.37	0.185	40	40	20	900	10	4.0	4.8	1.2	0.75	4	16.39	1.27	0.42	0.85	15.81	3.27	7.75	2.56	5.19	96.46	19.95	650.0	0.017041779152977537	1.39	2.03	1.62	1.55	0.82	1.7
3043	Mn-K2WO4/SiO2	Mn	25	K	19	W	74	SiO2	11	0.37	0.185	40	40	20	900	15	6.0	7.2	1.8	0.5	4	14.63	1.42	0.5	0.92	14.58	2.96	9.71	3.42	6.29	99.66	20.23	650.0	0.02860356942171929	1.39	2.03	1.62	1.55	0.82	1.7
3044	Mn-K2WO4/SiO2	Mn	25	K	19	W	74	SiO2	11	0.37	0.185	40	40	20	900	20	8.0	9.6	2.4	0.38	4	14.89	1.62	0.59	1.03	14.52	2.72	10.88	3.96	6.92	97.52	18.27	650.0	0.04298067005499371	1.39	2.03	1.62	1.55	0.82	1.7
3045	Mn-K2WO4/SiO2	Mn	25	K	19	W	74	SiO2	11	0.37	0.185	40	40	20	900	10	4.0	5.1	0.9	0.75	6	13.48	1.16	0.4	0.76	10.23	2.08	8.61	2.97	5.64	75.89	15.43	650.0	0.015557073156909467	1.39	2.03	1.62	1.55	0.82	1.7
3046	Mn-K2WO4/SiO2	Mn	25	K	19	W	74	SiO2	11	0.37	0.185	40	40	20	900	15	6.0	7.7	1.3	0.5	6	12.04	1.31	0.49	0.82	9.35	1.93	10.88	4.07	6.81	77.66	16.03	650.0	0.026373123608351118	1.39	2.03	1.62	1.55	0.82	1.7
3047	Mn-K2WO4/SiO2	Mn	25	K	19	W	74	SiO2	11	0.37	0.185	40	40	20	900	20	8.0	10.3	1.7	0.38	6	9.51	1.46	0.55	0.91	9.42	1.75	15.35	5.78	9.57	99.05	18.4	650.0	0.03870428650598497	1.39	2.03	1.62	1.55	0.82	1.7
3048	Mn-K2WO4/SiO2	Mn	25	K	19	W	74	SiO2	11	0.37	0.185	40	40	20	900	10	7.0	2.0	1.0	0.75	2	35.22	1.01	0.56	0.45	27.66	7.09	2.87	1.59	1.28	78.53	20.13	650.0	0.013535134741833807	1.39	2.03	1.62	1.55	0.82	1.7
3049	Mn-K2WO4/SiO2	Mn	25	K	19	W	74	SiO2	11	0.37	0.185	40	40	20	900	15	10.5	3.0	1.5	0.5	2	31.72	1.22	0.6	0.62	25.77	6.69	3.85	1.89	1.95	81.24	21.09	650.0	0.024550061751225156	1.39	2.03	1.62	1.55	0.82	1.7
3050	Mn-K2WO4/SiO2	Mn	25	K	19	W	74	SiO2	11	0.37	0.185	40	40	20	900	20	14.0	4.0	2.0	0.38	2	32.56	1.47	0.8	0.67	25.13	6.51	4.51	2.46	2.06	77.18	19.99	650.0	0.0389713569834427	1.39	2.03	1.62	1.55	0.82	1.7
3051	Mn-K2WO4/SiO2	Mn	25	K	19	W	74	SiO2	11	0.37	0.185	40	40	20	900	10	7.0	2.3	0.8	0.75	3	22.21	0.98	0.54	0.44	18.14	4.81	4.41	2.43	1.98	81.67	21.66	650.0	0.013131114739752541	1.39	2.03	1.62	1.55	0.82	1.7
3052	Mn-K2WO4/SiO2	Mn	25	K	19	W	74	SiO2	11	0.37	0.185	40	40	20	900	15	10.5	3.4	1.1	0.5	3	21.65	1.36	0.69	0.67	15.03	5.03	6.28	3.19	3.09	69.42	23.23	650.0	0.027386654264005134	1.39	2.03	1.62	1.55	0.82	1.7
3053	Mn-K2WO4/SiO2	Mn	25	K	19	W	74	SiO2	11	0.37	0.185	40	40	20	900	20	14.0	4.5	1.5	0.38	3	20.22	1.7	0.97	0.73	13.68	5.47	8.41	4.8	3.61	67.66	27.05	650.0	0.04512147061834346	1.39	2.03	1.62	1.55	0.82	1.7
3054	Mn-K2WO4/SiO2	Mn	25	K	19	W	74	SiO2	11	0.37	0.185	40	40	20	900	10	7.0	2.4	0.6	0.75	4	18.38	0.94	0.52	0.42	13.66	3.47	5.11	2.83	2.29	74.32	18.88	650.0	0.012592611770666251	1.39	2.03	1.62	1.55	0.82	1.7
3055	Mn-K2WO4/SiO2	Mn	25	K	19	W	74	SiO2	11	0.37	0.185	40	40	20	900	15	10.5	3.6	0.9	0.5	4	17.28	1.36	0.75	0.61	10.46	3.91	7.87	4.34	3.53	60.53	22.63	650.0	0.027386654264005134	1.39	2.03	1.62	1.55	0.82	1.7
3056	Mn-K2WO4/SiO2	Mn	25	K	19	W	74	SiO2	11	0.37	0.185	40	40	20	900	20	14.0	4.8	1.2	0.38	4	15.63	1.74	0.87	0.87	10.3	4.27	11.13	5.57	5.57	65.9	27.32	650.0	0.04619252433576094	1.39	2.03	1.62	1.55	0.82	1.7
3057	Mn-K2WO4/SiO2	Mn	25	K	19	W	74	SiO2	11	0.37	0.185	40	40	20	900	10	7.0	2.6	0.4	0.75	6	12.0	0.99	0.46	0.53	9.44	2.38	8.25	3.83	4.42	78.67	19.83	650.0	0.01326577447155747	1.39	2.03	1.62	1.55	0.82	1.7
3058	Mn-K2WO4/SiO2	Mn	25	K	19	W	74	SiO2	11	0.37	0.185	40	40	20	900	15	10.5	3.9	0.6	0.5	6	11.26	1.37	0.65	0.72	7.19	2.62	12.17	5.77	6.39	63.85	23.27	650.0	0.02758942204437852	1.39	2.03	1.62	1.55	0.82	1.7
3059	Mn-K2WO4/SiO2	Mn	25	K	19	W	74	SiO2	11	0.37	0.185	40	40	20	900	20	14.0	5.1	0.9	0.38	6	11.53	1.56	0.81	0.75	7.87	2.43	13.53	7.03	6.5	68.26	21.08	650.0	0.041376211750621575	1.39	2.03	1.62	1.55	0.82	1.7
3060	Mn-K2WO4/SiO2	Mn	25	K	19	W	74	SiO2	11	0.37	0.185	40	40	20	850	10	1.5	5.7	2.8	0.75	2	32.38	6.09	0.76	5.33	25.89	8.44	18.81	2.35	16.46	79.96	26.07	650.0	0.08377774556209215	1.39	2.03	1.62	1.55	0.82	1.7
3061	Mn-K2WO4/SiO2	Mn	25	K	19	W	74	SiO2	11	0.37	0.185	40	40	20	850	15	2.3	8.5	4.3	0.5	2	33.02	6.63	0.81	5.82	26.15	7.77	20.08	2.45	17.63	79.19	23.53	650.0	0.13720018298451375	1.39	2.03	1.62	1.55	0.82	1.7
3062	Mn-K2WO4/SiO2	Mn	25	K	19	W	74	SiO2	11	0.37	0.185	40	40	20	850	20	3.0	11.3	5.7	0.38	2	34.82	6.96	0.86	6.1	26.79	7.66	19.99	2.47	17.52	76.94	22.0	650.0	0.18984388888863782	1.39	2.03	1.62	1.55	0.82	1.7
3063	Mn-K2WO4/SiO2	Mn	25	K	19	W	74	SiO2	11	0.37	0.185	40	40	20	850	10	1.5	6.4	2.1	0.75	3	23.19	6.36	0.74	5.62	18.23	4.83	27.43	3.19	24.23	78.61	20.83	650.0	0.08761672448717511	1.39	2.03	1.62	1.55	0.82	1.7
3064	Mn-K2WO4/SiO2	Mn	25	K	19	W	74	SiO2	11	0.37	0.185	40	40	20	850	15	2.3	9.6	3.2	0.5	3	22.63	6.96	0.77	6.19	19.06	4.37	30.76	3.4	27.35	84.22	19.31	650.0	0.14428135555536475	1.39	2.03	1.62	1.55	0.82	1.7
3065	Mn-K2WO4/SiO2	Mn	25	K	19	W	74	SiO2	11	0.37	0.185	40	40	20	850	20	3.0	12.8	4.3	0.38	3	23.99	7.4	0.84	6.56	18.4	4.12	30.85	3.5	27.34	76.7	17.17	650.0	0.2023185377262046	1.39	2.03	1.62	1.55	0.82	1.7
3066	Mn-K2WO4/SiO2	Mn	25	K	19	W	74	SiO2	11	0.37	0.185	40	40	20	850	10	1.5	6.8	1.7	0.75	4	15.66	6.29	0.68	5.61	14.14	3.35	40.17	4.34	35.82	90.29	21.39	650.0	0.08662037180314543	1.39	2.03	1.62	1.55	0.82	1.7
3067	Mn-K2WO4/SiO2	Mn	25	K	19	W	74	SiO2	11	0.37	0.185	40	40	20	850	15	2.3	10.2	2.6	0.5	4	15.62	6.96	0.71	6.25	13.9	2.99	44.56	4.55	40.01	88.99	19.14	650.0	0.14428135555536475	1.39	2.03	1.62	1.55	0.82	1.7
3068	Mn-K2WO4/SiO2	Mn	25	K	19	W	74	SiO2	11	0.37	0.185	40	40	20	850	20	3.0	13.6	3.4	0.38	4	17.07	7.33	0.85	6.48	13.83	2.79	42.94	4.98	37.96	81.02	16.34	650.0	0.2003299747091878	1.39	2.03	1.62	1.55	0.82	1.7
3069	Mn-K2WO4/SiO2	Mn	25	K	19	W	74	SiO2	11	0.37	0.185	40	40	20	850	10	1.5	7.3	1.2	0.75	6	11.06	5.72	0.58	5.14	9.18	2.06	51.72	5.24	46.47	83.0	18.63	650.0	0.0785348105602147	1.39	2.03	1.62	1.55	0.82	1.7
3070	Mn-K2WO4/SiO2	Mn	25	K	19	W	74	SiO2	11	0.37	0.185	40	40	20	850	15	2.3	10.9	1.8	0.5	6	12.03	6.33	0.75	5.58	8.79	1.83	52.62	6.23	46.38	73.07	15.21	650.0	0.13078443753410438	1.39	2.03	1.62	1.55	0.82	1.7
3071	Mn-K2WO4/SiO2	Mn	25	K	19	W	74	SiO2	11	0.37	0.185	40	40	20	850	20	3.0	14.6	2.4	0.38	6	12.44	6.65	0.9	5.75	8.33	1.66	53.46	7.23	46.22	66.96	13.34	650.0	0.1810903052641046	1.39	2.03	1.62	1.55	0.82	1.7
3072	Mn-K2WO4/SiO2	Mn	25	K	19	W	74	SiO2	11	0.37	0.185	40	40	20	850	10	4.0	4.0	2.0	0.75	2	33.92	5.85	0.7	5.15	26.39	8.71	17.25	2.06	15.18	77.8	25.68	650.0	0.08037457451323993	1.39	2.03	1.62	1.55	0.82	1.7
3073	Mn-K2WO4/SiO2	Mn	25	K	19	W	74	SiO2	11	0.37	0.185	40	40	20	850	15	6.0	6.0	3.0	0.5	2	34.42	6.31	0.82	5.49	26.69	8.21	18.33	2.38	15.95	77.54	23.85	650.0	0.1303574520499888	1.39	2.03	1.62	1.55	0.82	1.7
3074	Mn-K2WO4/SiO2	Mn	25	K	19	W	74	SiO2	11	0.37	0.185	40	40	20	850	20	8.0	8.0	4.0	0.38	2	35.79	6.83	0.76	6.07	26.62	7.26	19.08	2.12	16.96	74.38	20.28	650.0	0.18616948559409954	1.39	2.03	1.62	1.55	0.82	1.7
3075	Mn-K2WO4/SiO2	Mn	25	K	19	W	74	SiO2	11	0.37	0.185	40	40	20	850	10	4.0	4.5	1.5	0.75	3	25.57	6.2	0.7	5.5	18.59	5.2	24.25	2.74	21.51	72.7	20.34	650.0	0.08534043996788325	1.39	2.03	1.62	1.55	0.82	1.7
3076	Mn-K2WO4/SiO2	Mn	25	K	19	W	74	SiO2	11	0.37	0.185	40	40	20	850	15	6.0	6.8	2.3	0.5	3	23.64	6.96	0.83	6.13	18.27	4.42	29.44	3.51	25.93	77.28	18.7	650.0	0.14428135555536475	1.39	2.03	1.62	1.55	0.82	1.7
3077	Mn-K2WO4/SiO2	Mn	25	K	19	W	74	SiO2	11	0.37	0.185	40	40	20	850	20	8.0	9.0	3.0	0.38	3	25.77	7.31	0.89	6.42	17.64	4.06	28.37	3.45	24.91	68.45	15.75	650.0	0.19976208973776316	1.39	2.03	1.62	1.55	0.82	1.7
3078	Mn-K2WO4/SiO2	Mn	25	K	19	W	74	SiO2	11	0.37	0.185	40	40	20	850	10	4.0	4.8	1.2	0.75	4	19.4	6.13	0.7	5.43	13.21	3.48	31.6	3.61	27.99	68.09	17.94	650.0	0.08434578618558791	1.39	2.03	1.62	1.55	0.82	1.7
3079	Mn-K2WO4/SiO2	Mn	25	K	19	W	74	SiO2	11	0.37	0.185	40	40	20	850	15	6.0	7.2	1.8	0.5	4	16.98	6.83	0.85	5.98	12.56	2.91	40.22	5.01	35.22	73.97	17.14	650.0	0.14148880905151565	1.39	2.03	1.62	1.55	0.82	1.7
3080	Mn-K2WO4/SiO2	Mn	25	K	19	W	74	SiO2	11	0.37	0.185	40	40	20	850	20	8.0	9.6	2.4	0.38	4	18.81	7.19	0.93	6.26	12.15	2.71	38.22	4.94	33.28	64.59	14.41	650.0	0.19635735100207866	1.39	2.03	1.62	1.55	0.82	1.7
3081	Mn-K2WO4/SiO2	Mn	25	K	19	W	74	SiO2	11	0.37	0.185	40	40	20	850	10	4.0	5.1	0.9	0.75	6	12.09	5.6	0.63	4.97	7.91	2.1	46.32	5.21	41.11	65.43	17.37	650.0	0.07683881711551523	1.39	2.03	1.62	1.55	0.82	1.7
3082	Mn-K2WO4/SiO2	Mn	25	K	19	W	74	SiO2	11	0.37	0.185	40	40	20	850	15	6.0	7.7	1.3	0.5	6	11.98	6.04	0.87	5.17	7.37	1.89	50.42	7.26	43.16	61.52	15.78	650.0	0.12460205239475868	1.39	2.03	1.62	1.55	0.82	1.7
3083	Mn-K2WO4/SiO2	Mn	25	K	19	W	74	SiO2	11	0.37	0.185	40	40	20	850	20	8.0	10.3	1.7	0.38	6	12.64	6.8	1.18	5.62	6.87	1.78	53.8	9.34	44.46	54.35	14.08	650.0	0.18532227446459457	1.39	2.03	1.62	1.55	0.82	1.7
3084	Mn-K2WO4/SiO2	Mn	25	K	19	W	74	SiO2	11	0.37	0.185	40	40	20	850	10	7.0	2.0	1.0	0.75	2	38.23	6.26	0.86	5.4	23.67	7.89	16.37	2.25	14.13	61.91	20.64	650.0	0.08619359132470839	1.39	2.03	1.62	1.55	0.82	1.7
3085	Mn-K2WO4/SiO2	Mn	25	K	19	W	74	SiO2	11	0.37	0.185	40	40	20	850	15	10.5	3.0	1.5	0.5	2	39.68	6.88	1.0	5.88	22.89	6.96	17.34	2.52	14.82	57.69	17.54	650.0	0.14256240400992728	1.39	2.03	1.62	1.55	0.82	1.7
3086	Mn-K2WO4/SiO2	Mn	25	K	19	W	74	SiO2	11	0.37	0.185	40	40	20	850	20	14.0	4.0	2.0	0.38	2	36.35	7.61	0.98	6.63	23.09	6.9	20.94	2.7	18.24	63.52	18.98	650.0	0.20829325869852014	1.39	2.03	1.62	1.55	0.82	1.7
3087	Mn-K2WO4/SiO2	Mn	25	K	19	W	74	SiO2	11	0.37	0.185	40	40	20	850	10	7.0	2.3	0.8	0.75	3	27.53	6.79	0.9	5.89	14.67	4.84	24.66	3.27	21.39	53.29	17.58	650.0	0.09375356522003414	1.39	2.03	1.62	1.55	0.82	1.7
3088	Mn-K2WO4/SiO2	Mn	25	K	19	W	74	SiO2	11	0.37	0.185	40	40	20	850	15	10.5	3.4	1.1	0.5	3	28.03	8.08	1.47	6.61	11.71	4.29	28.83	5.24	23.58	41.78	15.31	650.0	0.16850310489518222	1.39	2.03	1.62	1.55	0.82	1.7
3089	Mn-K2WO4/SiO2	Mn	25	K	19	W	74	SiO2	11	0.37	0.185	40	40	20	850	20	14.0	4.5	1.5	0.38	3	27.81	9.18	2.17	7.01	11.58	4.39	33.01	7.8	25.21	41.64	15.79	650.0	0.253396474521806	1.39	2.03	1.62	1.55	0.82	1.7
3090	Mn-K2WO4/SiO2	Mn	25	K	19	W	74	SiO2	11	0.37	0.185	40	40	20	850	10	7.0	2.4	0.6	0.75	4	21.47	6.8	1.2	5.6	9.03	3.64	31.67	5.59	26.08	42.06	16.95	650.0	0.09389661906206125	1.39	2.03	1.62	1.55	0.82	1.7
3091	Mn-K2WO4/SiO2	Mn	25	K	19	W	74	SiO2	11	0.37	0.185	40	40	20	850	15	10.5	3.6	0.9	0.5	4	20.78	7.78	1.66	6.12	8.09	3.89	37.44	7.99	29.45	38.93	18.72	650.0	0.16198631841906372	1.39	2.03	1.62	1.55	0.82	1.7
3092	Mn-K2WO4/SiO2	Mn	25	K	19	W	74	SiO2	11	0.37	0.185	40	40	20	850	20	14.0	4.8	1.2	0.38	4	12.92	2.56	1.23	1.33	5.59	2.09	19.81	9.52	10.29	43.27	16.18	650.0	0.06824574217501166	1.39	2.03	1.62	1.55	0.82	1.7
3093	Mn-K2WO4/SiO2	Mn	25	K	19	W	74	SiO2	11	0.37	0.185	40	40	20	850	10	7.0	2.6	0.4	0.75	6	11.24	1.56	0.84	0.72	5.99	2.8	13.88	7.47	6.41	53.29	24.91	650.0	0.0209639472869816	1.39	2.03	1.62	1.55	0.82	1.7
3094	Mn-K2WO4/SiO2	Mn	25	K	19	W	74	SiO2	11	0.37	0.185	40	40	20	850	15	10.5	3.9	0.6	0.5	6	14.96	9.41	3.08	6.33	1.55	2.72	62.9	20.59	42.31	10.36	18.18	650.0	0.1976527086137898	1.39	2.03	1.62	1.55	0.82	1.7
3095	Mn-K2WO4/SiO2	Mn	25	K	19	W	74	SiO2	11	0.37	0.185	40	40	20	850	20	14.0	5.1	0.9	0.38	6	11.27	4.61	2.04	2.57	3.13	3.36	40.91	18.1	22.8	27.77	29.81	650.0	0.12420114429203867	1.39	2.03	1.62	1.55	0.82	1.7
3096	Mn-K2WO4/SiO2	Mn	25	K	19	W	74	SiO2	11	0.37	0.185	40	40	20	800	10	1.5	5.7	2.8	0.75	2	33.93	7.33	1.18	6.15	20.99	7.04	21.6	3.48	18.13	61.86	20.75	650.0	0.10150052051932183	1.39	2.03	1.62	1.55	0.82	1.7
3097	Mn-K2WO4/SiO2	Mn	25	K	19	W	74	SiO2	11	0.37	0.185	40	40	20	800	15	2.3	8.5	4.3	0.5	2	34.81	7.81	1.34	6.47	21.22	6.76	22.44	3.85	18.59	60.96	19.42	650.0	0.1626370423551769	1.39	2.03	1.62	1.55	0.82	1.7
3098	Mn-K2WO4/SiO2	Mn	25	K	19	W	74	SiO2	11	0.37	0.185	40	40	20	800	20	3.0	11.3	5.7	0.38	2	36.95	8.05	1.47	6.58	20.99	6.57	21.79	3.98	17.81	56.81	17.78	650.0	0.22085588141516127	1.39	2.03	1.62	1.55	0.82	1.7
3099	Mn-K2WO4/SiO2	Mn	25	K	19	W	74	SiO2	11	0.37	0.185	40	40	20	800	10	1.5	6.4	2.1	0.75	3	26.31	7.45	1.15	6.3	14.3	3.79	28.32	4.37	23.95	54.35	14.41	650.0	0.10322819595811315	1.39	2.03	1.62	1.55	0.82	1.7
3100	Mn-K2WO4/SiO2	Mn	25	K	19	W	74	SiO2	11	0.37	0.185	40	40	20	800	15	2.3	9.6	3.2	0.5	3	25.4	8.23	1.48	6.75	14.27	3.66	32.4	5.83	26.57	56.18	14.41	650.0	0.17176947831433925	1.39	2.03	1.62	1.55	0.82	1.7
3101	Mn-K2WO4/SiO2	Mn	25	K	19	W	74	SiO2	11	0.37	0.185	40	40	20	800	20	3.0	12.8	4.3	0.38	3	23.97	8.77	1.59	7.18	14.07	3.58	36.59	6.63	29.95	58.7	14.94	650.0	0.24154314639660104	1.39	2.03	1.62	1.55	0.82	1.7
3102	Mn-K2WO4/SiO2	Mn	25	K	19	W	74	SiO2	11	0.37	0.185	40	40	20	800	10	1.5	6.8	1.7	0.75	4	17.6	7.64	1.33	6.31	10.69	2.57	43.41	7.56	35.85	60.74	14.6	650.0	0.10596826866906238	1.39	2.03	1.62	1.55	0.82	1.7
3103	Mn-K2WO4/SiO2	Mn	25	K	19	W	74	SiO2	11	0.37	0.185	40	40	20	800	15	2.3	10.2	2.6	0.5	4	18.42	8.26	1.64	6.62	10.23	2.5	44.84	8.9	35.94	55.54	13.57	650.0	0.1724233936381309	1.39	2.03	1.62	1.55	0.82	1.7
3104	Mn-K2WO4/SiO2	Mn	25	K	19	W	74	SiO2	11	0.37	0.185	40	40	20	800	20	3.0	13.6	3.4	0.38	4	20.03	8.81	2.03	6.78	9.61	2.55	43.98	10.13	33.85	47.98	12.73	650.0	0.24269722116451917	1.39	2.03	1.62	1.55	0.82	1.7
3105	Mn-K2WO4/SiO2	Mn	25	K	19	W	74	SiO2	11	0.37	0.185	40	40	20	800	10	1.5	7.3	1.2	0.75	6	14.6	7.29	1.68	5.61	5.79	1.73	49.93	11.51	38.42	39.66	11.85	650.0	0.10092512582560038	1.39	2.03	1.62	1.55	0.82	1.7
3106	Mn-K2WO4/SiO2	Mn	25	K	19	W	74	SiO2	11	0.37	0.185	40	40	20	800	15	2.3	10.9	1.8	0.5	6	15.81	8.81	2.72	6.09	4.81	1.97	55.72	17.2	38.52	30.42	12.46	650.0	0.18444988808503457	1.39	2.03	1.62	1.55	0.82	1.7
3107	Mn-K2WO4/SiO2	Mn	25	K	19	W	74	SiO2	11	0.37	0.185	40	40	20	800	20	3.0	14.6	2.4	0.38	6	16.15	10.14	3.46	6.68	4.18	2.13	62.79	21.42	41.36	25.88	13.19	650.0	0.28136126933178296	1.39	2.03	1.62	1.55	0.82	1.7
3108	Mn-K2WO4/SiO2	Mn	25	K	19	W	74	SiO2	11	0.37	0.185	40	40	20	800	10	4.0	4.0	2.0	0.75	2	34.84	7.47	1.24	6.23	21.08	7.01	21.44	3.56	17.88	60.51	20.12	650.0	0.1035163596362033	1.39	2.03	1.62	1.55	0.82	1.7
3109	Mn-K2WO4/SiO2	Mn	25	K	19	W	74	SiO2	11	0.37	0.185	40	40	20	800	15	6.0	6.0	3.0	0.5	2	33.59	8.23	1.48	6.75	21.33	6.73	24.5	4.41	20.1	63.5	20.04	650.0	0.17176947831433925	1.39	2.03	1.62	1.55	0.82	1.7
3110	Mn-K2WO4/SiO2	Mn	25	K	19	W	74	SiO2	11	0.37	0.185	40	40	20	800	20	8.0	8.0	4.0	0.38	2	34.66	8.5	1.58	6.92	20.81	6.46	24.52	4.56	19.97	60.04	18.64	650.0	0.233766351859515	1.39	2.03	1.62	1.55	0.82	1.7
3111	Mn-K2WO4/SiO2	Mn	25	K	19	W	74	SiO2	11	0.37	0.185	40	40	20	800	10	4.0	4.5	1.5	0.75	3	25.32	7.88	1.39	6.49	13.4	3.89	31.12	5.49	25.63	52.92	15.36	650.0	0.1094374813808092	1.39	2.03	1.62	1.55	0.82	1.7
3112	Mn-K2WO4/SiO2	Mn	25	K	19	W	74	SiO2	11	0.37	0.185	40	40	20	800	15	6.0	6.8	2.3	0.5	3	25.53	9.03	2.04	6.99	12.4	3.89	35.37	7.99	27.38	48.57	15.24	650.0	0.18928080830824187	1.39	2.03	1.62	1.55	0.82	1.7
3113	Mn-K2WO4/SiO2	Mn	25	K	19	W	74	SiO2	11	0.37	0.185	40	40	20	800	20	8.0	9.0	3.0	0.38	3	26.51	10.02	2.56	7.46	11.74	4.01	37.8	9.66	28.14	44.29	15.13	650.0	0.2778493751975397	1.39	2.03	1.62	1.55	0.82	1.7
3114	Mn-K2WO4/SiO2	Mn	25	K	19	W	74	SiO2	11	0.37	0.185	40	40	20	800	10	4.0	4.8	1.2	0.75	4	19.91	8.64	2.02	6.62	8.74	3.0	43.4	10.15	33.25	43.9	15.07	650.0	0.12048325344052176	1.39	2.03	1.62	1.55	0.82	1.7
3115	Mn-K2WO4/SiO2	Mn	25	K	19	W	74	SiO2	11	0.37	0.185	40	40	20	800	15	6.0	7.2	1.8	0.5	4	19.95	10.96	3.31	7.65	6.78	3.29	54.94	16.59	38.35	33.98	16.49	650.0	0.23216895804160403	1.39	2.03	1.62	1.55	0.82	1.7
3116	Mn-K2WO4/SiO2	Mn	25	K	19	W	74	SiO2	11	0.37	0.185	40	40	20	800	20	8.0	9.6	2.4	0.38	4	21.46	12.43	4.03	8.4	5.95	3.57	57.92	18.78	39.14	27.73	16.64	650.0	0.3492939801419954	1.39	2.03	1.62	1.55	0.82	1.7
3117	Mn-K2WO4/SiO2	Mn	25	K	19	W	74	SiO2	11	0.37	0.185	40	40	20	800	10	4.0	5.1	0.9	0.75	6	14.9	10.32	3.14	7.18	3.42	2.61	69.26	21.07	48.19	22.95	17.52	650.0	0.1452298762989158	1.39	2.03	1.62	1.55	0.82	1.7
3118	Mn-K2WO4/SiO2	Mn	25	K	19	W	74	SiO2	11	0.37	0.185	40	40	20	800	15	6.0	7.7	1.3	0.5	6	15.5	11.89	4.02	7.87	2.66	2.85	76.71	25.94	50.77	17.16	18.39	650.0	0.25316830421890596	1.39	2.03	1.62	1.55	0.82	1.7
3119	Mn-K2WO4/SiO2	Mn	25	K	19	W	74	SiO2	11	0.37	0.185	40	40	20	800	20	8.0	10.3	1.7	0.38	6	17.31	13.47	4.77	8.7	1.95	3.11	77.82	27.56	50.26	11.27	17.97	650.0	0.3807342404459052	1.39	2.03	1.62	1.55	0.82	1.7
3120	Mn-K2WO4/SiO2	Mn	25	K	19	W	74	SiO2	11	0.37	0.185	40	40	20	800	10	7.0	2.0	1.0	0.75	2	37.56	13.42	3.67	9.75	11.85	10.54	35.73	9.77	25.96	31.55	28.06	650.0	0.1921351252990091	1.39	2.03	1.62	1.55	0.82	1.7
3121	Mn-K2WO4/SiO2	Mn	25	K	19	W	74	SiO2	11	0.37	0.185	40	40	20	800	15	10.5	3.0	1.5	0.5	2	40.78	16.18	4.66	11.52	9.26	11.58	39.68	11.43	28.25	22.71	28.4	650.0	0.3529970869823317	1.39	2.03	1.62	1.55	0.82	1.7
3122	Mn-K2WO4/SiO2	Mn	25	K	19	W	74	SiO2	11	0.37	0.185	40	40	20	800	20	14.0	4.0	2.0	0.38	2	40.44	18.2	5.14	13.06	8.07	12.25	45.0	12.71	32.29	19.96	30.29	650.0	0.5286656378404998	1.39	2.03	1.62	1.55	0.82	1.7
3123	Mn-K2WO4/SiO2	Mn	25	K	19	W	74	SiO2	11	0.37	0.185	40	40	20	800	10	7.0	2.3	0.8	0.75	3	30.91	15.58	4.56	11.02	3.9	8.38	50.4	14.75	35.65	12.62	27.11	650.0	0.22582112751165148	1.39	2.03	1.62	1.55	0.82	1.7
3124	Mn-K2WO4/SiO2	Mn	25	K	19	W	74	SiO2	11	0.37	0.185	40	40	20	800	15	10.5	3.4	1.1	0.5	3	31.07	17.62	5.31	12.31	2.81	8.35	56.71	17.09	39.62	9.04	26.87	650.0	0.38765499396031344	1.39	2.03	1.62	1.55	0.82	1.7
3125	Mn-K2WO4/SiO2	Mn	25	K	19	W	74	SiO2	11	0.37	0.185	40	40	20	800	20	14.0	4.5	1.5	0.38	3	30.62	17.62	5.56	12.06	2.85	7.88	57.54	18.16	39.39	9.31	25.73	650.0	0.5100723604740967	1.39	2.03	1.62	1.55	0.82	1.7
3126	Mn-K2WO4/SiO2	Mn	25	K	19	W	74	SiO2	11	0.37	0.185	40	40	20	800	10	7.0	2.4	0.6	0.75	4	24.43	15.0	4.79	10.21	1.48	6.84	61.4	19.61	41.79	6.06	28.0	650.0	0.21669190599703325	1.39	2.03	1.62	1.55	0.82	1.7
3127	Mn-K2WO4/SiO2	Mn	25	K	19	W	74	SiO2	11	0.37	0.185	40	40	20	800	15	10.5	3.6	0.9	0.5	4	24.52	16.34	5.32	11.02	1.05	6.5	66.64	21.7	44.94	4.28	26.51	650.0	0.356818439948078	1.39	2.03	1.62	1.55	0.82	1.7
3128	Mn-K2WO4/SiO2	Mn	25	K	19	W	74	SiO2	11	0.37	0.185	40	40	20	800	20	14.0	4.8	1.2	0.38	4	25.47	16.47	5.67	10.8	1.25	6.03	64.66	22.26	42.4	4.91	23.67	650.0	0.47359036110599056	1.39	2.03	1.62	1.55	0.82	1.7
3129	Mn-K2WO4/SiO2	Mn	25	K	19	W	74	SiO2	11	0.37	0.185	40	40	20	800	10	7.0	2.6	0.4	0.75	6	18.38	12.68	4.6	8.08	0.4	4.99	68.99	25.03	43.96	2.18	27.15	650.0	0.180787539075131	1.39	2.03	1.62	1.55	0.82	1.7
3130	Mn-K2WO4/SiO2	Mn	25	K	19	W	74	SiO2	11	0.37	0.185	40	40	20	800	15	10.5	3.9	0.6	0.5	6	16.98	13.6	5.22	8.38	0.2	4.25	80.09	30.74	49.35	1.18	25.03	650.0	0.2923650203561629	1.39	2.03	1.62	1.55	0.82	1.7
3131	Mn-K2WO4/SiO2	Mn	25	K	19	W	74	SiO2	11	0.37	0.185	40	40	20	800	20	14.0	5.1	0.9	0.38	6	17.02	13.33	5.29	8.04	0.12	3.81	78.32	31.08	47.24	0.71	22.39	650.0	0.37647995484694147	1.39	2.03	1.62	1.55	0.82	1.7
3132	Mn-K2WO4/SiO2	Mn	25	K	19	W	74	SiO2	11	0.37	0.185	40	40	20	775	10	1.5	5.7	2.8	0.75	2	34.36	7.67	1.49	6.18	19.33	7.03	22.32	4.34	17.99	56.26	20.46	650.0	0.1064014269380731	1.39	2.03	1.62	1.55	0.82	1.7
3133	Mn-K2WO4/SiO2	Mn	25	K	19	W	74	SiO2	11	0.37	0.185	40	40	20	775	15	2.3	8.5	4.3	0.5	2	34.44	8.3	1.75	6.55	19.59	6.93	24.1	5.08	19.02	56.88	20.12	650.0	0.17329561345134434	1.39	2.03	1.62	1.55	0.82	1.7
