Repository: jimmmmmmmyzzy/SR-in-Heterogeneous-Catalysis

# Towards distilling 'physical laws' in heterogeneous catalysis with symbolic regression

File: OCM_dataset_modified.csv (part 17 of 64)
	Name	M1	M1_atom_number	M2	M2_atom_number	M3	M3_atom_number	Support 	Support_ID	M2_mol	M3_mol	M1_mol%	M2_mol%	M3_mol%	Temp	Total_flow	Ar_flow	CH4_flow	O2_flow	CT	CH4/O2	CH4_conv	C2y	C2H6y	C2H4y	COy	CO2y	C2s	C2H6s	C2H4s	COs	CO2s	BET_surface_area	rate_constant	radii_M1	radii_M2	radii_M3	chi_M1	chi_M2	chi_M3
3134	Mn-K2WO4/SiO2	Mn	25	K	19	W	74	SiO2	11	0.37	0.185	40	40	20	775	20	3.0	11.3	5.7	0.38	2	35.82	8.72	1.93	6.79	19.59	6.85	24.34	5.39	18.96	54.69	19.12	650.0	0.24010126430071344	1.39	2.03	1.62	1.55	0.82	1.7
3135	Mn-K2WO4/SiO2	Mn	25	K	19	W	74	SiO2	11	0.37	0.185	40	40	20	775	10	1.5	6.4	2.1	0.75	3	25.9	8.21	1.83	6.38	12.68	4.04	31.7	7.07	24.63	48.96	15.6	650.0	0.11422243567612245	1.39	2.03	1.62	1.55	0.82	1.7
3136	Mn-K2WO4/SiO2	Mn	25	K	19	W	74	SiO2	11	0.37	0.185	40	40	20	775	15	2.3	9.6	3.2	0.5	3	25.19	9.46	2.38	7.08	12.42	4.15	37.55	9.45	28.11	49.31	16.47	650.0	0.1987568879605577	1.39	2.03	1.62	1.55	0.82	1.7
3137	Mn-K2WO4/SiO2	Mn	25	K	19	W	74	SiO2	11	0.37	0.185	40	40	20	775	20	3.0	12.8	4.3	0.38	3	27.82	10.08	2.88	7.2	11.61	4.14	36.23	10.35	25.88	41.73	14.88	650.0	0.27960473642818534	1.39	2.03	1.62	1.55	0.82	1.7
3138	Mn-K2WO4/SiO2	Mn	25	K	19	W	74	SiO2	11	0.37	0.185	40	40	20	775	10	1.5	6.8	1.7	0.75	4	19.63	9.17	2.48	6.69	8.45	3.07	46.71	12.63	34.08	43.05	15.64	650.0	0.12824074463195892	1.39	2.03	1.62	1.55	0.82	1.7
3139	Mn-K2WO4/SiO2	Mn	25	K	19	W	74	SiO2	11	0.37	0.185	40	40	20	775	15	2.3	10.2	2.6	0.5	4	21.83	11.19	3.57	7.62	7.17	3.44	51.26	16.35	34.91	32.84	15.76	650.0	0.23734185943535727	1.39	2.03	1.62	1.55	0.82	1.7
3140	Mn-K2WO4/SiO2	Mn	25	K	19	W	74	SiO2	11	0.37	0.185	40	40	20	775	20	3.0	13.6	3.4	0.38	4	22.23	12.77	4.35	8.42	6.37	3.79	57.44	19.57	37.88	28.65	17.05	650.0	0.3595312566920112	1.39	2.03	1.62	1.55	0.82	1.7
3141	Mn-K2WO4/SiO2	Mn	25	K	19	W	74	SiO2	11	0.37	0.185	40	40	20	775	10	1.5	7.3	1.2	0.75	6	18.17	10.78	3.71	7.07	3.37	2.75	59.33	20.42	38.91	18.55	15.13	650.0	0.15208660838396357	1.39	2.03	1.62	1.55	0.82	1.7
3142	Mn-K2WO4/SiO2	Mn	25	K	19	W	74	SiO2	11	0.37	0.185	40	40	20	775	15	2.3	10.9	1.8	0.5	6	14.36	13.58	5.0	8.58	2.29	3.1	94.57	34.82	59.75	15.95	21.59	650.0	0.2919021109686086	1.39	2.03	1.62	1.55	0.82	1.7
3143	Mn-K2WO4/SiO2	Mn	25	K	19	W	74	SiO2	11	0.37	0.185	40	40	20	775	20	3.0	14.6	2.4	0.38	6	18.32	14.08	5.36	8.72	1.92	3.19	76.86	29.26	47.6	10.48	17.41	650.0	0.399351461125097	1.39	2.03	1.62	1.55	0.82	1.7
3144	Mn-K2WO4/SiO2	Mn	25	K	19	W	74	SiO2	11	0.37	0.185	40	40	20	775	10	4.0	4.0	2.0	0.75	2	34.05	8.97	2.15	6.82	18.32	7.85	26.34	6.31	20.03	53.8	23.05	650.0	0.1253080846278586	1.39	2.03	1.62	1.55	0.82	1.7
3145	Mn-K2WO4/SiO2	Mn	25	K	19	W	74	SiO2	11	0.37	0.185	40	40	20	775	15	6.0	6.0	3.0	0.5	2	35.44	9.95	2.63	7.32	17.75	7.8	28.08	7.42	20.65	50.08	22.01	650.0	0.20961022873225263	1.39	2.03	1.62	1.55	0.82	1.7
3146	Mn-K2WO4/SiO2	Mn	25	K	19	W	74	SiO2	11	0.37	0.185	40	40	20	775	20	8.0	8.0	4.0	0.38	2	36.03	11.59	3.51	8.08	16.52	8.15	32.17	9.74	22.43	45.85	22.62	650.0	0.3241713172904693	1.39	2.03	1.62	1.55	0.82	1.7
3147	Mn-K2WO4/SiO2	Mn	25	K	19	W	74	SiO2	11	0.37	0.185	40	40	20	775	10	4.0	4.5	1.5	0.75	3	27.43	11.61	3.56	8.05	9.35	5.62	42.33	12.98	29.35	34.09	20.49	650.0	0.16454845988697966	1.39	2.03	1.62	1.55	0.82	1.7
3148	Mn-K2WO4/SiO2	Mn	25	K	19	W	74	SiO2	11	0.37	0.185	40	40	20	775	15	6.0	6.8	2.3	0.5	3	28.25	14.62	4.71	9.91	7.63	6.29	51.75	16.67	35.08	27.01	22.27	650.0	0.3161166093165507	1.39	2.03	1.62	1.55	0.82	1.7
3149	Mn-K2WO4/SiO2	Mn	25	K	19	W	74	SiO2	11	0.37	0.185	40	40	20	775	20	8.0	9.0	3.0	0.38	3	28.88	15.75	5.3	10.45	6.53	6.54	54.54	18.35	36.18	22.61	22.65	650.0	0.4510042546200532	1.39	2.03	1.62	1.55	0.82	1.7
3150	Mn-K2WO4/SiO2	Mn	25	K	19	W	74	SiO2	11	0.37	0.185	40	40	20	775	10	4.0	4.8	1.2	0.75	4	21.8	13.43	4.35	9.08	4.66	5.21	61.61	19.95	41.65	21.38	23.9	650.0	0.19228913434721193	1.39	2.03	1.62	1.55	0.82	1.7
3151	Mn-K2WO4/SiO2	Mn	25	K	19	W	74	SiO2	11	0.37	0.185	40	40	20	775	15	6.0	7.2	1.8	0.5	4	22.49	16.05	5.4	10.65	3.07	5.3	71.37	24.01	47.35	13.65	23.57	650.0	0.349897604929083	1.39	2.03	1.62	1.55	0.82	1.7
3152	Mn-K2WO4/SiO2	Mn	25	K	19	W	74	SiO2	11	0.37	0.185	40	40	20	775	20	8.0	9.6	2.4	0.38	4	22.44	16.14	5.85	10.29	2.71	5.16	71.93	26.07	45.86	12.08	22.99	650.0	0.46321432696177567	1.39	2.03	1.62	1.55	0.82	1.7
3153	Mn-K2WO4/SiO2	Mn	25	K	19	W	74	SiO2	11	0.37	0.185	40	40	20	775	10	4.0	5.1	0.9	0.75	6	16.78	13.52	4.78	8.74	1.1	3.88	80.57	28.49	52.09	6.56	23.12	650.0	0.19367601687618466	1.39	2.03	1.62	1.55	0.82	1.7
3154	Mn-K2WO4/SiO2	Mn	25	K	19	W	74	SiO2	11	0.37	0.185	40	40	20	775	15	6.0	7.7	1.3	0.5	6	17.02	14.0	5.35	8.65	0.95	3.75	82.26	31.43	50.82	5.58	22.03	650.0	0.3016457794691673	1.39	2.03	1.62	1.55	0.82	1.7
3155	Mn-K2WO4/SiO2	Mn	25	K	19	W	74	SiO2	11	0.37	0.185	40	40	20	775	20	8.0	10.3	1.7	0.38	6	15.21	13.76	5.67	8.09	0.77	3.33	90.47	37.28	53.19	5.06	21.89	650.0	0.38956862849316914	1.39	2.03	1.62	1.55	0.82	1.7
3156	Mn-K2WO4/SiO2	Mn	25	K	19	W	74	SiO2	11	0.37	0.185	40	40	20	775	10	7.0	2.0	1.0	0.75	2	39.43	18.55	5.09	13.46	5.18	14.47	47.05	12.91	34.14	13.14	36.7	650.0	0.27357446792004964	1.39	2.03	1.62	1.55	0.82	1.7
3157	Mn-K2WO4/SiO2	Mn	25	K	19	W	74	SiO2	11	0.37	0.185	40	40	20	775	15	10.5	3.0	1.5	0.5	2	34.76	17.17	5.36	11.81	4.19	10.99	49.4	15.42	33.98	12.05	31.62	650.0	0.3767597427558371	1.39	2.03	1.62	1.55	0.82	1.7
3158	Mn-K2WO4/SiO2	Mn	25	K	19	W	74	SiO2	11	0.37	0.185	40	40	20	775	20	14.0	4.0	2.0	0.38	2	28.82	16.41	6.02	10.39	3.21	8.84	56.94	20.89	36.05	11.14	30.67	650.0	0.47170076388691223	1.39	2.03	1.62	1.55	0.82	1.7
3159	Mn-K2WO4/SiO2	Mn	25	K	19	W	74	SiO2	11	0.37	0.185	40	40	20	775	10	7.0	2.3	0.8	0.75	3	30.59	17.13	5.31	11.82	2.06	9.25	56.0	17.36	38.64	6.73	30.24	650.0	0.25052942816952034	1.39	2.03	1.62	1.55	0.82	1.7
3160	Mn-K2WO4/SiO2	Mn	25	K	19	W	74	SiO2	11	0.37	0.185	40	40	20	775	15	10.5	3.4	1.1	0.5	3	24.2	14.44	5.55	8.89	1.25	6.39	59.67	22.93	36.74	5.17	26.4	650.0	0.31190460354777294	1.39	2.03	1.62	1.55	0.82	1.7
3161	Mn-K2WO4/SiO2	Mn	25	K	19	W	74	SiO2	11	0.37	0.185	40	40	20	775	20	14.0	4.5	1.5	0.38	3	21.27	12.32	5.38	6.94	1.04	4.87	57.92	25.29	32.63	4.89	22.9	650.0	0.34599042839048927	1.39	2.03	1.62	1.55	0.82	1.7
3162	Mn-K2WO4/SiO2	Mn	25	K	19	W	74	SiO2	11	0.37	0.185	40	40	20	775	10	7.0	2.4	0.6	0.75	4	24.17	15.39	5.39	10.0	0.83	6.81	63.67	22.3	41.37	3.43	28.18	650.0	0.22282363073557587	1.39	2.03	1.62	1.55	0.82	1.7
3163	Mn-K2WO4/SiO2	Mn	25	K	19	W	74	SiO2	11	0.37	0.185	40	40	20	775	15	10.5	3.6	0.9	0.5	4	19.56	13.24	5.5	7.74	0.47	5.04	67.69	28.12	39.57	2.4	25.77	650.0	0.2840490000588354	1.39	2.03	1.62	1.55	0.82	1.7
3164	Mn-K2WO4/SiO2	Mn	25	K	19	W	74	SiO2	11	0.37	0.185	40	40	20	775	20	14.0	4.8	1.2	0.38	4	16.68	11.28	5.29	5.99	0.02	3.84	67.63	31.71	35.91	0.12	23.02	650.0	0.3149601130157363	1.39	2.03	1.62	1.55	0.82	1.7
3165	Mn-K2WO4/SiO2	Mn	25	K	19	W	74	SiO2	11	0.37	0.185	40	40	20	775	10	7.0	2.6	0.4	0.75	6	18.56	12.92	5.07	7.85	0.2	4.82	69.61	27.32	42.3	1.08	25.97	650.0	0.1844572661623262	1.39	2.03	1.62	1.55	0.82	1.7
3166	Mn-K2WO4/SiO2	Mn	25	K	19	W	74	SiO2	11	0.37	0.185	40	40	20	775	15	10.5	3.9	0.6	0.5	6	14.67	10.24	4.77	5.47	0.37	3.27	69.8	32.52	37.29	2.52	22.29	650.0	0.21606148842741046	1.39	2.03	1.62	1.55	0.82	1.7
3167	Mn-K2WO4/SiO2	Mn	25	K	19	W	74	SiO2	11	0.37	0.185	40	40	20	775	20	14.0	5.1	0.9	0.38	6	11.43	8.5	4.69	3.81	0.6	2.53	74.37	41.03	33.33	5.25	22.13	650.0	0.233766351859515	1.39	2.03	1.62	1.55	0.82	1.7
3168	Mn-K2WO4/SiO2	Mn	25	K	19	W	74	SiO2	11	0.37	0.185	40	40	20	750	10	1.5	5.7	2.8	0.75	2	33.08	8.88	2.34	6.54	17.9	7.85	26.84	7.07	19.77	54.11	23.73	650.0	0.12399048913221955	1.39	2.03	1.62	1.55	0.82	1.7
3169	Mn-K2WO4/SiO2	Mn	25	K	19	W	74	SiO2	11	0.37	0.185	40	40	20	750	15	2.3	8.5	4.3	0.5	2	34.68	9.81	2.87	6.94	17.41	7.94	28.29	8.28	20.01	50.2	22.9	650.0	0.20650325962094906	1.39	2.03	1.62	1.55	0.82	1.7
3170	Mn-K2WO4/SiO2	Mn	25	K	19	W	74	SiO2	11	0.37	0.185	40	40	20	750	20	3.0	11.3	5.7	0.38	2	36.11	10.45	3.16	7.29	17.12	8.05	28.94	8.75	20.19	47.41	22.29	650.0	0.2904554144246595	1.39	2.03	1.62	1.55	0.82	1.7
3171	Mn-K2WO4/SiO2	Mn	25	K	19	W	74	SiO2	11	0.37	0.185	40	40	20	750	10	1.5	6.4	2.1	0.75	3	27.95	10.77	3.54	7.23	9.41	5.47	38.53	12.67	25.87	33.67	19.57	650.0	0.15193717343470844	1.39	2.03	1.62	1.55	0.82	1.7
3172	Mn-K2WO4/SiO2	Mn	25	K	19	W	74	SiO2	11	0.37	0.185	40	40	20	750	15	2.3	9.6	3.2	0.5	3	26.68	13.55	4.75	8.8	8.25	6.32	50.79	17.8	32.98	30.92	23.69	650.0	0.2912079477175836	1.39	2.03	1.62	1.55	0.82	1.7
3173	Mn-K2WO4/SiO2	Mn	25	K	19	W	74	SiO2	11	0.37	0.185	40	40	20	750	20	3.0	12.8	4.3	0.38	3	27.2	14.45	5.34	9.11	7.52	6.54	53.13	19.63	33.49	27.65	24.04	650.0	0.41070838328918113	1.39	2.03	1.62	1.55	0.82	1.7
3174	Mn-K2WO4/SiO2	Mn	25	K	19	W	74	SiO2	11	0.37	0.185	40	40	20	750	10	1.5	6.8	1.7	0.75	4	21.85	13.4	4.7	8.7	4.68	5.33	61.33	21.51	39.82	21.42	24.39	650.0	0.19182716055960256	1.39	2.03	1.62	1.55	0.82	1.7
3175	Mn-K2WO4/SiO2	Mn	25	K	19	W	74	SiO2	11	0.37	0.185	40	40	20	750	15	2.3	10.2	2.6	0.5	4	21.85	14.84	5.57	9.27	3.78	5.41	67.92	25.49	42.43	17.3	24.76	650.0	0.32127669192562525	1.39	2.03	1.62	1.55	0.82	1.7
3176	Mn-K2WO4/SiO2	Mn	25	K	19	W	74	SiO2	11	0.37	0.185	40	40	20	750	20	3.0	13.6	3.4	0.38	4	19.59	14.38	5.86	8.52	3.38	4.92	73.4	29.91	43.49	17.25	25.11	650.0	0.4085560138718194	1.39	2.03	1.62	1.55	0.82	1.7
3177	Mn-K2WO4/SiO2	Mn	25	K	19	W	74	SiO2	11	0.37	0.185	40	40	20	750	10	1.5	7.3	1.2	0.75	6	17.95	13.32	5.07	8.25	1.35	3.97	74.21	28.25	45.96	7.52	22.12	650.0	0.1905960124265774	1.39	2.03	1.62	1.55	0.82	1.7
3178	Mn-K2WO4/SiO2	Mn	25	K	19	W	74	SiO2	11	0.37	0.185	40	40	20	750	15	2.3	10.9	1.8	0.5	6	17.91	12.6	5.55	7.05	1.2	3.34	70.35	30.99	39.36	6.7	18.65	650.0	0.2693498066532032	1.39	2.03	1.62	1.55	0.82	1.7
3179	Mn-K2WO4/SiO2	Mn	25	K	19	W	74	SiO2	11	0.37	0.185	40	40	20	750	20	3.0	14.6	2.4	0.38	6	12.24	10.37	5.09	5.28	0.97	2.64	84.72	41.58	43.14	7.92	21.57	650.0	0.28810552794426597	1.39	2.03	1.62	1.55	0.82	1.7
3180	Mn-K2WO4/SiO2	Mn	25	K	19	W	74	SiO2	11	0.37	0.185	40	40	20	750	10	4.0	4.0	2.0	0.75	2	35.87	13.4	4.41	8.99	12.18	11.86	37.36	12.29	25.06	33.96	33.06	650.0	0.19182716055960256	1.39	2.03	1.62	1.55	0.82	1.7
3181	Mn-K2WO4/SiO2	Mn	25	K	19	W	74	SiO2	11	0.37	0.185	40	40	20	750	15	6.0	6.0	3.0	0.5	2	37.8	14.99	4.88	10.11	10.82	11.94	39.66	12.91	26.75	28.62	31.59	650.0	0.32480257871764784	1.39	2.03	1.62	1.55	0.82	1.7
3182	Mn-K2WO4/SiO2	Mn	25	K	19	W	74	SiO2	11	0.37	0.185	40	40	20	750	20	8.0	8.0	4.0	0.38	2	34.48	15.74	5.46	10.28	9.6	10.9	45.65	15.84	29.81	27.84	31.61	650.0	0.4506919195716339	1.39	2.03	1.62	1.55	0.82	1.7
3183	Mn-K2WO4/SiO2	Mn	25	K	19	W	74	SiO2	11	0.37	0.185	40	40	20	750	10	4.0	4.5	1.5	0.75	3	28.38	16.18	5.34	10.84	4.69	9.2	57.01	18.82	38.2	16.53	32.42	650.0	0.23533139132155445	1.39	2.03	1.62	1.55	0.82	1.7
3184	Mn-K2WO4/SiO2	Mn	25	K	19	W	74	SiO2	11	0.37	0.185	40	40	20	750	15	6.0	6.8	2.3	0.5	3	24.98	14.96	5.62	9.34	3.68	6.74	59.89	22.5	37.39	14.73	26.98	650.0	0.32409690390879764	1.39	2.03	1.62	1.55	0.82	1.7
3185	Mn-K2WO4/SiO2	Mn	25	K	19	W	74	SiO2	11	0.37	0.185	40	40	20	750	20	8.0	9.0	3.0	0.38	3	20.54	13.67	5.66	8.01	3.0	5.34	66.55	27.56	39.0	14.61	26.0	650.0	0.38682374668594766	1.39	2.03	1.62	1.55	0.82	1.7
3186	Mn-K2WO4/SiO2	Mn	25	K	19	W	74	SiO2	11	0.37	0.185	40	40	20	750	10	4.0	4.8	1.2	0.75	4	21.27	15.08	5.41	9.67	2.3	6.15	70.9	25.43	45.46	10.81	28.91	650.0	0.21794739887071476	1.39	2.03	1.62	1.55	0.82	1.7
3187	Mn-K2WO4/SiO2	Mn	25	K	19	W	74	SiO2	11	0.37	0.185	40	40	20	750	15	6.0	7.2	1.8	0.5	4	15.21	12.88	5.56	7.32	1.46	4.37	84.68	36.55	48.13	9.6	28.73	650.0	0.27576741472677274	1.39	2.03	1.62	1.55	0.82	1.7
3188	Mn-K2WO4/SiO2	Mn	25	K	19	W	74	SiO2	11	0.37	0.185	40	40	20	750	20	8.0	9.6	2.4	0.38	4	12.24	10.89	5.2	5.69	1.34	3.37	88.97	42.48	46.49	10.95	27.53	650.0	0.3034174325354287	1.39	2.03	1.62	1.55	0.82	1.7
3189	Mn-K2WO4/SiO2	Mn	25	K	19	W	74	SiO2	11	0.37	0.185	40	40	20	750	10	4.0	5.1	0.9	0.75	6	14.7	12.06	5.07	6.99	0.8	3.71	82.04	34.49	47.55	5.44	25.24	650.0	0.17135389631390316	1.39	2.03	1.62	1.55	0.82	1.7
3190	Mn-K2WO4/SiO2	Mn	25	K	19	W	74	SiO2	11	0.37	0.185	40	40	20	750	15	6.0	7.7	1.3	0.5	6	10.82	10.34	4.94	5.4	0.56	2.85	95.56	45.66	49.91	5.18	26.34	650.0	0.21829089452159572	1.39	2.03	1.62	1.55	0.82	1.7
3191	Mn-K2WO4/SiO2	Mn	25	K	19	W	74	SiO2	11	0.37	0.185	40	40	20	750	20	8.0	10.3	1.7	0.38	6	10.15	8.22	4.57	3.65	0.03	2.11	80.99	45.02	35.96	0.3	20.79	650.0	0.22572572900369467	1.39	2.03	1.62	1.55	0.82	1.7
3192	Mn-K2WO4/SiO2	Mn	25	K	19	W	74	SiO2	11	0.37	0.185	40	40	20	750	10	7.0	2.0	1.0	0.75	2	25.21	13.62	5.3	8.32	2.67	8.68	54.03	21.02	33.0	10.59	34.43	650.0	0.19521869127404837	1.39	2.03	1.62	1.55	0.82	1.7
3193	Mn-K2WO4/SiO2	Mn	25	K	19	W	74	SiO2	11	0.37	0.185	40	40	20	750	15	10.5	3.0	1.5	0.5	2	19.64	10.24	4.87	5.37	1.05	5.65	52.14	24.8	27.34	5.35	28.77	650.0	0.21606148842741046	1.39	2.03	1.62	1.55	0.82	1.7
3194	Mn-K2WO4/SiO2	Mn	25	K	19	W	74	SiO2	11	0.37	0.185	40	40	20	750	20	14.0	4.0	2.0	0.38	2	14.45	8.5	4.49	4.01	0.68	4.37	58.82	31.07	27.75	4.71	30.24	650.0	0.233766351859515	1.39	2.03	1.62	1.55	0.82	1.7
3195	Mn-K2WO4/SiO2	Mn	25	K	19	W	74	SiO2	11	0.37	0.185	40	40	20	750	10	7.0	2.3	0.8	0.75	3	18.46	11.28	5.0	6.28	0.92	5.63	61.11	27.09	34.02	4.98	30.5	650.0	0.1595797905946397	1.39	2.03	1.62	1.55	0.82	1.7
3196	Mn-K2WO4/SiO2	Mn	25	K	19	W	74	SiO2	11	0.37	0.185	40	40	20	750	15	10.5	3.4	1.1	0.5	3	13.0	7.87	4.25	3.62	0.08	3.6	60.54	32.69	27.85	0.62	27.69	650.0	0.16393912573450134	1.39	2.03	1.62	1.55	0.82	1.7
3197	Mn-K2WO4/SiO2	Mn	25	K	19	W	74	SiO2	11	0.37	0.185	40	40	20	750	20	14.0	4.5	1.5	0.38	3	9.48	6.28	3.67	2.61	0.37	2.81	66.24	38.71	27.53	3.9	29.64	650.0	0.1706804535486748	1.39	2.03	1.62	1.55	0.82	1.7
3198	Mn-K2WO4/SiO2	Mn	25	K	19	W	74	SiO2	11	0.37	0.185	40	40	20	750	10	7.0	2.4	0.6	0.75	4	14.76	9.75	4.69	5.06	0.26	4.33	66.06	31.78	34.28	1.76	29.34	650.0	0.13678211836680146	1.39	2.03	1.62	1.55	0.82	1.7
3199	Mn-K2WO4/SiO2	Mn	25	K	19	W	74	SiO2	11	0.37	0.185	40	40	20	750	15	10.5	3.6	0.9	0.5	4	10.44	7.18	4.1	3.08	0.26	2.94	68.77	39.27	29.5	2.49	28.16	650.0	0.14901610435012316	1.39	2.03	1.62	1.55	0.82	1.7
3200	Mn-K2WO4/SiO2	Mn	25	K	19	W	74	SiO2	11	0.37	0.185	40	40	20	750	20	14.0	4.8	1.2	0.38	4	9.42	5.35	3.21	2.14	0.33	2.2	56.79	34.08	22.72	3.5	23.35	650.0	0.14469554824410397	1.39	2.03	1.62	1.55	0.82	1.7
3201	Mn-K2WO4/SiO2	Mn	25	K	19	W	74	SiO2	11	0.37	0.185	40	40	20	750	10	7.0	2.6	0.4	0.75	6	10.14	8.39	4.41	3.98	0.34	3.22	82.74	43.49	39.25	3.35	31.76	650.0	0.11683966661463208	1.39	2.03	1.62	1.55	0.82	1.7
3202	Mn-K2WO4/SiO2	Mn	25	K	19	W	74	SiO2	11	0.37	0.185	40	40	20	750	15	10.5	3.9	0.6	0.5	6	8.03	5.06	3.01	2.05	0.58	1.94	63.01	37.48	25.53	7.22	24.16	650.0	0.10385014572983874	1.39	2.03	1.62	1.55	0.82	1.7
3203	Mn-K2WO4/SiO2	Mn	25	K	19	W	74	SiO2	11	0.37	0.185	40	40	20	750	20	14.0	5.1	0.9	0.38	6	4.91	4.06	2.66	1.4	0.81	1.48	82.69	54.18	28.51	16.5	30.14	650.0	0.10907155240571967	1.39	2.03	1.62	1.55	0.82	1.7
3204	Mn-K2WO4/SiO2	Mn	25	K	19	W	74	SiO2	11	0.37	0.185	40	40	20	700	10	1.5	5.7	2.8	0.75	2	31.07	9.72	3.74	5.98	10.81	9.15	31.28	12.04	19.25	34.79	29.45	650.0	0.13633897871834183	1.39	2.03	1.62	1.55	0.82	1.7
3205	Mn-K2WO4/SiO2	Mn	25	K	19	W	74	SiO2	11	0.37	0.185	40	40	20	700	15	2.3	8.5	4.3	0.5	2	21.47	9.78	3.93	5.85	10.49	7.72	45.55	18.3	27.25	48.86	35.96	650.0	0.205838108015683	1.39	2.03	1.62	1.55	0.82	1.7
3206	Mn-K2WO4/SiO2	Mn	25	K	19	W	74	SiO2	11	0.37	0.185	40	40	20	700	20	3.0	11.3	5.7	0.38	2	19.43	8.86	3.61	5.25	9.5	6.01	45.6	18.58	27.02	48.89	30.93	650.0	0.24414052671672343	1.39	2.03	1.62	1.55	0.82	1.7
3207	Mn-K2WO4/SiO2	Mn	25	K	19	W	74	SiO2	11	0.37	0.185	40	40	20	700	10	1.5	6.4	2.1	0.75	3	16.32	7.34	3.48	3.86	3.88	4.78	44.98	21.32	23.65	23.77	29.29	650.0	0.10164440799945211	1.39	2.03	1.62	1.55	0.82	1.7
3208	Mn-K2WO4/SiO2	Mn	25	K	19	W	74	SiO2	11	0.37	0.185	40	40	20	700	15	2.3	9.6	3.2	0.5	3	9.39	5.73	2.89	2.84	2.91	3.33	61.02	30.78	30.24	30.99	35.46	650.0	0.11801436116006485	1.39	2.03	1.62	1.55	0.82	1.7
3209	Mn-K2WO4/SiO2	Mn	25	K	19	W	74	SiO2	11	0.37	0.185	40	40	20	700	20	3.0	12.8	4.3	0.38	3	7.32	4.86	2.71	2.15	2.55	2.55	66.39	37.02	29.37	34.84	34.84	650.0	0.13110709206304189	1.39	2.03	1.62	1.55	0.82	1.7
3210	Mn-K2WO4/SiO2	Mn	25	K	19	W	74	SiO2	11	0.37	0.185	40	40	20	700	10	1.5	6.8	1.7	0.75	4	7.34	5.34	2.86	2.48	2.05	3.19	72.75	38.96	33.79	27.93	43.46	650.0	0.07317154867998593	1.39	2.03	1.62	1.55	0.82	1.7
3211	Mn-K2WO4/SiO2	Mn	25	K	19	W	74	SiO2	11	0.37	0.185	40	40	20	700	15	2.3	10.2	2.6	0.5	4	5.16	3.87	2.29	1.58	1.17	2.15	75.0	44.38	30.62	22.67	41.67	650.0	0.07893748782073305	1.39	2.03	1.62	1.55	0.82	1.7
3212	Mn-K2WO4/SiO2	Mn	25	K	19	W	74	SiO2	11	0.37	0.185	40	40	20	700	20	3.0	13.6	3.4	0.38	4	3.48	3.13	1.93	1.2	0.84	1.64	89.94	55.46	34.48	24.14	47.13	650.0	0.08368503302578374	1.39	2.03	1.62	1.55	0.82	1.7
3213	Mn-K2WO4/SiO2	Mn	25	K	19	W	74	SiO2	11	0.37	0.185	40	40	20	700	10	1.5	7.3	1.2	0.75	6	5.08	3.74	2.27	1.47	0.63	2.03	73.62	44.69	28.94	12.4	39.96	650.0	0.05082309615083739	1.39	2.03	1.62	1.55	0.82	1.7
3214	Mn-K2WO4/SiO2	Mn	25	K	19	W	74	SiO2	11	0.37	0.185	40	40	20	700	15	2.3	10.9	1.8	0.5	6	3.05	2.52	1.65	0.87	0.26	1.37	82.62	54.1	28.52	8.52	44.92	650.0	0.051045914462171785	1.39	2.03	1.62	1.55	0.82	1.7
3215	Mn-K2WO4/SiO2	Mn	25	K	19	W	74	SiO2	11	0.37	0.185	40	40	20	700	20	3.0	14.6	2.4	0.38	6	1.98	1.93	1.29	0.64	0.04	0.99	97.47	65.15	32.32	2.02	50.0	650.0	0.05128599101016425	1.39	2.03	1.62	1.55	0.82	1.7
3216	Mn-K2WO4/SiO2	Mn	25	K	19	W	74	SiO2	11	0.37	0.185	40	40	20	700	10	4.0	4.0	2.0	0.75	2	13.93	6.81	3.11	3.7	4.75	5.93	48.89	22.33	26.56	34.1	42.57	650.0	0.0940396882540364	1.39	2.03	1.62	1.55	0.82	1.7
3217	Mn-K2WO4/SiO2	Mn	25	K	19	W	74	SiO2	11	0.37	0.185	40	40	20	700	15	6.0	6.0	3.0	0.5	2	10.24	5.1	2.67	2.43	3.17	3.97	49.8	26.07	23.73	30.96	38.77	650.0	0.10469296074441847	1.39	2.03	1.62	1.55	0.82	1.7
3218	Mn-K2WO4/SiO2	Mn	25	K	19	W	74	SiO2	11	0.37	0.185	40	40	20	700	20	8.0	8.0	4.0	0.38	2	6.15	4.25	2.25	2.0	2.42	2.98	69.11	36.59	32.52	39.35	48.46	650.0	0.11428831033509468	1.39	2.03	1.62	1.55	0.82	1.7
3219	Mn-K2WO4/SiO2	Mn	25	K	19	W	74	SiO2	11	0.37	0.185	40	40	20	700	10	4.0	4.5	1.5	0.75	3	8.75	4.37	2.56	1.81	1.58	3.42	49.94	29.26	20.69	18.06	39.09	650.0	0.0595781435021867	1.39	2.03	1.62	1.55	0.82	1.7
3220	Mn-K2WO4/SiO2	Mn	25	K	19	W	74	SiO2	11	0.37	0.185	40	40	20	700	15	6.0	6.8	2.3	0.5	3	3.63	3.01	1.92	1.09	0.77	2.24	82.92	52.89	30.03	21.21	61.71	650.0	0.06112461116527996	1.39	2.03	1.62	1.55	0.82	1.7
3221	Mn-K2WO4/SiO2	Mn	25	K	19	W	74	SiO2	11	0.37	0.185	40	40	20	700	20	8.0	9.0	3.0	0.38	3	3.48	2.32	1.52	0.8	0.49	1.66	66.67	43.68	22.99	14.08	47.7	650.0	0.061771989962216126	1.39	2.03	1.62	1.55	0.82	1.7
3222	Mn-K2WO4/SiO2	Mn	25	K	19	W	74	SiO2	11	0.37	0.185	40	40	20	700	10	4.0	4.8	1.2	0.75	4	4.44	3.3	1.99	1.31	0.71	2.51	74.32	44.82	29.5	15.99	56.53	650.0	0.04474237803845701	1.39	2.03	1.62	1.55	0.82	1.7
3223	Mn-K2WO4/SiO2	Mn	25	K	19	W	74	SiO2	11	0.37	0.185	40	40	20	700	15	6.0	7.2	1.8	0.5	4	2.85	2.23	1.49	0.74	0.14	1.6	78.25	52.28	25.96	4.91	56.14	650.0	0.04510480894102298	1.39	2.03	1.62	1.55	0.82	1.7
3224	Mn-K2WO4/SiO2	Mn	25	K	19	W	74	SiO2	11	0.37	0.185	40	40	20	700	20	8.0	9.6	2.4	0.38	4	3.94	1.73	1.11	0.62	0.09	1.17	43.91	28.17	15.74	2.28	29.7	650.0	0.04592472003619962	1.39	2.03	1.62	1.55	0.82	1.7
3225	Mn-K2WO4/SiO2	Mn	25	K	19	W	74	SiO2	11	0.37	0.185	40	40	20	700	10	4.0	5.1	0.9	0.75	6	4.36	2.42	1.68	0.74	0.08	1.66	55.5	38.53	16.97	1.83	38.07	650.0	0.03266350880053365	1.39	2.03	1.62	1.55	0.82	1.7
3226	Mn-K2WO4/SiO2	Mn	25	K	19	W	74	SiO2	11	0.37	0.185	40	40	20	700	15	6.0	7.7	1.3	0.5	6	3.35	1.67	1.12	0.55	0.21	1.1	49.85	33.43	16.42	6.27	32.84	650.0	0.03368203439205311	1.39	2.03	1.62	1.55	0.82	1.7
3227	Mn-K2WO4/SiO2	Mn	25	K	19	W	74	SiO2	11	0.37	0.185	40	40	20	700	20	8.0	10.3	1.7	0.38	6	3.09	1.13	0.77	0.36	0.3	0.78	36.57	24.92	11.65	9.71	25.24	650.0	0.029906131786973048	1.39	2.03	1.62	1.55	0.82	1.7
3228	Mn-K2WO4/SiO2	Mn	25	K	19	W	74	SiO2	11	0.37	0.185	40	40	20	700	10	7.0	2.0	1.0	0.75	2	6.65	2.25	1.67	0.58	0.53	2.86	33.83	25.11	8.72	7.97	43.01	650.0	0.030342649496821573	1.39	2.03	1.62	1.55	0.82	1.7
3229	Mn-K2WO4/SiO2	Mn	25	K	19	W	74	SiO2	11	0.37	0.185	40	40	20	700	15	10.5	3.0	1.5	0.5	2	3.67	1.46	0.91	0.55	1.0	1.82	39.78	24.8	14.99	27.25	49.59	650.0	0.029415257744548576	1.39	2.03	1.62	1.55	0.82	1.7
3230	Mn-K2WO4/SiO2	Mn	25	K	19	W	74	SiO2	11	0.37	0.185	40	40	20	700	20	14.0	4.0	2.0	0.38	2	4.05	1.05	0.79	0.26	1.07	1.39	25.93	19.51	6.42	26.42	34.32	650.0	0.027777668261885755	1.39	2.03	1.62	1.55	0.82	1.7
3231	Mn-K2WO4/SiO2	Mn	25	K	19	W	74	SiO2	11	0.37	0.185	40	40	20	700	10	7.0	2.3	0.8	0.75	3	4.07	1.33	1.01	0.32	0.49	2.05	32.68	24.82	7.86	12.04	50.37	650.0	0.01785231615868807	1.39	2.03	1.62	1.55	0.82	1.7
3232	Mn-K2WO4/SiO2	Mn	25	K	19	W	74	SiO2	11	0.37	0.185	40	40	20	700	15	10.5	3.4	1.1	0.5	3	2.0	1.06	0.91	0.15	1.1	1.26	53.0	45.5	7.5	55.0	63.0	650.0	0.021313160377057775	1.39	2.03	1.62	1.55	0.82	1.7
3233	Mn-K2WO4/SiO2	Mn	25	K	19	W	74	SiO2	11	0.37	0.185	40	40	20	700	20	14.0	4.5	1.5	0.38	3	1.79	0.93	0.85	0.08	1.23	0.92	51.96	47.49	4.47	68.72	51.4	650.0	0.024588197376717018	1.39	2.03	1.62	1.55	0.82	1.7
3234	Mn-K2WO4/SiO2	Mn	25	K	19	W	74	SiO2	11	0.37	0.185	40	40	20	700	10	7.0	2.4	0.6	0.75	4	5.01	1.45	1.11	0.34	0.51	1.63	28.94	22.16	6.79	10.18	32.53	650.0	0.01947486985248282	1.39	2.03	1.62	1.55	0.82	1.7
3235	Mn-K2WO4/SiO2	Mn	25	K	19	W	74	SiO2	11	0.37	0.185	40	40	20	700	15	10.5	3.6	0.9	0.5	4	2.43	0.83	0.66	0.17	1.15	0.99	34.16	27.16	7.0	47.33	40.74	650.0	0.016669273580115256	1.39	2.03	1.62	1.55	0.82	1.7
3236	Mn-K2WO4/SiO2	Mn	25	K	19	W	74	SiO2	11	0.37	0.185	40	40	20	700	20	14.0	4.8	1.2	0.38	4	3.53	0.74	0.54	0.2	1.28	0.72	20.96	15.3	5.67	36.26	20.4	650.0	0.0195460942863068	1.39	2.03	1.62	1.55	0.82	1.7
3237	Mn-K2WO4/SiO2	Mn	25	K	19	W	74	SiO2	11	0.37	0.185	40	40	20	700	10	7.0	2.6	0.4	0.75	6	3.1	1.3	0.94	0.36	0.73	1.26	41.94	30.32	11.61	23.55	40.65	650.0	0.017446986064873975	1.39	2.03	1.62	1.55	0.82	1.7
3238	Mn-K2WO4/SiO2	Mn	25	K	19	W	74	SiO2	11	0.37	0.185	40	40	20	700	15	10.5	3.9	0.6	0.5	6	1.49	0.87	0.52	0.35	0.9	0.77	58.39	34.9	23.49	60.4	51.68	650.0	0.017476131886570597	1.39	2.03	1.62	1.55	0.82	1.7
3239	Mn-K2WO4/SiO2	Mn	25	K	19	W	74	SiO2	11	0.37	0.185	40	40	20	700	20	14.0	5.1	0.9	0.38	6	3.24	0.74	0.53	0.21	1.28	0.57	22.84	16.36	6.48	39.51	17.59	650.0	0.0195460942863068	1.39	2.03	1.62	1.55	0.82	1.7
3240	Mn-CaWO4/SiO2	Mn	25	Ca	20	W	74	SiO2	11	0.185	0.185	50	25	25	900	10	1.5	5.7	2.8	0.75	2	35.25	3.71	0.57	3.14	30.13	6.04	10.52	1.62	8.91	85.48	17.13	650.0	0.05040761964786508	1.39	1.76	1.62	1.55	1.0	1.7
3241	Mn-CaWO4/SiO2	Mn	25	Ca	20	W	74	SiO2	11	0.185	0.185	50	25	25	900	15	2.3	8.5	4.3	0.5	2	32.1	4.96	0.64	4.32	31.8	6.05	15.45	1.99	13.46	99.07	18.85	650.0	0.1017446607475131	1.39	1.76	1.62	1.55	1.0	1.7
3242	Mn-CaWO4/SiO2	Mn	25	Ca	20	W	74	SiO2	11	0.185	0.185	50	25	25	900	20	3.0	11.3	5.7	0.38	2	34.83	5.41	0.66	4.75	31.6	5.78	15.53	1.89	13.64	90.73	16.59	650.0	0.1463642730605586	1.39	1.76	1.62	1.55	1.0	1.7
3243	Mn-CaWO4/SiO2	Mn	25	Ca	20	W	74	SiO2	11	0.185	0.185	50	25	25	900	10	1.5	6.4	2.1	0.75	3	25.42	4.22	0.49	3.73	21.97	3.1	16.6	1.93	14.67	86.43	12.2	650.0	0.05748838809817077	1.39	1.76	1.62	1.55	1.0	1.7
3244	Mn-CaWO4/SiO2	Mn	25	Ca	20	W	74	SiO2	11	0.185	0.185	50	25	25	900	15	2.3	9.6	3.2	0.5	3	31.04	5.14	0.52	4.62	22.88	3.02	16.56	1.68	14.88	73.71	9.73	650.0	0.10553613107731144	1.39	1.76	1.62	1.55	1.0	1.7
3245	Mn-CaWO4/SiO2	Mn	25	Ca	20	W	74	SiO2	11	0.185	0.185	50	25	25	900	20	3.0	12.8	4.3	0.38	3	23.37	5.73	0.58	5.15	22.46	2.91	24.52	2.48	22.04	96.11	12.45	650.0	0.15528205415798005	1.39	1.76	1.62	1.55	1.0	1.7
3246	Mn-CaWO4/SiO2	Mn	25	Ca	20	W	74	SiO2	11	0.185	0.185	50	25	25	900	10	1.5	6.8	1.7	0.75	4	18.72	4.48	0.45	4.03	17.46	1.96	23.93	2.4	21.53	93.27	10.47	650.0	0.06111271512506581	1.39	1.76	1.62	1.55	1.0	1.7
3247	Mn-CaWO4/SiO2	Mn	25	Ca	20	W	74	SiO2	11	0.185	0.185	50	25	25	900	15	2.3	10.2	2.6	0.5	4	24.53	5.09	0.5	4.59	17.6	1.84	20.75	2.04	18.71	71.75	7.5	650.0	0.10448222369138097	1.39	1.76	1.62	1.55	1.0	1.7
3248	Mn-CaWO4/SiO2	Mn	25	Ca	20	W	74	SiO2	11	0.185	0.185	50	25	25	900	20	3.0	13.6	3.4	0.38	4	17.44	5.57	0.52	5.05	17.4	1.79	31.94	2.98	28.96	99.77	10.26	650.0	0.15081938608714085	1.39	1.76	1.62	1.55	1.0	1.7
3249	Mn-CaWO4/SiO2	Mn	25	Ca	20	W	74	SiO2	11	0.185	0.185	50	25	25	900	10	1.5	7.3	1.2	0.75	6	13.75	4.16	0.39	3.77	12.39	1.05	30.25	2.84	27.42	90.11	7.64	650.0	0.05665340216126949	1.39	1.76	1.62	1.55	1.0	1.7
3250	Mn-CaWO4/SiO2	Mn	25	Ca	20	W	74	SiO2	11	0.185	0.185	50	25	25	900	15	2.3	10.9	1.8	0.5	6	17.88	4.62	0.43	4.19	12.3	0.96	25.84	2.4	23.43	68.79	5.37	650.0	0.0946025462360262	1.39	1.76	1.62	1.55	1.0	1.7
3251	Mn-CaWO4/SiO2	Mn	25	Ca	20	W	74	SiO2	11	0.185	0.185	50	25	25	900	20	3.0	14.6	2.4	0.38	6	17.71	4.94	0.48	4.46	11.86	0.91	27.89	2.71	25.18	66.97	5.14	650.0	0.13332082842691578	1.39	1.76	1.62	1.55	1.0	1.7
3252	Mn-CaWO4/SiO2	Mn	25	Ca	20	W	74	SiO2	11	0.185	0.185	50	25	25	900	10	4.0	4.0	2.0	0.75	2	35.26	4.14	0.58	3.56	33.03	6.12	11.74	1.64	10.1	93.68	17.36	650.0	0.056375189675474856	1.39	1.76	1.62	1.55	1.0	1.7
3253	Mn-CaWO4/SiO2	Mn	25	Ca	20	W	74	SiO2	11	0.185	0.185	50	25	25	900	15	6.0	6.0	3.0	0.5	2	35.66	4.88	0.63	4.25	33.25	5.65	13.68	1.77	11.92	93.24	15.84	650.0	0.10006186721112986	1.39	1.76	1.62	1.55	1.0	1.7
3254	Mn-CaWO4/SiO2	Mn	25	Ca	20	W	74	SiO2	11	0.185	0.185	50	25	25	900	20	8.0	8.0	4.0	0.38	2	36.59	5.38	0.63	4.75	33.09	5.5	14.7	1.72	12.98	90.43	15.03	650.0	0.14552977838181397	1.39	1.76	1.62	1.55	1.0	1.7
3255	Mn-CaWO4/SiO2	Mn	25	Ca	20	W	74	SiO2	11	0.185	0.185	50	25	25	900	10	4.0	4.5	1.5	0.75	3	25.44	4.43	0.49	3.94	23.51	3.1	17.41	1.93	15.49	92.41	12.19	650.0	0.06041496361333743	1.39	1.76	1.62	1.55	1.0	1.7
3256	Mn-CaWO4/SiO2	Mn	25	Ca	20	W	74	SiO2	11	0.185	0.185	50	25	25	900	15	6.0	6.8	2.3	0.5	3	24.09	5.07	0.53	4.54	23.35	2.83	21.05	2.2	18.85	96.93	11.75	650.0	0.10406081618876842	1.39	1.76	1.62	1.55	1.0	1.7
3257	Mn-CaWO4/SiO2	Mn	25	Ca	20	W	74	SiO2	11	0.185	0.185	50	25	25	900	20	8.0	9.0	3.0	0.38	3	26.43	5.34	0.55	4.79	22.69	2.68	20.2	2.08	18.12	85.85	10.14	650.0	0.14441753028944593	1.39	1.76	1.62	1.55	1.0	1.7
3258	Mn-CaWO4/SiO2	Mn	25	Ca	20	W	74	SiO2	11	0.185	0.185	50	25	25	900	10	4.0	4.8	1.2	0.75	4	18.78	4.35	0.42	3.93	18.75	1.94	23.16	2.24	20.93	99.84	10.33	650.0	0.059299320135772625	1.39	1.76	1.62	1.55	1.0	1.7
3259	Mn-CaWO4/SiO2	Mn	25	Ca	20	W	74	SiO2	11	0.185	0.185	50	25	25	900	15	6.0	7.2	1.8	0.5	4	18.2	4.73	0.46	4.27	18.13	1.78	25.99	2.53	23.46	99.62	9.78	650.0	0.09691044053880674	1.39	1.76	1.62	1.55	1.0	1.7
3260	Mn-CaWO4/SiO2	Mn	25	Ca	20	W	74	SiO2	11	0.185	0.185	50	25	25	900	20	8.0	9.6	2.4	0.38	4	19.32	5.02	0.53	4.49	17.76	1.65	25.98	2.74	23.24	91.93	8.54	650.0	0.13553642859767265	1.39	1.76	1.62	1.55	1.0	1.7
3261	Mn-CaWO4/SiO2	Mn	25	Ca	20	W	74	SiO2	11	0.185	0.185	50	25	25	900	10	4.0	5.1	0.9	0.75	6	17.56	3.67	0.36	3.31	12.96	0.94	20.9	2.05	18.85	73.8	5.35	650.0	0.049853852291412086	1.39	1.76	1.62	1.55	1.0	1.7
3262	Mn-CaWO4/SiO2	Mn	25	Ca	20	W	74	SiO2	11	0.185	0.185	50	25	25	900	15	6.0	7.7	1.3	0.5	6	17.19	3.9	0.41	3.49	12.42	0.87	22.69	2.39	20.3	72.25	5.06	650.0	0.0795617400236892	1.39	1.76	1.62	1.55	1.0	1.7
3263	Mn-CaWO4/SiO2	Mn	25	Ca	20	W	74	SiO2	11	0.185	0.185	50	25	25	900	20	8.0	10.3	1.7	0.38	6	16.52	3.91	0.5	3.41	11.82	0.78	23.67	3.03	20.64	71.55	4.72	650.0	0.1049603518392498	1.39	1.76	1.62	1.55	1.0	1.7
3264	Mn-CaWO4/SiO2	Mn	25	Ca	20	W	74	SiO2	11	0.185	0.185	50	25	25	900	10	7.0	2.0	1.0	0.75	2	41.26	3.26	0.58	2.68	34.52	4.89	7.9	1.41	6.5	83.66	11.85	650.0	0.04419095812433891	1.39	1.76	1.62	1.55	1.0	1.7
3265	Mn-CaWO4/SiO2	Mn	25	Ca	20	W	74	SiO2	11	0.185	0.185	50	25	25	900	15	10.5	3.0	1.5	0.5	2	41.93	3.7	0.63	3.07	32.77	4.3	8.82	1.5	7.32	78.15	10.26	650.0	0.07540373436802306	1.39	1.76	1.62	1.55	1.0	1.7
3266	Mn-CaWO4/SiO2	Mn	25	Ca	20	W	74	SiO2	11	0.185	0.185	50	25	25	900	20	14.0	4.0	2.0	0.38	2	40.7	4.17	0.71	3.46	33.44	4.35	10.25	1.74	8.5	82.16	10.69	650.0	0.1120905200853171	1.39	1.76	1.62	1.55	1.0	1.7
3267	Mn-CaWO4/SiO2	Mn	25	Ca	20	W	74	SiO2	11	0.185	0.185	50	25	25	900	10	7.0	2.3	0.8	0.75	3	29.03	3.03	0.38	2.65	24.8	2.5	10.44	1.31	9.13	85.43	8.61	650.0	0.04102471156218198	1.39	1.76	1.62	1.55	1.0	1.7
3268	Mn-CaWO4/SiO2	Mn	25	Ca	20	W	74	SiO2	11	0.185	0.185	50	25	25	900	15	10.5	3.4	1.1	0.5	3	27.27	3.36	0.47	2.89	23.12	2.18	12.32	1.72	10.6	84.78	7.99	650.0	0.06835490360317302	1.39	1.76	1.62	1.55	1.0	1.7
3269	Mn-CaWO4/SiO2	Mn	25	Ca	20	W	74	SiO2	11	0.185	0.185	50	25	25	900	20	14.0	4.5	1.5	0.38	3	26.63	3.65	0.57	3.08	22.49	2.11	13.71	2.14	11.57	84.45	7.92	650.0	0.0978494503360946	1.39	1.76	1.62	1.55	1.0	1.7
3270	Mn-CaWO4/SiO2	Mn	25	Ca	20	W	74	SiO2	11	0.185	0.185	50	25	25	900	10	7.0	2.4	0.6	0.75	4	22.28	2.75	0.43	2.32	18.86	1.5	12.34	1.93	10.41	84.65	6.73	650.0	0.037180271319380884	1.39	1.76	1.62	1.55	1.0	1.7
3271	Mn-CaWO4/SiO2	Mn	25	Ca	20	W	74	SiO2	11	0.185	0.185	50	25	25	900	15	10.5	3.6	0.9	0.5	4	21.19	2.91	0.53	2.38	17.09	1.32	13.73	2.5	11.23	80.65	6.23	650.0	0.059063605212075716	1.39	1.76	1.62	1.55	1.0	1.7
3272	Mn-CaWO4/SiO2	Mn	25	Ca	20	W	74	SiO2	11	0.185	0.185	50	25	25	900	20	14.0	4.8	1.2	0.38	4	19.93	3.16	0.76	2.4	16.23	1.29	15.86	3.81	12.04	81.44	6.47	650.0	0.08450014189008838	1.39	1.76	1.62	1.55	1.0	1.7
3273	Mn-CaWO4/SiO2	Mn	25	Ca	20	W	74	SiO2	11	0.185	0.185	50	25	25	900	10	7.0	2.6	0.4	0.75	6	13.61	2.19	0.41	1.78	12.75	0.78	16.09	3.01	13.08	93.68	5.73	650.0	0.029524486247586478	1.39	1.76	1.62	1.55	1.0	1.7
3274	Mn-CaWO4/SiO2	Mn	25	Ca	20	W	74	SiO2	11	0.185	0.185	50	25	25	900	15	10.5	3.9	0.6	0.5	6	11.98	2.21	0.6	1.61	10.9	0.71	18.45	5.01	13.44	90.98	5.93	650.0	0.044695727327815245	1.39	1.76	1.62	1.55	1.0	1.7
3275	Mn-CaWO4/SiO2	Mn	25	Ca	20	W	74	SiO2	11	0.185	0.185	50	25	25	900	20	14.0	5.1	0.9	0.38	6	12.67	2.2	0.78	1.42	10.27	0.82	17.36	6.16	11.21	81.06	6.47	650.0	0.0585410761771572	1.39	1.76	1.62	1.55	1.0	1.7
3276	Mn-CaWO4/SiO2	Mn	25	Ca	20	W	74	SiO2	11	0.185	0.185	40	40	20	850	10	1.5	5.7	2.8	0.75	2	30.77	5.4	0.83	4.57	28.89	6.52	17.55	2.7	14.85	93.89	21.19	650.0	0.07401694657367844	1.39	1.76	1.62	1.55	1.0	1.7
3277	Mn-CaWO4/SiO2	Mn	25	Ca	20	W	74	SiO2	11	0.185	0.185	40	40	20	850	15	2.3	8.5	4.3	0.5	2	34.1	6.03	0.84	5.19	29.34	6.04	17.68	2.46	15.22	86.04	17.71	650.0	0.12438920718623556	1.39	1.76	1.62	1.55	1.0	1.7
3278	Mn-CaWO4/SiO2	Mn	25	Ca	20	W	74	SiO2	11	0.185	0.185	40	40	20	850	20	3.0	11.3	5.7	0.38	2	34.14	6.96	1.0	5.96	28.78	5.96	20.39	2.93	17.46	84.3	17.46	650.0	0.18984388888863782	1.39	1.76	1.62	1.55	1.0	1.7
3279	Mn-CaWO4/SiO2	Mn	25	Ca	20	W	74	SiO2	11	0.185	0.185	40	40	20	850	10	1.5	6.4	2.1	0.75	3	20.83	5.92	0.72	5.2	19.74	3.21	28.42	3.46	24.96	94.77	15.41	650.0	0.0813662691170328	1.39	1.76	1.62	1.55	1.0	1.7
3280	Mn-CaWO4/SiO2	Mn	25	Ca	20	W	74	SiO2	11	0.185	0.185	40	40	20	850	15	2.3	9.6	3.2	0.5	3	22.15	6.43	0.89	5.54	19.19	3.07	29.03	4.02	25.01	86.64	13.86	650.0	0.13292073340053961	1.39	1.76	1.62	1.55	1.0	1.7
3281	Mn-CaWO4/SiO2	Mn	25	Ca	20	W	74	SiO2	11	0.185	0.185	40	40	20	850	20	3.0	12.8	4.3	0.38	3	21.81	6.65	0.98	5.67	18.39	3.03	30.49	4.49	26.0	84.32	13.89	650.0	0.1810903052641046	1.39	1.76	1.62	1.55	1.0	1.7
3282	Mn-CaWO4/SiO2	Mn	25	Ca	20	W	74	SiO2	11	0.185	0.185	40	40	20	850	10	1.5	6.8	1.7	0.75	4	17.21	5.06	0.68	4.38	14.42	1.96	29.4	3.95	25.45	83.79	11.39	650.0	0.06923343048655915	1.39	1.76	1.62	1.55	1.0	1.7
3283	Mn-CaWO4/SiO2	Mn	25	Ca	20	W	74	SiO2	11	0.185	0.185	40	40	20	850	15	2.3	10.2	2.6	0.5	4	11.63	5.39	0.91	4.48	13.55	2.07	46.35	7.82	38.52	116.51	17.8	650.0	0.11081401454347689	1.39	1.76	1.62	1.55	1.0	1.7
3284	Mn-CaWO4/SiO2	Mn	25	Ca	20	W	74	SiO2	11	0.185	0.185	40	40	20	850	20	3.0	13.6	3.4	0.38	4	14.36	5.31	1.03	4.28	12.76	2.17	36.98	7.17	29.81	88.86	15.11	650.0	0.1435836526123228	1.39	1.76	1.62	1.55	1.0	1.7
3285	Mn-CaWO4/SiO2	Mn	25	Ca	20	W	74	SiO2	11	0.185	0.185	40	40	20	850	10	1.5	7.3	1.2	0.75	6	11.21	3.44	0.65	2.79	8.82	1.3	30.69	5.8	24.89	78.68	11.6	650.0	0.04667414559842039	1.39	1.76	1.62	1.55	1.0	1.7
3286	Mn-CaWO4/SiO2	Mn	25	Ca	20	W	74	SiO2	11	0.185	0.185	40	40	20	850	15	2.3	10.9	1.8	0.5	6	10.64	3.29	0.82	2.47	8.01	1.52	30.92	7.71	23.21	75.28	14.29	650.0	0.06690675251843915	1.39	1.76	1.62	1.55	1.0	1.7
3287	Mn-CaWO4/SiO2	Mn	25	Ca	20	W	74	SiO2	11	0.185	0.185	40	40	20	850	20	3.0	14.6	2.4	0.38	6	10.17	2.89	0.99	1.9	6.87	2.09	28.42	9.73	18.68	67.55	20.55	650.0	0.07717323521533877	1.39	1.76	1.62	1.55	1.0	1.7
3288	Mn-CaWO4/SiO2	Mn	25	Ca	20	W	74	SiO2	11	0.185	0.185	40	40	20	850	10	4.0	4.0	2.0	0.75	2	34.5	5.4	0.77	4.63	28.89	5.9	15.65	2.23	13.42	83.74	17.1	650.0	0.07401694657367844	1.39	1.76	1.62	1.55	1.0	1.7
3289	Mn-CaWO4/SiO2	Mn	25	Ca	20	W	74	SiO2	11	0.185	0.185	40	40	20	850	15	6.0	6.0	3.0	0.5	2	36.04	5.96	0.93	5.03	27.51	5.48	16.54	2.58	13.96	76.33	15.21	650.0	0.12289992463244519	1.39	1.76	1.62	1.55	1.0	1.7
3290	Mn-CaWO4/SiO2	Mn	25	Ca	20	W	74	SiO2	11	0.185	0.185	40	40	20	850	20	8.0	8.0	4.0	0.38	2	34.75	6.34	0.99	5.35	26.76	5.33	18.24	2.85	15.4	77.01	15.34	650.0	0.1723657427176202	1.39	1.76	1.62	1.55	1.0	1.7
3291	Mn-CaWO4/SiO2	Mn	25	Ca	20	W	74	SiO2	11	0.185	0.185	40	40	20	850	10	4.0	4.5	1.5	0.75	3	23.28	4.85	0.67	4.18	18.53	2.96	20.83	2.88	17.96	79.6	12.71	650.0	0.06628745632791049	1.39	1.76	1.62	1.55	1.0	1.7
3292	Mn-CaWO4/SiO2	Mn	25	Ca	20	W	74	SiO2	11	0.185	0.185	40	40	20	850	15	6.0	6.8	2.3	0.5	3	22.36	4.45	0.95	3.5	16.39	3.04	19.9	4.25	15.65	73.3	13.6	650.0	0.09104103060361861	1.39	1.76	1.62	1.55	1.0	1.7
3293	Mn-CaWO4/SiO2	Mn	25	Ca	20	W	74	SiO2	11	0.185	0.185	40	40	20	850	20	8.0	9.0	3.0	0.38	3	21.6	4.19	1.12	3.07	15.68	3.35	19.4	5.19	14.21	72.59	15.51	650.0	0.11263979559291959	1.39	1.76	1.62	1.55	1.0	1.7
3294	Mn-CaWO4/SiO2	Mn	25	Ca	20	W	74	SiO2	11	0.185	0.185	40	40	20	850	10	4.0	4.8	1.2	0.75	4	16.34	3.53	0.82	2.71	13.17	2.18	21.6	5.02	16.59	80.6	13.34	650.0	0.04791747574083887	1.39	1.76	1.62	1.55	1.0	1.7
3295	Mn-CaWO4/SiO2	Mn	25	Ca	20	W	74	SiO2	11	0.185	0.185	40	40	20	850	15	6.0	7.2	1.8	0.5	4	15.8	3.01	0.93	2.08	11.53	2.75	19.05	5.89	13.16	72.97	17.41	650.0	0.06112461116527996	1.39	1.76	1.62	1.55	1.0	1.7
3296	Mn-CaWO4/SiO2	Mn	25	Ca	20	W	74	SiO2	11	0.185	0.185	40	40	20	850	20	8.0	9.6	2.4	0.38	4	15.15	2.77	1.08	1.69	10.39	3.48	18.28	7.13	11.16	68.58	22.97	650.0	0.07392336885927793	1.39	1.76	1.62	1.55	1.0	1.7
3297	Mn-CaWO4/SiO2	Mn	25	Ca	20	W	74	SiO2	11	0.185	0.185	40	40	20	850	10	4.0	5.1	0.9	0.75	6	9.0	1.86	0.75	1.11	6.86	2.41	20.67	8.33	12.33	76.22	26.78	650.0	0.02503354043511197	1.39	1.76	1.62	1.55	1.0	1.7
3298	Mn-CaWO4/SiO2	Mn	25	Ca	20	W	74	SiO2	11	0.185	0.185	40	40	20	850	15	6.0	7.7	1.3	0.5	6	7.28	2.12	0.98	1.14	5.52	3.32	29.12	13.46	15.66	75.82	45.6	650.0	0.0428558948272409	1.39	1.76	1.62	1.55	1.0	1.7
3299	Mn-CaWO4/SiO2	Mn	25	Ca	20	W	74	SiO2	11	0.185	0.185	40	40	20	850	20	8.0	10.3	1.7	0.38	6	9.81	2.48	1.22	1.26	5.57	3.03	25.28	12.44	12.84	56.78	30.89	650.0	0.06608605477651402	1.39	1.76	1.62	1.55	1.0	1.7
3300	Mn-CaWO4/SiO2	Mn	25	Ca	20	W	74	SiO2	11	0.185	0.185	40	40	20	850	10	7.0	2.0	1.0	0.75	2	29.86	2.22	1.04	1.18	16.69	10.58	7.43	3.48	3.95	55.89	35.43	650.0	0.02993350511678916	1.39	1.76	1.62	1.55	1.0	1.7
3301	Mn-CaWO4/SiO2	Mn	25	Ca	20	W	74	SiO2	11	0.185	0.185	40	40	20	850	15	10.5	3.0	1.5	0.5	2	30.99	2.48	1.15	1.33	13.53	12.21	8.0	3.71	4.29	43.66	39.4	650.0	0.05022540163015066	1.39	1.76	1.62	1.55	1.0	1.7
3302	Mn-CaWO4/SiO2	Mn	25	Ca	20	W	74	SiO2	11	0.185	0.185	40	40	20	850	20	14.0	4.0	2.0	0.38	2	30.54	2.8	1.55	1.25	14.12	11.48	9.17	5.08	4.09	46.23	37.59	650.0	0.07473545926762631	1.39	1.76	1.62	1.55	1.0	1.7
3303	Mn-CaWO4/SiO2	Mn	25	Ca	20	W	74	SiO2	11	0.185	0.185	40	40	20	850	10	7.0	2.3	0.8	0.75	3	20.77	2.25	1.14	1.11	8.59	8.83	10.83	5.49	5.34	41.36	42.51	650.0	0.030342649496821573	1.39	1.76	1.62	1.55	1.0	1.7
3304	Mn-CaWO4/SiO2	Mn	25	Ca	20	W	74	SiO2	11	0.185	0.185	40	40	20	850	15	10.5	3.4	1.1	0.5	3	20.62	2.53	1.33	1.2	8.35	8.27	12.27	6.45	5.82	40.49	40.11	650.0	0.05125109527794546	1.39	1.76	1.62	1.55	1.0	1.7
3305	Mn-CaWO4/SiO2	Mn	25	Ca	20	W	74	SiO2	11	0.185	0.185	40	40	20	850	20	14.0	4.5	1.5	0.38	3	19.45	2.6	1.46	1.14	8.54	8.1	13.37	7.51	5.86	43.91	41.65	650.0	0.0693262508936894	1.39	1.76	1.62	1.55	1.0	1.7
3306	Mn-CaWO4/SiO2	Mn	25	Ca	20	W	74	SiO2	11	0.185	0.185	40	40	20	850	10	7.0	2.4	0.6	0.75	4	15.89	2.25	1.04	1.21	7.05	6.03	14.16	6.54	7.61	44.37	37.95	650.0	0.030342649496821573	1.39	1.76	1.62	1.55	1.0	1.7
3307	Mn-CaWO4/SiO2	Mn	25	Ca	20	W	74	SiO2	11	0.185	0.185	40	40	20	850	15	10.5	3.6	0.9	0.5	4	19.04	4.36	0.98	3.38	9.41	3.83	22.9	5.15	17.75	49.42	20.12	650.0	0.08915808679593472	1.39	1.76	1.62	1.55	1.0	1.7
3308	Mn-CaWO4/SiO2	Mn	25	Ca	20	W	74	SiO2	11	0.185	0.185	40	40	20	850	20	14.0	4.8	1.2	0.38	4	21.34	8.51	2.41	6.1	7.66	2.85	39.88	11.29	28.58	35.9	13.36	650.0	0.23405397183328272	1.39	1.76	1.62	1.55	1.0	1.7
3309	Mn-CaWO4/SiO2	Mn	25	Ca	20	W	74	SiO2	11	0.185	0.185	40	40	20	850	10	7.0	2.6	0.4	0.75	6	13.19	6.91	1.42	5.49	5.18	2.89	52.39	10.77	41.62	39.27	21.91	650.0	0.09547122514625704	1.39	1.76	1.62	1.55	1.0	1.7
3310	Mn-CaWO4/SiO2	Mn	25	Ca	20	W	74	SiO2	11	0.185	0.185	40	40	20	850	15	10.5	3.9	0.6	0.5	6	7.78	2.57	1.03	1.54	4.43	1.61	33.03	13.24	19.79	56.94	20.69	650.0	0.05207202910168288	1.39	1.76	1.62	1.55	1.0	1.7
3311	Mn-CaWO4/SiO2	Mn	25	Ca	20	W	74	SiO2	11	0.185	0.185	40	40	20	850	20	14.0	5.1	0.9	0.38	6	13.45	8.04	2.82	5.22	2.08	3.94	59.78	20.97	38.81	15.46	29.29	650.0	0.2205697002450279	1.39	1.76	1.62	1.55	1.0	1.7
3312	Mn-CaWO4/SiO2	Mn	25	Ca	20	W	74	SiO2	11	0.185	0.185	40	40	20	800	10	1.5	5.7	2.8	0.75	2	34.29	7.23	1.26	5.97	21.54	6.4	21.08	3.67	17.41	62.82	18.66	650.0	0.10006249909721503	1.39	1.76	1.62	1.55	1.0	1.7
3313	Mn-CaWO4/SiO2	Mn	25	Ca	20	W	74	SiO2	11	0.185	0.185	40	40	20	800	15	2.3	8.5	4.3	0.5	2	35.69	7.7	1.46	6.24	21.42	6.31	21.57	4.09	17.48	60.02	17.68	650.0	0.1602520889585697	1.39	1.76	1.62	1.55	1.0	1.7
3314	Mn-CaWO4/SiO2	Mn	25	Ca	20	W	74	SiO2	11	0.185	0.185	40	40	20	800	20	3.0	11.3	5.7	0.38	2	36.06	7.83	1.63	6.2	20.9	5.99	21.71	4.52	17.19	57.96	16.61	650.0	0.21456707363820668	1.39	1.76	1.62	1.55	1.0	1.7
3315	Mn-CaWO4/SiO2	Mn	25	Ca	20	W	74	SiO2	11	0.185	0.185	40	40	20	800	10	1.5	6.4	2.1	0.75	3	26.31	6.89	1.31	5.58	13.43	3.45	26.19	4.98	21.21	51.05	13.11	650.0	0.0951847947835372	1.39	1.76	1.62	1.55	1.0	1.7
3316	Mn-CaWO4/SiO2	Mn	25	Ca	20	W	74	SiO2	11	0.185	0.185	40	40	20	800	15	2.3	9.6	3.2	0.5	3	24.46	6.7	1.62	5.08	12.55	4.15	27.39	6.62	20.77	51.31	16.97	650.0	0.13870015626958634	1.39	1.76	1.62	1.55	1.0	1.7
3317	Mn-CaWO4/SiO2	Mn	25	Ca	20	W	74	SiO2	11	0.185	0.185	40	40	20	800	20	3.0	12.8	4.3	0.38	3	23.49	6.29	1.88	4.41	12.02	4.77	26.78	8.0	18.77	51.17	20.31	650.0	0.17096126013778704	1.39	1.76	1.62	1.55	1.0	1.7
3318	Mn-CaWO4/SiO2	Mn	25	Ca	20	W	74	SiO2	11	0.185	0.185	40	40	20	800	10	1.5	6.8	1.7	0.75	4	17.98	5.54	1.41	4.13	8.95	3.41	30.81	7.84	22.97	49.78	18.97	650.0	0.07599162869349375	1.39	1.76	1.62	1.55	1.0	1.7
3319	Mn-CaWO4/SiO2	Mn	25	Ca	20	W	74	SiO2	11	0.185	0.185	40	40	20	800	15	2.3	10.2	2.6	0.5	4	11.93	4.7	1.79	2.91	7.06	5.5	39.4	15.0	24.39	59.18	46.1	650.0	0.09628075065586997	1.39	1.76	1.62	1.55	1.0	1.7
3320	Mn-CaWO4/SiO2	Mn	25	Ca	20	W	74	SiO2	11	0.185	0.185	40	40	20	800	20	3.0	13.6	3.4	0.38	4	13.97	4.54	1.91	2.63	6.03	6.05	32.5	13.67	18.83	43.16	43.31	650.0	0.12227072213247595	1.39	1.76	1.62	1.55	1.0	1.7
3321	Mn-CaWO4/SiO2	Mn	25	Ca	20	W	74	SiO2	11	0.185	0.185	40	40	20	800	10	1.5	7.3	1.2	0.75	6	12.94	3.28	1.3	1.98	3.66	4.53	25.35	10.05	15.3	28.28	35.01	650.0	0.04446663957540543	1.39	1.76	1.62	1.55	1.0	1.7
3322	Mn-CaWO4/SiO2	Mn	25	Ca	20	W	74	SiO2	11	0.185	0.185	40	40	20	800	15	2.3	10.9	1.8	0.5	6	11.92	3.04	1.51	1.53	3.03	4.95	25.5	12.67	12.84	25.42	41.53	650.0	0.06174332733417406	1.39	1.76	1.62	1.55	1.0	1.7
3323	Mn-CaWO4/SiO2	Mn	25	Ca	20	W	74	SiO2	11	0.185	0.185	40	40	20	800	20	3.0	14.6	2.4	0.38	6	11.22	3.06	1.55	1.51	3.11	4.6	27.27	13.81	13.46	27.72	41.0	650.0	0.08178409360752999	1.39	1.76	1.62	1.55	1.0	1.7
3324	Mn-CaWO4/SiO2	Mn	25	Ca	20	W	74	SiO2	11	0.185	0.185	40	40	20	800	10	4.0	4.0	2.0	0.75	2	33.1	6.81	1.33	5.48	20.48	6.66	20.57	4.02	16.56	61.87	20.12	650.0	0.0940396882540364	1.39	1.76	1.62	1.55	1.0	1.7
3325	Mn-CaWO4/SiO2	Mn	25	Ca	20	W	74	SiO2	11	0.185	0.185	40	40	20	800	15	6.0	6.0	3.0	0.5	2	33.09	6.15	1.61	4.54	17.57	8.0	18.59	4.87	13.72	53.1	24.18	650.0	0.12694484591114708	1.39	1.76	1.62	1.55	1.0	1.7
3326	Mn-CaWO4/SiO2	Mn	25	Ca	20	W	74	SiO2	11	0.185	0.185	40	40	20	800	20	8.0	8.0	4.0	0.38	2	30.92	5.85	1.81	4.04	15.57	9.49	18.92	5.85	13.07	50.36	30.69	650.0	0.15863402864455248	1.39	1.76	1.62	1.55	1.0	1.7
3327	Mn-CaWO4/SiO2	Mn	25	Ca	20	W	74	SiO2	11	0.185	0.185	40	40	20	800	10	4.0	4.5	1.5	0.75	3	21.15	4.18	1.36	2.82	8.91	7.89	19.76	6.43	13.33	42.13	37.3	650.0	0.05693167271082033	1.39	1.76	1.62	1.55	1.0	1.7
3328	Mn-CaWO4/SiO2	Mn	25	Ca	20	W	74	SiO2	11	0.185	0.185	40	40	20	800	15	6.0	6.8	2.3	0.5	3	18.16	3.92	1.68	2.24	5.94	10.26	21.59	9.25	12.33	32.71	56.5	650.0	0.07997801643272656	1.39	1.76	1.62	1.55	1.0	1.7
3329	Mn-CaWO4/SiO2	Mn	25	Ca	20	W	74	SiO2	11	0.185	0.185	40	40	20	800	20	8.0	9.0	3.0	0.38	3	18.55	3.88	1.8	2.08	5.73	10.07	20.92	9.7	11.21	30.89	54.29	650.0	0.10413888189427144	1.39	1.76	1.62	1.55	1.0	1.7
