Repository: jimmmmmmmyzzy/SR-in-Heterogeneous-Catalysis

# Towards distilling 'physical laws' in heterogeneous catalysis with symbolic regression

File: OCM_dataset_modified.csv (part 18 of 64)
	Name	M1	M1_atom_number	M2	M2_atom_number	M3	M3_atom_number	Support 	Support_ID	M2_mol	M3_mol	M1_mol%	M2_mol%	M3_mol%	Temp	Total_flow	Ar_flow	CH4_flow	O2_flow	CT	CH4/O2	CH4_conv	C2y	C2H6y	C2H4y	COy	CO2y	C2s	C2H6s	C2H4s	COs	CO2s	BET_surface_area	rate_constant	radii_M1	radii_M2	radii_M3	chi_M1	chi_M2	chi_M3
3330	Mn-CaWO4/SiO2	Mn	25	Ca	20	W	74	SiO2	11	0.185	0.185	40	40	20	800	10	4.0	4.8	1.2	0.75	4	14.14	3.4	1.43	1.97	4.16	8.3	24.05	10.11	13.93	29.42	58.7	650.0	0.04612192635949212	1.39	1.76	1.62	1.55	1.0	1.7
3331	Mn-CaWO4/SiO2	Mn	25	Ca	20	W	74	SiO2	11	0.185	0.185	40	40	20	800	15	6.0	7.2	1.8	0.5	4	13.64	3.12	1.56	1.56	3.73	8.35	22.87	11.44	11.44	27.35	61.22	650.0	0.06339417348650912	1.39	1.76	1.62	1.55	1.0	1.7
3332	Mn-CaWO4/SiO2	Mn	25	Ca	20	W	74	SiO2	11	0.185	0.185	40	40	20	800	20	8.0	9.6	2.4	0.38	4	13.73	3.31	1.62	1.69	3.91	7.44	24.11	11.8	12.31	28.48	54.19	650.0	0.08857947761219792	1.39	1.76	1.62	1.55	1.0	1.7
3333	Mn-CaWO4/SiO2	Mn	25	Ca	20	W	74	SiO2	11	0.185	0.185	40	40	20	800	10	4.0	5.1	0.9	0.75	6	9.0	2.41	1.23	1.18	2.21	5.84	26.78	13.67	13.11	24.56	64.89	650.0	0.032526875779628796	1.39	1.76	1.62	1.55	1.0	1.7
3334	Mn-CaWO4/SiO2	Mn	25	Ca	20	W	74	SiO2	11	0.185	0.185	40	40	20	800	15	6.0	7.7	1.3	0.5	6	9.76	2.45	1.36	1.09	2.61	4.97	25.1	13.93	11.17	26.74	50.92	650.0	0.04961023783794223	1.39	1.76	1.62	1.55	1.0	1.7
3335	Mn-CaWO4/SiO2	Mn	25	Ca	20	W	74	SiO2	11	0.185	0.185	40	40	20	800	20	8.0	10.3	1.7	0.38	6	9.26	2.52	1.4	1.12	2.69	4.55	27.21	15.12	12.1	29.05	49.14	650.0	0.06716567692391025	1.39	1.76	1.62	1.55	1.0	1.7
3336	Mn-CaWO4/SiO2	Mn	25	Ca	20	W	74	SiO2	11	0.185	0.185	40	40	20	800	10	7.0	2.0	1.0	0.75	2	27.05	2.5	1.29	1.21	5.42	18.62	9.24	4.77	4.47	20.04	68.84	650.0	0.03375707731238653	1.39	1.76	1.62	1.55	1.0	1.7
3337	Mn-CaWO4/SiO2	Mn	25	Ca	20	W	74	SiO2	11	0.185	0.185	40	40	20	800	15	10.5	3.0	1.5	0.5	2	28.23	3.05	1.43	1.62	5.8	15.86	10.8	5.07	5.74	20.55	56.18	650.0	0.061949608598861054	1.39	1.76	1.62	1.55	1.0	1.7
3338	Mn-CaWO4/SiO2	Mn	25	Ca	20	W	74	SiO2	11	0.185	0.185	40	40	20	800	20	14.0	4.0	2.0	0.38	2	25.94	3.57	1.61	1.96	6.39	13.67	13.76	6.21	7.56	24.63	52.7	650.0	0.09566534069946914	1.39	1.76	1.62	1.55	1.0	1.7
3339	Mn-CaWO4/SiO2	Mn	25	Ca	20	W	74	SiO2	11	0.185	0.185	40	40	20	800	10	7.0	2.3	0.8	0.75	3	20.03	2.45	1.35	1.1	4.78	11.19	12.23	6.74	5.49	23.86	55.87	650.0	0.03307349189196149	1.39	1.76	1.62	1.55	1.0	1.7
3340	Mn-CaWO4/SiO2	Mn	25	Ca	20	W	74	SiO2	11	0.185	0.185	40	40	20	800	15	10.5	3.4	1.1	0.5	3	18.3	2.83	1.49	1.34	4.31	9.18	15.46	8.14	7.32	23.55	50.16	650.0	0.05741632827348748	1.39	1.76	1.62	1.55	1.0	1.7
3341	Mn-CaWO4/SiO2	Mn	25	Ca	20	W	74	SiO2	11	0.185	0.185	40	40	20	800	20	14.0	4.5	1.5	0.38	3	18.03	3.13	1.53	1.6	4.46	8.15	17.36	8.49	8.87	24.74	45.2	650.0	0.08368503302578374	1.39	1.76	1.62	1.55	1.0	1.7
3342	Mn-CaWO4/SiO2	Mn	25	Ca	20	W	74	SiO2	11	0.185	0.185	40	40	20	800	10	7.0	2.4	0.6	0.75	4	14.75	2.32	1.37	0.95	3.53	7.99	15.73	9.29	6.44	23.93	54.17	650.0	0.03129780824752284	1.39	1.76	1.62	1.55	1.0	1.7
3343	Mn-CaWO4/SiO2	Mn	25	Ca	20	W	74	SiO2	11	0.185	0.185	40	40	20	800	15	10.5	3.6	0.9	0.5	4	14.81	2.56	1.43	1.13	3.52	6.52	17.29	9.66	7.63	23.77	44.02	650.0	0.05186676405300886	1.39	1.76	1.62	1.55	1.0	1.7
3344	Mn-CaWO4/SiO2	Mn	25	Ca	20	W	74	SiO2	11	0.185	0.185	40	40	20	800	20	14.0	4.8	1.2	0.38	4	12.15	2.61	1.35	1.26	3.3	5.6	21.48	11.11	10.37	27.16	46.09	650.0	0.06959644740785133	1.39	1.76	1.62	1.55	1.0	1.7
3345	Mn-CaWO4/SiO2	Mn	25	Ca	20	W	74	SiO2	11	0.185	0.185	40	40	20	800	10	7.0	2.6	0.4	0.75	6	8.89	1.81	1.06	0.75	2.2	4.85	20.36	11.92	8.44	24.75	54.56	650.0	0.024354411742523386	1.39	1.76	1.62	1.55	1.0	1.7
3346	Mn-CaWO4/SiO2	Mn	25	Ca	20	W	74	SiO2	11	0.185	0.185	40	40	20	800	15	10.5	3.9	0.6	0.5	6	9.15	1.7	0.99	0.71	2.29	4.0	18.58	10.82	7.76	25.03	43.72	650.0	0.03429231766994103	1.39	1.76	1.62	1.55	1.0	1.7
3347	Mn-CaWO4/SiO2	Mn	25	Ca	20	W	74	SiO2	11	0.185	0.185	40	40	20	800	20	14.0	5.1	0.9	0.38	6	10.67	1.95	1.08	0.87	2.07	3.48	18.28	10.12	8.15	19.4	32.61	650.0	0.05182271933088433	1.39	1.76	1.62	1.55	1.0	1.7
3348	Mn-CaWO4/SiO2	Mn	25	Ca	20	W	74	SiO2	11	0.185	0.185	40	40	20	775	10	1.5	5.7	2.8	0.75	2	32.88	7.37	1.55	5.82	19.84	6.43	22.41	4.71	17.7	60.34	19.56	650.0	0.10207616362954029	1.39	1.76	1.62	1.55	1.0	1.7
3349	Mn-CaWO4/SiO2	Mn	25	Ca	20	W	74	SiO2	11	0.185	0.185	40	40	20	775	15	2.3	8.5	4.3	0.5	2	34.86	7.19	1.82	5.37	18.82	6.81	20.63	5.22	15.4	53.99	19.54	650.0	0.14923158676157977	1.39	1.76	1.62	1.55	1.0	1.7
3350	Mn-CaWO4/SiO2	Mn	25	Ca	20	W	74	SiO2	11	0.185	0.185	40	40	20	775	20	3.0	11.3	5.7	0.38	2	34.05	7.16	1.97	5.19	17.4	7.23	21.03	5.79	15.24	51.1	21.23	650.0	0.19550685416277652	1.39	1.76	1.62	1.55	1.0	1.7
3351	Mn-CaWO4/SiO2	Mn	25	Ca	20	W	74	SiO2	11	0.185	0.185	40	40	20	775	10	1.5	6.4	2.1	0.75	3	22.54	5.66	1.67	3.99	10.78	5.49	25.11	7.41	17.7	47.83	24.36	650.0	0.07768654417596765	1.39	1.76	1.62	1.55	1.0	1.7
3352	Mn-CaWO4/SiO2	Mn	25	Ca	20	W	74	SiO2	11	0.185	0.185	40	40	20	775	15	2.3	9.6	3.2	0.5	3	20.92	5.31	1.92	3.39	7.8	8.31	25.38	9.18	16.2	37.28	39.72	650.0	0.10912357598536535	1.39	1.76	1.62	1.55	1.0	1.7
3353	Mn-CaWO4/SiO2	Mn	25	Ca	20	W	74	SiO2	11	0.185	0.185	40	40	20	775	20	3.0	12.8	4.3	0.38	3	20.7	4.97	1.98	2.99	6.94	8.36	24.01	9.57	14.44	33.53	40.39	650.0	0.13415145990754596	1.39	1.76	1.62	1.55	1.0	1.7
3354	Mn-CaWO4/SiO2	Mn	25	Ca	20	W	74	SiO2	11	0.185	0.185	40	40	20	775	10	1.5	6.8	1.7	0.75	4	16.13	4.31	1.63	2.68	5.21	6.84	26.72	10.11	16.62	32.3	42.41	650.0	0.05874184826255987	1.39	1.76	1.62	1.55	1.0	1.7
3355	Mn-CaWO4/SiO2	Mn	25	Ca	20	W	74	SiO2	11	0.185	0.185	40	40	20	775	15	2.3	10.2	2.6	0.5	4	10.54	3.91	1.91	2.0	4.03	7.77	37.1	18.12	18.98	38.24	73.72	650.0	0.07976986739782985	1.39	1.76	1.62	1.55	1.0	1.7
3356	Mn-CaWO4/SiO2	Mn	25	Ca	20	W	74	SiO2	11	0.185	0.185	40	40	20	775	20	3.0	13.6	3.4	0.38	4	8.69	4.23	2.02	2.21	3.76	7.22	48.68	23.25	25.43	43.27	83.08	650.0	0.11373869066990377	1.39	1.76	1.62	1.55	1.0	1.7
3357	Mn-CaWO4/SiO2	Mn	25	Ca	20	W	74	SiO2	11	0.185	0.185	40	40	20	775	10	1.5	7.3	1.2	0.75	6	10.25	2.77	1.45	1.32	2.39	5.67	27.02	14.15	12.88	23.32	55.32	650.0	0.03745450688870081	1.39	1.76	1.62	1.55	1.0	1.7
3358	Mn-CaWO4/SiO2	Mn	25	Ca	20	W	74	SiO2	11	0.185	0.185	40	40	20	775	15	2.3	10.9	1.8	0.5	6	9.25	2.92	1.61	1.31	2.48	4.78	31.57	17.41	14.16	26.81	51.68	650.0	0.05926961025938148	1.39	1.76	1.62	1.55	1.0	1.7
3359	Mn-CaWO4/SiO2	Mn	25	Ca	20	W	74	SiO2	11	0.185	0.185	40	40	20	775	20	3.0	14.6	2.4	0.38	6	8.1	3.11	1.61	1.5	2.5	3.86	38.4	19.88	18.52	30.86	47.65	650.0	0.08314176734520692	1.39	1.76	1.62	1.55	1.0	1.7
3360	Mn-CaWO4/SiO2	Mn	25	Ca	20	W	74	SiO2	11	0.185	0.185	40	40	20	775	10	4.0	4.0	2.0	0.75	2	29.81	5.31	1.63	3.68	14.86	10.75	17.81	5.47	12.34	49.85	36.06	650.0	0.07274905065691023	1.39	1.76	1.62	1.55	1.0	1.7
3361	Mn-CaWO4/SiO2	Mn	25	Ca	20	W	74	SiO2	11	0.185	0.185	40	40	20	775	15	6.0	6.0	3.0	0.5	2	27.44	4.91	1.91	3.0	9.19	14.99	17.89	6.96	10.93	33.49	54.63	650.0	0.10069274887347705	1.39	1.76	1.62	1.55	1.0	1.7
3362	Mn-CaWO4/SiO2	Mn	25	Ca	20	W	74	SiO2	11	0.185	0.185	40	40	20	775	20	8.0	8.0	4.0	0.38	2	26.1	5.47	2.18	3.29	7.43	14.67	20.96	8.35	12.61	28.47	56.21	650.0	0.1480340567126274	1.39	1.76	1.62	1.55	1.0	1.7
3363	Mn-CaWO4/SiO2	Mn	25	Ca	20	W	74	SiO2	11	0.185	0.185	40	40	20	775	10	4.0	4.5	1.5	0.75	3	18.77	3.42	1.64	1.78	4.33	11.88	18.22	8.74	9.48	23.07	63.29	650.0	0.046398007390260725	1.39	1.76	1.62	1.55	1.0	1.7
3364	Mn-CaWO4/SiO2	Mn	25	Ca	20	W	74	SiO2	11	0.185	0.185	40	40	20	775	15	6.0	6.8	2.3	0.5	3	17.69	3.91	1.84	2.07	3.85	10.17	22.1	10.4	11.7	21.76	57.49	650.0	0.07976986739782985	1.39	1.76	1.62	1.55	1.0	1.7
3365	Mn-CaWO4/SiO2	Mn	25	Ca	20	W	74	SiO2	11	0.185	0.185	40	40	20	775	20	8.0	9.0	3.0	0.38	3	16.07	4.25	2.01	2.24	4.22	8.27	26.45	12.51	13.94	26.26	51.46	650.0	0.11428831033509468	1.39	1.76	1.62	1.55	1.0	1.7
3366	Mn-CaWO4/SiO2	Mn	25	Ca	20	W	74	SiO2	11	0.185	0.185	40	40	20	775	10	4.0	4.8	1.2	0.75	4	13.41	2.89	1.53	1.36	3.22	8.82	21.55	11.41	10.14	24.01	65.77	650.0	0.03910110584243831	1.39	1.76	1.62	1.55	1.0	1.7
3367	Mn-CaWO4/SiO2	Mn	25	Ca	20	W	74	SiO2	11	0.185	0.185	40	40	20	775	15	6.0	7.2	1.8	0.5	4	11.86	3.42	1.67	1.75	3.15	6.94	28.84	14.08	14.76	26.56	58.52	650.0	0.06959701108539108	1.39	1.76	1.62	1.55	1.0	1.7
3368	Mn-CaWO4/SiO2	Mn	25	Ca	20	W	74	SiO2	11	0.185	0.185	40	40	20	775	20	8.0	9.6	2.4	0.38	4	11.65	3.5	1.79	1.71	3.21	5.28	30.04	15.36	14.68	27.55	45.32	650.0	0.09375573063987147	1.39	1.76	1.62	1.55	1.0	1.7
3369	Mn-CaWO4/SiO2	Mn	25	Ca	20	W	74	SiO2	11	0.185	0.185	40	40	20	775	10	4.0	5.1	0.9	0.75	6	8.13	2.41	1.33	1.08	2.32	4.97	29.64	16.36	13.28	28.54	61.13	650.0	0.032526875779628796	1.39	1.76	1.62	1.55	1.0	1.7
3370	Mn-CaWO4/SiO2	Mn	25	Ca	20	W	74	SiO2	11	0.185	0.185	40	40	20	775	15	6.0	7.7	1.3	0.5	6	7.56	2.61	1.39	1.22	2.19	3.8	34.52	18.39	16.14	28.97	50.26	650.0	0.052893300029967005	1.39	1.76	1.62	1.55	1.0	1.7
3371	Mn-CaWO4/SiO2	Mn	25	Ca	20	W	74	SiO2	11	0.185	0.185	40	40	20	775	20	8.0	10.3	1.7	0.38	6	6.45	2.65	1.39	1.26	2.05	3.02	41.09	21.55	19.53	31.78	46.82	650.0	0.07067751097337538	1.39	1.76	1.62	1.55	1.0	1.7
3372	Mn-CaWO4/SiO2	Mn	25	Ca	20	W	74	SiO2	11	0.185	0.185	40	40	20	775	10	7.0	2.0	1.0	0.75	2	23.48	3.63	1.74	1.89	5.11	14.54	15.46	7.41	8.05	21.76	61.93	650.0	0.04930031483319375	1.39	1.76	1.62	1.55	1.0	1.7
3373	Mn-CaWO4/SiO2	Mn	25	Ca	20	W	74	SiO2	11	0.185	0.185	40	40	20	775	15	10.5	3.0	1.5	0.5	2	21.7	3.65	1.83	1.82	4.57	9.92	16.82	8.43	8.39	21.06	45.71	650.0	0.0743655822554319	1.39	1.76	1.62	1.55	1.0	1.7
3374	Mn-CaWO4/SiO2	Mn	25	Ca	20	W	74	SiO2	11	0.185	0.185	40	40	20	775	20	14.0	4.0	2.0	0.38	2	16.2	3.5	1.89	1.61	3.74	7.61	21.6	11.67	9.94	23.09	46.98	650.0	0.09375573063987147	1.39	1.76	1.62	1.55	1.0	1.7
3375	Mn-CaWO4/SiO2	Mn	25	Ca	20	W	74	SiO2	11	0.185	0.185	40	40	20	775	10	7.0	2.3	0.8	0.75	3	15.8	3.15	1.66	1.49	3.27	8.03	19.94	10.51	9.43	20.7	50.82	650.0	0.04267572818011527	1.39	1.76	1.62	1.55	1.0	1.7
3376	Mn-CaWO4/SiO2	Mn	25	Ca	20	W	74	SiO2	11	0.185	0.185	40	40	20	775	15	10.5	3.4	1.1	0.5	3	12.81	2.92	1.48	1.44	2.41	5.38	22.79	11.55	11.24	18.81	42.0	650.0	0.05926961025938148	1.39	1.76	1.62	1.55	1.0	1.7
3377	Mn-CaWO4/SiO2	Mn	25	Ca	20	W	74	SiO2	11	0.185	0.185	40	40	20	775	20	14.0	4.5	1.5	0.38	3	10.81	2.59	1.3	1.29	2.24	4.54	23.96	12.03	11.93	20.72	42.0	650.0	0.06905608211901876	1.39	1.76	1.62	1.55	1.0	1.7
3378	Mn-CaWO4/SiO2	Mn	25	Ca	20	W	74	SiO2	11	0.185	0.185	40	40	20	775	10	7.0	2.4	0.6	0.75	4	12.57	2.54	1.45	1.09	2.6	5.9	20.21	11.54	8.67	20.68	46.94	650.0	0.034304198096974964	1.39	1.76	1.62	1.55	1.0	1.7
3379	Mn-CaWO4/SiO2	Mn	25	Ca	20	W	74	SiO2	11	0.185	0.185	40	40	20	775	15	10.5	3.6	0.9	0.5	4	10.0	2.39	1.41	0.98	2.16	3.95	23.9	14.1	9.8	21.6	39.5	650.0	0.04838047760243534	1.39	1.76	1.62	1.55	1.0	1.7
3380	Mn-CaWO4/SiO2	Mn	25	Ca	20	W	74	SiO2	11	0.185	0.185	40	40	20	775	20	14.0	4.8	1.2	0.38	4	8.69	2.24	1.38	0.86	1.3	3.2	25.78	15.88	9.9	14.96	36.82	650.0	0.05961760674948987	1.39	1.76	1.62	1.55	1.0	1.7
3381	Mn-CaWO4/SiO2	Mn	25	Ca	20	W	74	SiO2	11	0.185	0.185	40	40	20	775	10	7.0	2.6	0.4	0.75	6	9.48	2.01	1.27	0.74	1.61	3.75	21.2	13.4	7.81	16.98	39.56	650.0	0.027073004453819032	1.39	1.76	1.62	1.55	1.0	1.7
3382	Mn-CaWO4/SiO2	Mn	25	Ca	20	W	74	SiO2	11	0.185	0.185	40	40	20	775	15	10.5	3.9	0.6	0.5	6	6.76	1.7	1.12	0.58	1.27	2.62	25.15	16.57	8.58	18.79	38.76	650.0	0.03429231766994103	1.39	1.76	1.62	1.55	1.0	1.7
3383	Mn-CaWO4/SiO2	Mn	25	Ca	20	W	74	SiO2	11	0.185	0.185	40	40	20	775	20	14.0	5.1	0.9	0.38	6	7.07	1.51	0.86	0.65	0.95	2.04	21.36	12.16	9.19	13.44	28.85	650.0	0.04003991001705362	1.39	1.76	1.62	1.55	1.0	1.7
3384	Mn-CaWO4/SiO2	Mn	25	Ca	20	W	74	SiO2	11	0.185	0.185	40	40	20	750	10	1.5	5.7	2.8	0.75	2	32.31	6.22	1.82	4.4	17.52	7.29	19.25	5.63	13.62	54.22	22.56	650.0	0.08562476310220156	1.39	1.76	1.62	1.55	1.0	1.7
3385	Mn-CaWO4/SiO2	Mn	25	Ca	20	W	74	SiO2	11	0.185	0.185	40	40	20	750	15	2.3	8.5	4.3	0.5	2	31.06	5.59	2.09	3.5	12.75	11.17	18.0	6.73	11.27	41.05	35.96	650.0	0.11504637248733225	1.39	1.76	1.62	1.55	1.0	1.7
3386	Mn-CaWO4/SiO2	Mn	25	Ca	20	W	74	SiO2	11	0.185	0.185	40	40	20	750	20	3.0	11.3	5.7	0.38	2	27.75	6.26	2.3	3.96	9.69	12.89	22.56	8.29	14.27	34.92	46.45	650.0	0.17011893024613498	1.39	1.76	1.62	1.55	1.0	1.7
3387	Mn-CaWO4/SiO2	Mn	25	Ca	20	W	74	SiO2	11	0.185	0.185	40	40	20	750	10	1.5	6.4	2.1	0.75	3	20.8	4.1	1.79	2.31	5.06	10.4	19.71	8.61	11.11	24.33	50.0	650.0	0.05581893879826516	1.39	1.76	1.62	1.55	1.0	1.7
3388	Mn-CaWO4/SiO2	Mn	25	Ca	20	W	74	SiO2	11	0.185	0.185	40	40	20	750	15	2.3	9.6	3.2	0.5	3	15.4	4.72	2.1	2.62	3.0	9.96	30.65	13.64	17.01	19.48	64.68	650.0	0.09670052188209345	1.39	1.76	1.62	1.55	1.0	1.7
3389	Mn-CaWO4/SiO2	Mn	25	Ca	20	W	74	SiO2	11	0.185	0.185	40	40	20	750	20	3.0	12.8	4.3	0.38	3	14.24	4.64	2.2	2.44	2.62	7.4	32.58	15.45	17.13	18.4	51.97	650.0	0.12502890176592563	1.39	1.76	1.62	1.55	1.0	1.7
3390	Mn-CaWO4/SiO2	Mn	25	Ca	20	W	74	SiO2	11	0.185	0.185	40	40	20	750	10	1.5	6.8	1.7	0.75	4	11.75	3.73	1.75	1.98	2.0	7.89	31.74	14.89	16.85	17.02	67.15	650.0	0.050684589597621565	1.39	1.76	1.62	1.55	1.0	1.7
3391	Mn-CaWO4/SiO2	Mn	25	Ca	20	W	74	SiO2	11	0.185	0.185	40	40	20	750	15	2.3	10.2	2.6	0.5	4	11.92	3.93	1.95	1.98	1.94	5.73	32.97	16.36	16.61	16.28	48.07	650.0	0.08018618713288846	1.39	1.76	1.62	1.55	1.0	1.7
3392	Mn-CaWO4/SiO2	Mn	25	Ca	20	W	74	SiO2	11	0.185	0.185	40	40	20	750	20	3.0	13.6	3.4	0.38	4	4.2	3.73	1.98	1.75	1.65	4.16	88.81	47.14	41.67	39.29	99.05	650.0	0.10003537420583204	1.39	1.76	1.62	1.55	1.0	1.7
3393	Mn-CaWO4/SiO2	Mn	25	Ca	20	W	74	SiO2	11	0.185	0.185	40	40	20	750	10	1.5	7.3	1.2	0.75	6	7.89	2.81	1.44	1.37	1.31	4.17	35.61	18.25	17.36	16.6	52.85	650.0	0.038003147296949535	1.39	1.76	1.62	1.55	1.0	1.7
3394	Mn-CaWO4/SiO2	Mn	25	Ca	20	W	74	SiO2	11	0.185	0.185	40	40	20	750	15	2.3	10.9	1.8	0.5	6	4.34	2.81	1.51	1.3	1.17	3.04	64.75	34.79	29.95	26.96	70.05	650.0	0.0570047209454243	1.39	1.76	1.62	1.55	1.0	1.7
3395	Mn-CaWO4/SiO2	Mn	25	Ca	20	W	74	SiO2	11	0.185	0.185	40	40	20	750	20	3.0	14.6	2.4	0.38	6	3.0	2.46	1.38	1.08	0.85	2.02	82.0	46.0	36.0	28.33	67.33	650.0	0.06554640975311785	1.39	1.76	1.62	1.55	1.0	1.7
3396	Mn-CaWO4/SiO2	Mn	25	Ca	20	W	74	SiO2	11	0.185	0.185	40	40	20	750	10	4.0	4.0	2.0	0.75	2	24.12	5.01	1.93	3.08	6.42	15.5	20.77	8.0	12.77	26.62	64.26	650.0	0.06853141744800044	1.39	1.76	1.62	1.55	1.0	1.7
3397	Mn-CaWO4/SiO2	Mn	25	Ca	20	W	74	SiO2	11	0.185	0.185	40	40	20	750	15	6.0	6.0	3.0	0.5	2	17.93	4.9	2.18	2.72	3.39	12.83	27.33	12.16	15.17	18.91	71.56	650.0	0.10048243287349358	1.39	1.76	1.62	1.55	1.0	1.7
3398	Mn-CaWO4/SiO2	Mn	25	Ca	20	W	74	SiO2	11	0.185	0.185	40	40	20	750	20	8.0	8.0	4.0	0.38	2	14.92	4.86	2.34	2.52	2.99	9.41	32.57	15.68	16.89	20.04	63.07	650.0	0.13110709206304189	1.39	1.76	1.62	1.55	1.0	1.7
3399	Mn-CaWO4/SiO2	Mn	25	Ca	20	W	74	SiO2	11	0.185	0.185	40	40	20	750	10	4.0	4.5	1.5	0.75	3	12.97	3.75	1.83	1.92	2.1	8.83	28.91	14.11	14.8	16.19	68.08	650.0	0.050961617093596985	1.39	1.76	1.62	1.55	1.0	1.7
3400	Mn-CaWO4/SiO2	Mn	25	Ca	20	W	74	SiO2	11	0.185	0.185	40	40	20	750	15	6.0	6.8	2.3	0.5	3	9.51	3.68	1.92	1.76	1.71	5.72	38.7	20.19	18.51	17.98	60.15	650.0	0.07498840885516081	1.39	1.76	1.62	1.55	1.0	1.7
3401	Mn-CaWO4/SiO2	Mn	25	Ca	20	W	74	SiO2	11	0.185	0.185	40	40	20	750	20	8.0	9.0	3.0	0.38	3	7.09	3.26	1.84	1.42	1.37	4.28	45.98	25.95	20.03	19.32	60.37	650.0	0.08721899629803732	1.39	1.76	1.62	1.55	1.0	1.7
3402	Mn-CaWO4/SiO2	Mn	25	Ca	20	W	74	SiO2	11	0.185	0.185	40	40	20	750	10	4.0	4.8	1.2	0.75	4	7.49	3.13	1.61	1.52	1.58	5.63	41.79	21.5	20.29	21.09	75.17	650.0	0.042400416733063766	1.39	1.76	1.62	1.55	1.0	1.7
3403	Mn-CaWO4/SiO2	Mn	25	Ca	20	W	74	SiO2	11	0.185	0.185	40	40	20	750	15	6.0	7.2	1.8	0.5	4	4.57	2.91	1.59	1.32	1.22	3.81	63.68	34.79	28.88	26.7	83.37	650.0	0.059063605212075716	1.39	1.76	1.62	1.55	1.0	1.7
3404	Mn-CaWO4/SiO2	Mn	25	Ca	20	W	74	SiO2	11	0.185	0.185	40	40	20	750	20	8.0	9.6	2.4	0.38	4	3.16	2.65	1.57	1.08	0.81	2.88	83.86	49.68	34.18	25.63	91.14	650.0	0.07067751097337538	1.39	1.76	1.62	1.55	1.0	1.7
3405	Mn-CaWO4/SiO2	Mn	25	Ca	20	W	74	SiO2	11	0.185	0.185	40	40	20	750	10	4.0	5.1	0.9	0.75	6	4.03	2.23	1.24	0.99	0.92	3.19	55.33	30.77	24.57	22.83	79.16	650.0	0.030069872627348653	1.39	1.76	1.62	1.55	1.0	1.7
3406	Mn-CaWO4/SiO2	Mn	25	Ca	20	W	74	SiO2	11	0.185	0.185	40	40	20	750	15	6.0	7.7	1.3	0.5	6	3.2	1.99	1.29	0.7	0.68	2.14	62.19	40.31	21.88	21.25	66.88	650.0	0.04020134341400582	1.39	1.76	1.62	1.55	1.0	1.7
3407	Mn-CaWO4/SiO2	Mn	25	Ca	20	W	74	SiO2	11	0.185	0.185	40	40	20	750	20	8.0	10.3	1.7	0.38	6	1.87	1.72	1.05	0.67	0.48	1.64	91.98	56.15	35.83	25.67	87.7	650.0	0.04565694298713946	1.39	1.76	1.62	1.55	1.0	1.7
3408	Mn-CaWO4/SiO2	Mn	25	Ca	20	W	74	SiO2	11	0.185	0.185	40	40	20	750	10	7.0	2.0	1.0	0.75	2	11.73	2.97	1.69	1.28	1.24	8.53	25.32	14.41	10.91	10.57	72.72	650.0	0.0401999692678443	1.39	1.76	1.62	1.55	1.0	1.7
3409	Mn-CaWO4/SiO2	Mn	25	Ca	20	W	74	SiO2	11	0.185	0.185	40	40	20	750	15	10.5	3.0	1.5	0.5	2	11.41	2.34	1.5	0.84	0.57	5.57	20.51	13.15	7.36	5.0	48.82	650.0	0.04735625470915429	1.39	1.76	1.62	1.55	1.0	1.7
3410	Mn-CaWO4/SiO2	Mn	25	Ca	20	W	74	SiO2	11	0.185	0.185	40	40	20	750	20	14.0	4.0	2.0	0.38	2	8.58	2.13	1.24	0.89	0.23	4.15	24.83	14.45	10.37	2.68	48.37	650.0	0.05665820671148214	1.39	1.76	1.62	1.55	1.0	1.7
3411	Mn-CaWO4/SiO2	Mn	25	Ca	20	W	74	SiO2	11	0.185	0.185	40	40	20	750	10	7.0	2.3	0.8	0.75	3	8.91	2.31	1.51	0.8	0.43	5.49	25.93	16.95	8.98	4.83	61.62	650.0	0.031161315097653602	1.39	1.76	1.62	1.55	1.0	1.7
3412	Mn-CaWO4/SiO2	Mn	25	Ca	20	W	74	SiO2	11	0.185	0.185	40	40	20	750	15	10.5	3.4	1.1	0.5	3	7.39	1.75	1.23	0.52	0.0	3.28	23.68	16.64	7.04	0.0	44.38	650.0	0.03530987047744142	1.39	1.76	1.62	1.55	1.0	1.7
3413	Mn-CaWO4/SiO2	Mn	25	Ca	20	W	74	SiO2	11	0.185	0.185	40	40	20	750	20	14.0	4.5	1.5	0.38	3	4.87	1.38	0.91	0.47	0.05	2.63	28.34	18.69	9.65	1.03	54.0	650.0	0.03656869787397724	1.39	1.76	1.62	1.55	1.0	1.7
3414	Mn-CaWO4/SiO2	Mn	25	Ca	20	W	74	SiO2	11	0.185	0.185	40	40	20	750	10	7.0	2.4	0.6	0.75	4	6.73	1.9	1.29	0.61	0.55	4.15	28.23	19.17	9.06	8.17	61.66	650.0	0.02557709255569865	1.39	1.76	1.62	1.55	1.0	1.7
3415	Mn-CaWO4/SiO2	Mn	25	Ca	20	W	74	SiO2	11	0.185	0.185	40	40	20	750	15	10.5	3.6	0.9	0.5	4	4.27	1.56	1.08	0.48	0.05	2.53	36.53	25.29	11.24	1.17	59.25	650.0	0.031445920930472396	1.39	1.76	1.62	1.55	1.0	1.7
3416	Mn-CaWO4/SiO2	Mn	25	Ca	20	W	74	SiO2	11	0.185	0.185	40	40	20	750	20	14.0	4.8	1.2	0.38	4	4.92	1.08	0.9	0.18	0.19	1.98	21.95	18.29	3.66	3.86	40.24	650.0	0.028575640354936697	1.39	1.76	1.62	1.55	1.0	1.7
3417	Mn-CaWO4/SiO2	Mn	25	Ca	20	W	74	SiO2	11	0.185	0.185	40	40	20	750	10	7.0	2.6	0.4	0.75	6	5.63	1.32	0.98	0.34	0.39	2.68	23.45	17.41	6.04	6.93	47.6	650.0	0.017717192435913878	1.39	1.76	1.62	1.55	1.0	1.7
3418	Mn-CaWO4/SiO2	Mn	25	Ca	20	W	74	SiO2	11	0.185	0.185	40	40	20	750	15	10.5	3.9	0.6	0.5	6	4.44	1.09	0.81	0.28	0.07	1.67	24.55	18.24	6.31	1.58	37.61	650.0	0.021919680472684024	1.39	1.76	1.62	1.55	1.0	1.7
3419	Mn-CaWO4/SiO2	Mn	25	Ca	20	W	74	SiO2	11	0.185	0.185	40	40	20	750	20	14.0	5.1	0.9	0.38	6	1.68	1.02	0.72	0.3	0.44	1.35	60.71	42.86	17.86	26.19	80.36	650.0	0.02697993806408251	1.39	1.76	1.62	1.55	1.0	1.7
3420	Mn-CaWO4/SiO2	Mn	25	Ca	20	W	74	SiO2	11	0.185	0.185	40	40	20	700	10	1.5	5.7	2.8	0.75	2	19.99	5.19	2.27	2.92	6.32	11.52	25.96	11.36	14.61	31.62	57.63	650.0	0.07106039607763157	1.39	1.76	1.62	1.55	1.0	1.7
3421	Mn-CaWO4/SiO2	Mn	25	Ca	20	W	74	SiO2	11	0.185	0.185	40	40	20	700	15	2.3	8.5	4.3	0.5	2	15.8	4.47	2.33	2.14	2.93	9.29	28.29	14.75	13.54	18.54	58.8	650.0	0.09145970341234866	1.39	1.76	1.62	1.55	1.0	1.7
3422	Mn-CaWO4/SiO2	Mn	25	Ca	20	W	74	SiO2	11	0.185	0.185	40	40	20	700	20	3.0	11.3	5.7	0.38	2	9.45	4.03	2.24	1.79	2.25	5.87	42.65	23.7	18.94	23.81	62.12	650.0	0.10824879831198696	1.39	1.76	1.62	1.55	1.0	1.7
3423	Mn-CaWO4/SiO2	Mn	25	Ca	20	W	74	SiO2	11	0.185	0.185	40	40	20	700	10	1.5	6.4	2.1	0.75	3	8.32	3.22	1.83	1.39	1.05	5.28	38.7	22.0	16.71	12.62	63.46	650.0	0.04363976616389184	1.39	1.76	1.62	1.55	1.0	1.7
3424	Mn-CaWO4/SiO2	Mn	25	Ca	20	W	74	SiO2	11	0.185	0.185	40	40	20	700	15	2.3	9.6	3.2	0.5	3	7.09	2.67	1.64	1.03	0.72	3.12	37.66	23.13	14.53	10.16	44.01	650.0	0.05412583909937815	1.39	1.76	1.62	1.55	1.0	1.7
3425	Mn-CaWO4/SiO2	Mn	25	Ca	20	W	74	SiO2	11	0.185	0.185	40	40	20	700	20	3.0	12.8	4.3	0.38	3	4.78	2.24	1.4	0.84	0.41	2.11	46.86	29.29	17.57	8.58	44.14	650.0	0.05961760674948987	1.39	1.76	1.62	1.55	1.0	1.7
3426	Mn-CaWO4/SiO2	Mn	25	Ca	20	W	74	SiO2	11	0.185	0.185	40	40	20	700	10	1.5	6.8	1.7	0.75	4	3.77	2.26	1.4	0.86	0.47	2.98	59.95	37.14	22.81	12.47	79.05	650.0	0.03047905886144341	1.39	1.76	1.62	1.55	1.0	1.7
3427	Mn-CaWO4/SiO2	Mn	25	Ca	20	W	74	SiO2	11	0.185	0.185	40	40	20	700	15	2.3	10.2	2.6	0.5	4	4.34	1.79	1.21	0.58	0.24	1.75	41.24	27.88	13.36	5.53	40.32	650.0	0.036124285636817036	1.39	1.76	1.62	1.55	1.0	1.7
3428	Mn-CaWO4/SiO2	Mn	25	Ca	20	W	74	SiO2	11	0.185	0.185	40	40	20	700	20	3.0	13.6	3.4	0.38	4	3.04	1.38	0.91	0.47	0.11	1.21	45.39	29.93	15.46	3.62	39.8	650.0	0.03656869787397724	1.39	1.76	1.62	1.55	1.0	1.7
3429	Mn-CaWO4/SiO2	Mn	25	Ca	20	W	74	SiO2	11	0.185	0.185	40	40	20	700	10	1.5	7.3	1.2	0.75	6	4.2	1.47	0.93	0.54	0.11	1.69	35.0	22.14	12.86	2.62	40.24	650.0	0.019745487538277633	1.39	1.76	1.62	1.55	1.0	1.7
3430	Mn-CaWO4/SiO2	Mn	25	Ca	20	W	74	SiO2	11	0.185	0.185	40	40	20	700	15	2.3	10.9	1.8	0.5	6	1.48	1.16	0.74	0.42	0.04	1.03	78.38	50.0	28.38	2.7	69.59	650.0	0.0233356097353642	1.39	1.76	1.62	1.55	1.0	1.7
3431	Mn-CaWO4/SiO2	Mn	25	Ca	20	W	74	SiO2	11	0.185	0.185	40	40	20	700	20	3.0	14.6	2.4	0.38	6	2.03	0.93	0.58	0.35	0.13	0.71	45.81	28.57	17.24	6.4	34.98	650.0	0.024588197376717018	1.39	1.76	1.62	1.55	1.0	1.7
3432	Mn-CaWO4/SiO2	Mn	25	Ca	20	W	74	SiO2	11	0.185	0.185	40	40	20	700	10	4.0	4.0	2.0	0.75	2	11.67	3.39	2.0	1.39	1.13	7.01	29.05	17.14	11.91	9.68	60.07	650.0	0.04598390727823092	1.39	1.76	1.62	1.55	1.0	1.7
3433	Mn-CaWO4/SiO2	Mn	25	Ca	20	W	74	SiO2	11	0.185	0.185	40	40	20	700	15	6.0	6.0	3.0	0.5	2	4.18	2.56	1.63	0.93	0.44	3.61	61.24	39.0	22.25	10.53	86.36	650.0	0.05186676405300886	1.39	1.76	1.62	1.55	1.0	1.7
3434	Mn-CaWO4/SiO2	Mn	25	Ca	20	W	74	SiO2	11	0.185	0.185	40	40	20	700	20	8.0	8.0	4.0	0.38	2	5.45	2.02	1.39	0.63	0.12	2.45	37.06	25.5	11.56	2.2	44.95	650.0	0.053702130993849	1.39	1.76	1.62	1.55	1.0	1.7
3435	Mn-CaWO4/SiO2	Mn	25	Ca	20	W	74	SiO2	11	0.185	0.185	40	40	20	700	10	4.0	4.5	1.5	0.75	3	3.97	1.97	1.34	0.63	0.22	3.02	49.62	33.75	15.87	5.54	76.07	650.0	0.026528842285942194	1.39	1.76	1.62	1.55	1.0	1.7
3436	Mn-CaWO4/SiO2	Mn	25	Ca	20	W	74	SiO2	11	0.185	0.185	40	40	20	700	15	6.0	6.8	2.3	0.5	3	3.5	1.43	0.97	0.46	0.07	1.75	40.86	27.71	13.14	2.0	50.0	650.0	0.028806460621487485	1.39	1.76	1.62	1.55	1.0	1.7
3437	Mn-CaWO4/SiO2	Mn	25	Ca	20	W	74	SiO2	11	0.185	0.185	40	40	20	700	20	8.0	9.0	3.0	0.38	3	1.59	1.13	0.85	0.28	0.22	1.21	71.07	53.46	17.61	13.84	76.1	650.0	0.029906131786973048	1.39	1.76	1.62	1.55	1.0	1.7
3438	Mn-CaWO4/SiO2	Mn	25	Ca	20	W	74	SiO2	11	0.185	0.185	40	40	20	700	10	4.0	4.8	1.2	0.75	4	3.87	1.41	0.95	0.46	0.0	2.04	36.43	24.55	11.89	0.0	52.71	650.0	0.018933799201521866	1.39	1.76	1.62	1.55	1.0	1.7
3439	Mn-CaWO4/SiO2	Mn	25	Ca	20	W	74	SiO2	11	0.185	0.185	40	40	20	700	15	6.0	7.2	1.8	0.5	4	2.43	0.95	0.68	0.27	0.23	1.16	39.09	27.98	11.11	9.47	47.74	650.0	0.01909082568706277	1.39	1.76	1.62	1.55	1.0	1.7
3440	Mn-CaWO4/SiO2	Mn	25	Ca	20	W	74	SiO2	11	0.185	0.185	40	40	20	700	20	8.0	9.6	2.4	0.38	4	1.02	0.8	0.5	0.3	0.34	0.82	78.43	49.02	29.41	33.33	80.39	650.0	0.02113729394016912	1.39	1.76	1.62	1.55	1.0	1.7
3441	Mn-CaWO4/SiO2	Mn	25	Ca	20	W	74	SiO2	11	0.185	0.185	40	40	20	700	10	4.0	5.1	0.9	0.75	6	2.7	0.85	0.59	0.26	0.11	1.33	31.48	21.85	9.63	4.07	49.26	650.0	0.011381774696381781	1.39	1.76	1.62	1.55	1.0	1.7
3442	Mn-CaWO4/SiO2	Mn	25	Ca	20	W	74	SiO2	11	0.185	0.185	40	40	20	700	15	6.0	7.7	1.3	0.5	6	0.98	0.78	0.52	0.26	0.38	0.85	79.59	53.06	26.53	38.78	86.73	650.0	0.01566115823037713	1.39	1.76	1.62	1.55	1.0	1.7
3443	Mn-CaWO4/SiO2	Mn	25	Ca	20	W	74	SiO2	11	0.185	0.185	40	40	20	700	20	8.0	10.3	1.7	0.38	6	1.41	0.58	0.44	0.14	0.42	0.6	41.13	31.21	9.93	29.79	42.55	650.0	0.01530759295148645	1.39	1.76	1.62	1.55	1.0	1.7
3444	Mn-CaWO4/SiO2	Mn	25	Ca	20	W	74	SiO2	11	0.185	0.185	40	40	20	700	10	7.0	2.0	1.0	0.75	2	4.78	1.04	0.72	0.32	0.58	2.4	21.76	15.06	6.69	12.13	50.21	650.0	0.013939277205145165	1.39	1.76	1.62	1.55	1.0	1.7
3445	Mn-CaWO4/SiO2	Mn	25	Ca	20	W	74	SiO2	11	0.185	0.185	40	40	20	700	15	10.5	3.0	1.5	0.5	2	2.61	0.64	0.5	0.14	1.15	1.36	24.52	19.16	5.36	44.06	52.11	650.0	0.01284113560584539	1.39	1.76	1.62	1.55	1.0	1.7
3446	Mn-CaWO4/SiO2	Mn	25	Ca	20	W	74	SiO2	11	0.185	0.185	40	40	20	700	20	14.0	4.0	2.0	0.38	2	2.18	0.69	0.59	0.1	1.25	1.02	31.65	27.06	4.59	57.34	46.79	650.0	0.018220829139011047	1.39	1.76	1.62	1.55	1.0	1.7
3447	Mn-CaWO4/SiO2	Mn	25	Ca	20	W	74	SiO2	11	0.185	0.185	40	40	20	700	10	7.0	2.3	0.8	0.75	3	2.55	0.73	0.64	0.09	0.78	1.7	28.63	25.1	3.53	30.59	66.67	650.0	0.009769033848614474	1.39	1.76	1.62	1.55	1.0	1.7
3448	Mn-CaWO4/SiO2	Mn	25	Ca	20	W	74	SiO2	11	0.185	0.185	40	40	20	700	15	10.5	3.4	1.1	0.5	3	3.14	0.6	0.6	0.0	1.01	1.03	19.11	19.11	0.0	32.17	32.8	650.0	0.012036144651126042	1.39	1.76	1.62	1.55	1.0	1.7
3449	Mn-CaWO4/SiO2	Mn	25	Ca	20	W	74	SiO2	11	0.185	0.185	40	40	20	700	20	14.0	4.5	1.5	0.38	3	1.5	0.43	0.41	0.02	1.12	0.74	28.67	27.33	1.33	74.67	49.33	650.0	0.01134018838973264	1.39	1.76	1.62	1.55	1.0	1.7
3450	Mn-CaWO4/SiO2	Mn	25	Ca	20	W	74	SiO2	11	0.185	0.185	40	40	20	700	10	7.0	2.4	0.6	0.75	4	1.61	0.53	0.46	0.07	0.89	1.45	32.92	28.57	4.35	55.28	90.06	650.0	0.0070854597650250204	1.39	1.76	1.62	1.55	1.0	1.7
3451	Mn-CaWO4/SiO2	Mn	25	Ca	20	W	74	SiO2	11	0.185	0.185	40	40	20	700	15	10.5	3.6	0.9	0.5	4	1.41	0.32	0.3	0.02	0.9	0.97	22.7	21.28	1.42	63.83	68.79	650.0	0.0064102618978966715	1.39	1.76	1.62	1.55	1.0	1.7
3452	Mn-CaWO4/SiO2	Mn	25	Ca	20	W	74	SiO2	11	0.185	0.185	40	40	20	700	20	14.0	4.8	1.2	0.38	4	1.75	0.38	0.33	0.05	1.09	0.61	21.71	18.86	2.86	62.29	34.86	650.0	0.010019048270931754	1.39	1.76	1.62	1.55	1.0	1.7
3453	Mn-CaWO4/SiO2	Mn	25	Ca	20	W	74	SiO2	11	0.185	0.185	40	40	20	700	10	7.0	2.6	0.4	0.75	6	3.31	0.43	0.29	0.14	0.86	1.16	12.99	8.76	4.23	25.98	35.05	650.0	0.005745695450797871	1.39	1.76	1.62	1.55	1.0	1.7
3454	Mn-CaWO4/SiO2	Mn	25	Ca	20	W	74	SiO2	11	0.185	0.185	40	40	20	700	15	10.5	3.9	0.6	0.5	6	3.11	0.42	0.39	0.03	1.07	0.7	13.5	12.54	0.96	34.41	22.51	650.0	0.008417689548109364	1.39	1.76	1.62	1.55	1.0	1.7
3455	Mn-CaWO4/SiO2	Mn	25	Ca	20	W	74	SiO2	11	0.185	0.185	40	40	20	700	20	14.0	5.1	0.9	0.38	6	2.21	0.39	0.34	0.05	1.14	0.53	17.65	15.38	2.26	51.58	23.98	650.0	0.010283223239518623	1.39	1.76	1.62	1.55	1.0	1.7
3456	Mn-SrWO4/SiO2	Mn	25	Sr	38	W	74	SiO2	11	0.185	0.185	50	25	25	900	10	1.5	5.7	2.8	0.75	2	36.16	4.83	0.56	4.27	29.02	6.64	13.36	1.55	11.81	80.25	18.36	650.0	0.06600722653845247	1.39	1.95	1.62	1.55	0.95	1.7
3457	Mn-SrWO4/SiO2	Mn	25	Sr	38	W	74	SiO2	11	0.185	0.185	50	25	25	900	15	2.3	8.5	4.3	0.5	2	34.41	5.55	0.6	4.95	30.31	6.3	16.13	1.74	14.39	88.08	18.31	650.0	0.1141991840811456	1.39	1.95	1.62	1.55	0.95	1.7
3458	Mn-SrWO4/SiO2	Mn	25	Sr	38	W	74	SiO2	11	0.185	0.185	50	25	25	900	20	3.0	11.3	5.7	0.38	2	34.18	6.09	0.66	5.43	30.78	6.16	17.82	1.93	15.89	90.05	18.02	650.0	0.16535081360939238	1.39	1.95	1.62	1.55	0.95	1.7
3459	Mn-SrWO4/SiO2	Mn	25	Sr	38	W	74	SiO2	11	0.185	0.185	50	25	25	900	10	1.5	6.4	2.1	0.75	3	25.31	5.11	0.5	4.61	21.11	3.41	20.19	1.98	18.21	83.41	13.47	650.0	0.06993581333656565	1.39	1.95	1.62	1.55	0.95	1.7
3460	Mn-SrWO4/SiO2	Mn	25	Sr	38	W	74	SiO2	11	0.185	0.185	50	25	25	900	15	2.3	9.6	3.2	0.5	3	31.2	6.0	0.54	5.46	22.02	3.18	19.23	1.73	17.5	70.58	10.19	650.0	0.12375080743617506	1.39	1.95	1.62	1.55	0.95	1.7
3461	Mn-SrWO4/SiO2	Mn	25	Sr	38	W	74	SiO2	11	0.185	0.185	50	25	25	900	20	3.0	12.8	4.3	0.38	3	23.82	6.29	0.57	5.72	21.69	3.09	26.41	2.39	24.01	91.06	12.97	650.0	0.17096126013778704	1.39	1.95	1.62	1.55	0.95	1.7
3462	Mn-SrWO4/SiO2	Mn	25	Sr	38	W	74	SiO2	11	0.185	0.185	50	25	25	900	10	1.5	6.8	1.7	0.75	4	19.44	5.08	0.45	4.63	16.88	2.09	26.13	2.31	23.82	86.83	10.75	650.0	0.06951433922737134	1.39	1.95	1.62	1.55	0.95	1.7
3463	Mn-SrWO4/SiO2	Mn	25	Sr	38	W	74	SiO2	11	0.185	0.185	50	25	25	900	15	2.3	10.2	2.6	0.5	4	17.91	5.73	0.49	5.24	16.89	1.98	31.99	2.74	29.26	94.3	11.06	650.0	0.11801436116006485	1.39	1.95	1.62	1.55	0.95	1.7
3464	Mn-SrWO4/SiO2	Mn	25	Sr	38	W	74	SiO2	11	0.185	0.185	50	25	25	900	20	3.0	13.6	3.4	0.38	4	18.09	6.13	0.51	5.62	16.8	1.91	33.89	2.82	31.07	92.87	10.56	650.0	0.16647194641892352	1.39	1.95	1.62	1.55	0.95	1.7
3465	Mn-SrWO4/SiO2	Mn	25	Sr	38	W	74	SiO2	11	0.185	0.185	50	25	25	900	10	1.5	7.3	1.2	0.75	6	12.26	4.76	0.4	4.36	11.97	1.14	38.83	3.26	35.56	97.63	9.3	650.0	0.06502688582590575	1.39	1.95	1.62	1.55	0.95	1.7
3466	Mn-SrWO4/SiO2	Mn	25	Sr	38	W	74	SiO2	11	0.185	0.185	50	25	25	900	15	2.3	10.9	1.8	0.5	6	18.27	5.37	0.44	4.93	11.85	1.05	29.39	2.41	26.98	64.86	5.75	650.0	0.11039127093590002	1.39	1.95	1.62	1.55	0.95	1.7
3467	Mn-SrWO4/SiO2	Mn	25	Sr	38	W	74	SiO2	11	0.185	0.185	50	25	25	900	20	3.0	14.6	2.4	0.38	6	12.17	5.66	0.46	5.2	11.32	1.01	46.51	3.78	42.73	93.02	8.3	650.0	0.15332870561046247	1.39	1.95	1.62	1.55	0.95	1.7
3468	Mn-SrWO4/SiO2	Mn	25	Sr	38	W	74	SiO2	11	0.185	0.185	50	25	25	900	10	4.0	4.0	2.0	0.75	2	36.11	4.77	0.59	4.18	31.6	6.49	13.21	1.63	11.58	87.51	17.97	650.0	0.06516689037618224	1.39	1.95	1.62	1.55	0.95	1.7
3469	Mn-SrWO4/SiO2	Mn	25	Sr	38	W	74	SiO2	11	0.185	0.185	50	25	25	900	15	6.0	6.0	3.0	0.5	2	36.13	5.34	0.56	4.78	31.77	5.91	14.78	1.55	13.23	87.93	16.36	650.0	0.1097573230199789	1.39	1.95	1.62	1.55	0.95	1.7
3470	Mn-SrWO4/SiO2	Mn	25	Sr	38	W	74	SiO2	11	0.185	0.185	50	25	25	900	20	8.0	8.0	4.0	0.38	2	37.75	5.63	0.6	5.03	31.44	5.7	14.91	1.59	13.32	83.28	15.1	650.0	0.1524919998811835	1.39	1.95	1.62	1.55	0.95	1.7
3471	Mn-SrWO4/SiO2	Mn	25	Sr	38	W	74	SiO2	11	0.185	0.185	50	25	25	900	10	4.0	4.5	1.5	0.75	3	27.31	4.78	0.45	4.33	22.63	3.27	17.5	1.65	15.85	82.86	11.97	650.0	0.06530690962895815	1.39	1.95	1.62	1.55	0.95	1.7
3472	Mn-SrWO4/SiO2	Mn	25	Sr	38	W	74	SiO2	11	0.185	0.185	50	25	25	900	15	6.0	6.8	2.3	0.5	3	26.61	5.4	0.5	4.9	22.25	2.96	20.29	1.88	18.41	83.62	11.12	650.0	0.11102541986051766	1.39	1.95	1.62	1.55	0.95	1.7
3473	Mn-SrWO4/SiO2	Mn	25	Sr	38	W	74	SiO2	11	0.185	0.185	50	25	25	900	20	8.0	9.0	3.0	0.38	3	25.64	5.98	0.53	5.45	22.5	2.94	23.32	2.07	21.26	87.75	11.47	650.0	0.16227015892659702	1.39	1.95	1.62	1.55	0.95	1.7
3474	Mn-SrWO4/SiO2	Mn	25	Sr	38	W	74	SiO2	11	0.185	0.185	50	25	25	900	10	4.0	4.8	1.2	0.75	4	19.23	4.8	0.43	4.37	18.16	2.07	24.96	2.24	22.72	94.44	10.76	650.0	0.06558699225436238	1.39	1.95	1.62	1.55	0.95	1.7
3475	Mn-SrWO4/SiO2	Mn	25	Sr	38	W	74	SiO2	11	0.185	0.185	50	25	25	900	15	6.0	7.2	1.8	0.5	4	19.24	5.46	0.51	4.95	17.62	1.88	28.38	2.65	25.73	91.58	9.77	650.0	0.1122943212460021	1.39	1.95	1.62	1.55	0.95	1.7
3476	Mn-SrWO4/SiO2	Mn	25	Sr	38	W	74	SiO2	11	0.185	0.185	50	25	25	900	20	8.0	9.6	2.4	0.38	4	19.73	5.73	0.46	5.27	17.15	1.83	29.04	2.33	26.71	86.92	9.28	650.0	0.15528205415798005	1.39	1.95	1.62	1.55	0.95	1.7
3477	Mn-SrWO4/SiO2	Mn	25	Sr	38	W	74	SiO2	11	0.185	0.185	50	25	25	900	10	4.0	5.1	0.9	0.75	6	12.74	4.49	0.41	4.08	12.23	1.07	35.24	3.22	32.03	96.0	8.4	650.0	0.06125230925526029	1.39	1.95	1.62	1.55	0.95	1.7
3478	Mn-SrWO4/SiO2	Mn	25	Sr	38	W	74	SiO2	11	0.185	0.185	50	25	25	900	15	6.0	7.7	1.3	0.5	6	12.73	4.95	0.4	4.55	11.73	1.03	38.88	3.14	35.74	92.14	8.09	650.0	0.10153423410730637	1.39	1.95	1.62	1.55	0.95	1.7
3479	Mn-SrWO4/SiO2	Mn	25	Sr	38	W	74	SiO2	11	0.185	0.185	50	25	25	900	20	8.0	10.3	1.7	0.38	6	13.37	5.43	0.46	4.97	11.45	1.04	40.61	3.44	37.17	85.64	7.78	650.0	0.14692074989650156	1.39	1.95	1.62	1.55	0.95	1.7
3480	Mn-SrWO4/SiO2	Mn	25	Sr	38	W	74	SiO2	11	0.185	0.185	50	25	25	900	10	7.0	2.0	1.0	0.75	2	41.2	4.41	0.65	3.76	32.89	5.26	10.7	1.58	9.13	79.83	12.77	650.0	0.06013596521656025	1.39	1.95	1.62	1.55	0.95	1.7
3481	Mn-SrWO4/SiO2	Mn	25	Sr	38	W	74	SiO2	11	0.185	0.185	50	25	25	900	15	10.5	3.0	1.5	0.5	2	42.82	4.85	0.63	4.22	31.05	4.64	11.33	1.47	9.86	72.51	10.84	650.0	0.09943118449186572	1.39	1.95	1.62	1.55	0.95	1.7
3482	Mn-SrWO4/SiO2	Mn	25	Sr	38	W	74	SiO2	11	0.185	0.185	50	25	25	900	20	14.0	4.0	2.0	0.38	2	42.32	5.53	0.65	4.88	31.95	4.83	13.07	1.54	11.53	75.5	11.41	650.0	0.14970490054486427	1.39	1.95	1.62	1.55	0.95	1.7
3483	Mn-SrWO4/SiO2	Mn	25	Sr	38	W	74	SiO2	11	0.185	0.185	50	25	25	900	10	7.0	2.3	0.8	0.75	3	30.12	4.57	0.45	4.12	23.42	2.84	15.17	1.49	13.68	77.76	9.43	650.0	0.062369588745238534	1.39	1.95	1.62	1.55	0.95	1.7
3484	Mn-SrWO4/SiO2	Mn	25	Sr	38	W	74	SiO2	11	0.185	0.185	50	25	25	900	15	10.5	3.4	1.1	0.5	3	29.75	5.37	0.52	4.85	21.8	2.54	18.05	1.75	16.3	73.28	8.54	650.0	0.11039127093590002	1.39	1.95	1.62	1.55	0.95	1.7
3485	Mn-SrWO4/SiO2	Mn	25	Sr	38	W	74	SiO2	11	0.185	0.185	50	25	25	900	20	14.0	4.5	1.5	0.38	3	29.88	5.84	0.57	5.27	21.8	2.65	19.54	1.91	17.64	72.96	8.87	650.0	0.15835453430544763	1.39	1.95	1.62	1.55	0.95	1.7
3486	Mn-SrWO4/SiO2	Mn	25	Sr	38	W	74	SiO2	11	0.185	0.185	50	25	25	900	10	7.0	2.4	0.6	0.75	4	24.04	4.55	0.43	4.12	17.77	1.86	18.93	1.79	17.14	73.92	7.74	650.0	0.06209018108844631	1.39	1.95	1.62	1.55	0.95	1.7
3487	Mn-SrWO4/SiO2	Mn	25	Sr	38	W	74	SiO2	11	0.185	0.185	50	25	25	900	15	10.5	3.6	0.9	0.5	4	23.26	5.23	0.47	4.76	16.23	1.74	22.48	2.02	20.46	69.78	7.48	650.0	0.10743456501197574	1.39	1.95	1.62	1.55	0.95	1.7
3488	Mn-SrWO4/SiO2	Mn	25	Sr	38	W	74	SiO2	11	0.185	0.185	50	25	25	900	20	14.0	4.8	1.2	0.38	4	23.55	5.87	0.61	5.26	15.9	1.86	24.93	2.59	22.34	67.52	7.9	650.0	0.1591931063920065	1.39	1.95	1.62	1.55	0.95	1.7
3489	Mn-SrWO4/SiO2	Mn	25	Sr	38	W	74	SiO2	11	0.185	0.185	50	25	25	900	10	7.0	2.6	0.4	0.75	6	15.94	4.42	0.43	3.99	11.61	1.11	27.73	2.7	25.03	72.84	6.96	650.0	0.06027545711743897	1.39	1.95	1.62	1.55	0.95	1.7
3490	Mn-SrWO4/SiO2	Mn	25	Sr	38	W	74	SiO2	11	0.185	0.185	50	25	25	900	15	10.5	3.9	0.6	0.5	6	15.68	4.89	0.56	4.33	10.16	1.16	31.19	3.57	27.61	64.8	7.4	650.0	0.10027213898759435	1.39	1.95	1.62	1.55	0.95	1.7
3491	Mn-SrWO4/SiO2	Mn	25	Sr	38	W	74	SiO2	11	0.185	0.185	50	25	25	900	20	14.0	5.1	0.9	0.38	6	15.27	5.35	0.72	4.63	9.67	1.3	35.04	4.72	30.32	63.33	8.51	650.0	0.14469554824410397	1.39	1.95	1.62	1.55	0.95	1.7
3492	Mn-SrWO4/SiO2	Mn	25	Sr	38	W	74	SiO2	11	0.185	0.185	40	40	20	850	10	1.5	5.7	2.8	0.75	2	31.37	3.64	0.77	2.87	29.82	7.17	11.6	2.45	9.15	95.06	22.86	650.0	0.04943867765522766	1.39	1.95	1.62	1.55	0.95	1.7
3493	Mn-SrWO4/SiO2	Mn	25	Sr	38	W	74	SiO2	11	0.185	0.185	40	40	20	850	15	2.3	8.5	4.3	0.5	2	34.49	4.43	0.82	3.61	29.9	6.74	12.84	2.38	10.47	86.69	19.54	650.0	0.09062244542000615	1.39	1.95	1.62	1.55	0.95	1.7
3494	Mn-SrWO4/SiO2	Mn	25	Sr	38	W	74	SiO2	11	0.185	0.185	40	40	20	850	20	3.0	11.3	5.7	0.38	2	33.72	5.4	0.97	4.43	30.67	6.61	16.01	2.88	13.14	90.95	19.6	650.0	0.14608607876383903	1.39	1.95	1.62	1.55	0.95	1.7
3495	Mn-SrWO4/SiO2	Mn	25	Sr	38	W	74	SiO2	11	0.185	0.185	40	40	20	850	10	1.5	6.4	2.1	0.75	3	19.56	4.39	0.74	3.65	22.17	3.76	22.44	3.78	18.66	113.34	19.22	650.0	0.05985702518764891	1.39	1.95	1.62	1.55	0.95	1.7
3496	Mn-SrWO4/SiO2	Mn	25	Sr	38	W	74	SiO2	11	0.185	0.185	40	40	20	850	15	2.3	9.6	3.2	0.5	3	18.89	5.57	0.85	4.72	22.22	3.56	29.49	4.5	24.99	117.63	18.85	650.0	0.11462273342622704	1.39	1.95	1.62	1.55	0.95	1.7
3497	Mn-SrWO4/SiO2	Mn	25	Sr	38	W	74	SiO2	11	0.185	0.185	40	40	20	850	20	3.0	12.8	4.3	0.38	3	21.63	6.15	0.89	5.26	21.21	3.31	28.43	4.11	24.32	98.06	15.3	650.0	0.1670326919883514	1.39	1.95	1.62	1.55	0.95	1.7
3498	Mn-SrWO4/SiO2	Mn	25	Sr	38	W	74	SiO2	11	0.185	0.185	40	40	20	850	10	1.5	6.8	1.7	0.75	4	13.89	4.69	0.68	4.01	17.16	2.39	33.77	4.9	28.87	123.54	17.21	650.0	0.0640472653847426	1.39	1.95	1.62	1.55	0.95	1.7
3499	Mn-SrWO4/SiO2	Mn	25	Sr	38	W	74	SiO2	11	0.185	0.185	40	40	20	850	15	2.3	10.2	2.6	0.5	4	13.02	5.66	0.81	4.85	16.52	2.23	43.47	6.22	37.25	126.88	17.13	650.0	0.11652981626395148	1.39	1.95	1.62	1.55	0.95	1.7
3500	Mn-SrWO4/SiO2	Mn	25	Sr	38	W	74	SiO2	11	0.185	0.185	40	40	20	850	20	3.0	13.6	3.4	0.38	4	16.21	6.03	0.88	5.15	15.96	2.07	37.2	5.43	31.77	98.46	12.77	650.0	0.1636700094555731	1.39	1.95	1.62	1.55	0.95	1.7
3501	Mn-SrWO4/SiO2	Mn	25	Sr	38	W	74	SiO2	11	0.185	0.185	40	40	20	850	10	1.5	7.3	1.2	0.75	6	11.49	4.42	0.61	3.81	11.71	1.3	38.47	5.31	33.16	101.91	11.31	650.0	0.06027545711743897	1.39	1.95	1.62	1.55	0.95	1.7
3502	Mn-SrWO4/SiO2	Mn	25	Sr	38	W	74	SiO2	11	0.185	0.185	40	40	20	850	15	2.3	10.9	1.8	0.5	6	10.24	4.79	0.76	4.03	10.91	1.13	46.78	7.42	39.36	106.54	11.04	650.0	0.09817041538098283	1.39	1.95	1.62	1.55	0.95	1.7
3503	Mn-SrWO4/SiO2	Mn	25	Sr	38	W	74	SiO2	11	0.185	0.185	40	40	20	850	20	3.0	14.6	2.4	0.38	6	10.83	4.89	0.98	3.91	10.52	1.06	45.15	9.05	36.1	97.14	9.79	650.0	0.13193702498367677	1.39	1.95	1.62	1.55	0.95	1.7
3504	Mn-SrWO4/SiO2	Mn	25	Sr	38	W	74	SiO2	11	0.185	0.185	40	40	20	850	10	4.0	4.0	2.0	0.75	2	34.16	4.11	0.72	3.39	30.92	6.66	12.03	2.11	9.92	90.52	19.5	650.0	0.05595797976333544	1.39	1.95	1.62	1.55	0.95	1.7
3505	Mn-SrWO4/SiO2	Mn	25	Sr	38	W	74	SiO2	11	0.185	0.185	40	40	20	850	15	6.0	6.0	3.0	0.5	2	33.74	5.03	0.84	4.19	30.2	6.15	14.91	2.49	12.42	89.51	18.23	650.0	0.10321826746646048	1.39	1.95	1.62	1.55	0.95	1.7
3506	Mn-SrWO4/SiO2	Mn	25	Sr	38	W	74	SiO2	11	0.185	0.185	40	40	20	850	20	8.0	8.0	4.0	0.38	2	35.66	5.6	0.88	4.72	30.26	5.99	15.7	2.47	13.24	84.86	16.8	650.0	0.15165556009641162	1.39	1.95	1.62	1.55	0.95	1.7
3507	Mn-SrWO4/SiO2	Mn	25	Sr	38	W	74	SiO2	11	0.185	0.185	40	40	20	850	10	4.0	4.5	1.5	0.75	3	23.65	4.46	0.68	3.78	21.79	3.47	18.86	2.88	15.98	92.14	14.67	650.0	0.060833570701700736	1.39	1.95	1.62	1.55	0.95	1.7
3508	Mn-SrWO4/SiO2	Mn	25	Sr	38	W	74	SiO2	11	0.185	0.185	40	40	20	850	15	6.0	6.8	2.3	0.5	3	22.14	5.41	0.86	4.55	20.71	3.08	24.44	3.88	20.55	93.54	13.91	650.0	0.11123684752602453	1.39	1.95	1.62	1.55	0.95	1.7
3509	Mn-SrWO4/SiO2	Mn	25	Sr	38	W	74	SiO2	11	0.185	0.185	40	40	20	850	20	8.0	9.0	3.0	0.38	3	24.27	5.76	0.88	4.88	20.62	3.0	23.73	3.63	20.11	84.96	12.36	650.0	0.1561196475916178	1.39	1.95	1.62	1.55	0.95	1.7
3510	Mn-SrWO4/SiO2	Mn	25	Sr	38	W	74	SiO2	11	0.185	0.185	40	40	20	850	10	4.0	4.8	1.2	0.75	4	18.13	4.53	0.71	3.82	16.53	2.21	24.99	3.92	21.07	91.17	12.19	650.0	0.061810831970866086	1.39	1.95	1.62	1.55	0.95	1.7
3511	Mn-SrWO4/SiO2	Mn	25	Sr	38	W	74	SiO2	11	0.185	0.185	40	40	20	850	15	6.0	7.2	1.8	0.5	4	18.64	4.9	0.84	4.06	16.17	2.07	26.29	4.51	21.78	86.75	11.11	650.0	0.10048243287349358	1.39	1.95	1.62	1.55	0.95	1.7
3512	Mn-SrWO4/SiO2	Mn	25	Sr	38	W	74	SiO2	11	0.185	0.185	40	40	20	850	20	8.0	9.6	2.4	0.38	4	17.4	5.28	1.08	4.2	15.72	1.88	30.34	6.21	24.14	90.34	10.8	650.0	0.14275003908525202	1.39	1.95	1.62	1.55	0.95	1.7
3513	Mn-SrWO4/SiO2	Mn	25	Sr	38	W	74	SiO2	11	0.185	0.185	40	40	20	850	10	4.0	5.1	0.9	0.75	6	10.58	3.66	0.65	3.01	10.58	1.12	34.59	6.14	28.45	100.0	10.59	650.0	0.04971544638135547	1.39	1.95	1.62	1.55	0.95	1.7
3514	Mn-SrWO4/SiO2	Mn	25	Sr	38	W	74	SiO2	11	0.185	0.185	40	40	20	850	15	6.0	7.7	1.3	0.5	6	10.35	3.52	1.02	2.5	10.14	1.03	34.01	9.86	24.15	97.97	9.95	650.0	0.07166890601843214	1.39	1.95	1.62	1.55	0.95	1.7
3515	Mn-SrWO4/SiO2	Mn	25	Sr	38	W	74	SiO2	11	0.185	0.185	40	40	20	850	20	8.0	10.3	1.7	0.38	6	11.19	3.17	1.15	2.02	9.64	1.05	28.33	10.28	18.05	86.15	9.38	650.0	0.0847719009596094	1.39	1.95	1.62	1.55	0.95	1.7
3516	Mn-SrWO4/SiO2	Mn	25	Sr	38	W	74	SiO2	11	0.185	0.185	40	40	20	850	10	7.0	2.0	1.0	0.75	2	38.85	3.52	0.85	2.67	29.54	5.46	9.06	2.19	6.87	76.04	14.05	650.0	0.04777927067895476	1.39	1.95	1.62	1.55	0.95	1.7
3517	Mn-SrWO4/SiO2	Mn	25	Sr	38	W	74	SiO2	11	0.185	0.185	40	40	20	850	15	10.5	3.0	1.5	0.5	2	38.62	3.69	0.91	2.78	27.22	4.82	9.55	2.36	7.2	70.48	12.48	650.0	0.07519606083063697	1.39	1.95	1.62	1.55	0.95	1.7
3518	Mn-SrWO4/SiO2	Mn	25	Sr	38	W	74	SiO2	11	0.185	0.185	40	40	20	850	20	14.0	4.0	2.0	0.38	2	36.37	3.75	1.11	2.64	26.84	4.74	10.31	3.05	7.26	73.8	13.03	650.0	0.10058213900052036	1.39	1.95	1.62	1.55	0.95	1.7
3519	Mn-SrWO4/SiO2	Mn	25	Sr	38	W	74	SiO2	11	0.185	0.185	40	40	20	850	10	7.0	2.3	0.8	0.75	3	25.91	3.03	0.93	2.1	20.47	3.04	11.69	3.59	8.1	79.0	11.73	650.0	0.04102471156218198	1.39	1.95	1.62	1.55	0.95	1.7
3520	Mn-SrWO4/SiO2	Mn	25	Sr	38	W	74	SiO2	11	0.185	0.185	40	40	20	850	15	10.5	3.4	1.1	0.5	3	24.22	2.77	1.14	1.63	18.55	2.92	11.44	4.71	6.73	76.59	12.06	650.0	0.05618176033305122	1.39	1.95	1.62	1.55	0.95	1.7
3521	Mn-SrWO4/SiO2	Mn	25	Sr	38	W	74	SiO2	11	0.185	0.185	40	40	20	850	20	14.0	4.5	1.5	0.38	3	23.24	2.78	1.47	1.31	17.02	3.32	11.96	6.33	5.64	73.24	14.29	650.0	0.07419403781784732	1.39	1.95	1.62	1.55	0.95	1.7
3522	Mn-SrWO4/SiO2	Mn	25	Sr	38	W	74	SiO2	11	0.185	0.185	40	40	20	850	10	7.0	2.4	0.6	0.75	4	19.03	2.42	0.95	1.47	15.75	2.4	12.72	4.99	7.72	82.76	12.61	650.0	0.03266350880053365	1.39	1.95	1.62	1.55	0.95	1.7
3523	Mn-SrWO4/SiO2	Mn	25	Sr	38	W	74	SiO2	11	0.185	0.185	40	40	20	850	15	10.5	3.6	0.9	0.5	4	21.23	9.4	2.41	6.99	7.42	3.6	44.28	11.35	32.93	34.95	16.96	650.0	0.1974319458783154	1.39	1.95	1.62	1.55	0.95	1.7
3524	Mn-SrWO4/SiO2	Mn	25	Sr	38	W	74	SiO2	11	0.185	0.185	40	40	20	850	20	14.0	4.8	1.2	0.38	4	24.01	10.65	2.91	7.74	7.38	2.92	44.36	12.12	32.24	30.74	12.16	650.0	0.2963393273227746	1.39	1.95	1.62	1.55	0.95	1.7
