Repository: jimmmmmmmyzzy/SR-in-Heterogeneous-Catalysis

# Towards distilling 'physical laws' in heterogeneous catalysis with symbolic regression

File: OCM_dataset_modified.csv (part 19 of 64)
	Name	M1	M1_atom_number	M2	M2_atom_number	M3	M3_atom_number	Support 	Support_ID	M2_mol	M3_mol	M1_mol%	M2_mol%	M3_mol%	Temp	Total_flow	Ar_flow	CH4_flow	O2_flow	CT	CH4/O2	CH4_conv	C2y	C2H6y	C2H4y	COy	CO2y	C2s	C2H6s	C2H4s	COs	CO2s	BET_surface_area	rate_constant	radii_M1	radii_M2	radii_M3	chi_M1	chi_M2	chi_M3
3525	Mn-SrWO4/SiO2	Mn	25	Sr	38	W	74	SiO2	11	0.185	0.185	40	40	20	850	10	7.0	2.6	0.4	0.75	6	13.48	5.38	1.63	3.75	6.05	2.25	39.91	12.09	27.82	44.88	16.69	650.0	0.07373508771345241	1.39	1.95	1.62	1.55	0.95	1.7
3526	Mn-SrWO4/SiO2	Mn	25	Sr	38	W	74	SiO2	11	0.185	0.185	40	40	20	850	15	10.5	3.9	0.6	0.5	6	14.17	6.8	1.78	5.02	3.45	2.99	47.99	12.56	35.43	24.35	21.1	650.0	0.14084492859309186	1.39	1.95	1.62	1.55	0.95	1.7
3527	Mn-SrWO4/SiO2	Mn	25	Sr	38	W	74	SiO2	11	0.185	0.185	40	40	20	850	20	14.0	5.1	0.9	0.38	6	8.8	2.26	1.13	1.13	2.52	1.82	25.68	12.84	12.84	28.64	20.68	650.0	0.060156037226533045	1.39	1.95	1.62	1.55	0.95	1.7
3528	Mn-SrWO4/SiO2	Mn	25	Sr	38	W	74	SiO2	11	0.185	0.185	40	40	20	800	10	1.5	5.7	2.8	0.75	2	34.21	5.05	1.21	3.84	23.63	6.64	14.76	3.54	11.22	69.07	19.41	650.0	0.0690929983063953	1.39	1.95	1.62	1.55	0.95	1.7
3529	Mn-SrWO4/SiO2	Mn	25	Sr	38	W	74	SiO2	11	0.185	0.185	40	40	20	800	15	2.3	8.5	4.3	0.5	2	33.88	5.49	1.42	4.07	24.32	6.41	16.2	4.19	12.01	71.78	18.92	650.0	0.11292907396225316	1.39	1.95	1.62	1.55	0.95	1.7
3530	Mn-SrWO4/SiO2	Mn	25	Sr	38	W	74	SiO2	11	0.185	0.185	40	40	20	800	20	3.0	11.3	5.7	0.38	2	34.05	5.96	1.58	4.38	24.18	6.25	17.5	4.64	12.86	71.01	18.36	650.0	0.1617104271479542	1.39	1.95	1.62	1.55	0.95	1.7
3531	Mn-SrWO4/SiO2	Mn	25	Sr	38	W	74	SiO2	11	0.185	0.185	40	40	20	800	10	1.5	6.4	2.1	0.75	3	22.9	5.34	1.23	4.11	17.11	3.39	23.32	5.37	17.95	74.72	14.8	650.0	0.07317154867998593	1.39	1.95	1.62	1.55	0.95	1.7
3532	Mn-SrWO4/SiO2	Mn	25	Sr	38	W	74	SiO2	11	0.185	0.185	40	40	20	800	15	2.3	9.6	3.2	0.5	3	20.71	5.94	1.55	4.39	17.22	3.27	28.68	7.48	21.2	83.15	15.79	650.0	0.1224746189423789	1.39	1.95	1.62	1.55	0.95	1.7
3533	Mn-SrWO4/SiO2	Mn	25	Sr	38	W	74	SiO2	11	0.185	0.185	40	40	20	800	20	3.0	12.8	4.3	0.38	3	22.63	5.85	1.74	4.11	16.66	3.02	25.85	7.69	18.16	73.62	13.35	650.0	0.15863402864455248	1.39	1.95	1.62	1.55	0.95	1.7
3534	Mn-SrWO4/SiO2	Mn	25	Sr	38	W	74	SiO2	11	0.185	0.185	40	40	20	800	10	1.5	6.8	1.7	0.75	4	17.05	4.97	1.29	3.68	13.2	2.1	29.15	7.57	21.58	77.42	12.32	650.0	0.06797007301982329	1.39	1.95	1.62	1.55	0.95	1.7
3535	Mn-SrWO4/SiO2	Mn	25	Sr	38	W	74	SiO2	11	0.185	0.185	40	40	20	800	15	2.3	10.2	2.6	0.5	4	16.69	4.71	1.59	3.12	12.58	1.93	28.22	9.53	18.69	75.37	11.56	650.0	0.09649062525598907	1.39	1.95	1.62	1.55	0.95	1.7
3536	Mn-SrWO4/SiO2	Mn	25	Sr	38	W	74	SiO2	11	0.185	0.185	40	40	20	800	20	3.0	13.6	3.4	0.38	4	17.7	4.31	1.86	2.45	12.26	1.95	24.35	10.51	13.84	69.27	11.02	650.0	0.1159378584129471	1.39	1.95	1.62	1.55	0.95	1.7
3537	Mn-SrWO4/SiO2	Mn	25	Sr	38	W	74	SiO2	11	0.185	0.185	40	40	20	800	10	1.5	7.3	1.2	0.75	6	12.73	3.19	1.31	1.88	8.64	1.24	25.06	10.29	14.77	67.87	9.74	650.0	0.04322652167481502	1.39	1.95	1.62	1.55	0.95	1.7
3538	Mn-SrWO4/SiO2	Mn	25	Sr	38	W	74	SiO2	11	0.185	0.185	40	40	20	800	15	2.3	10.9	1.8	0.5	6	8.82	2.82	1.68	1.14	7.15	1.8	31.97	19.05	12.93	81.07	20.41	650.0	0.05721051402066887	1.39	1.95	1.62	1.55	0.95	1.7
3539	Mn-SrWO4/SiO2	Mn	25	Sr	38	W	74	SiO2	11	0.185	0.185	40	40	20	800	20	3.0	14.6	2.4	0.38	6	12.01	2.86	1.83	1.03	5.8	2.6	23.81	15.24	8.58	48.29	21.65	650.0	0.07636039229076991	1.39	1.95	1.62	1.55	0.95	1.7
3540	Mn-SrWO4/SiO2	Mn	25	Sr	38	W	74	SiO2	11	0.185	0.185	40	40	20	800	10	4.0	4.0	2.0	0.75	2	33.92	4.61	1.22	3.39	24.61	6.42	13.59	3.6	9.99	72.55	18.93	650.0	0.06292857977463293	1.39	1.95	1.62	1.55	0.95	1.7
3541	Mn-SrWO4/SiO2	Mn	25	Sr	38	W	74	SiO2	11	0.185	0.185	40	40	20	800	15	6.0	6.0	3.0	0.5	2	33.92	4.92	1.47	3.45	24.06	5.86	14.5	4.33	10.17	70.93	17.28	650.0	0.10090308699219644	1.39	1.95	1.62	1.55	0.95	1.7
3542	Mn-SrWO4/SiO2	Mn	25	Sr	38	W	74	SiO2	11	0.185	0.185	40	40	20	800	20	8.0	8.0	4.0	0.38	2	33.05	5.17	1.68	3.49	23.67	5.7	15.64	5.08	10.56	71.62	17.25	650.0	0.13969571340119813	1.39	1.95	1.62	1.55	0.95	1.7
3543	Mn-SrWO4/SiO2	Mn	25	Sr	38	W	74	SiO2	11	0.185	0.185	40	40	20	800	10	4.0	4.5	1.5	0.75	3	22.85	4.31	1.36	2.95	16.63	3.33	18.86	5.95	12.91	72.78	14.57	650.0	0.05874184826255987	1.39	1.95	1.62	1.55	0.95	1.7
3544	Mn-SrWO4/SiO2	Mn	25	Sr	38	W	74	SiO2	11	0.185	0.185	40	40	20	800	15	6.0	6.8	2.3	0.5	3	21.58	3.75	1.74	2.01	15.03	3.19	17.38	8.06	9.31	69.65	14.78	650.0	0.07644242564039548	1.39	1.95	1.62	1.55	0.95	1.7
3545	Mn-SrWO4/SiO2	Mn	25	Sr	38	W	74	SiO2	11	0.185	0.185	40	40	20	800	20	8.0	9.0	3.0	0.38	3	20.11	3.63	2.01	1.62	14.25	3.69	18.05	10.0	8.06	70.86	18.35	650.0	0.09730325296025082	1.39	1.95	1.62	1.55	0.95	1.7
3546	Mn-SrWO4/SiO2	Mn	25	Sr	38	W	74	SiO2	11	0.185	0.185	40	40	20	800	10	4.0	4.8	1.2	0.75	4	15.33	3.22	1.47	1.75	12.04	2.46	21.0	9.59	11.42	78.54	16.05	650.0	0.04363976616389184	1.39	1.95	1.62	1.55	0.95	1.7
3547	Mn-SrWO4/SiO2	Mn	25	Sr	38	W	74	SiO2	11	0.185	0.185	40	40	20	800	15	6.0	7.2	1.8	0.5	4	15.58	3.01	1.85	1.16	9.44	3.75	19.32	11.87	7.45	60.59	24.07	650.0	0.06112461116527996	1.39	1.95	1.62	1.55	0.95	1.7
3548	Mn-SrWO4/SiO2	Mn	25	Sr	38	W	74	SiO2	11	0.185	0.185	40	40	20	800	20	8.0	9.6	2.4	0.38	4	16.22	3.08	1.98	1.1	8.0	4.78	18.99	12.21	6.78	49.32	29.47	650.0	0.08232707905201694	1.39	1.95	1.62	1.55	0.95	1.7
3549	Mn-SrWO4/SiO2	Mn	25	Sr	38	W	74	SiO2	11	0.185	0.185	40	40	20	800	10	4.0	5.1	0.9	0.75	6	9.18	2.36	1.47	0.89	5.59	2.9	25.71	16.01	9.69	60.89	31.59	650.0	0.031843920617776	1.39	1.95	1.62	1.55	0.95	1.7
3550	Mn-SrWO4/SiO2	Mn	25	Sr	38	W	74	SiO2	11	0.185	0.185	40	40	20	800	15	6.0	7.7	1.3	0.5	6	9.3	2.65	1.7	0.95	4.98	3.52	28.49	18.28	10.22	53.55	37.85	650.0	0.053714908339765284	1.39	1.95	1.62	1.55	0.95	1.7
3551	Mn-SrWO4/SiO2	Mn	25	Sr	38	W	74	SiO2	11	0.185	0.185	40	40	20	800	20	8.0	10.3	1.7	0.38	6	9.93	2.75	1.82	0.93	4.94	3.5	27.69	18.33	9.37	49.75	35.25	650.0	0.07338211444614648	1.39	1.95	1.62	1.55	0.95	1.7
3552	Mn-SrWO4/SiO2	Mn	25	Sr	38	W	74	SiO2	11	0.185	0.185	40	40	20	800	10	7.0	2.0	1.0	0.75	2	30.77	2.81	1.81	1.0	14.85	11.23	9.13	5.88	3.25	48.26	36.5	650.0	0.038003147296949535	1.39	1.95	1.62	1.55	0.95	1.7
3553	Mn-SrWO4/SiO2	Mn	25	Sr	38	W	74	SiO2	11	0.185	0.185	40	40	20	800	15	10.5	3.0	1.5	0.5	2	30.89	2.71	1.98	0.73	11.31	13.35	8.77	6.41	2.36	36.61	43.22	650.0	0.05494795400151018	1.39	1.95	1.62	1.55	0.95	1.7
3554	Mn-SrWO4/SiO2	Mn	25	Sr	38	W	74	SiO2	11	0.185	0.185	40	40	20	800	20	14.0	4.0	2.0	0.38	2	29.44	2.4	1.99	0.41	10.7	14.31	8.15	6.76	1.39	36.35	48.61	650.0	0.06392813833959102	1.39	1.95	1.62	1.55	0.95	1.7
3555	Mn-SrWO4/SiO2	Mn	25	Sr	38	W	74	SiO2	11	0.185	0.185	40	40	20	800	10	7.0	2.3	0.8	0.75	3	21.13	2.71	1.74	0.97	10.34	7.9	12.83	8.23	4.59	48.94	37.39	650.0	0.03663196933434012	1.39	1.95	1.62	1.55	0.95	1.7
3556	Mn-SrWO4/SiO2	Mn	25	Sr	38	W	74	SiO2	11	0.185	0.185	40	40	20	800	15	10.5	3.4	1.1	0.5	3	20.7	2.56	1.92	0.64	8.58	8.75	12.37	9.28	3.09	41.45	42.27	650.0	0.05186676405300886	1.39	1.95	1.62	1.55	0.95	1.7
3557	Mn-SrWO4/SiO2	Mn	25	Sr	38	W	74	SiO2	11	0.185	0.185	40	40	20	800	20	14.0	4.5	1.5	0.38	3	19.83	2.38	2.02	0.36	6.61	10.19	12.0	10.19	1.82	33.33	51.39	650.0	0.06338893560286837	1.39	1.95	1.62	1.55	0.95	1.7
3558	Mn-SrWO4/SiO2	Mn	25	Sr	38	W	74	SiO2	11	0.185	0.185	40	40	20	800	10	7.0	2.4	0.6	0.75	4	16.39	2.54	1.76	0.78	8.26	5.78	15.5	10.74	4.76	50.4	35.27	650.0	0.034304198096974964	1.39	1.95	1.62	1.55	0.95	1.7
3559	Mn-SrWO4/SiO2	Mn	25	Sr	38	W	74	SiO2	11	0.185	0.185	40	40	20	800	15	10.5	3.6	0.9	0.5	4	15.71	2.31	1.89	0.42	6.21	6.19	14.7	12.03	2.67	39.53	39.4	650.0	0.046741972646480404	1.39	1.95	1.62	1.55	0.95	1.7
3560	Mn-SrWO4/SiO2	Mn	25	Sr	38	W	74	SiO2	11	0.185	0.185	40	40	20	800	20	14.0	4.8	1.2	0.38	4	15.57	2.22	1.87	0.35	4.89	7.26	14.26	12.01	2.25	31.41	46.63	650.0	0.05907928641471545	1.39	1.95	1.62	1.55	0.95	1.7
3561	Mn-SrWO4/SiO2	Mn	25	Sr	38	W	74	SiO2	11	0.185	0.185	40	40	20	800	10	7.0	2.6	0.4	0.75	6	10.79	2.18	1.47	0.71	5.09	3.5	20.2	13.62	6.58	47.17	32.44	650.0	0.02938817450250704	1.39	1.95	1.62	1.55	0.95	1.7
3562	Mn-SrWO4/SiO2	Mn	25	Sr	38	W	74	SiO2	11	0.185	0.185	40	40	20	800	15	10.5	3.9	0.6	0.5	6	10.97	1.81	1.48	0.33	3.85	3.57	16.5	13.49	3.01	35.1	32.54	650.0	0.03653161761378508	1.39	1.95	1.62	1.55	0.95	1.7
3563	Mn-SrWO4/SiO2	Mn	25	Sr	38	W	74	SiO2	11	0.185	0.185	40	40	20	800	20	14.0	5.1	0.9	0.38	6	9.67	1.76	1.42	0.34	3.08	4.35	18.2	14.68	3.52	31.85	44.98	650.0	0.04672821470857628	1.39	1.95	1.62	1.55	0.95	1.7
3564	Mn-SrWO4/SiO2	Mn	25	Sr	38	W	74	SiO2	11	0.185	0.185	40	40	20	775	10	1.5	5.7	2.8	0.75	2	31.11	5.12	1.6	3.52	22.88	6.77	16.46	5.14	11.31	73.55	21.76	650.0	0.07007633431823476	1.39	1.95	1.62	1.55	0.95	1.7
3565	Mn-SrWO4/SiO2	Mn	25	Sr	38	W	74	SiO2	11	0.185	0.185	40	40	20	775	15	2.3	8.5	4.3	0.5	2	30.92	5.69	1.91	3.78	23.48	6.56	18.4	6.18	12.23	75.94	21.22	650.0	0.11716591486459574	1.39	1.95	1.62	1.55	0.95	1.7
3566	Mn-SrWO4/SiO2	Mn	25	Sr	38	W	74	SiO2	11	0.185	0.185	40	40	20	775	20	3.0	11.3	5.7	0.38	2	33.33	5.71	2.02	3.69	22.77	6.19	17.13	6.06	11.07	68.32	18.57	650.0	0.15472380660659338	1.39	1.95	1.62	1.55	0.95	1.7
3567	Mn-SrWO4/SiO2	Mn	25	Sr	38	W	74	SiO2	11	0.185	0.185	40	40	20	775	10	1.5	6.4	2.1	0.75	3	22.06	4.82	1.71	3.11	15.52	3.39	21.85	7.75	14.1	70.35	15.37	650.0	0.06586713372683599	1.39	1.95	1.62	1.55	0.95	1.7
3568	Mn-SrWO4/SiO2	Mn	25	Sr	38	W	74	SiO2	11	0.185	0.185	40	40	20	775	15	2.3	9.6	3.2	0.5	3	20.35	4.5	2.06	2.44	15.09	3.54	22.11	10.12	11.99	74.15	17.4	650.0	0.09208787700281369	1.39	1.95	1.62	1.55	0.95	1.7
3569	Mn-SrWO4/SiO2	Mn	25	Sr	38	W	74	SiO2	11	0.185	0.185	40	40	20	775	20	3.0	12.8	4.3	0.38	3	20.13	4.12	2.27	1.85	14.41	4.06	20.47	11.28	9.19	71.58	20.17	650.0	0.11071783268923098	1.39	1.95	1.62	1.55	0.95	1.7
3570	Mn-SrWO4/SiO2	Mn	25	Sr	38	W	74	SiO2	11	0.185	0.185	40	40	20	775	10	1.5	6.8	1.7	0.75	4	17.5	3.49	1.74	1.75	11.24	2.64	19.94	9.94	10.0	64.23	15.09	650.0	0.04736474142539565	1.39	1.95	1.62	1.55	0.95	1.7
3571	Mn-SrWO4/SiO2	Mn	25	Sr	38	W	74	SiO2	11	0.185	0.185	40	40	20	775	15	2.3	10.2	2.6	0.5	4	17.24	3.09	1.99	1.1	9.0	4.09	17.92	11.54	6.38	52.2	23.72	650.0	0.06277494648326545	1.39	1.95	1.62	1.55	0.95	1.7
3572	Mn-SrWO4/SiO2	Mn	25	Sr	38	W	74	SiO2	11	0.185	0.185	40	40	20	775	20	3.0	13.6	3.4	0.38	4	15.0	3.23	2.18	1.05	7.62	5.49	21.53	14.53	7.0	50.8	36.6	650.0	0.08640304498747424	1.39	1.95	1.62	1.55	0.95	1.7
3573	Mn-SrWO4/SiO2	Mn	25	Sr	38	W	74	SiO2	11	0.185	0.185	40	40	20	775	10	1.5	7.3	1.2	0.75	6	11.51	2.48	1.58	0.9	5.51	3.29	21.55	13.73	7.82	47.87	28.58	650.0	0.0334836010867671	1.39	1.95	1.62	1.55	0.95	1.7
3574	Mn-SrWO4/SiO2	Mn	25	Sr	38	W	74	SiO2	11	0.185	0.185	40	40	20	775	15	2.3	10.9	1.8	0.5	6	12.23	2.6	1.82	0.78	4.56	3.85	21.26	14.88	6.38	37.29	31.48	650.0	0.052687950679203954	1.39	1.95	1.62	1.55	0.95	1.7
3575	Mn-SrWO4/SiO2	Mn	25	Sr	38	W	74	SiO2	11	0.185	0.185	40	40	20	775	20	3.0	14.6	2.4	0.38	6	10.32	2.59	1.98	0.61	4.48	4.06	25.1	19.19	5.91	43.41	39.34	650.0	0.06905608211901876	1.39	1.95	1.62	1.55	0.95	1.7
3576	Mn-SrWO4/SiO2	Mn	25	Sr	38	W	74	SiO2	11	0.185	0.185	40	40	20	775	10	4.0	4.0	2.0	0.75	2	31.69	3.93	1.72	2.21	22.47	6.75	12.4	5.43	6.97	70.91	21.3	650.0	0.053457458088592306	1.39	1.95	1.62	1.55	0.95	1.7
3577	Mn-SrWO4/SiO2	Mn	25	Sr	38	W	74	SiO2	11	0.185	0.185	40	40	20	775	15	6.0	6.0	3.0	0.5	2	30.75	3.78	1.97	1.81	20.69	7.03	12.29	6.41	5.89	67.28	22.86	650.0	0.07706589943356756	1.39	1.95	1.62	1.55	0.95	1.7
3578	Mn-SrWO4/SiO2	Mn	25	Sr	38	W	74	SiO2	11	0.185	0.185	40	40	20	775	20	8.0	8.0	4.0	0.38	2	29.87	3.44	2.21	1.23	18.43	8.99	11.52	7.4	4.12	61.7	30.1	650.0	0.09212002420740865	1.39	1.95	1.62	1.55	0.95	1.7
3579	Mn-SrWO4/SiO2	Mn	25	Sr	38	W	74	SiO2	11	0.185	0.185	40	40	20	775	10	4.0	4.5	1.5	0.75	3	22.18	2.87	1.82	1.05	12.14	5.75	12.94	8.21	4.73	54.73	25.92	650.0	0.038826531431802834	1.39	1.95	1.62	1.55	0.95	1.7
3580	Mn-SrWO4/SiO2	Mn	25	Sr	38	W	74	SiO2	11	0.185	0.185	40	40	20	775	15	6.0	6.8	2.3	0.5	3	17.91	2.93	2.05	0.88	8.43	8.83	16.36	11.45	4.91	47.07	49.3	650.0	0.059475636527912865	1.39	1.95	1.62	1.55	0.95	1.7
3581	Mn-SrWO4/SiO2	Mn	25	Sr	38	W	74	SiO2	11	0.185	0.185	40	40	20	775	20	8.0	9.0	3.0	0.38	3	18.52	2.9	2.22	0.68	7.66	9.25	15.66	11.99	3.67	41.36	49.95	650.0	0.07744423866003201	1.39	1.95	1.62	1.55	0.95	1.7
3582	Mn-SrWO4/SiO2	Mn	25	Sr	38	W	74	SiO2	11	0.185	0.185	40	40	20	775	10	4.0	4.8	1.2	0.75	4	16.68	2.57	1.78	0.79	8.07	5.29	15.41	10.67	4.74	48.38	31.71	650.0	0.03471468606778859	1.39	1.95	1.62	1.55	0.95	1.7
3583	Mn-SrWO4/SiO2	Mn	25	Sr	38	W	74	SiO2	11	0.185	0.185	40	40	20	775	15	6.0	7.2	1.8	0.5	4	14.17	2.63	2.1	0.53	6.22	6.79	18.56	14.82	3.74	43.9	47.92	650.0	0.053304061994853026	1.39	1.95	1.62	1.55	0.95	1.7
3584	Mn-SrWO4/SiO2	Mn	25	Sr	38	W	74	SiO2	11	0.185	0.185	40	40	20	775	20	8.0	9.6	2.4	0.38	4	13.4	2.72	1.99	0.73	4.27	8.27	20.3	14.85	5.45	31.87	61.72	650.0	0.07257044150061709	1.39	1.95	1.62	1.55	0.95	1.7
3585	Mn-SrWO4/SiO2	Mn	25	Sr	38	W	74	SiO2	11	0.185	0.185	40	40	20	775	10	4.0	5.1	0.9	0.75	6	9.12	2.18	1.63	0.55	5.04	3.44	23.9	17.87	6.03	55.26	37.72	650.0	0.02938817450250704	1.39	1.95	1.62	1.55	0.95	1.7
3586	Mn-SrWO4/SiO2	Mn	25	Sr	38	W	74	SiO2	11	0.185	0.185	40	40	20	775	15	6.0	7.7	1.3	0.5	6	8.98	2.15	1.69	0.46	3.86	4.59	23.94	18.82	5.12	42.98	51.11	650.0	0.04346898429201219	1.39	1.95	1.62	1.55	0.95	1.7
3587	Mn-SrWO4/SiO2	Mn	25	Sr	38	W	74	SiO2	11	0.185	0.185	40	40	20	775	20	8.0	10.3	1.7	0.38	6	10.26	2.87	1.62	1.25	2.99	4.37	27.97	15.79	12.18	29.14	42.59	650.0	0.07663131203645296	1.39	1.95	1.62	1.55	0.95	1.7
3588	Mn-SrWO4/SiO2	Mn	25	Sr	38	W	74	SiO2	11	0.185	0.185	40	40	20	775	10	7.0	2.0	1.0	0.75	2	26.38	4.24	1.92	2.32	5.88	17.11	16.07	7.28	8.79	22.29	64.86	650.0	0.0577668329844982	1.39	1.95	1.62	1.55	0.95	1.7
3589	Mn-SrWO4/SiO2	Mn	25	Sr	38	W	74	SiO2	11	0.185	0.185	40	40	20	775	15	10.5	3.0	1.5	0.5	2	24.4	4.83	1.84	2.99	6.35	8.66	19.8	7.54	12.25	26.02	35.49	650.0	0.09901083980767869	1.39	1.95	1.62	1.55	0.95	1.7
3590	Mn-SrWO4/SiO2	Mn	25	Sr	38	W	74	SiO2	11	0.185	0.185	40	40	20	775	20	14.0	4.0	2.0	0.38	2	17.99	4.75	1.98	2.77	6.94	5.42	26.4	11.01	15.4	38.58	30.13	650.0	0.12806624205600264	1.39	1.95	1.62	1.55	0.95	1.7
3591	Mn-SrWO4/SiO2	Mn	25	Sr	38	W	74	SiO2	11	0.185	0.185	40	40	20	775	10	7.0	2.3	0.8	0.75	3	18.25	4.47	1.9	2.57	5.21	8.47	24.49	10.41	14.08	28.55	46.41	650.0	0.06097313560823244	1.39	1.95	1.62	1.55	0.95	1.7
3592	Mn-SrWO4/SiO2	Mn	25	Sr	38	W	74	SiO2	11	0.185	0.185	40	40	20	775	15	10.5	3.4	1.1	0.5	3	14.82	4.19	1.91	2.28	4.96	5.51	28.27	12.89	15.38	33.47	37.18	650.0	0.08560624465061889	1.39	1.95	1.62	1.55	0.95	1.7
3593	Mn-SrWO4/SiO2	Mn	25	Sr	38	W	74	SiO2	11	0.185	0.185	40	40	20	775	20	14.0	4.5	1.5	0.38	3	11.56	3.51	1.74	1.77	4.17	3.41	30.36	15.05	15.31	36.07	29.5	650.0	0.09402844725210249	1.39	1.95	1.62	1.55	0.95	1.7
3594	Mn-SrWO4/SiO2	Mn	25	Sr	38	W	74	SiO2	11	0.185	0.185	40	40	20	775	10	7.0	2.4	0.6	0.75	4	13.0	4.03	1.8	2.23	3.58	6.08	31.0	13.85	17.15	27.54	46.77	650.0	0.05484605781140672	1.39	1.95	1.62	1.55	0.95	1.7
3595	Mn-SrWO4/SiO2	Mn	25	Sr	38	W	74	SiO2	11	0.185	0.185	40	40	20	775	15	10.5	3.6	0.9	0.5	4	12.29	3.27	1.7	1.57	3.93	3.62	26.61	13.83	12.77	31.98	29.45	650.0	0.06649318758727137	1.39	1.95	1.62	1.55	0.95	1.7
3596	Mn-SrWO4/SiO2	Mn	25	Sr	38	W	74	SiO2	11	0.185	0.185	40	40	20	775	20	14.0	4.8	1.2	0.38	4	10.77	2.86	1.61	1.25	3.31	2.54	26.56	14.95	11.61	30.73	23.58	650.0	0.07636039229076991	1.39	1.95	1.62	1.55	0.95	1.7
3597	Mn-SrWO4/SiO2	Mn	25	Sr	38	W	74	SiO2	11	0.185	0.185	40	40	20	775	10	7.0	2.6	0.4	0.75	6	8.81	2.67	1.41	1.26	2.5	3.99	30.31	16.0	14.3	28.38	45.29	650.0	0.03608389273291877	1.39	1.95	1.62	1.55	0.95	1.7
3598	Mn-SrWO4/SiO2	Mn	25	Sr	38	W	74	SiO2	11	0.185	0.185	40	40	20	775	15	10.5	3.9	0.6	0.5	6	8.4	2.19	1.25	0.94	2.16	2.62	26.07	14.88	11.19	25.71	31.19	650.0	0.044286729371379716	1.39	1.95	1.62	1.55	0.95	1.7
3599	Mn-SrWO4/SiO2	Mn	25	Sr	38	W	74	SiO2	11	0.185	0.185	40	40	20	775	20	14.0	5.1	0.9	0.38	6	7.81	2.13	1.4	0.73	1.97	1.91	27.27	17.93	9.35	25.22	24.46	650.0	0.05665820671148214	1.39	1.95	1.62	1.55	0.95	1.7
3600	Mn-SrWO4/SiO2	Mn	25	Sr	38	W	74	SiO2	11	0.185	0.185	40	40	20	750	10	1.5	5.7	2.8	0.75	2	30.8	4.09	2.02	2.07	21.98	6.47	13.28	6.56	6.72	71.36	21.01	650.0	0.05567991233097553	1.39	1.95	1.62	1.55	0.95	1.7
3601	Mn-SrWO4/SiO2	Mn	25	Sr	38	W	74	SiO2	11	0.185	0.185	40	40	20	750	15	2.3	8.5	4.3	0.5	2	32.23	3.62	2.19	1.43	20.37	7.0	11.23	6.79	4.44	63.2	21.72	650.0	0.07374294955180939	1.39	1.95	1.62	1.55	0.95	1.7
3602	Mn-SrWO4/SiO2	Mn	25	Sr	38	W	74	SiO2	11	0.185	0.185	40	40	20	750	20	3.0	11.3	5.7	0.38	2	30.95	3.44	2.38	1.06	18.97	8.26	11.11	7.69	3.42	61.29	26.69	650.0	0.09212002420740865	1.39	1.95	1.62	1.55	0.95	1.7
3603	Mn-SrWO4/SiO2	Mn	25	Sr	38	W	74	SiO2	11	0.185	0.185	40	40	20	750	10	1.5	6.4	2.1	0.75	3	21.26	2.91	2.07	0.84	11.69	5.99	13.69	9.74	3.95	54.99	28.17	650.0	0.039375736808050475	1.39	1.95	1.62	1.55	0.95	1.7
3604	Mn-SrWO4/SiO2	Mn	25	Sr	38	W	74	SiO2	11	0.185	0.185	40	40	20	750	15	2.3	9.6	3.2	0.5	3	19.95	2.91	2.29	0.62	8.35	9.3	14.59	11.48	3.11	41.85	46.62	650.0	0.059063605212075716	1.39	1.95	1.62	1.55	0.95	1.7
3605	Mn-SrWO4/SiO2	Mn	25	Sr	38	W	74	SiO2	11	0.185	0.185	40	40	20	750	20	3.0	12.8	4.3	0.38	3	19.24	3.74	2.15	1.59	5.96	9.87	19.44	11.17	8.26	30.98	51.3	650.0	0.10030874240296854	1.39	1.95	1.62	1.55	0.95	1.7
3606	Mn-SrWO4/SiO2	Mn	25	Sr	38	W	74	SiO2	11	0.185	0.185	40	40	20	750	10	1.5	6.8	1.7	0.75	4	14.45	2.56	1.97	0.59	6.85	6.19	17.72	13.63	4.08	47.4	42.84	650.0	0.0345778427020059	1.39	1.95	1.62	1.55	0.95	1.7
3607	Mn-SrWO4/SiO2	Mn	25	Sr	38	W	74	SiO2	11	0.185	0.185	40	40	20	750	15	2.3	10.2	2.6	0.5	4	14.72	3.24	1.9	1.34	3.88	7.54	22.01	12.91	9.1	26.36	51.22	650.0	0.0658730004925297	1.39	1.95	1.62	1.55	0.95	1.7
3608	Mn-SrWO4/SiO2	Mn	25	Sr	38	W	74	SiO2	11	0.185	0.185	40	40	20	750	20	3.0	13.6	3.4	0.38	4	10.48	4.78	2.03	2.75	3.85	3.5	45.61	19.37	26.24	36.74	33.4	650.0	0.1288952163729437	1.39	1.95	1.62	1.55	0.95	1.7
3609	Mn-SrWO4/SiO2	Mn	25	Sr	38	W	74	SiO2	11	0.185	0.185	40	40	20	750	10	1.5	7.3	1.2	0.75	6	13.45	1.98	1.53	0.45	4.12	4.52	14.72	11.38	3.35	30.63	33.61	650.0	0.02666486200891996	1.39	1.95	1.62	1.55	0.95	1.7
3610	Mn-SrWO4/SiO2	Mn	25	Sr	38	W	74	SiO2	11	0.185	0.185	40	40	20	750	15	2.3	10.9	1.8	0.5	6	6.82	3.33	1.61	1.72	2.06	2.89	48.83	23.61	25.22	30.21	42.38	650.0	0.06773413902315462	1.39	1.95	1.62	1.55	0.95	1.7
3611	Mn-SrWO4/SiO2	Mn	25	Sr	38	W	74	SiO2	11	0.185	0.185	40	40	20	750	20	3.0	14.6	2.4	0.38	6	4.57	2.95	1.5	1.45	2.12	1.49	64.55	32.82	31.73	46.39	32.6	650.0	0.07879967466597915	1.39	1.95	1.62	1.55	0.95	1.7
3612	Mn-SrWO4/SiO2	Mn	25	Sr	38	W	74	SiO2	11	0.185	0.185	40	40	20	750	10	4.0	4.0	2.0	0.75	2	27.83	2.57	2.1	0.47	12.68	13.97	9.23	7.55	1.69	45.56	50.2	650.0	0.03471468606778859	1.39	1.95	1.62	1.55	0.95	1.7
3613	Mn-SrWO4/SiO2	Mn	25	Sr	38	W	74	SiO2	11	0.185	0.185	40	40	20	750	15	6.0	6.0	3.0	0.5	2	22.87	6.7	2.2	4.5	8.08	10.46	29.3	9.62	19.68	35.33	45.74	650.0	0.13870015626958634	1.39	1.95	1.62	1.55	0.95	1.7
3614	Mn-SrWO4/SiO2	Mn	25	Sr	38	W	74	SiO2	11	0.185	0.185	40	40	20	750	20	8.0	8.0	4.0	0.38	2	19.37	6.65	2.29	4.36	8.18	5.48	34.33	11.82	22.51	42.23	28.29	650.0	0.1810903052641046	1.39	1.95	1.62	1.55	0.95	1.7
3615	Mn-SrWO4/SiO2	Mn	25	Sr	38	W	74	SiO2	11	0.185	0.185	40	40	20	750	10	4.0	4.5	1.5	0.75	3	15.75	5.29	1.92	3.37	4.59	6.71	33.59	12.19	21.4	29.14	42.6	650.0	0.0724674596667751	1.39	1.95	1.62	1.55	0.95	1.7
3616	Mn-SrWO4/SiO2	Mn	25	Sr	38	W	74	SiO2	11	0.185	0.185	40	40	20	750	15	6.0	6.8	2.3	0.5	3	10.85	4.62	1.97	2.65	5.01	3.13	42.58	18.16	24.42	46.18	28.85	650.0	0.0946025462360262	1.39	1.95	1.62	1.55	0.95	1.7
3617	Mn-SrWO4/SiO2	Mn	25	Sr	38	W	74	SiO2	11	0.185	0.185	40	40	20	750	20	8.0	9.0	3.0	0.38	3	10.0	4.07	1.93	2.14	4.06	1.9	40.7	19.3	21.4	40.6	19.0	650.0	0.10934586094272399	1.39	1.95	1.62	1.55	0.95	1.7
3618	Mn-SrWO4/SiO2	Mn	25	Sr	38	W	74	SiO2	11	0.185	0.185	40	40	20	750	10	4.0	4.8	1.2	0.75	4	10.26	4.1	1.64	2.46	3.83	3.25	39.96	15.98	23.98	37.33	31.68	650.0	0.05581893879826516	1.39	1.95	1.62	1.55	0.95	1.7
3619	Mn-SrWO4/SiO2	Mn	25	Sr	38	W	74	SiO2	11	0.185	0.185	40	40	20	750	15	6.0	7.2	1.8	0.5	4	7.32	3.7	1.68	2.02	3.11	2.15	50.55	22.95	27.6	42.49	29.37	650.0	0.07540373436802306	1.39	1.95	1.62	1.55	0.95	1.7
3620	Mn-SrWO4/SiO2	Mn	25	Sr	38	W	74	SiO2	11	0.185	0.185	40	40	20	750	20	8.0	9.6	2.4	0.38	4	5.66	3.05	1.5	1.55	2.54	1.32	53.89	26.5	27.39	44.88	23.32	650.0	0.08151264289323823	1.39	1.95	1.62	1.55	0.95	1.7
3621	Mn-SrWO4/SiO2	Mn	25	Sr	38	W	74	SiO2	11	0.185	0.185	40	40	20	750	10	4.0	5.1	0.9	0.75	6	5.36	2.72	1.3	1.42	2.41	1.79	50.75	24.25	26.49	44.96	33.4	650.0	0.03676902369364599	1.39	1.95	1.62	1.55	0.95	1.7
3622	Mn-SrWO4/SiO2	Mn	25	Sr	38	W	74	SiO2	11	0.185	0.185	40	40	20	750	15	6.0	7.7	1.3	0.5	6	4.9	2.28	1.21	1.07	2.13	1.18	46.53	24.69	21.84	43.47	24.08	650.0	0.046127879197103386	1.39	1.95	1.62	1.55	0.95	1.7
3623	Mn-SrWO4/SiO2	Mn	25	Sr	38	W	74	SiO2	11	0.185	0.185	40	40	20	750	20	8.0	10.3	1.7	0.38	6	3.89	2.03	1.17	0.86	1.64	0.91	52.19	30.08	22.11	42.16	23.39	650.0	0.05397072797773802	1.39	1.95	1.62	1.55	0.95	1.7
3624	Mn-SrWO4/SiO2	Mn	25	Sr	38	W	74	SiO2	11	0.185	0.185	40	40	20	750	10	7.0	2.0	1.0	0.75	2	12.8	3.52	1.7	1.82	5.28	3.69	27.5	13.28	14.22	41.25	28.83	650.0	0.04777927067895476	1.39	1.95	1.62	1.55	0.95	1.7
3625	Mn-SrWO4/SiO2	Mn	25	Sr	38	W	74	SiO2	11	0.185	0.185	40	40	20	750	15	10.5	3.0	1.5	0.5	2	11.49	2.35	1.21	1.14	4.02	2.38	20.45	10.53	9.92	34.99	20.71	650.0	0.04756105733080678	1.39	1.95	1.62	1.55	0.95	1.7
3626	Mn-SrWO4/SiO2	Mn	25	Sr	38	W	74	SiO2	11	0.185	0.185	40	40	20	750	20	14.0	4.0	2.0	0.38	2	9.12	2.22	1.23	0.99	3.6	1.91	24.34	13.49	10.86	39.47	20.94	650.0	0.05907928641471545	1.39	1.95	1.62	1.55	0.95	1.7
3627	Mn-SrWO4/SiO2	Mn	25	Sr	38	W	74	SiO2	11	0.185	0.185	40	40	20	750	10	7.0	2.3	0.8	0.75	3	7.06	2.48	1.46	1.02	3.14	2.6	35.13	20.68	14.45	44.48	36.83	650.0	0.0334836010867671	1.39	1.95	1.62	1.55	0.95	1.7
3628	Mn-SrWO4/SiO2	Mn	25	Sr	38	W	74	SiO2	11	0.185	0.185	40	40	20	750	15	10.5	3.4	1.1	0.5	3	6.39	2.03	1.19	0.84	2.14	1.87	31.77	18.62	13.15	33.49	29.26	650.0	0.041017753263080894	1.39	1.95	1.62	1.55	0.95	1.7
3629	Mn-SrWO4/SiO2	Mn	25	Sr	38	W	74	SiO2	11	0.185	0.185	40	40	20	750	20	14.0	4.5	1.5	0.38	3	4.9	1.71	1.2	0.51	1.98	1.47	34.9	24.49	10.41	40.41	30.0	650.0	0.04538919318303524	1.39	1.95	1.62	1.55	0.95	1.7
3630	Mn-SrWO4/SiO2	Mn	25	Sr	38	W	74	SiO2	11	0.185	0.185	40	40	20	750	10	7.0	2.4	0.6	0.75	4	5.93	1.9	1.08	0.82	3.25	2.14	32.04	18.21	13.83	54.81	36.09	650.0	0.02557709255569865	1.39	1.95	1.62	1.55	0.95	1.7
3631	Mn-SrWO4/SiO2	Mn	25	Sr	38	W	74	SiO2	11	0.185	0.185	40	40	20	750	15	10.5	3.6	0.9	0.5	4	7.03	1.58	1.15	0.43	2.45	1.4	22.48	16.36	6.12	34.85	19.91	650.0	0.03185230110051851	1.39	1.95	1.62	1.55	0.95	1.7
3632	Mn-SrWO4/SiO2	Mn	25	Sr	38	W	74	SiO2	11	0.185	0.185	40	40	20	750	20	14.0	4.8	1.2	0.38	4	4.66	1.31	0.92	0.39	1.14	1.17	28.11	19.74	8.37	24.46	25.11	650.0	0.034701478432040946	1.39	1.95	1.62	1.55	0.95	1.7
3633	Mn-SrWO4/SiO2	Mn	25	Sr	38	W	74	SiO2	11	0.185	0.185	40	40	20	750	10	7.0	2.6	0.4	0.75	6	5.19	1.57	0.98	0.59	2.01	1.56	30.25	18.88	11.37	38.73	30.06	650.0	0.021099400462628617	1.39	1.95	1.62	1.55	0.95	1.7
3634	Mn-SrWO4/SiO2	Mn	25	Sr	38	W	74	SiO2	11	0.185	0.185	40	40	20	750	15	10.5	3.9	0.6	0.5	6	2.05	1.2	0.76	0.44	1.45	1.1	58.54	37.07	21.46	70.73	53.66	650.0	0.024145162468538497	1.39	1.95	1.62	1.55	0.95	1.7
3635	Mn-SrWO4/SiO2	Mn	25	Sr	38	W	74	SiO2	11	0.185	0.185	40	40	20	750	20	14.0	5.1	0.9	0.38	6	4.34	1.1	0.83	0.27	1.95	0.86	25.35	19.12	6.22	44.93	19.82	650.0	0.02910775620901302	1.39	1.95	1.62	1.55	0.95	1.7
3636	Mn-SrWO4/SiO2	Mn	25	Sr	38	W	74	SiO2	11	0.185	0.185	40	40	20	700	10	1.5	5.7	2.8	0.75	2	15.69	4.8	1.99	2.81	6.71	2.98	30.59	12.68	17.91	42.77	18.99	650.0	0.06558699225436238	1.39	1.95	1.62	1.55	0.95	1.7
3637	Mn-SrWO4/SiO2	Mn	25	Sr	38	W	74	SiO2	11	0.185	0.185	40	40	20	700	15	2.3	8.5	4.3	0.5	2	10.07	4.15	2.05	2.1	5.35	1.78	41.21	20.36	20.85	53.13	17.68	650.0	0.08477143299287569	1.39	1.95	1.62	1.55	0.95	1.7
3638	Mn-SrWO4/SiO2	Mn	25	Sr	38	W	74	SiO2	11	0.185	0.185	40	40	20	700	20	3.0	11.3	5.7	0.38	2	9.01	3.45	1.82	1.63	4.48	1.24	38.29	20.2	18.09	49.72	13.76	650.0	0.09239257135149447	1.39	1.95	1.62	1.55	0.95	1.7
3639	Mn-SrWO4/SiO2	Mn	25	Sr	38	W	74	SiO2	11	0.185	0.185	40	40	20	700	10	1.5	6.4	2.1	0.75	3	6.3	2.68	1.49	1.19	2.98	1.32	42.54	23.65	18.89	47.3	20.95	650.0	0.03622089076369273	1.39	1.95	1.62	1.55	0.95	1.7
3640	Mn-SrWO4/SiO2	Mn	25	Sr	38	W	74	SiO2	11	0.185	0.185	40	40	20	700	15	2.3	9.6	3.2	0.5	3	4.79	2.1	1.21	0.89	2.2	0.88	43.84	25.26	18.58	45.93	18.37	650.0	0.042447272903253376	1.39	1.95	1.62	1.55	0.95	1.7
3641	Mn-SrWO4/SiO2	Mn	25	Sr	38	W	74	SiO2	11	0.185	0.185	40	40	20	700	20	3.0	12.8	4.3	0.38	3	2.61	1.85	1.14	0.71	1.5	0.67	70.88	43.68	27.2	57.47	25.67	650.0	0.04914017175163488	1.39	1.95	1.62	1.55	0.95	1.7
3642	Mn-SrWO4/SiO2	Mn	25	Sr	38	W	74	SiO2	11	0.185	0.185	40	40	20	700	10	1.5	6.8	1.7	0.75	4	3.82	1.85	1.08	0.77	1.67	0.95	48.43	28.27	20.16	43.72	24.87	650.0	0.02489768702082834	1.39	1.95	1.62	1.55	0.95	1.7
3643	Mn-SrWO4/SiO2	Mn	25	Sr	38	W	74	SiO2	11	0.185	0.185	40	40	20	700	15	2.3	10.2	2.6	0.5	4	1.64	1.5	0.97	0.53	1.25	0.67	91.46	59.15	32.32	76.22	40.85	650.0	0.030227275620096368	1.39	1.95	1.62	1.55	0.95	1.7
3644	Mn-SrWO4/SiO2	Mn	25	Sr	38	W	74	SiO2	11	0.185	0.185	40	40	20	700	20	3.0	13.6	3.4	0.38	4	2.99	1.25	0.77	0.48	1.21	0.51	41.81	25.75	16.05	40.47	17.06	650.0	0.03310205843910546	1.39	1.95	1.62	1.55	0.95	1.7
3645	Mn-SrWO4/SiO2	Mn	25	Sr	38	W	74	SiO2	11	0.185	0.185	40	40	20	700	10	1.5	7.3	1.2	0.75	6	3.01	1.13	0.68	0.45	1.17	0.68	37.54	22.59	14.95	38.87	22.59	650.0	0.015152440105399678	1.39	1.95	1.62	1.55	0.95	1.7
3646	Mn-SrWO4/SiO2	Mn	25	Sr	38	W	74	SiO2	11	0.185	0.185	40	40	20	700	15	2.3	10.9	1.8	0.5	6	2.09	0.99	0.67	0.32	0.57	0.48	47.37	32.06	15.31	27.27	22.97	650.0	0.019898661707336205	1.39	1.95	1.62	1.55	0.95	1.7
3647	Mn-SrWO4/SiO2	Mn	25	Sr	38	W	74	SiO2	11	0.185	0.185	40	40	20	700	20	3.0	14.6	2.4	0.38	6	2.41	0.74	0.45	0.29	0.66	0.35	30.71	18.67	12.03	27.39	14.52	650.0	0.0195460942863068	1.39	1.95	1.62	1.55	0.95	1.7
3648	Mn-SrWO4/SiO2	Mn	25	Sr	38	W	74	SiO2	11	0.185	0.185	40	40	20	700	10	4.0	4.0	2.0	0.75	2	5.09	2.15	1.24	0.91	3.16	1.62	42.24	24.36	17.88	62.08	31.83	650.0	0.02897932286134146	1.39	1.95	1.62	1.55	0.95	1.7
3649	Mn-SrWO4/SiO2	Mn	25	Sr	38	W	74	SiO2	11	0.185	0.185	40	40	20	700	15	6.0	6.0	3.0	0.5	2	2.37	1.66	0.96	0.7	1.7	1.07	70.04	40.51	29.54	71.73	45.15	650.0	0.03347864800859599	1.39	1.95	1.62	1.55	0.95	1.7
3650	Mn-SrWO4/SiO2	Mn	25	Sr	38	W	74	SiO2	11	0.185	0.185	40	40	20	700	20	8.0	8.0	4.0	0.38	2	4.77	1.5	0.95	0.55	1.63	0.83	31.45	19.92	11.53	34.17	17.4	650.0	0.03977273107907417	1.39	1.95	1.62	1.55	0.95	1.7
3651	Mn-SrWO4/SiO2	Mn	25	Sr	38	W	74	SiO2	11	0.185	0.185	40	40	20	700	10	4.0	4.5	1.5	0.75	3	2.95	1.34	0.88	0.46	1.63	1.09	45.42	29.83	15.59	55.25	36.95	650.0	0.017987453576665525	1.39	1.95	1.62	1.55	0.95	1.7
3652	Mn-SrWO4/SiO2	Mn	25	Sr	38	W	74	SiO2	11	0.185	0.185	40	40	20	700	15	6.0	6.8	2.3	0.5	3	2.25	1.03	0.71	0.32	1.35	0.71	45.78	31.56	14.22	60.0	31.56	650.0	0.020706824158983193	1.39	1.95	1.62	1.55	0.95	1.7
3653	Mn-SrWO4/SiO2	Mn	25	Sr	38	W	74	SiO2	11	0.185	0.185	40	40	20	700	20	8.0	9.0	3.0	0.38	3	3.11	0.86	0.62	0.24	0.89	0.56	27.65	19.94	7.72	28.62	18.01	650.0	0.022729456304377865	1.39	1.95	1.62	1.55	0.95	1.7
3654	Mn-SrWO4/SiO2	Mn	25	Sr	38	W	74	SiO2	11	0.185	0.185	40	40	20	700	10	4.0	4.8	1.2	0.75	4	1.36	1.0	0.67	0.33	1.12	0.87	73.53	49.26	24.26	82.35	63.97	650.0	0.0134004478046686	1.39	1.95	1.62	1.55	0.95	1.7
3655	Mn-SrWO4/SiO2	Mn	25	Sr	38	W	74	SiO2	11	0.185	0.185	40	40	20	700	15	6.0	7.2	1.8	0.5	4	0.89	0.79	0.51	0.28	0.83	0.61	88.76	57.3	31.46	93.26	68.54	650.0	0.01586274065256056	1.39	1.95	1.62	1.55	0.95	1.7
3656	Mn-SrWO4/SiO2	Mn	25	Sr	38	W	74	SiO2	11	0.185	0.185	40	40	20	700	20	8.0	9.6	2.4	0.38	4	2.01	0.62	0.41	0.21	1.04	0.45	30.85	20.4	10.45	51.74	22.39	650.0	0.016366578457675876	1.39	1.95	1.62	1.55	0.95	1.7
3657	Mn-SrWO4/SiO2	Mn	25	Sr	38	W	74	SiO2	11	0.185	0.185	40	40	20	700	10	4.0	5.1	0.9	0.75	6	3.1	0.64	0.46	0.18	1.17	0.63	20.65	14.84	5.81	37.74	20.32	650.0	0.008560757070563594	1.39	1.95	1.62	1.55	0.95	1.7
3658	Mn-SrWO4/SiO2	Mn	25	Sr	38	W	74	SiO2	11	0.185	0.185	40	40	20	700	15	6.0	7.7	1.3	0.5	6	2.11	0.56	0.38	0.18	0.35	0.45	26.54	18.01	8.53	16.59	21.33	650.0	0.01123147757127149	1.39	1.95	1.62	1.55	0.95	1.7
3659	Mn-SrWO4/SiO2	Mn	25	Sr	38	W	74	SiO2	11	0.185	0.185	40	40	20	700	20	8.0	10.3	1.7	0.38	6	2.08	0.54	0.37	0.17	0.38	0.35	25.96	17.79	8.17	18.27	16.83	650.0	0.014249033424996952	1.39	1.95	1.62	1.55	0.95	1.7
3660	Mn-SrWO4/SiO2	Mn	25	Sr	38	W	74	SiO2	11	0.185	0.185	40	40	20	700	10	7.0	2.0	1.0	0.75	2	2.28	0.53	0.52	0.01	1.5	1.32	23.25	22.81	0.44	65.79	57.89	650.0	0.0070854597650250204	1.39	1.95	1.62	1.55	0.95	1.7
3661	Mn-SrWO4/SiO2	Mn	25	Sr	38	W	74	SiO2	11	0.185	0.185	40	40	20	700	15	10.5	3.0	1.5	0.5	2	5.2	0.45	0.41	0.04	1.49	0.85	8.65	7.88	0.77	28.65	16.35	650.0	0.009020310955772038	1.39	1.95	1.62	1.55	0.95	1.7
3662	Mn-SrWO4/SiO2	Mn	25	Sr	38	W	74	SiO2	11	0.185	0.185	40	40	20	700	20	14.0	4.0	2.0	0.38	2	2.26	0.23	0.18	0.05	0.95	0.71	10.18	7.96	2.21	42.04	31.42	650.0	0.006059602796514626	1.39	1.95	1.62	1.55	0.95	1.7
3663	Mn-SrWO4/SiO2	Mn	25	Sr	38	W	74	SiO2	11	0.185	0.185	40	40	20	700	10	7.0	2.3	0.8	0.75	3	2.28	0.37	0.33	0.04	0.9	1.02	16.23	14.47	1.75	39.47	44.74	650.0	0.004942482575102016	1.39	1.95	1.62	1.55	0.95	1.7
3664	Mn-SrWO4/SiO2	Mn	25	Sr	38	W	74	SiO2	11	0.185	0.185	40	40	20	700	15	10.5	3.4	1.1	0.5	3	2.13	0.25	0.19	0.06	0.83	0.7	11.74	8.92	2.82	38.97	32.86	650.0	0.005006260436236954	1.39	1.95	1.62	1.55	0.95	1.7
3665	Mn-SrWO4/SiO2	Mn	25	Sr	38	W	74	SiO2	11	0.185	0.185	40	40	20	700	20	14.0	4.5	1.5	0.38	3	2.42	0.35	0.17	0.18	1.02	0.54	14.46	7.02	7.44	42.15	22.31	650.0	0.009226682445493658	1.39	1.95	1.62	1.55	0.95	1.7
3666	Mn-SrWO4/SiO2	Mn	25	Sr	38	W	74	SiO2	11	0.185	0.185	40	40	20	700	10	7.0	2.4	0.6	0.75	4	2.38	0.5	0.41	0.09	0.28	0.89	21.01	17.23	3.78	11.76	37.39	650.0	0.006683389098059048	1.39	1.95	1.62	1.55	0.95	1.7
3667	Mn-SrWO4/SiO2	Mn	25	Sr	38	W	74	SiO2	11	0.185	0.185	40	40	20	700	15	10.5	3.6	0.9	0.5	4	1.51	0.23	0.22	0.01	0.56	0.55	15.23	14.57	0.66	37.09	36.42	650.0	0.004605298125351116	1.39	1.95	1.62	1.55	0.95	1.7
3668	Mn-SrWO4/SiO2	Mn	25	Sr	38	W	74	SiO2	11	0.185	0.185	40	40	20	700	20	14.0	4.8	1.2	0.38	4	3.88	0.44	0.38	0.06	0.76	0.48	11.34	9.79	1.55	19.59	12.37	650.0	0.011604496022894928	1.39	1.95	1.62	1.55	0.95	1.7
3669	Mn-SrWO4/SiO2	Mn	25	Sr	38	W	74	SiO2	11	0.185	0.185	40	40	20	700	10	7.0	2.6	0.4	0.75	6	1.91	0.34	0.29	0.05	1.31	0.71	17.8	15.18	2.62	68.59	37.17	650.0	0.004541057513110428	1.39	1.95	1.62	1.55	0.95	1.7
3670	Mn-SrWO4/SiO2	Mn	25	Sr	38	W	74	SiO2	11	0.185	0.185	40	40	20	700	15	10.5	3.9	0.6	0.5	6	1.51	0.2	0.19	0.01	0.06	0.46	13.25	12.58	0.66	3.97	30.46	650.0	0.0040040053413461585	1.39	1.95	1.62	1.55	0.95	1.7
3671	Mn-SrWO4/SiO2	Mn	25	Sr	38	W	74	SiO2	11	0.185	0.185	40	40	20	700	20	14.0	5.1	0.9	0.38	6	1.5	0.24	0.22	0.02	0.09	0.34	16.0	14.67	1.33	6.0	22.67	650.0	0.006323380569237671	1.39	1.95	1.62	1.55	0.95	1.7
3672	Mn-BaWO4/SiO2	Mn	25	Ba	56	W	74	SiO2	11	0.185	0.185	50	25	25	900	10	1.5	5.7	2.8	0.75	2	34.37	3.82	0.6	3.22	32.3	6.26	11.11	1.75	9.37	93.98	18.21	650.0	0.05193166685143306	1.39	2.15	1.62	1.55	0.89	1.7
3673	Mn-BaWO4/SiO2	Mn	25	Ba	56	W	74	SiO2	11	0.185	0.185	50	25	25	900	15	2.3	8.5	4.3	0.5	2	35.65	4.88	0.64	4.24	32.79	5.99	13.69	1.8	11.89	91.98	16.8	650.0	0.10006186721112986	1.39	2.15	1.62	1.55	0.89	1.7
3674	Mn-BaWO4/SiO2	Mn	25	Ba	56	W	74	SiO2	11	0.185	0.185	50	25	25	900	20	3.0	11.3	5.7	0.38	2	35.76	5.58	0.67	4.91	32.75	5.78	15.6	1.87	13.73	91.58	16.16	650.0	0.15109808123671223	1.39	2.15	1.62	1.55	0.89	1.7
3675	Mn-BaWO4/SiO2	Mn	25	Ba	56	W	74	SiO2	11	0.185	0.185	50	25	25	900	10	1.5	6.4	2.1	0.75	3	24.18	4.73	0.51	4.22	23.23	3.13	19.56	2.11	17.45	96.07	12.94	650.0	0.06460696035920449	1.39	2.15	1.62	1.55	0.89	1.7
3676	Mn-BaWO4/SiO2	Mn	25	Ba	56	W	74	SiO2	11	0.185	0.185	50	25	25	900	15	2.3	9.6	3.2	0.5	3	24.34	5.6	0.56	5.04	23.54	2.99	23.01	2.3	20.71	96.71	12.28	650.0	0.11525822567327283	1.39	2.15	1.62	1.55	0.89	1.7
3677	Mn-BaWO4/SiO2	Mn	25	Ba	56	W	74	SiO2	11	0.185	0.185	50	25	25	900	20	3.0	12.8	4.3	0.38	3	24.43	6.28	0.6	5.68	22.99	2.9	25.71	2.46	23.25	94.11	11.87	650.0	0.1706804535486748	1.39	2.15	1.62	1.55	0.89	1.7
3678	Mn-BaWO4/SiO2	Mn	25	Ba	56	W	74	SiO2	11	0.185	0.185	50	25	25	900	10	1.5	6.8	1.7	0.75	4	18.43	4.98	0.45	4.53	18.05	1.93	27.02	2.44	24.58	97.94	10.47	650.0	0.0681103869724214	1.39	2.15	1.62	1.55	0.89	1.7
3679	Mn-BaWO4/SiO2	Mn	25	Ba	56	W	74	SiO2	11	0.185	0.185	50	25	25	900	15	2.3	10.2	2.6	0.5	4	19.3	5.62	0.5	5.12	17.82	1.84	29.12	2.59	26.53	92.33	9.53	650.0	0.11568199937969988	1.39	2.15	1.62	1.55	0.89	1.7
3680	Mn-BaWO4/SiO2	Mn	25	Ba	56	W	74	SiO2	11	0.185	0.185	50	25	25	900	20	3.0	13.6	3.4	0.38	4	19.33	6.11	0.56	5.55	17.6	1.78	31.61	2.9	28.71	91.05	9.21	650.0	0.16591132030956665	1.39	2.15	1.62	1.55	0.89	1.7
3681	Mn-BaWO4/SiO2	Mn	25	Ba	56	W	74	SiO2	11	0.185	0.185	50	25	25	900	10	1.5	7.3	1.2	0.75	6	13.67	4.71	0.4	4.31	12.92	1.07	34.46	2.93	31.53	94.51	7.83	650.0	0.06432708350399272	1.39	2.15	1.62	1.55	0.89	1.7
3682	Mn-BaWO4/SiO2	Mn	25	Ba	56	W	74	SiO2	11	0.185	0.185	50	25	25	900	15	2.3	10.9	1.8	0.5	6	18.56	5.45	0.52	4.93	12.12	0.98	29.36	2.8	26.56	65.3	5.28	650.0	0.11208278176724971	1.39	2.15	1.62	1.55	0.89	1.7
3683	Mn-BaWO4/SiO2	Mn	25	Ba	56	W	74	SiO2	11	0.185	0.185	50	25	25	900	20	3.0	14.6	2.4	0.38	6	13.38	5.56	0.51	5.05	11.8	0.89	41.55	3.81	37.74	88.19	6.65	650.0	0.1505407204494189	1.39	2.15	1.62	1.55	0.89	1.7
3684	Mn-BaWO4/SiO2	Mn	25	Ba	56	W	74	SiO2	11	0.185	0.185	50	25	25	900	10	4.0	4.0	2.0	0.75	2	35.93	4.61	0.62	3.99	33.88	6.01	12.83	1.73	11.1	94.29	16.73	650.0	0.06292857977463293	1.39	2.15	1.62	1.55	0.89	1.7
3685	Mn-BaWO4/SiO2	Mn	25	Ba	56	W	74	SiO2	11	0.185	0.185	50	25	25	900	15	6.0	6.0	3.0	0.5	2	37.65	5.15	0.59	4.56	33.33	5.49	13.68	1.57	12.11	88.53	14.58	650.0	0.1057469792141363	1.39	2.15	1.62	1.55	0.89	1.7
3686	Mn-BaWO4/SiO2	Mn	25	Ba	56	W	74	SiO2	11	0.185	0.185	50	25	25	900	20	8.0	8.0	4.0	0.38	2	36.47	5.81	0.65	5.16	33.06	5.19	15.93	1.78	14.15	90.65	14.23	650.0	0.15751622935096224	1.39	2.15	1.62	1.55	0.89	1.7
3687	Mn-BaWO4/SiO2	Mn	25	Ba	56	W	74	SiO2	11	0.185	0.185	50	25	25	900	10	4.0	4.5	1.5	0.75	3	25.38	4.89	0.52	4.37	24.08	3.01	19.27	2.05	17.22	94.88	11.86	650.0	0.06684809265839624	1.39	2.15	1.62	1.55	0.89	1.7
3688	Mn-BaWO4/SiO2	Mn	25	Ba	56	W	74	SiO2	11	0.185	0.185	50	25	25	900	15	6.0	6.8	2.3	0.5	3	23.96	5.7	0.54	5.16	22.98	2.67	23.79	2.25	21.54	95.91	11.14	650.0	0.11737799269735923	1.39	2.15	1.62	1.55	0.89	1.7
3689	Mn-BaWO4/SiO2	Mn	25	Ba	56	W	74	SiO2	11	0.185	0.185	50	25	25	900	20	8.0	9.0	3.0	0.38	3	25.42	6.1	0.62	5.48	22.79	2.59	24.0	2.44	21.56	89.65	10.19	650.0	0.16563105203651074	1.39	2.15	1.62	1.55	0.89	1.7
3690	Mn-BaWO4/SiO2	Mn	25	Ba	56	W	74	SiO2	11	0.185	0.185	50	25	25	900	10	4.0	4.8	1.2	0.75	4	19.44	4.83	0.44	4.39	18.9	1.88	24.85	2.26	22.58	97.22	9.67	650.0	0.06600722653845247	1.39	2.15	1.62	1.55	0.89	1.7
3691	Mn-BaWO4/SiO2	Mn	25	Ba	56	W	74	SiO2	11	0.185	0.185	50	25	25	900	15	6.0	7.2	1.8	0.5	4	18.92	5.5	0.54	4.96	17.98	1.66	29.07	2.85	26.22	95.03	8.77	650.0	0.1131407029767887	1.39	2.15	1.62	1.55	0.89	1.7
3692	Mn-BaWO4/SiO2	Mn	25	Ba	56	W	74	SiO2	11	0.185	0.185	50	25	25	900	20	8.0	9.6	2.4	0.38	4	19.86	5.82	0.6	5.22	17.29	1.61	29.31	3.02	26.28	87.06	8.11	650.0	0.15779563466495494	1.39	2.15	1.62	1.55	0.89	1.7
3693	Mn-BaWO4/SiO2	Mn	25	Ba	56	W	74	SiO2	11	0.185	0.185	50	25	25	900	10	4.0	5.1	0.9	0.75	6	18.05	4.43	0.39	4.04	12.68	0.93	24.54	2.16	22.38	70.25	5.15	650.0	0.06041496361333743	1.39	2.15	1.62	1.55	0.89	1.7
3694	Mn-BaWO4/SiO2	Mn	25	Ba	56	W	74	SiO2	11	0.185	0.185	50	25	25	900	15	6.0	7.7	1.3	0.5	6	12.4	4.79	0.49	4.3	12.25	0.86	38.63	3.95	34.68	98.79	6.94	650.0	0.09817041538098283	1.39	2.15	1.62	1.55	0.89	1.7
3695	Mn-BaWO4/SiO2	Mn	25	Ba	56	W	74	SiO2	11	0.185	0.185	50	25	25	900	20	8.0	10.3	1.7	0.38	6	12.8	4.86	0.61	4.25	11.7	0.82	37.97	4.77	33.2	91.41	6.41	650.0	0.13110709206304189	1.39	2.15	1.62	1.55	0.89	1.7
3696	Mn-BaWO4/SiO2	Mn	25	Ba	56	W	74	SiO2	11	0.185	0.185	50	25	25	900	10	7.0	2.0	1.0	0.75	2	41.45	4.14	0.55	3.59	35.18	4.82	9.99	1.33	8.66	84.87	11.63	650.0	0.056375189675474856	1.39	2.15	1.62	1.55	0.89	1.7
3697	Mn-BaWO4/SiO2	Mn	25	Ba	56	W	74	SiO2	11	0.185	0.185	50	25	25	900	15	10.5	3.0	1.5	0.5	2	42.7	4.83	0.63	4.2	34.17	4.56	11.31	1.48	9.84	80.02	10.68	650.0	0.09901083980767869	1.39	2.15	1.62	1.55	0.89	1.7
3698	Mn-BaWO4/SiO2	Mn	25	Ba	56	W	74	SiO2	11	0.185	0.185	50	25	25	900	20	14.0	4.0	2.0	0.38	2	41.3	5.51	0.76	4.75	33.48	4.35	13.34	1.84	11.5	81.07	10.53	650.0	0.14914783471988646	1.39	2.15	1.62	1.55	0.89	1.7
3699	Mn-BaWO4/SiO2	Mn	25	Ba	56	W	74	SiO2	11	0.185	0.185	50	25	25	900	10	7.0	2.3	0.8	0.75	3	28.52	4.39	0.49	3.9	24.65	2.52	15.39	1.72	13.67	86.43	8.84	650.0	0.05985702518764891	1.39	2.15	1.62	1.55	0.89	1.7
3700	Mn-BaWO4/SiO2	Mn	25	Ba	56	W	74	SiO2	11	0.185	0.185	50	25	25	900	15	10.5	3.4	1.1	0.5	3	27.95	4.96	0.68	4.28	22.89	2.26	17.75	2.43	15.31	81.9	8.09	650.0	0.1017446607475131	1.39	2.15	1.62	1.55	0.89	1.7
3701	Mn-BaWO4/SiO2	Mn	25	Ba	56	W	74	SiO2	11	0.185	0.185	50	25	25	900	20	14.0	4.5	1.5	0.38	3	27.55	4.98	0.75	4.23	21.51	2.07	18.08	2.72	15.35	78.08	7.51	650.0	0.1344283953403054	1.39	2.15	1.62	1.55	0.89	1.7
3702	Mn-BaWO4/SiO2	Mn	25	Ba	56	W	74	SiO2	11	0.185	0.185	50	25	25	900	10	7.0	2.4	0.6	0.75	4	24.3	4.06	0.54	3.52	19.82	1.69	16.71	2.22	14.49	81.56	6.95	650.0	0.055262919885564636	1.39	2.15	1.62	1.55	0.89	1.7
3703	Mn-BaWO4/SiO2	Mn	25	Ba	56	W	74	SiO2	11	0.185	0.185	50	25	25	900	15	10.5	3.6	0.9	0.5	4	22.27	3.96	0.58	3.38	16.66	1.34	17.78	2.6	15.18	74.81	6.02	650.0	0.08081082927007772	1.39	2.15	1.62	1.55	0.89	1.7
3704	Mn-BaWO4/SiO2	Mn	25	Ba	56	W	74	SiO2	11	0.185	0.185	50	25	25	900	20	14.0	4.8	1.2	0.38	4	20.16	3.39	0.9	2.49	16.23	1.34	16.82	4.46	12.35	80.51	6.65	650.0	0.0907577117333505	1.39	2.15	1.62	1.55	0.89	1.7
3705	Mn-BaWO4/SiO2	Mn	25	Ba	56	W	74	SiO2	11	0.185	0.185	50	25	25	900	10	7.0	2.6	0.4	0.75	6	15.23	3.23	0.53	2.7	13.1	0.85	21.21	3.48	17.73	86.01	5.58	650.0	0.04377754279365362	1.39	2.15	1.62	1.55	0.89	1.7
3706	Mn-BaWO4/SiO2	Mn	25	Ba	56	W	74	SiO2	11	0.185	0.185	50	25	25	900	15	10.5	3.9	0.6	0.5	6	14.03	2.76	0.64	2.12	11.38	0.77	19.67	4.56	15.11	81.11	5.49	650.0	0.055976073080337425	1.39	2.15	1.62	1.55	0.89	1.7
3707	Mn-BaWO4/SiO2	Mn	25	Ba	56	W	74	SiO2	11	0.185	0.185	50	25	25	900	20	14.0	5.1	0.9	0.38	6	13.37	2.41	0.94	1.47	10.59	0.9	18.03	7.03	10.99	79.21	6.73	650.0	0.0641977811440042	1.39	2.15	1.62	1.55	0.89	1.7
3708	Mn-BaWO4/SiO2	Mn	25	Ba	56	W	74	SiO2	11	0.185	0.185	40	40	20	850	10	1.5	5.7	2.8	0.75	2	30.33	5.82	0.77	5.05	28.78	6.5	19.19	2.54	16.65	94.89	21.43	650.0	0.07994978823024383	1.39	2.15	1.62	1.55	0.89	1.7
3709	Mn-BaWO4/SiO2	Mn	25	Ba	56	W	74	SiO2	11	0.185	0.185	40	40	20	850	15	2.3	8.5	4.3	0.5	2	31.69	6.33	0.9	5.43	28.88	6.23	19.97	2.84	17.13	91.13	19.66	650.0	0.13078443753410438	1.39	2.15	1.62	1.55	0.89	1.7
3710	Mn-BaWO4/SiO2	Mn	25	Ba	56	W	74	SiO2	11	0.185	0.185	40	40	20	850	20	3.0	11.3	5.7	0.38	2	33.25	6.81	0.94	5.87	28.78	6.14	20.48	2.83	17.65	86.56	18.47	650.0	0.18560464786980868	1.39	2.15	1.62	1.55	0.89	1.7
3711	Mn-BaWO4/SiO2	Mn	25	Ba	56	W	74	SiO2	11	0.185	0.185	40	40	20	850	10	1.5	6.4	2.1	0.75	3	22.84	5.71	0.67	5.04	19.95	3.26	25.0	2.93	22.07	87.35	14.27	650.0	0.07839339534734065	1.39	2.15	1.62	1.55	0.89	1.7
3712	Mn-BaWO4/SiO2	Mn	25	Ba	56	W	74	SiO2	11	0.185	0.185	40	40	20	850	15	2.3	9.6	3.2	0.5	3	20.87	6.6	0.83	5.77	20.17	3.13	31.62	3.98	27.65	96.65	15.0	650.0	0.13655768150658898	1.39	2.15	1.62	1.55	0.89	1.7
3713	Mn-BaWO4/SiO2	Mn	25	Ba	56	W	74	SiO2	11	0.185	0.185	40	40	20	850	20	3.0	12.8	4.3	0.38	3	20.6	7.05	0.88	6.17	19.82	3.04	34.22	4.27	29.95	96.21	14.76	650.0	0.19239071531746935	1.39	2.15	1.62	1.55	0.89	1.7
3714	Mn-BaWO4/SiO2	Mn	25	Ba	56	W	74	SiO2	11	0.185	0.185	40	40	20	850	10	1.5	6.8	1.7	0.75	4	12.35	5.68	0.66	5.02	15.5	2.08	45.99	5.34	40.65	125.51	16.84	650.0	0.07796923967863445	1.39	2.15	1.62	1.55	0.89	1.7
3715	Mn-BaWO4/SiO2	Mn	25	Ba	56	W	74	SiO2	11	0.185	0.185	40	40	20	850	15	2.3	10.2	2.6	0.5	4	11.52	6.48	0.88	5.6	15.34	1.98	56.25	7.64	48.61	133.16	17.19	650.0	0.13398973764855673	1.39	2.15	1.62	1.55	0.89	1.7
3716	Mn-BaWO4/SiO2	Mn	25	Ba	56	W	74	SiO2	11	0.185	0.185	40	40	20	850	20	3.0	13.6	3.4	0.38	4	12.2	6.88	0.94	5.94	15.19	1.95	56.39	7.7	48.69	124.51	15.98	650.0	0.187582110539378	1.39	2.15	1.62	1.55	0.89	1.7
3717	Mn-BaWO4/SiO2	Mn	25	Ba	56	W	74	SiO2	11	0.185	0.185	40	40	20	850	10	1.5	7.3	1.2	0.75	6	5.21	4.89	0.59	4.3	10.69	1.18	93.86	11.32	82.53	205.18	22.65	650.0	0.06684809265839624	1.39	2.15	1.62	1.55	0.89	1.7
3718	Mn-BaWO4/SiO2	Mn	25	Ba	56	W	74	SiO2	11	0.185	0.185	40	40	20	850	15	2.3	10.9	1.8	0.5	6	7.92	5.06	0.85	4.21	9.86	1.11	63.89	10.73	53.16	124.49	14.02	650.0	0.10385014572983874	1.39	2.15	1.62	1.55	0.89	1.7
