Repository: jimmmmmmmyzzy/SR-in-Heterogeneous-Catalysis

# Towards distilling 'physical laws' in heterogeneous catalysis with symbolic regression

File: OCM_dataset_modified.csv (part 20 of 64)
	Name	M1	M1_atom_number	M2	M2_atom_number	M3	M3_atom_number	Support 	Support_ID	M2_mol	M3_mol	M1_mol%	M2_mol%	M3_mol%	Temp	Total_flow	Ar_flow	CH4_flow	O2_flow	CT	CH4/O2	CH4_conv	C2y	C2H6y	C2H4y	COy	CO2y	C2s	C2H6s	C2H4s	COs	CO2s	BET_surface_area	rate_constant	radii_M1	radii_M2	radii_M3	chi_M1	chi_M2	chi_M3
3719	Mn-BaWO4/SiO2	Mn	25	Ba	56	W	74	SiO2	11	0.185	0.185	40	40	20	850	20	3.0	14.6	2.4	0.38	6	7.85	4.95	0.84	4.11	9.17	1.1	63.06	10.7	52.36	116.82	14.01	650.0	0.13359767645698206	1.39	2.15	1.62	1.55	0.89	1.7
3720	Mn-BaWO4/SiO2	Mn	25	Ba	56	W	74	SiO2	11	0.185	0.185	40	40	20	850	10	4.0	4.0	2.0	0.75	2	34.24	5.34	0.79	4.55	28.85	5.93	15.6	2.31	13.29	84.26	17.32	650.0	0.07317154867998593	1.39	2.15	1.62	1.55	0.89	1.7
3721	Mn-BaWO4/SiO2	Mn	25	Ba	56	W	74	SiO2	11	0.185	0.185	40	40	20	850	15	6.0	6.0	3.0	0.5	2	34.29	6.13	0.85	5.28	28.3	5.67	17.88	2.48	15.4	82.53	16.54	650.0	0.12651867927838187	1.39	2.15	1.62	1.55	0.89	1.7
3722	Mn-BaWO4/SiO2	Mn	25	Ba	56	W	74	SiO2	11	0.185	0.185	40	40	20	850	20	8.0	8.0	4.0	0.38	2	35.13	6.41	0.85	5.56	28.71	5.49	18.25	2.42	15.83	81.73	15.63	650.0	0.1743332784708587	1.39	2.15	1.62	1.55	0.89	1.7
3723	Mn-BaWO4/SiO2	Mn	25	Ba	56	W	74	SiO2	11	0.185	0.185	40	40	20	850	10	4.0	4.5	1.5	0.75	3	23.62	5.31	0.58	4.73	19.53	3.06	22.48	2.46	20.03	82.68	12.96	650.0	0.07274905065691023	1.39	2.15	1.62	1.55	0.89	1.7
3724	Mn-BaWO4/SiO2	Mn	25	Ba	56	W	74	SiO2	11	0.185	0.185	40	40	20	850	15	6.0	6.8	2.3	0.5	3	23.83	5.88	0.77	5.11	18.78	2.82	24.67	3.23	21.44	78.81	11.83	650.0	0.12119924425785919	1.39	2.15	1.62	1.55	0.89	1.7
3725	Mn-BaWO4/SiO2	Mn	25	Ba	56	W	74	SiO2	11	0.185	0.185	40	40	20	850	20	8.0	9.0	3.0	0.38	3	22.3	6.44	0.94	5.5	18.86	2.83	28.88	4.22	24.66	84.57	12.69	650.0	0.17517695861082397	1.39	2.15	1.62	1.55	0.89	1.7
3726	Mn-BaWO4/SiO2	Mn	25	Ba	56	W	74	SiO2	11	0.185	0.185	40	40	20	850	10	4.0	4.8	1.2	0.75	4	14.93	4.97	0.62	4.35	14.98	1.95	33.29	4.15	29.14	100.33	13.06	650.0	0.06797007301982329	1.39	2.15	1.62	1.55	0.89	1.7
3727	Mn-BaWO4/SiO2	Mn	25	Ba	56	W	74	SiO2	11	0.185	0.185	40	40	20	850	15	6.0	7.2	1.8	0.5	4	16.02	5.19	0.84	4.35	13.77	1.81	32.4	5.24	27.15	85.96	11.3	650.0	0.10659059411644735	1.39	2.15	1.62	1.55	0.89	1.7
3728	Mn-BaWO4/SiO2	Mn	25	Ba	56	W	74	SiO2	11	0.185	0.185	40	40	20	850	20	8.0	9.6	2.4	0.38	4	16.17	5.28	0.95	4.33	13.51	1.83	32.65	5.88	26.78	83.55	11.32	650.0	0.14275003908525202	1.39	2.15	1.62	1.55	0.89	1.7
3729	Mn-BaWO4/SiO2	Mn	25	Ba	56	W	74	SiO2	11	0.185	0.185	40	40	20	850	10	4.0	5.1	0.9	0.75	6	7.78	3.23	0.73	2.5	9.08	1.1	41.52	9.38	32.13	116.71	14.14	650.0	0.04377754279365362	1.39	2.15	1.62	1.55	0.89	1.7
3730	Mn-BaWO4/SiO2	Mn	25	Ba	56	W	74	SiO2	11	0.185	0.185	40	40	20	850	15	6.0	7.7	1.3	0.5	6	7.63	3.01	0.75	2.26	8.65	1.14	39.45	9.83	29.62	113.37	14.94	650.0	0.06112461116527996	1.39	2.15	1.62	1.55	0.89	1.7
3731	Mn-BaWO4/SiO2	Mn	25	Ba	56	W	74	SiO2	11	0.185	0.185	40	40	20	850	20	8.0	10.3	1.7	0.38	6	8.09	3.64	1.1	2.54	7.69	1.3	44.99	13.6	31.4	95.06	16.07	650.0	0.097576337477423	1.39	2.15	1.62	1.55	0.89	1.7
3732	Mn-BaWO4/SiO2	Mn	25	Ba	56	W	74	SiO2	11	0.185	0.185	40	40	20	850	10	7.0	2.0	1.0	0.75	2	35.24	3.41	0.82	2.59	25.66	4.78	9.68	2.33	7.35	72.81	13.56	650.0	0.046259959729182475	1.39	2.15	1.62	1.55	0.89	1.7
3733	Mn-BaWO4/SiO2	Mn	25	Ba	56	W	74	SiO2	11	0.185	0.185	40	40	20	850	15	10.5	3.0	1.5	0.5	2	34.18	3.55	1.24	2.31	22.96	4.98	10.39	3.63	6.76	67.17	14.57	650.0	0.07229089327270652	1.39	2.15	1.62	1.55	0.89	1.7
3734	Mn-BaWO4/SiO2	Mn	25	Ba	56	W	74	SiO2	11	0.185	0.185	40	40	20	850	20	14.0	4.0	2.0	0.38	2	33.26	4.46	1.49	2.97	23.55	5.19	13.41	4.48	8.93	70.81	15.6	650.0	0.12006625796388304	1.39	2.15	1.62	1.55	0.89	1.7
3735	Mn-BaWO4/SiO2	Mn	25	Ba	56	W	74	SiO2	11	0.185	0.185	40	40	20	850	10	7.0	2.3	0.8	0.75	3	21.49	2.47	0.76	1.71	14.29	3.55	11.49	3.54	7.96	66.5	16.52	650.0	0.03334688400555701	1.39	2.15	1.62	1.55	0.89	1.7
3736	Mn-BaWO4/SiO2	Mn	25	Ba	56	W	74	SiO2	11	0.185	0.185	40	40	20	850	15	10.5	3.4	1.1	0.5	3	21.18	4.09	1.22	2.87	11.63	3.4	19.31	5.76	13.55	54.91	16.05	650.0	0.0835198684964633	1.39	2.15	1.62	1.55	0.89	1.7
3737	Mn-BaWO4/SiO2	Mn	25	Ba	56	W	74	SiO2	11	0.185	0.185	40	40	20	850	20	14.0	4.5	1.5	0.38	3	21.62	5.01	1.66	3.35	11.56	3.33	23.17	7.68	15.49	53.47	15.4	650.0	0.13525937654210612	1.39	2.15	1.62	1.55	0.89	1.7
3738	Mn-BaWO4/SiO2	Mn	25	Ba	56	W	74	SiO2	11	0.185	0.185	40	40	20	850	10	7.0	2.4	0.6	0.75	4	17.17	2.64	0.92	1.72	10.42	2.76	15.38	5.36	10.02	60.69	16.07	650.0	0.03567298307842615	1.39	2.15	1.62	1.55	0.89	1.7
3739	Mn-BaWO4/SiO2	Mn	25	Ba	56	W	74	SiO2	11	0.185	0.185	40	40	20	850	15	10.5	3.6	0.9	0.5	4	21.25	8.24	2.24	6.0	7.73	3.41	38.78	10.54	28.24	36.38	16.05	650.0	0.1719874263339523	1.39	2.15	1.62	1.55	0.89	1.7
3740	Mn-BaWO4/SiO2	Mn	25	Ba	56	W	74	SiO2	11	0.185	0.185	40	40	20	850	20	14.0	4.8	1.2	0.38	4	21.73	9.04	2.32	6.72	7.17	3.96	41.6	10.68	30.92	33.0	18.22	650.0	0.24934299091002843	1.39	2.15	1.62	1.55	0.89	1.7
3741	Mn-BaWO4/SiO2	Mn	25	Ba	56	W	74	SiO2	11	0.185	0.185	40	40	20	850	10	7.0	2.6	0.4	0.75	6	11.0	1.31	0.73	0.58	5.26	4.06	11.91	6.64	5.27	47.82	36.91	650.0	0.017582082405567412	1.39	2.15	1.62	1.55	0.89	1.7
3742	Mn-BaWO4/SiO2	Mn	25	Ba	56	W	74	SiO2	11	0.185	0.185	40	40	20	850	15	10.5	3.9	0.6	0.5	6	9.22	2.15	1.05	1.1	4.93	3.21	23.32	11.39	11.93	53.47	34.82	650.0	0.04346898429201219	1.39	2.15	1.62	1.55	0.89	1.7
3743	Mn-BaWO4/SiO2	Mn	25	Ba	56	W	74	SiO2	11	0.185	0.185	40	40	20	850	20	14.0	5.1	0.9	0.38	6	16.62	10.17	3.42	6.75	1.37	2.84	61.19	20.58	40.61	8.24	17.09	650.0	0.28223997564993714	1.39	2.15	1.62	1.55	0.89	1.7
3744	Mn-BaWO4/SiO2	Mn	25	Ba	56	W	74	SiO2	11	0.185	0.185	40	40	20	800	10	1.5	5.7	2.8	0.75	2	33.75	7.15	1.23	5.92	21.91	6.31	21.19	3.64	17.54	64.92	18.7	650.0	0.09891319758583544	1.39	2.15	1.62	1.55	0.89	1.7
3745	Mn-BaWO4/SiO2	Mn	25	Ba	56	W	74	SiO2	11	0.185	0.185	40	40	20	800	15	2.3	8.5	4.3	0.5	2	34.04	7.56	1.3	6.26	22.35	6.17	22.21	3.82	18.39	65.66	18.13	650.0	0.15722080116382278	1.39	2.15	1.62	1.55	0.89	1.7
3746	Mn-BaWO4/SiO2	Mn	25	Ba	56	W	74	SiO2	11	0.185	0.185	40	40	20	800	20	3.0	11.3	5.7	0.38	2	33.83	7.95	1.58	6.37	22.5	6.0	23.5	4.67	18.83	66.51	17.74	650.0	0.21799546923422242	1.39	2.15	1.62	1.55	0.89	1.7
3747	Mn-BaWO4/SiO2	Mn	25	Ba	56	W	74	SiO2	11	0.185	0.185	40	40	20	800	10	1.5	6.4	2.1	0.75	3	25.33	7.1	1.16	5.94	15.06	3.3	28.03	4.58	23.45	59.46	13.03	650.0	0.09819538689106465	1.39	2.15	1.62	1.55	0.89	1.7
3748	Mn-BaWO4/SiO2	Mn	25	Ba	56	W	74	SiO2	11	0.185	0.185	40	40	20	800	15	2.3	9.6	3.2	0.5	3	22.21	7.7	1.39	6.31	15.05	3.22	34.67	6.26	28.41	67.76	14.5	650.0	0.1602520889585697	1.39	2.15	1.62	1.55	0.89	1.7
3749	Mn-BaWO4/SiO2	Mn	25	Ba	56	W	74	SiO2	11	0.185	0.185	40	40	20	800	20	3.0	12.8	4.3	0.38	3	21.96	7.96	1.65	6.31	14.89	3.15	36.25	7.51	28.73	67.81	14.34	650.0	0.21828137058138483	1.39	2.15	1.62	1.55	0.89	1.7
3750	Mn-BaWO4/SiO2	Mn	25	Ba	56	W	74	SiO2	11	0.185	0.185	40	40	20	800	10	1.5	6.8	1.7	0.75	4	14.37	6.61	1.24	5.37	11.48	2.18	46.0	8.63	37.37	79.89	15.17	650.0	0.09118121715528656	1.39	2.15	1.62	1.55	0.89	1.7
3751	Mn-BaWO4/SiO2	Mn	25	Ba	56	W	74	SiO2	11	0.185	0.185	40	40	20	800	15	2.3	10.2	2.6	0.5	4	13.79	7.08	1.51	5.57	10.67	2.19	51.34	10.95	40.39	77.37	15.88	650.0	0.14686255617176588	1.39	2.15	1.62	1.55	0.89	1.7
3752	Mn-BaWO4/SiO2	Mn	25	Ba	56	W	74	SiO2	11	0.185	0.185	40	40	20	800	20	3.0	13.6	3.4	0.38	4	13.88	7.35	1.71	5.64	10.29	2.17	52.95	12.32	40.63	74.14	15.63	650.0	0.20089798225453315	1.39	2.15	1.62	1.55	0.89	1.7
3753	Mn-BaWO4/SiO2	Mn	25	Ba	56	W	74	SiO2	11	0.185	0.185	40	40	20	800	10	1.5	7.3	1.2	0.75	6	7.7	5.37	1.33	4.04	6.96	1.5	69.74	17.27	52.47	90.39	19.48	650.0	0.07359418062393334	1.39	2.15	1.62	1.55	0.89	1.7
3754	Mn-BaWO4/SiO2	Mn	25	Ba	56	W	74	SiO2	11	0.185	0.185	40	40	20	800	15	2.3	10.9	1.8	0.5	6	7.67	5.54	1.59	3.95	6.27	1.52	72.23	20.73	51.5	81.75	19.82	650.0	0.11398744304024064	1.39	2.15	1.62	1.55	0.89	1.7
3755	Mn-BaWO4/SiO2	Mn	25	Ba	56	W	74	SiO2	11	0.185	0.185	40	40	20	800	20	3.0	14.6	2.4	0.38	6	6.7	5.41	1.69	3.72	5.81	1.57	80.75	25.22	55.52	86.72	23.43	650.0	0.1463642730605586	1.39	2.15	1.62	1.55	0.89	1.7
3756	Mn-BaWO4/SiO2	Mn	25	Ba	56	W	74	SiO2	11	0.185	0.185	40	40	20	800	10	4.0	4.0	2.0	0.75	2	32.6	6.55	1.21	5.34	22.57	6.08	20.09	3.71	16.38	69.23	18.65	650.0	0.09032486944869271	1.39	2.15	1.62	1.55	0.89	1.7
3757	Mn-BaWO4/SiO2	Mn	25	Ba	56	W	74	SiO2	11	0.185	0.185	40	40	20	800	15	6.0	6.0	3.0	0.5	2	32.93	6.98	1.28	5.7	21.75	5.78	21.2	3.89	17.31	66.05	17.55	650.0	0.14471132438428078	1.39	2.15	1.62	1.55	0.89	1.7
3758	Mn-BaWO4/SiO2	Mn	25	Ba	56	W	74	SiO2	11	0.185	0.185	40	40	20	800	20	8.0	8.0	4.0	0.38	2	33.59	7.42	1.44	5.98	20.91	5.63	22.09	4.29	17.8	62.25	16.76	650.0	0.20288697469728142	1.39	2.15	1.62	1.55	0.89	1.7
3759	Mn-BaWO4/SiO2	Mn	25	Ba	56	W	74	SiO2	11	0.185	0.185	40	40	20	800	10	4.0	4.5	1.5	0.75	3	21.18	6.18	1.35	4.83	13.8	3.55	29.18	6.37	22.8	65.16	16.76	650.0	0.08505617745037249	1.39	2.15	1.62	1.55	0.89	1.7
3760	Mn-BaWO4/SiO2	Mn	25	Ba	56	W	74	SiO2	11	0.185	0.185	40	40	20	800	15	6.0	6.8	2.3	0.5	3	20.88	6.92	1.55	5.37	13.27	3.31	33.14	7.42	25.72	63.55	15.85	650.0	0.14342169510800085	1.39	2.15	1.62	1.55	0.89	1.7
3761	Mn-BaWO4/SiO2	Mn	25	Ba	56	W	74	SiO2	11	0.185	0.185	40	40	20	800	20	8.0	9.0	3.0	0.38	3	20.75	7.22	1.77	5.45	12.62	3.14	34.8	8.53	26.27	60.82	15.13	650.0	0.19720812280129946	1.39	2.15	1.62	1.55	0.89	1.7
3762	Mn-BaWO4/SiO2	Mn	25	Ba	56	W	74	SiO2	11	0.185	0.185	40	40	20	800	10	4.0	4.8	1.2	0.75	4	15.59	5.73	1.34	4.39	9.83	2.47	36.75	8.6	28.16	63.05	15.84	650.0	0.07867624077337657	1.39	2.15	1.62	1.55	0.89	1.7
3763	Mn-BaWO4/SiO2	Mn	25	Ba	56	W	74	SiO2	11	0.185	0.185	40	40	20	800	15	6.0	7.2	1.8	0.5	4	14.41	6.07	1.58	4.49	8.96	2.33	42.12	10.96	31.16	62.18	16.17	650.0	0.12524072396333463	1.39	2.15	1.62	1.55	0.89	1.7
3764	Mn-BaWO4/SiO2	Mn	25	Ba	56	W	74	SiO2	11	0.185	0.185	40	40	20	800	20	8.0	9.6	2.4	0.38	4	14.72	6.1	1.83	4.27	8.43	2.44	41.44	12.43	29.01	57.27	16.58	650.0	0.16563105203651074	1.39	2.15	1.62	1.55	0.89	1.7
3765	Mn-BaWO4/SiO2	Mn	25	Ba	56	W	74	SiO2	11	0.185	0.185	40	40	20	800	10	4.0	5.1	0.9	0.75	6	7.24	4.58	1.36	3.22	5.9	1.69	63.26	18.78	44.48	81.49	23.34	650.0	0.06250931453350715	1.39	2.15	1.62	1.55	0.89	1.7
3766	Mn-BaWO4/SiO2	Mn	25	Ba	56	W	74	SiO2	11	0.185	0.185	40	40	20	800	15	6.0	7.7	1.3	0.5	6	7.8	4.4	1.57	2.83	4.9	1.97	56.41	20.13	36.28	62.82	25.26	650.0	0.08999473186147161	1.39	2.15	1.62	1.55	0.89	1.7
3767	Mn-BaWO4/SiO2	Mn	25	Ba	56	W	74	SiO2	11	0.185	0.185	40	40	20	800	20	8.0	10.3	1.7	0.38	6	7.31	4.29	1.65	2.64	4.4	2.09	58.69	22.57	36.11	60.19	28.59	650.0	0.11538789415862191	1.39	2.15	1.62	1.55	0.89	1.7
3768	Mn-BaWO4/SiO2	Mn	25	Ba	56	W	74	SiO2	11	0.185	0.185	40	40	20	800	10	7.0	2.0	1.0	0.75	2	32.63	6.1	1.61	4.49	17.66	5.95	18.69	4.93	13.76	54.12	18.23	650.0	0.0839197330318321	1.39	2.15	1.62	1.55	0.89	1.7
3769	Mn-BaWO4/SiO2	Mn	25	Ba	56	W	74	SiO2	11	0.185	0.185	40	40	20	800	15	10.5	3.0	1.5	0.5	2	31.7	5.9	1.77	4.13	13.91	7.21	18.61	5.58	13.03	43.88	22.74	650.0	0.12162427879351495	1.39	2.15	1.62	1.55	0.89	1.7
3770	Mn-BaWO4/SiO2	Mn	25	Ba	56	W	74	SiO2	11	0.185	0.185	40	40	20	800	20	14.0	4.0	2.0	0.38	2	29.0	6.22	2.06	4.16	12.71	6.92	21.45	7.1	14.34	43.83	23.86	650.0	0.16899624296487148	1.39	2.15	1.62	1.55	0.89	1.7
3771	Mn-BaWO4/SiO2	Mn	25	Ba	56	W	74	SiO2	11	0.185	0.185	40	40	20	800	10	7.0	2.3	0.8	0.75	3	20.14	4.88	1.54	3.34	8.7	5.52	24.23	7.65	16.58	43.2	27.41	650.0	0.06670791147408657	1.39	2.15	1.62	1.55	0.89	1.7
3772	Mn-BaWO4/SiO2	Mn	25	Ba	56	W	74	SiO2	11	0.185	0.185	40	40	20	800	15	10.5	3.4	1.1	0.5	3	18.99	4.57	1.76	2.81	7.16	4.52	24.07	9.27	14.8	37.7	23.8	650.0	0.0935543831178578	1.39	2.15	1.62	1.55	0.89	1.7
3773	Mn-BaWO4/SiO2	Mn	25	Ba	56	W	74	SiO2	11	0.185	0.185	40	40	20	800	20	14.0	4.5	1.5	0.38	3	16.55	4.6	1.92	2.68	7.21	3.96	27.79	11.6	16.19	43.56	23.93	650.0	0.12392528298381729	1.39	2.15	1.62	1.55	0.89	1.7
3774	Mn-BaWO4/SiO2	Mn	25	Ba	56	W	74	SiO2	11	0.185	0.185	40	40	20	800	10	7.0	2.4	0.6	0.75	4	15.86	4.16	1.47	2.69	6.46	4.14	26.23	9.27	16.96	40.73	26.1	650.0	0.05665340216126949	1.39	2.15	1.62	1.55	0.89	1.7
3775	Mn-BaWO4/SiO2	Mn	25	Ba	56	W	74	SiO2	11	0.185	0.185	40	40	20	800	15	10.5	3.6	0.9	0.5	4	14.16	3.82	1.4	2.42	5.8	3.55	26.98	9.89	17.09	40.96	25.07	650.0	0.07789750027714959	1.39	2.15	1.62	1.55	0.89	1.7
3776	Mn-BaWO4/SiO2	Mn	25	Ba	56	W	74	SiO2	11	0.185	0.185	40	40	20	800	20	14.0	4.8	1.2	0.38	4	11.8	4.0	1.91	2.09	4.81	3.03	33.9	16.19	17.71	40.76	25.68	650.0	0.10742630136909254	1.39	2.15	1.62	1.55	0.89	1.7
3777	Mn-BaWO4/SiO2	Mn	25	Ba	56	W	74	SiO2	11	0.185	0.185	40	40	20	800	10	7.0	2.6	0.4	0.75	6	9.67	3.26	1.36	1.9	4.04	2.86	33.71	14.06	19.65	41.78	29.58	650.0	0.04419095812433891	1.39	2.15	1.62	1.55	0.89	1.7
3778	Mn-BaWO4/SiO2	Mn	25	Ba	56	W	74	SiO2	11	0.185	0.185	40	40	20	800	15	10.5	3.9	0.6	0.5	6	9.28	2.83	1.19	1.64	3.77	2.1	30.5	12.82	17.67	40.63	22.63	650.0	0.05741632827348748	1.39	2.15	1.62	1.55	0.89	1.7
3779	Mn-BaWO4/SiO2	Mn	25	Ba	56	W	74	SiO2	11	0.185	0.185	40	40	20	800	20	14.0	5.1	0.9	0.38	6	8.7	2.48	1.1	1.38	3.09	1.83	28.51	12.64	15.86	35.52	21.03	650.0	0.06608605477651402	1.39	2.15	1.62	1.55	0.89	1.7
3780	Mn-BaWO4/SiO2	Mn	25	Ba	56	W	74	SiO2	11	0.185	0.185	40	40	20	775	10	1.5	5.7	2.8	0.75	2	30.33	7.2	1.51	5.69	21.21	6.21	23.74	4.98	18.76	69.93	20.47	650.0	0.0996313949279154	1.39	2.15	1.62	1.55	0.89	1.7
3781	Mn-BaWO4/SiO2	Mn	25	Ba	56	W	74	SiO2	11	0.185	0.185	40	40	20	775	15	2.3	8.5	4.3	0.5	2	30.22	7.47	1.64	5.83	21.69	6.04	24.72	5.43	19.29	71.77	19.99	650.0	0.15527453945430494	1.39	2.15	1.62	1.55	0.89	1.7
3782	Mn-BaWO4/SiO2	Mn	25	Ba	56	W	74	SiO2	11	0.185	0.185	40	40	20	775	20	3.0	11.3	5.7	0.38	2	32.36	7.99	1.93	6.06	20.8	5.78	24.69	5.96	18.73	64.28	17.86	650.0	0.2191392610363723	1.39	2.15	1.62	1.55	0.89	1.7
3783	Mn-BaWO4/SiO2	Mn	25	Ba	56	W	74	SiO2	11	0.185	0.185	40	40	20	775	10	1.5	6.4	2.1	0.75	3	22.15	6.28	1.46	4.82	13.74	3.35	28.35	6.59	21.76	62.03	15.12	650.0	0.08647809646466191	1.39	2.15	1.62	1.55	0.89	1.7
3784	Mn-BaWO4/SiO2	Mn	25	Ba	56	W	74	SiO2	11	0.185	0.185	40	40	20	775	15	2.3	9.6	3.2	0.5	3	18.61	7.37	1.78	5.59	13.75	3.3	39.6	9.56	30.04	73.89	17.73	650.0	0.15311424544431043	1.39	2.15	1.62	1.55	0.89	1.7
3785	Mn-BaWO4/SiO2	Mn	25	Ba	56	W	74	SiO2	11	0.185	0.185	40	40	20	775	20	3.0	12.8	4.3	0.38	3	19.22	7.81	2.02	5.79	13.08	3.05	40.63	10.51	30.12	68.05	15.87	650.0	0.21399610836207486	1.39	2.15	1.62	1.55	0.89	1.7
3786	Mn-BaWO4/SiO2	Mn	25	Ba	56	W	74	SiO2	11	0.185	0.185	40	40	20	775	10	1.5	6.8	1.7	0.75	4	12.35	6.2	1.54	4.66	9.93	2.32	50.2	12.47	37.73	80.4	18.79	650.0	0.08534043996788325	1.39	2.15	1.62	1.55	0.89	1.7
3787	Mn-BaWO4/SiO2	Mn	25	Ba	56	W	74	SiO2	11	0.185	0.185	40	40	20	775	15	2.3	10.2	2.6	0.5	4	11.12	6.62	1.82	4.8	9.37	2.19	59.53	16.37	43.17	84.26	19.69	650.0	0.13698599289060087	1.39	2.15	1.62	1.55	0.89	1.7
3788	Mn-BaWO4/SiO2	Mn	25	Ba	56	W	74	SiO2	11	0.185	0.185	40	40	20	775	20	3.0	13.6	3.4	0.38	4	11.21	6.45	2.07	4.38	8.51	2.3	57.54	18.47	39.07	75.91	20.52	650.0	0.17545824544208619	1.39	2.15	1.62	1.55	0.89	1.7
3789	Mn-BaWO4/SiO2	Mn	25	Ba	56	W	74	SiO2	11	0.185	0.185	40	40	20	775	10	1.5	7.3	1.2	0.75	6	7.3	4.93	1.62	3.31	5.87	1.58	67.53	22.19	45.34	80.41	21.64	650.0	0.06740896482286975	1.39	2.15	1.62	1.55	0.89	1.7
3790	Mn-BaWO4/SiO2	Mn	25	Ba	56	W	74	SiO2	11	0.185	0.185	40	40	20	775	15	2.3	10.9	1.8	0.5	6	5.34	4.62	1.72	2.9	4.77	2.11	86.52	32.21	54.31	89.33	39.51	650.0	0.0946025462360262	1.39	2.15	1.62	1.55	0.89	1.7
3791	Mn-BaWO4/SiO2	Mn	25	Ba	56	W	74	SiO2	11	0.185	0.185	40	40	20	775	20	3.0	14.6	2.4	0.38	6	5.0	4.54	1.85	2.69	3.99	1.94	90.8	37.0	53.8	79.8	38.8	650.0	0.12227072213247595	1.39	2.15	1.62	1.55	0.89	1.7
3792	Mn-BaWO4/SiO2	Mn	25	Ba	56	W	74	SiO2	11	0.185	0.185	40	40	20	775	10	4.0	4.0	2.0	0.75	2	30.98	6.53	1.43	5.1	20.46	6.04	21.08	4.62	16.46	66.04	19.5	650.0	0.09003954239146578	1.39	2.15	1.62	1.55	0.89	1.7
3793	Mn-BaWO4/SiO2	Mn	25	Ba	56	W	74	SiO2	11	0.185	0.185	40	40	20	775	15	6.0	6.0	3.0	0.5	2	30.3	7.35	1.71	5.64	19.27	5.57	24.26	5.64	18.61	63.6	18.38	650.0	0.1526824665134452	1.39	2.15	1.62	1.55	0.89	1.7
3794	Mn-BaWO4/SiO2	Mn	25	Ba	56	W	74	SiO2	11	0.185	0.185	40	40	20	775	20	8.0	8.0	4.0	0.38	2	30.15	7.59	1.82	5.77	18.69	5.09	25.17	6.04	19.14	61.99	16.88	650.0	0.20772365286353228	1.39	2.15	1.62	1.55	0.89	1.7
3795	Mn-BaWO4/SiO2	Mn	25	Ba	56	W	74	SiO2	11	0.185	0.185	40	40	20	775	10	4.0	4.5	1.5	0.75	3	20.28	6.26	1.54	4.72	12.5	3.33	30.87	7.59	23.27	61.64	16.42	650.0	0.08619359132470839	1.39	2.15	1.62	1.55	0.89	1.7
3796	Mn-BaWO4/SiO2	Mn	25	Ba	56	W	74	SiO2	11	0.185	0.185	40	40	20	775	15	6.0	6.8	2.3	0.5	3	19.9	6.17	1.89	4.28	10.53	3.61	31.01	9.5	21.51	52.91	18.14	650.0	0.1273711033722661	1.39	2.15	1.62	1.55	0.89	1.7
3797	Mn-BaWO4/SiO2	Mn	25	Ba	56	W	74	SiO2	11	0.185	0.185	40	40	20	775	20	8.0	9.0	3.0	0.38	3	17.96	6.28	2.14	4.14	9.02	3.84	34.97	11.92	23.05	50.22	21.38	650.0	0.1706804535486748	1.39	2.15	1.62	1.55	0.89	1.7
3798	Mn-BaWO4/SiO2	Mn	25	Ba	56	W	74	SiO2	11	0.185	0.185	40	40	20	775	10	4.0	4.8	1.2	0.75	4	13.67	5.3	1.64	3.66	8.28	2.97	38.77	12.0	26.77	60.57	21.73	650.0	0.07260824772807847	1.39	2.15	1.62	1.55	0.89	1.7
3799	Mn-BaWO4/SiO2	Mn	25	Ba	56	W	74	SiO2	11	0.185	0.185	40	40	20	775	15	6.0	7.2	1.8	0.5	4	10.15	5.1	1.87	3.23	5.99	3.03	50.25	18.42	31.82	59.01	29.85	650.0	0.10469296074441847	1.39	2.15	1.62	1.55	0.89	1.7
3800	Mn-BaWO4/SiO2	Mn	25	Ba	56	W	74	SiO2	11	0.185	0.185	40	40	20	775	20	8.0	9.6	2.4	0.38	4	7.53	5.12	2.04	3.08	5.48	2.58	67.99	27.09	40.9	72.78	34.26	650.0	0.13830855457546334	1.39	2.15	1.62	1.55	0.89	1.7
3801	Mn-BaWO4/SiO2	Mn	25	Ba	56	W	74	SiO2	11	0.185	0.185	40	40	20	775	10	4.0	5.1	0.9	0.75	6	6.38	3.82	1.42	2.4	4.1	2.34	59.87	22.26	37.62	64.26	36.68	650.0	0.05193166685143306	1.39	2.15	1.62	1.55	0.89	1.7
3802	Mn-BaWO4/SiO2	Mn	25	Ba	56	W	74	SiO2	11	0.185	0.185	40	40	20	775	15	6.0	7.7	1.3	0.5	6	4.5	3.7	1.62	2.08	3.67	1.85	82.22	36.0	46.22	81.56	41.11	650.0	0.07540373436802306	1.39	2.15	1.62	1.55	0.89	1.7
3803	Mn-BaWO4/SiO2	Mn	25	Ba	56	W	74	SiO2	11	0.185	0.185	40	40	20	775	20	8.0	10.3	1.7	0.38	6	8.62	3.49	1.65	1.84	2.84	1.47	40.49	19.14	21.35	32.95	17.05	650.0	0.0934830422869651	1.39	2.15	1.62	1.55	0.89	1.7
3804	Mn-BaWO4/SiO2	Mn	25	Ba	56	W	74	SiO2	11	0.185	0.185	40	40	20	775	10	7.0	2.0	1.0	0.75	2	24.73	5.25	1.69	3.56	10.18	7.73	21.23	6.83	14.4	41.16	31.26	650.0	0.07190445603407418	1.39	2.15	1.62	1.55	0.89	1.7
3805	Mn-BaWO4/SiO2	Mn	25	Ba	56	W	74	SiO2	11	0.185	0.185	40	40	20	775	15	10.5	3.0	1.5	0.5	2	21.34	5.05	1.89	3.16	8.65	4.93	23.66	8.86	14.81	40.53	23.1	650.0	0.10363949745959294	1.39	2.15	1.62	1.55	0.89	1.7
3806	Mn-BaWO4/SiO2	Mn	25	Ba	56	W	74	SiO2	11	0.185	0.185	40	40	20	775	20	14.0	4.0	2.0	0.38	2	15.28	4.77	1.96	2.81	6.37	3.33	31.22	12.83	18.39	41.69	21.79	650.0	0.12861886258457023	1.39	2.15	1.62	1.55	0.89	1.7
3807	Mn-BaWO4/SiO2	Mn	25	Ba	56	W	74	SiO2	11	0.185	0.185	40	40	20	775	10	7.0	2.3	0.8	0.75	3	15.67	4.48	1.74	2.74	5.12	4.0	28.59	11.1	17.49	32.67	25.53	650.0	0.06111271512506581	1.39	2.15	1.62	1.55	0.89	1.7
3808	Mn-BaWO4/SiO2	Mn	25	Ba	56	W	74	SiO2	11	0.185	0.185	40	40	20	775	15	10.5	3.4	1.1	0.5	3	11.75	3.56	1.78	1.78	3.31	2.42	30.3	15.15	15.15	28.17	20.6	650.0	0.07249826535024206	1.39	2.15	1.62	1.55	0.89	1.7
3809	Mn-BaWO4/SiO2	Mn	25	Ba	56	W	74	SiO2	11	0.185	0.185	40	40	20	775	20	14.0	4.5	1.5	0.38	3	7.3	3.04	1.59	1.45	2.73	1.82	41.64	21.78	19.86	37.4	24.93	650.0	0.08124122017654481	1.39	2.15	1.62	1.55	0.89	1.7
3810	Mn-BaWO4/SiO2	Mn	25	Ba	56	W	74	SiO2	11	0.185	0.185	40	40	20	775	10	7.0	2.4	0.6	0.75	4	10.64	3.74	1.72	2.02	3.4	2.84	35.15	16.17	18.98	31.95	26.69	650.0	0.05082309615083739	1.39	2.15	1.62	1.55	0.89	1.7
3811	Mn-BaWO4/SiO2	Mn	25	Ba	56	W	74	SiO2	11	0.185	0.185	40	40	20	775	15	10.5	3.6	0.9	0.5	4	8.64	2.87	1.44	1.43	3.36	1.96	33.22	16.67	16.55	38.89	22.69	650.0	0.05823979714770425	1.39	2.15	1.62	1.55	0.89	1.7
3812	Mn-BaWO4/SiO2	Mn	25	Ba	56	W	74	SiO2	11	0.185	0.185	40	40	20	775	20	14.0	4.8	1.2	0.38	4	6.56	2.59	1.47	1.12	1.27	1.4	39.48	22.41	17.07	19.36	21.34	650.0	0.06905608211901876	1.39	2.15	1.62	1.55	0.89	1.7
3813	Mn-BaWO4/SiO2	Mn	25	Ba	56	W	74	SiO2	11	0.185	0.185	40	40	20	775	10	7.0	2.6	0.4	0.75	6	6.05	2.81	1.44	1.37	1.92	2.06	46.45	23.8	22.64	31.74	34.05	650.0	0.038003147296949535	1.39	2.15	1.62	1.55	0.89	1.7
3814	Mn-BaWO4/SiO2	Mn	25	Ba	56	W	74	SiO2	11	0.185	0.185	40	40	20	775	15	10.5	3.9	0.6	0.5	6	4.93	2.17	1.22	0.95	1.53	1.33	44.02	24.75	19.27	31.03	26.98	650.0	0.04387781503750793	1.39	2.15	1.62	1.55	0.89	1.7
3815	Mn-BaWO4/SiO2	Mn	25	Ba	56	W	74	SiO2	11	0.185	0.185	40	40	20	775	20	14.0	5.1	0.9	0.38	6	4.24	1.51	1.0	0.51	0.83	1.04	35.61	23.58	12.03	19.58	24.53	650.0	0.04003991001705362	1.39	2.15	1.62	1.55	0.89	1.7
3816	Mn-BaWO4/SiO2	Mn	25	Ba	56	W	74	SiO2	11	0.185	0.185	40	40	20	750	10	1.5	5.7	2.8	0.75	2	29.44	7.21	1.78	5.43	20.58	6.03	24.49	6.05	18.44	69.9	20.48	650.0	0.09977508083067131	1.39	2.15	1.62	1.55	0.89	1.7
3817	Mn-BaWO4/SiO2	Mn	25	Ba	56	W	74	SiO2	11	0.185	0.185	40	40	20	750	15	2.3	8.5	4.3	0.5	2	29.17	7.54	1.94	5.6	20.11	5.78	25.85	6.65	19.2	68.94	19.81	650.0	0.15678813485602403	1.39	2.15	1.62	1.55	0.89	1.7
3818	Mn-BaWO4/SiO2	Mn	25	Ba	56	W	74	SiO2	11	0.185	0.185	40	40	20	750	20	3.0	11.3	5.7	0.38	2	30.24	7.87	2.11	5.76	19.0	5.33	26.03	6.98	19.05	62.83	17.63	650.0	0.21570937596644912	1.39	2.15	1.62	1.55	0.89	1.7
3819	Mn-BaWO4/SiO2	Mn	25	Ba	56	W	74	SiO2	11	0.185	0.185	40	40	20	750	10	1.5	6.4	2.1	0.75	3	21.1	6.41	1.78	4.63	12.22	3.26	30.38	8.44	21.94	57.91	15.45	650.0	0.08832886109190174	1.39	2.15	1.62	1.55	0.89	1.7
3820	Mn-BaWO4/SiO2	Mn	25	Ba	56	W	74	SiO2	11	0.185	0.185	40	40	20	750	15	2.3	9.6	3.2	0.5	3	16.3	6.67	2.14	4.53	10.88	3.79	40.92	13.13	27.79	66.75	23.25	650.0	0.13805717282087202	1.39	2.15	1.62	1.55	0.89	1.7
3821	Mn-BaWO4/SiO2	Mn	25	Ba	56	W	74	SiO2	11	0.185	0.185	40	40	20	750	20	3.0	12.8	4.3	0.38	3	15.28	6.8	2.29	4.51	8.21	4.05	44.5	14.99	29.52	53.73	26.51	650.0	0.18532227446459457	1.39	2.15	1.62	1.55	0.89	1.7
3822	Mn-BaWO4/SiO2	Mn	25	Ba	56	W	74	SiO2	11	0.185	0.185	40	40	20	750	10	1.5	6.8	1.7	0.75	4	9.71	5.48	1.9	3.58	6.96	3.51	56.44	19.57	36.87	71.68	36.15	650.0	0.07514497822584565	1.39	2.15	1.62	1.55	0.89	1.7
3823	Mn-BaWO4/SiO2	Mn	25	Ba	56	W	74	SiO2	11	0.185	0.185	40	40	20	750	15	2.3	10.2	2.6	0.5	4	7.13	5.67	2.08	3.59	4.88	2.73	79.52	29.17	50.35	68.44	38.29	650.0	0.11674182665265902	1.39	2.15	1.62	1.55	0.89	1.7
3824	Mn-BaWO4/SiO2	Mn	25	Ba	56	W	74	SiO2	11	0.185	0.185	40	40	20	750	20	3.0	13.6	3.4	0.38	4	11.08	5.45	2.16	3.29	3.98	1.77	49.19	19.49	29.69	35.92	15.97	650.0	0.14747734443059174	1.39	2.15	1.62	1.55	0.89	1.7
3825	Mn-BaWO4/SiO2	Mn	25	Ba	56	W	74	SiO2	11	0.185	0.185	40	40	20	750	10	1.5	7.3	1.2	0.75	6	8.97	4.05	1.56	2.49	2.92	1.98	45.15	17.39	27.76	32.55	22.07	650.0	0.055123951379176576	1.39	2.15	1.62	1.55	0.89	1.7
3826	Mn-BaWO4/SiO2	Mn	25	Ba	56	W	74	SiO2	11	0.185	0.185	40	40	20	750	15	2.3	10.9	1.8	0.5	6	7.69	3.6	1.63	1.97	2.19	1.22	46.81	21.2	25.62	28.48	15.86	650.0	0.07332796874318294	1.39	2.15	1.62	1.55	0.89	1.7
3827	Mn-BaWO4/SiO2	Mn	25	Ba	56	W	74	SiO2	11	0.185	0.185	40	40	20	750	20	3.0	14.6	2.4	0.38	6	5.38	3.13	1.58	1.55	1.67	0.8	58.18	29.37	28.81	31.04	14.87	650.0	0.08368503302578374	1.39	2.15	1.62	1.55	0.89	1.7
3828	Mn-BaWO4/SiO2	Mn	25	Ba	56	W	74	SiO2	11	0.185	0.185	40	40	20	750	10	4.0	4.0	2.0	0.75	2	27.04	6.67	1.89	4.78	17.29	6.11	24.67	6.99	17.68	63.94	22.6	650.0	0.09203811521391468	1.39	2.15	1.62	1.55	0.89	1.7
3829	Mn-BaWO4/SiO2	Mn	25	Ba	56	W	74	SiO2	11	0.185	0.185	40	40	20	750	15	6.0	6.0	3.0	0.5	2	22.76	7.08	2.16	4.92	12.89	7.19	31.11	9.49	21.62	56.63	31.59	650.0	0.14686255617176588	1.39	2.15	1.62	1.55	0.89	1.7
3830	Mn-BaWO4/SiO2	Mn	25	Ba	56	W	74	SiO2	11	0.185	0.185	40	40	20	750	20	8.0	8.0	4.0	0.38	2	19.78	7.44	2.42	5.02	10.53	5.08	37.61	12.23	25.38	53.24	25.68	650.0	0.2034555344807112	1.39	2.15	1.62	1.55	0.89	1.7
3831	Mn-BaWO4/SiO2	Mn	25	Ba	56	W	74	SiO2	11	0.185	0.185	40	40	20	750	10	4.0	4.5	1.5	0.75	3	14.67	5.67	1.97	3.7	6.55	4.67	38.65	13.43	25.22	44.65	31.83	650.0	0.077827884435106	1.39	2.15	1.62	1.55	0.89	1.7
3832	Mn-BaWO4/SiO2	Mn	25	Ba	56	W	74	SiO2	11	0.185	0.185	40	40	20	750	15	6.0	6.8	2.3	0.5	3	8.48	5.2	1.92	3.28	4.7	2.56	61.32	22.64	38.68	55.42	30.19	650.0	0.10680155345423059	1.39	2.15	1.62	1.55	0.89	1.7
3833	Mn-BaWO4/SiO2	Mn	25	Ba	56	W	74	SiO2	11	0.185	0.185	40	40	20	750	20	8.0	9.0	3.0	0.38	3	7.03	4.8	2.06	2.74	3.72	1.67	68.28	29.3	38.98	52.92	23.76	650.0	0.1294480110283468	1.39	2.15	1.62	1.55	0.89	1.7
3834	Mn-BaWO4/SiO2	Mn	25	Ba	56	W	74	SiO2	11	0.185	0.185	40	40	20	750	10	4.0	4.8	1.2	0.75	4	5.61	4.55	1.67	2.88	3.61	2.43	81.11	29.77	51.34	64.35	43.32	650.0	0.06209018108844631	1.39	2.15	1.62	1.55	0.89	1.7
3835	Mn-BaWO4/SiO2	Mn	25	Ba	56	W	74	SiO2	11	0.185	0.185	40	40	20	750	15	6.0	7.2	1.8	0.5	4	7.59	3.61	1.74	1.87	2.32	1.37	47.56	22.92	24.64	30.57	18.05	650.0	0.07353544838442921	1.39	2.15	1.62	1.55	0.89	1.7
3836	Mn-BaWO4/SiO2	Mn	25	Ba	56	W	74	SiO2	11	0.185	0.185	40	40	20	750	20	8.0	9.6	2.4	0.38	4	6.92	3.28	1.63	1.65	1.8	0.98	47.4	23.55	23.84	26.01	14.16	650.0	0.08776310442514229	1.39	2.15	1.62	1.55	0.89	1.7
3837	Mn-BaWO4/SiO2	Mn	25	Ba	56	W	74	SiO2	11	0.185	0.185	40	40	20	750	10	4.0	5.1	0.9	0.75	6	6.11	2.9	1.37	1.53	1.62	1.26	47.46	22.42	25.04	26.51	20.62	650.0	0.03923841425441622	1.39	2.15	1.62	1.55	0.89	1.7
3838	Mn-BaWO4/SiO2	Mn	25	Ba	56	W	74	SiO2	11	0.185	0.185	40	40	20	750	15	6.0	7.7	1.3	0.5	6	4.03	2.3	1.17	1.13	1.06	0.81	57.07	29.03	28.04	26.3	20.1	650.0	0.04653725387870866	1.39	2.15	1.62	1.55	0.89	1.7
3839	Mn-BaWO4/SiO2	Mn	25	Ba	56	W	74	SiO2	11	0.185	0.185	40	40	20	750	20	8.0	10.3	1.7	0.38	6	3.51	1.88	1.01	0.87	0.82	0.59	53.56	28.77	24.79	23.36	16.81	650.0	0.04994464894158646	1.39	2.15	1.62	1.55	0.89	1.7
3840	Mn-BaWO4/SiO2	Mn	25	Ba	56	W	74	SiO2	11	0.185	0.185	40	40	20	750	10	7.0	2.0	1.0	0.75	2	10.4	3.95	1.8	2.15	4.03	3.2	37.98	17.31	20.67	38.75	30.77	650.0	0.053735062364700915	1.39	2.15	1.62	1.55	0.89	1.7
3841	Mn-BaWO4/SiO2	Mn	25	Ba	56	W	74	SiO2	11	0.185	0.185	40	40	20	750	15	10.5	3.0	1.5	0.5	2	8.53	3.2	1.81	1.39	2.33	1.95	37.51	21.22	16.3	27.32	22.86	650.0	0.06504638341112012	1.39	2.15	1.62	1.55	0.89	1.7
3842	Mn-BaWO4/SiO2	Mn	25	Ba	56	W	74	SiO2	11	0.185	0.185	40	40	20	750	20	14.0	4.0	2.0	0.38	2	5.4	2.67	1.43	1.24	2.5	1.41	49.44	26.48	22.96	46.3	26.11	650.0	0.07121820934128703	1.39	2.15	1.62	1.55	0.89	1.7
3843	Mn-BaWO4/SiO2	Mn	25	Ba	56	W	74	SiO2	11	0.185	0.185	40	40	20	750	10	7.0	2.3	0.8	0.75	3	5.57	2.6	1.36	1.24	1.51	2.09	46.68	24.42	22.26	27.11	37.52	650.0	0.035125300452802634	1.39	2.15	1.62	1.55	0.89	1.7
3844	Mn-BaWO4/SiO2	Mn	25	Ba	56	W	74	SiO2	11	0.185	0.185	40	40	20	750	15	10.5	3.4	1.1	0.5	3	3.98	1.81	1.02	0.79	0.77	1.25	45.48	25.63	19.85	19.35	31.41	650.0	0.03653161761378508	1.39	2.15	1.62	1.55	0.89	1.7
3845	Mn-BaWO4/SiO2	Mn	25	Ba	56	W	74	SiO2	11	0.185	0.185	40	40	20	750	20	14.0	4.5	1.5	0.38	3	2.95	1.43	0.84	0.59	0.49	0.92	48.47	28.47	20.0	16.61	31.19	650.0	0.03790323765985196	1.39	2.15	1.62	1.55	0.89	1.7
3846	Mn-BaWO4/SiO2	Mn	25	Ba	56	W	74	SiO2	11	0.185	0.185	40	40	20	750	10	7.0	2.4	0.6	0.75	4	5.02	2.04	1.23	0.81	1.13	1.63	40.64	24.5	16.14	22.51	32.47	650.0	0.0274812718721658	1.39	2.15	1.62	1.55	0.89	1.7
3847	Mn-BaWO4/SiO2	Mn	25	Ba	56	W	74	SiO2	11	0.185	0.185	40	40	20	750	15	10.5	3.6	0.9	0.5	4	3.38	1.72	0.93	0.79	0.27	1.11	50.89	27.51	23.37	7.99	32.84	650.0	0.03469927667022599	1.39	2.15	1.62	1.55	0.89	1.7
3848	Mn-BaWO4/SiO2	Mn	25	Ba	56	W	74	SiO2	11	0.185	0.185	40	40	20	750	20	14.0	4.8	1.2	0.38	4	2.63	1.12	0.78	0.34	0.02	0.78	42.59	29.66	12.93	0.76	29.66	650.0	0.02963997968081767	1.39	2.15	1.62	1.55	0.89	1.7
3849	Mn-BaWO4/SiO2	Mn	25	Ba	56	W	74	SiO2	11	0.185	0.185	40	40	20	750	10	7.0	2.6	0.4	0.75	6	2.48	1.38	0.92	0.46	0.69	1.29	55.65	37.1	18.55	27.82	52.02	650.0	0.01852814025614847	1.39	2.15	1.62	1.55	0.89	1.7
3850	Mn-BaWO4/SiO2	Mn	25	Ba	56	W	74	SiO2	11	0.185	0.185	40	40	20	750	15	10.5	3.9	0.6	0.5	6	1.72	0.71	0.31	0.4	1.01	0.8	41.28	18.02	23.26	58.72	46.51	650.0	0.014250649885177253	1.39	2.15	1.62	1.55	0.89	1.7
3851	Mn-BaWO4/SiO2	Mn	25	Ba	56	W	74	SiO2	11	0.185	0.185	40	40	20	750	20	14.0	5.1	0.9	0.38	6	1.06	0.92	0.56	0.36	0.17	0.57	86.79	52.83	33.96	16.04	53.77	650.0	0.024322582544559327	1.39	2.15	1.62	1.55	0.89	1.7
3852	Mn-BaWO4/SiO2	Mn	25	Ba	56	W	74	SiO2	11	0.185	0.185	40	40	20	700	10	1.5	5.7	2.8	0.75	2	20.99	6.76	2.37	4.39	10.77	6.4	32.21	11.29	20.91	51.31	30.49	650.0	0.09332449576071329	1.39	2.15	1.62	1.55	0.89	1.7
3853	Mn-BaWO4/SiO2	Mn	25	Ba	56	W	74	SiO2	11	0.185	0.185	40	40	20	700	15	2.3	8.5	4.3	0.5	2	12.58	6.53	2.55	3.98	8.82	3.71	51.91	20.27	31.64	70.11	29.49	650.0	0.13505931358719866	1.39	2.15	1.62	1.55	0.89	1.7
3854	Mn-BaWO4/SiO2	Mn	25	Ba	56	W	74	SiO2	11	0.185	0.185	40	40	20	700	20	3.0	11.3	5.7	0.38	2	10.53	5.91	2.51	3.4	7.25	2.36	56.13	23.84	32.29	68.85	22.41	650.0	0.1603116183405714	1.39	2.15	1.62	1.55	0.89	1.7
3855	Mn-BaWO4/SiO2	Mn	25	Ba	56	W	74	SiO2	11	0.185	0.185	40	40	20	700	10	1.5	6.4	2.1	0.75	3	4.45	4.36	1.95	2.41	3.64	1.74	97.98	43.82	54.16	81.8	39.1	650.0	0.05943872453062315	1.39	2.15	1.62	1.55	0.89	1.7
3856	Mn-BaWO4/SiO2	Mn	25	Ba	56	W	74	SiO2	11	0.185	0.185	40	40	20	700	15	2.3	9.6	3.2	0.5	3	7.71	3.33	1.73	1.6	2.59	0.94	43.19	22.44	20.75	33.59	12.19	650.0	0.06773413902315462	1.39	2.15	1.62	1.55	0.89	1.7
3857	Mn-BaWO4/SiO2	Mn	25	Ba	56	W	74	SiO2	11	0.185	0.185	40	40	20	700	20	3.0	12.8	4.3	0.38	3	5.96	2.78	1.63	1.15	1.57	0.65	46.64	27.35	19.3	26.34	10.91	650.0	0.07419403781784732	1.39	2.15	1.62	1.55	0.89	1.7
3858	Mn-BaWO4/SiO2	Mn	25	Ba	56	W	74	SiO2	11	0.185	0.185	40	40	20	700	10	1.5	6.8	1.7	0.75	4	5.34	2.72	1.45	1.27	1.58	0.88	50.94	27.15	23.78	29.59	16.48	650.0	0.03676902369364599	1.39	2.15	1.62	1.55	0.89	1.7
3859	Mn-BaWO4/SiO2	Mn	25	Ba	56	W	74	SiO2	11	0.185	0.185	40	40	20	700	15	2.3	10.2	2.6	0.5	4	3.3	2.08	1.32	0.76	0.77	0.53	63.03	40.0	23.03	23.33	16.06	650.0	0.04203873444815091	1.39	2.15	1.62	1.55	0.89	1.7
3860	Mn-BaWO4/SiO2	Mn	25	Ba	56	W	74	SiO2	11	0.185	0.185	40	40	20	700	20	3.0	13.6	3.4	0.38	4	6.29	1.71	1.15	0.56	0.44	0.39	27.19	18.28	8.9	7.0	6.2	650.0	0.04538919318303524	1.39	2.15	1.62	1.55	0.89	1.7
3861	Mn-BaWO4/SiO2	Mn	25	Ba	56	W	74	SiO2	11	0.185	0.185	40	40	20	700	10	1.5	7.3	1.2	0.75	6	2.78	1.46	0.84	0.62	0.62	0.51	52.52	30.22	22.3	22.3	18.35	650.0	0.01961017182969905	1.39	2.15	1.62	1.55	0.89	1.7
3862	Mn-BaWO4/SiO2	Mn	25	Ba	56	W	74	SiO2	11	0.185	0.185	40	40	20	700	15	2.3	10.9	1.8	0.5	6	12.1	1.15	0.78	0.37	0.1	0.32	9.5	6.45	3.06	0.83	2.64	650.0	0.02313327274293081	1.39	2.15	1.62	1.55	0.89	1.7
3863	Mn-BaWO4/SiO2	Mn	25	Ba	56	W	74	SiO2	11	0.185	0.185	40	40	20	700	20	3.0	14.6	2.4	0.38	6	9.14	0.91	0.61	0.3	0.13	0.22	9.96	6.67	3.28	1.42	2.41	650.0	0.02405699451916681	1.39	2.15	1.62	1.55	0.89	1.7
3864	Mn-BaWO4/SiO2	Mn	25	Ba	56	W	74	SiO2	11	0.185	0.185	40	40	20	700	10	4.0	4.0	2.0	0.75	2	10.39	4.02	1.97	2.05	3.78	2.0	38.69	18.96	19.73	36.38	19.25	650.0	0.05470713274398922	1.39	2.15	1.62	1.55	0.89	1.7
3865	Mn-BaWO4/SiO2	Mn	25	Ba	56	W	74	SiO2	11	0.185	0.185	40	40	20	700	15	6.0	6.0	3.0	0.5	2	3.07	2.86	1.57	1.29	2.16	1.11	93.16	51.14	42.02	70.36	36.16	650.0	0.05803389814098513	1.39	2.15	1.62	1.55	0.89	1.7
3866	Mn-BaWO4/SiO2	Mn	25	Ba	56	W	74	SiO2	11	0.185	0.185	40	40	20	700	20	8.0	8.0	4.0	0.38	2	5.75	2.51	1.58	0.93	1.79	0.76	43.65	27.48	16.17	31.13	13.22	650.0	0.06689572986029269	1.39	2.15	1.62	1.55	0.89	1.7
3867	Mn-BaWO4/SiO2	Mn	25	Ba	56	W	74	SiO2	11	0.185	0.185	40	40	20	700	10	4.0	4.5	1.5	0.75	3	5.15	2.06	1.28	0.78	1.28	0.96	40.0	24.85	15.15	24.85	18.64	650.0	0.027753519618560003	1.39	2.15	1.62	1.55	0.89	1.7
3868	Mn-BaWO4/SiO2	Mn	25	Ba	56	W	74	SiO2	11	0.185	0.185	40	40	20	700	15	6.0	6.8	2.3	0.5	3	2.61	1.55	1.08	0.47	0.28	0.57	59.39	41.38	18.01	10.73	21.84	650.0	0.03124276180591356	1.39	2.15	1.62	1.55	0.89	1.7
3869	Mn-BaWO4/SiO2	Mn	25	Ba	56	W	74	SiO2	11	0.185	0.185	40	40	20	700	20	8.0	9.0	3.0	0.38	3	2.22	1.22	0.83	0.39	0.27	0.44	54.95	37.39	17.57	12.16	19.82	650.0	0.03230271283055942	1.39	2.15	1.62	1.55	0.89	1.7
3870	Mn-BaWO4/SiO2	Mn	25	Ba	56	W	74	SiO2	11	0.185	0.185	40	40	20	700	10	4.0	4.8	1.2	0.75	4	2.37	1.36	0.84	0.52	0.31	0.68	57.38	35.44	21.94	13.08	28.69	650.0	0.018257769509336757	1.39	2.15	1.62	1.55	0.89	1.7
3871	Mn-BaWO4/SiO2	Mn	25	Ba	56	W	74	SiO2	11	0.185	0.185	40	40	20	700	15	6.0	7.2	1.8	0.5	4	4.12	0.97	0.7	0.27	0.11	0.42	23.54	16.99	6.55	2.67	10.19	650.0	0.01949470290976015	1.39	2.15	1.62	1.55	0.89	1.7
3872	Mn-BaWO4/SiO2	Mn	25	Ba	56	W	74	SiO2	11	0.185	0.185	40	40	20	700	20	8.0	9.6	2.4	0.38	4	1.68	0.86	0.59	0.27	0.3	0.32	51.19	35.12	16.07	17.86	19.05	650.0	0.022729456304377865	1.39	2.15	1.62	1.55	0.89	1.7
3873	Mn-BaWO4/SiO2	Mn	25	Ba	56	W	74	SiO2	11	0.185	0.185	40	40	20	700	10	4.0	5.1	0.9	0.75	6	3.49	0.86	0.56	0.3	0.03	0.49	24.64	16.05	8.6	0.86	14.04	650.0	0.011516257860884784	1.39	2.15	1.62	1.55	0.89	1.7
3874	Mn-BaWO4/SiO2	Mn	25	Ba	56	W	74	SiO2	11	0.185	0.185	40	40	20	700	15	6.0	7.7	1.3	0.5	6	4.09	0.67	0.41	0.26	0.3	0.33	16.38	10.02	6.36	7.33	8.07	650.0	0.013445091521653622	1.39	2.15	1.62	1.55	0.89	1.7
3875	Mn-BaWO4/SiO2	Mn	25	Ba	56	W	74	SiO2	11	0.185	0.185	40	40	20	700	20	8.0	10.3	1.7	0.38	6	5.09	0.52	0.35	0.17	0.43	0.24	10.22	6.88	3.34	8.45	4.72	650.0	0.013719913297072193	1.39	2.15	1.62	1.55	0.89	1.7
3876	Mn-BaWO4/SiO2	Mn	25	Ba	56	W	74	SiO2	11	0.185	0.185	40	40	20	700	10	7.0	2.0	1.0	0.75	2	2.12	0.65	0.64	0.01	0.18	1.08	30.66	30.19	0.47	8.49	50.94	650.0	0.008694955987020617	1.39	2.15	1.62	1.55	0.89	1.7
3877	Mn-BaWO4/SiO2	Mn	25	Ba	56	W	74	SiO2	11	0.185	0.185	40	40	20	700	15	10.5	3.0	1.5	0.5	2	2.91	0.51	0.46	0.05	0.89	0.68	17.53	15.81	1.72	30.58	23.37	650.0	0.010226098773646029	1.39	2.15	1.62	1.55	0.89	1.7
3878	Mn-BaWO4/SiO2	Mn	25	Ba	56	W	74	SiO2	11	0.185	0.185	40	40	20	700	20	14.0	4.0	2.0	0.38	2	3.27	0.58	0.27	0.31	1.42	0.52	17.74	8.26	9.48	43.43	15.9	650.0	0.01530759295148645	1.39	2.15	1.62	1.55	0.89	1.7
3879	Mn-BaWO4/SiO2	Mn	25	Ba	56	W	74	SiO2	11	0.185	0.185	40	40	20	700	10	7.0	2.3	0.8	0.75	3	2.25	0.65	0.64	0.01	0.61	0.81	28.89	28.44	0.44	27.11	36.0	650.0	0.008694955987020617	1.39	2.15	1.62	1.55	0.89	1.7
3880	Mn-BaWO4/SiO2	Mn	25	Ba	56	W	74	SiO2	11	0.185	0.185	40	40	20	700	15	10.5	3.4	1.1	0.5	3	1.48	0.23	0.07	0.16	0.74	0.48	15.54	4.73	10.81	50.0	32.43	650.0	0.004605298125351116	1.39	2.15	1.62	1.55	0.89	1.7
3881	Mn-BaWO4/SiO2	Mn	25	Ba	56	W	74	SiO2	11	0.185	0.185	40	40	20	700	20	14.0	4.5	1.5	0.38	3	2.34	0.32	0.15	0.17	1.17	0.4	13.68	6.41	7.26	50.0	17.09	650.0	0.00843455512881141	1.39	2.15	1.62	1.55	0.89	1.7
3882	Mn-BaWO4/SiO2	Mn	25	Ba	56	W	74	SiO2	11	0.185	0.185	40	40	20	700	10	7.0	2.4	0.6	0.75	4	2.31	0.48	0.35	0.13	0.82	0.69	20.78	15.15	5.63	35.5	29.87	650.0	0.006415409329629442	1.39	2.15	1.62	1.55	0.89	1.7
3883	Mn-BaWO4/SiO2	Mn	25	Ba	56	W	74	SiO2	11	0.185	0.185	40	40	20	700	15	10.5	3.6	0.9	0.5	4	2.43	0.53	0.49	0.04	1.05	0.46	21.81	20.16	1.65	43.21	18.93	650.0	0.01062818964753753	1.39	2.15	1.62	1.55	0.89	1.7
3884	Mn-BaWO4/SiO2	Mn	25	Ba	56	W	74	SiO2	11	0.185	0.185	40	40	20	700	20	14.0	4.8	1.2	0.38	4	2.44	0.28	0.24	0.04	1.04	0.34	11.48	9.84	1.64	42.62	13.93	650.0	0.007378756138774366	1.39	2.15	1.62	1.55	0.89	1.7
3885	Mn-BaWO4/SiO2	Mn	25	Ba	56	W	74	SiO2	11	0.185	0.185	40	40	20	700	10	7.0	2.6	0.4	0.75	6	2.72	0.42	0.39	0.03	0.96	0.56	15.44	14.34	1.1	35.29	20.59	650.0	0.00561179303207291	1.39	2.15	1.62	1.55	0.89	1.7
3886	Mn-BaWO4/SiO2	Mn	25	Ba	56	W	74	SiO2	11	0.185	0.185	40	40	20	700	15	10.5	3.9	0.6	0.5	6	2.36	0.51	0.38	0.13	1.11	0.31	21.61	16.1	5.51	47.03	13.14	650.0	0.010226098773646029	1.39	2.15	1.62	1.55	0.89	1.7
3887	Mn-BaWO4/SiO2	Mn	25	Ba	56	W	74	SiO2	11	0.185	0.185	40	40	20	700	20	14.0	5.1	0.9	0.38	6	2.4	0.23	0.13	0.1	1.1	0.22	9.58	5.42	4.17	45.83	9.17	650.0	0.006059602796514626	1.39	2.15	1.62	1.55	0.89	1.7
3888	Mn-Li2MoO4/SiO2	Mn	25	Li	3	Mo	42	SiO2	11	0.37	0.185	40	40	20	900	10	1.5	5.7	2.8	0.75	2	36.77	4.95	0.56	4.39	28.88	6.4	13.46	1.52	11.94	78.54	17.41	650.0	0.06768948940487092	1.39	1.28	1.54	1.55	0.98	2.16
3889	Mn-Li2MoO4/SiO2	Mn	25	Li	3	Mo	42	SiO2	11	0.37	0.185	40	40	20	900	15	2.3	8.5	4.3	0.5	2	33.95	5.75	0.62	5.13	30.55	6.32	16.94	1.83	15.11	89.99	18.62	650.0	0.11843871931994243	1.39	1.28	1.54	1.55	0.98	2.16
3890	Mn-Li2MoO4/SiO2	Mn	25	Li	3	Mo	42	SiO2	11	0.37	0.185	40	40	20	900	20	3.0	11.3	5.7	0.38	2	35.16	6.19	0.65	5.54	30.58	6.03	17.61	1.85	15.76	86.97	17.15	650.0	0.16815454171113609	1.39	1.28	1.54	1.55	0.98	2.16
3891	Mn-Li2MoO4/SiO2	Mn	25	Li	3	Mo	42	SiO2	11	0.37	0.185	40	40	20	900	10	1.5	6.4	2.1	0.75	3	25.57	5.18	0.5	4.68	20.98	3.3	20.26	1.96	18.3	82.05	12.91	650.0	0.07091977135215873	1.39	1.28	1.54	1.55	0.98	2.16
3892	Mn-Li2MoO4/SiO2	Mn	25	Li	3	Mo	42	SiO2	11	0.37	0.185	40	40	20	900	15	2.3	9.6	3.2	0.5	3	23.61	6.02	0.55	5.47	21.67	3.17	25.5	2.33	23.17	91.78	13.43	650.0	0.12417638462684348	1.39	1.28	1.54	1.55	0.98	2.16
3893	Mn-Li2MoO4/SiO2	Mn	25	Li	3	Mo	42	SiO2	11	0.37	0.185	40	40	20	900	20	3.0	12.8	4.3	0.38	3	24.51	6.4	0.58	5.82	21.53	3.06	26.11	2.37	23.75	87.84	12.48	650.0	0.17405211185406597	1.39	1.28	1.54	1.55	0.98	2.16
3894	Mn-Li2MoO4/SiO2	Mn	25	Li	3	Mo	42	SiO2	11	0.37	0.185	40	40	20	900	10	1.5	6.8	1.7	0.75	4	18.69	5.19	0.46	4.73	16.62	2.07	27.77	2.46	25.31	88.92	11.08	650.0	0.07106039607763157	1.39	1.28	1.54	1.55	0.98	2.16
3895	Mn-Li2MoO4/SiO2	Mn	25	Li	3	Mo	42	SiO2	11	0.37	0.185	40	40	20	900	15	2.3	10.2	2.6	0.5	4	19.02	5.77	0.48	5.29	16.66	1.95	30.34	2.52	27.81	87.59	10.25	650.0	0.11886316753885294	1.39	1.28	1.54	1.55	0.98	2.16
3896	Mn-Li2MoO4/SiO2	Mn	25	Li	3	Mo	42	SiO2	11	0.37	0.185	40	40	20	900	20	3.0	13.6	3.4	0.38	4	17.88	6.29	0.51	5.78	16.83	1.9	35.18	2.85	32.33	94.13	10.63	650.0	0.17096126013778704	1.39	1.28	1.54	1.55	0.98	2.16
3897	Mn-Li2MoO4/SiO2	Mn	25	Li	3	Mo	42	SiO2	11	0.37	0.185	40	40	20	900	10	1.5	7.3	1.2	0.75	6	12.51	4.79	0.38	4.41	11.79	1.12	38.29	3.04	35.25	94.24	8.95	650.0	0.06544694358732188	1.39	1.28	1.54	1.55	0.98	2.16
3898	Mn-Li2MoO4/SiO2	Mn	25	Li	3	Mo	42	SiO2	11	0.37	0.185	40	40	20	900	15	2.3	10.9	1.8	0.5	6	12.77	5.31	0.44	4.87	11.46	1.04	41.58	3.45	38.14	89.74	8.14	650.0	0.10912357598536535	1.39	1.28	1.54	1.55	0.98	2.16
3899	Mn-Li2MoO4/SiO2	Mn	25	Li	3	Mo	42	SiO2	11	0.37	0.185	40	40	20	900	20	3.0	14.6	2.4	0.38	6	11.99	5.76	0.51	5.25	11.12	1.0	48.04	4.25	43.79	92.74	8.34	650.0	0.1561196475916178	1.39	1.28	1.54	1.55	0.98	2.16
3900	Mn-Li2MoO4/SiO2	Mn	25	Li	3	Mo	42	SiO2	11	0.37	0.185	40	40	20	900	10	4.0	4.0	2.0	0.75	2	36.3	4.77	0.58	4.19	31.42	6.45	13.14	1.6	11.54	86.56	17.77	650.0	0.06516689037618224	1.39	1.28	1.54	1.55	0.98	2.16
3901	Mn-Li2MoO4/SiO2	Mn	25	Li	3	Mo	42	SiO2	11	0.37	0.185	40	40	20	900	15	6.0	6.0	3.0	0.5	2	37.87	5.35	0.62	4.73	31.44	5.81	14.13	1.64	12.49	83.02	15.34	650.0	0.109968616665519	1.39	1.28	1.54	1.55	0.98	2.16
3902	Mn-Li2MoO4/SiO2	Mn	25	Li	3	Mo	42	SiO2	11	0.37	0.185	40	40	20	900	20	8.0	8.0	4.0	0.38	2	37.5	5.86	0.67	5.19	31.71	5.67	15.63	1.79	13.84	84.56	15.12	650.0	0.15891355267130297	1.39	1.28	1.54	1.55	0.98	2.16
3903	Mn-Li2MoO4/SiO2	Mn	25	Li	3	Mo	42	SiO2	11	0.37	0.185	40	40	20	900	10	4.0	4.5	1.5	0.75	3	27.52	4.87	0.46	4.41	22.3	3.21	17.7	1.67	16.02	81.03	11.66	650.0	0.0665677450263009	1.39	1.28	1.54	1.55	0.98	2.16
3904	Mn-Li2MoO4/SiO2	Mn	25	Li	3	Mo	42	SiO2	11	0.37	0.185	40	40	20	900	15	6.0	6.8	2.3	0.5	3	25.45	5.55	0.52	5.03	22.24	3.0	21.81	2.04	19.76	87.39	11.79	650.0	0.1141991840811456	1.39	1.28	1.54	1.55	0.98	2.16
3905	Mn-Li2MoO4/SiO2	Mn	25	Li	3	Mo	42	SiO2	11	0.37	0.185	40	40	20	900	20	8.0	9.0	3.0	0.38	3	26.08	6.02	0.56	5.46	21.99	2.89	23.08	2.15	20.94	84.32	11.08	650.0	0.16338997977216246	1.39	1.28	1.54	1.55	0.98	2.16
3906	Mn-Li2MoO4/SiO2	Mn	25	Li	3	Mo	42	SiO2	11	0.37	0.185	40	40	20	900	10	4.0	4.8	1.2	0.75	4	19.58	4.9	0.41	4.49	17.95	2.04	25.03	2.09	22.93	91.68	10.42	650.0	0.06698828858232905	1.39	1.28	1.54	1.55	0.98	2.16
3907	Mn-Li2MoO4/SiO2	Mn	25	Li	3	Mo	42	SiO2	11	0.37	0.185	40	40	20	900	15	6.0	7.2	1.8	0.5	4	19.6	5.58	0.51	5.07	17.39	1.9	28.47	2.6	25.87	88.72	9.69	650.0	0.11483454173990129	1.39	1.28	1.54	1.55	0.98	2.16
3908	Mn-Li2MoO4/SiO2	Mn	25	Li	3	Mo	42	SiO2	11	0.37	0.185	40	40	20	900	20	8.0	9.6	2.4	0.38	4	19.03	6.0	0.54	5.46	16.67	1.8	31.53	2.84	28.69	87.6	9.46	650.0	0.16283000978444087	1.39	1.28	1.54	1.55	0.98	2.16
3909	Mn-Li2MoO4/SiO2	Mn	25	Li	3	Mo	42	SiO2	11	0.37	0.185	40	40	20	900	10	4.0	5.1	0.9	0.75	6	12.46	4.62	0.41	4.21	11.64	1.06	37.08	3.29	33.79	93.42	8.51	650.0	0.0630683641573508	1.39	1.28	1.54	1.55	0.98	2.16
3910	Mn-Li2MoO4/SiO2	Mn	25	Li	3	Mo	42	SiO2	11	0.37	0.185	40	40	20	900	15	6.0	7.7	1.3	0.5	6	11.84	5.03	0.44	4.59	10.64	0.95	42.48	3.72	38.77	89.86	8.02	650.0	0.10321826746646048	1.39	1.28	1.54	1.55	0.98	2.16
3911	Mn-Li2MoO4/SiO2	Mn	25	Li	3	Mo	42	SiO2	11	0.37	0.185	40	40	20	900	20	8.0	10.3	1.7	0.38	6	11.97	5.51	0.54	4.97	10.25	0.97	46.03	4.51	41.52	85.63	8.1	650.0	0.14914783471988646	1.39	1.28	1.54	1.55	0.98	2.16
3912	Mn-Li2MoO4/SiO2	Mn	25	Li	3	Mo	42	SiO2	11	0.37	0.185	40	40	20	900	10	7.0	2.0	1.0	0.75	2	41.46	4.59	0.62	3.97	32.56	5.24	11.07	1.5	9.58	78.53	12.64	650.0	0.06264905496578249	1.39	1.28	1.54	1.55	0.98	2.16
