Repository: jimmmmmmmyzzy/SR-in-Heterogeneous-Catalysis

# Towards distilling 'physical laws' in heterogeneous catalysis with symbolic regression

File: OCM_dataset_modified.csv (part 21 of 64)
	Name	M1	M1_atom_number	M2	M2_atom_number	M3	M3_atom_number	Support 	Support_ID	M2_mol	M3_mol	M1_mol%	M2_mol%	M3_mol%	Temp	Total_flow	Ar_flow	CH4_flow	O2_flow	CT	CH4/O2	CH4_conv	C2y	C2H6y	C2H4y	COy	CO2y	C2s	C2H6s	C2H4s	COs	CO2s	BET_surface_area	rate_constant	radii_M1	radii_M2	radii_M3	chi_M1	chi_M2	chi_M3
3913	Mn-Li2MoO4/SiO2	Mn	25	Li	3	Mo	42	SiO2	11	0.37	0.185	40	40	20	900	15	10.5	3.0	1.5	0.5	2	43.12	5.08	0.58	4.5	31.44	4.71	11.78	1.35	10.44	72.91	10.92	650.0	0.10427150884105701	1.39	1.28	1.54	1.55	0.98	2.16
3914	Mn-Li2MoO4/SiO2	Mn	25	Li	3	Mo	42	SiO2	11	0.37	0.185	40	40	20	900	20	14.0	4.0	2.0	0.38	2	42.22	5.68	0.56	5.12	31.74	4.81	13.45	1.33	12.13	75.18	11.39	650.0	0.15388665726046272	1.39	1.28	1.54	1.55	0.98	2.16
3915	Mn-Li2MoO4/SiO2	Mn	25	Li	3	Mo	42	SiO2	11	0.37	0.185	40	40	20	900	10	7.0	2.3	0.8	0.75	3	30.03	4.85	0.53	4.32	22.74	2.84	16.15	1.76	14.39	75.72	9.46	650.0	0.06628745632791049	1.39	1.28	1.54	1.55	0.98	2.16
3916	Mn-Li2MoO4/SiO2	Mn	25	Li	3	Mo	42	SiO2	11	0.37	0.185	40	40	20	900	15	10.5	3.4	1.1	0.5	3	29.09	5.77	0.63	5.14	21.19	2.67	19.83	2.17	17.67	72.84	9.18	650.0	0.11886316753885294	1.39	1.28	1.54	1.55	0.98	2.16
3917	Mn-Li2MoO4/SiO2	Mn	25	Li	3	Mo	42	SiO2	11	0.37	0.185	40	40	20	900	20	14.0	4.5	1.5	0.38	3	29.46	6.44	0.64	5.8	20.43	2.67	21.86	2.17	19.69	69.35	9.06	650.0	0.17517695861082397	1.39	1.28	1.54	1.55	0.98	2.16
3918	Mn-Li2MoO4/SiO2	Mn	25	Li	3	Mo	42	SiO2	11	0.37	0.185	40	40	20	900	10	7.0	2.4	0.6	0.75	4	23.67	4.83	0.5	4.33	16.88	1.9	20.41	2.11	18.29	71.31	8.03	650.0	0.06600722653845247	1.39	1.28	1.54	1.55	0.98	2.16
3919	Mn-Li2MoO4/SiO2	Mn	25	Li	3	Mo	42	SiO2	11	0.37	0.185	40	40	20	900	15	10.5	3.6	0.9	0.5	4	23.61	5.57	0.61	4.96	15.3	1.85	23.59	2.58	21.01	64.8	7.84	650.0	0.11462273342622704	1.39	1.28	1.54	1.55	0.98	2.16
3920	Mn-Li2MoO4/SiO2	Mn	25	Li	3	Mo	42	SiO2	11	0.37	0.185	40	40	20	900	20	14.0	4.8	1.2	0.38	4	22.84	6.15	0.76	5.39	13.97	1.99	26.93	3.33	23.6	61.16	8.71	650.0	0.1670326919883514	1.39	1.28	1.54	1.55	0.98	2.16
3921	Mn-Li2MoO4/SiO2	Mn	25	Li	3	Mo	42	SiO2	11	0.37	0.185	40	40	20	900	10	7.0	2.6	0.4	0.75	6	16.31	4.41	0.44	3.97	10.59	1.25	27.04	2.7	24.34	64.93	7.66	650.0	0.06013596521656025	1.39	1.28	1.54	1.55	0.98	2.16
3922	Mn-Li2MoO4/SiO2	Mn	25	Li	3	Mo	42	SiO2	11	0.37	0.185	40	40	20	900	15	10.5	3.9	0.6	0.5	6	14.49	5.05	0.71	4.34	8.54	1.49	34.85	4.9	29.95	58.94	10.28	650.0	0.10363949745959294	1.39	1.28	1.54	1.55	0.98	2.16
3923	Mn-Li2MoO4/SiO2	Mn	25	Li	3	Mo	42	SiO2	11	0.37	0.185	40	40	20	900	20	14.0	5.1	0.9	0.38	6	14.73	5.53	0.91	4.62	7.81	1.81	37.54	6.18	31.36	53.02	12.29	650.0	0.14970490054486427	1.39	1.28	1.54	1.55	0.98	2.16
3924	Mn-Li2MoO4/SiO2	Mn	25	Li	3	Mo	42	SiO2	11	0.37	0.185	40	40	20	850	10	1.5	5.7	2.8	0.75	2	29.77	1.38	0.65	0.73	28.7	6.62	4.64	2.18	2.45	96.41	22.24	650.0	0.01852814025614847	1.39	1.28	1.54	1.55	0.98	2.16
3925	Mn-Li2MoO4/SiO2	Mn	25	Li	3	Mo	42	SiO2	11	0.37	0.185	40	40	20	850	15	2.3	8.5	4.3	0.5	2	29.76	1.37	0.68	0.69	26.71	6.8	4.6	2.28	2.32	89.75	22.85	650.0	0.02758942204437852	1.39	1.28	1.54	1.55	0.98	2.16
3926	Mn-Li2MoO4/SiO2	Mn	25	Li	3	Mo	42	SiO2	11	0.37	0.185	40	40	20	850	20	3.0	11.3	5.7	0.38	2	30.75	1.51	0.76	0.75	25.28	6.53	4.91	2.47	2.44	82.21	21.24	650.0	0.04003991001705362	1.39	1.28	1.54	1.55	0.98	2.16
3927	Mn-Li2MoO4/SiO2	Mn	25	Li	3	Mo	42	SiO2	11	0.37	0.185	40	40	20	850	10	1.5	6.4	2.1	0.75	3	19.45	1.39	0.62	0.77	13.21	7.15	7.15	3.19	3.96	67.92	36.76	650.0	0.018663346191804882	1.39	1.28	1.54	1.55	0.98	2.16
3928	Mn-Li2MoO4/SiO2	Mn	25	Li	3	Mo	42	SiO2	11	0.37	0.185	40	40	20	850	15	2.3	9.6	3.2	0.5	3	20.63	1.49	0.67	0.82	13.68	6.24	7.22	3.25	3.97	66.31	30.25	650.0	0.030024240241007243	1.39	1.28	1.54	1.55	0.98	2.16
3929	Mn-Li2MoO4/SiO2	Mn	25	Li	3	Mo	42	SiO2	11	0.37	0.185	40	40	20	850	20	3.0	12.8	4.3	0.38	3	20.21	1.64	0.75	0.89	15.03	5.47	8.11	3.71	4.4	74.37	27.07	650.0	0.043515706947630316	1.39	1.28	1.54	1.55	0.98	2.16
3930	Mn-Li2MoO4/SiO2	Mn	25	Li	3	Mo	42	SiO2	11	0.37	0.185	40	40	20	850	10	1.5	6.8	1.7	0.75	4	14.81	1.29	0.51	0.78	10.36	4.87	8.71	3.44	5.27	69.95	32.88	650.0	0.017311903411059714	1.39	1.28	1.54	1.55	0.98	2.16
3931	Mn-Li2MoO4/SiO2	Mn	25	Li	3	Mo	42	SiO2	11	0.37	0.185	40	40	20	850	15	2.3	10.2	2.6	0.5	4	13.82	1.54	0.63	0.91	11.15	4.13	11.14	4.56	6.58	80.68	29.88	650.0	0.031039623316073614	1.39	1.28	1.54	1.55	0.98	2.16
3932	Mn-Li2MoO4/SiO2	Mn	25	Li	3	Mo	42	SiO2	11	0.37	0.185	40	40	20	850	20	3.0	13.6	3.4	0.38	4	13.71	1.68	0.75	0.93	11.47	3.77	12.25	5.47	6.78	83.66	27.5	650.0	0.04458610718503164	1.39	1.28	1.54	1.55	0.98	2.16
3933	Mn-Li2MoO4/SiO2	Mn	25	Li	3	Mo	42	SiO2	11	0.37	0.185	40	40	20	850	10	1.5	7.3	1.2	0.75	6	8.75	1.29	0.45	0.84	7.65	2.68	14.74	5.14	9.6	87.43	30.63	650.0	0.017311903411059714	1.39	1.28	1.54	1.55	0.98	2.16
3934	Mn-Li2MoO4/SiO2	Mn	25	Li	3	Mo	42	SiO2	11	0.37	0.185	40	40	20	850	15	2.3	10.9	1.8	0.5	6	7.65	1.51	0.67	0.84	7.67	2.54	19.74	8.76	10.98	100.26	33.2	650.0	0.030430331612960753	1.39	1.28	1.54	1.55	0.98	2.16
3935	Mn-Li2MoO4/SiO2	Mn	25	Li	3	Mo	42	SiO2	11	0.37	0.185	40	40	20	850	20	3.0	14.6	2.4	0.38	6	7.99	1.5	0.73	0.77	8.44	2.08	18.77	9.14	9.64	105.63	26.03	650.0	0.03977273107907417	1.39	1.28	1.54	1.55	0.98	2.16
3936	Mn-Li2MoO4/SiO2	Mn	25	Li	3	Mo	42	SiO2	11	0.37	0.185	40	40	20	850	10	4.0	4.0	2.0	0.75	2	29.07	1.25	0.67	0.58	18.8	11.44	4.3	2.3	2.0	64.67	39.35	650.0	0.016771709609146764	1.39	1.28	1.54	1.55	0.98	2.16
3937	Mn-Li2MoO4/SiO2	Mn	25	Li	3	Mo	42	SiO2	11	0.37	0.185	40	40	20	850	15	6.0	6.0	3.0	0.5	2	26.79	1.47	0.83	0.64	18.15	11.02	5.49	3.1	2.39	67.75	41.13	650.0	0.029618231307416452	1.39	1.28	1.54	1.55	0.98	2.16
3938	Mn-Li2MoO4/SiO2	Mn	25	Li	3	Mo	42	SiO2	11	0.37	0.185	40	40	20	850	20	8.0	8.0	4.0	0.38	2	28.84	1.57	0.96	0.61	19.49	9.71	5.44	3.33	2.12	67.58	33.67	650.0	0.04164355354466174	1.39	1.28	1.54	1.55	0.98	2.16
3939	Mn-Li2MoO4/SiO2	Mn	25	Li	3	Mo	42	SiO2	11	0.37	0.185	40	40	20	850	10	4.0	4.5	1.5	0.75	3	19.79	1.33	0.67	0.66	12.05	7.52	6.72	3.39	3.34	60.89	38.0	650.0	0.01785231615868807	1.39	1.28	1.54	1.55	0.98	2.16
3940	Mn-Li2MoO4/SiO2	Mn	25	Li	3	Mo	42	SiO2	11	0.37	0.185	40	40	20	850	15	6.0	6.8	2.3	0.5	3	19.32	1.45	0.74	0.71	11.79	7.34	7.51	3.83	3.67	61.02	37.99	650.0	0.02921230477872423	1.39	1.28	1.54	1.55	0.98	2.16
3941	Mn-Li2MoO4/SiO2	Mn	25	Li	3	Mo	42	SiO2	11	0.37	0.185	40	40	20	850	20	8.0	9.0	3.0	0.38	3	19.46	1.47	0.83	0.64	13.33	6.23	7.55	4.27	3.29	68.5	32.01	650.0	0.0389713569834427	1.39	1.28	1.54	1.55	0.98	2.16
3942	Mn-Li2MoO4/SiO2	Mn	25	Li	3	Mo	42	SiO2	11	0.37	0.185	40	40	20	850	10	4.0	4.8	1.2	0.75	4	15.09	1.16	0.53	0.63	9.89	5.32	7.69	3.51	4.17	65.54	35.26	650.0	0.015557073156909467	1.39	1.28	1.54	1.55	0.98	2.16
3943	Mn-Li2MoO4/SiO2	Mn	25	Li	3	Mo	42	SiO2	11	0.37	0.185	40	40	20	850	15	6.0	7.2	1.8	0.5	4	14.69	1.36	0.71	0.65	10.15	4.52	9.26	4.83	4.42	69.09	30.77	650.0	0.027386654264005134	1.39	1.28	1.54	1.55	0.98	2.16
3944	Mn-Li2MoO4/SiO2	Mn	25	Li	3	Mo	42	SiO2	11	0.37	0.185	40	40	20	850	20	8.0	9.6	2.4	0.38	4	13.75	1.38	0.78	0.6	11.46	3.64	10.04	5.67	4.36	83.35	26.47	650.0	0.03656869787397724	1.39	1.28	1.54	1.55	0.98	2.16
3945	Mn-Li2MoO4/SiO2	Mn	25	Li	3	Mo	42	SiO2	11	0.37	0.185	40	40	20	850	10	4.0	5.1	0.9	0.75	6	8.83	1.04	0.52	0.52	6.97	2.66	11.78	5.89	5.89	78.94	30.12	650.0	0.013939277205145165	1.39	1.28	1.54	1.55	0.98	2.16
3946	Mn-Li2MoO4/SiO2	Mn	25	Li	3	Mo	42	SiO2	11	0.37	0.185	40	40	20	850	15	6.0	7.7	1.3	0.5	6	7.11	1.23	0.68	0.55	8.19	1.84	17.3	9.56	7.74	115.19	25.88	650.0	0.02475254213611081	1.39	1.28	1.54	1.55	0.98	2.16
3947	Mn-Li2MoO4/SiO2	Mn	25	Li	3	Mo	42	SiO2	11	0.37	0.185	40	40	20	850	20	8.0	10.3	1.7	0.38	6	8.25	1.32	0.8	0.52	8.25	1.61	16.0	9.7	6.3	100.0	19.52	650.0	0.034968142965619495	1.39	1.28	1.54	1.55	0.98	2.16
3948	Mn-Li2MoO4/SiO2	Mn	25	Li	3	Mo	42	SiO2	11	0.37	0.185	40	40	20	850	10	7.0	2.0	1.0	0.75	2	32.11	1.07	0.76	0.31	17.9	10.54	3.33	2.37	0.97	55.75	32.82	650.0	0.014343542203946943	1.39	1.28	1.54	1.55	0.98	2.16
3949	Mn-Li2MoO4/SiO2	Mn	25	Li	3	Mo	42	SiO2	11	0.37	0.185	40	40	20	850	15	10.5	3.0	1.5	0.5	2	31.55	1.33	1.17	0.16	18.25	9.42	4.22	3.71	0.51	57.84	29.86	650.0	0.026778474238032104	1.39	1.28	1.54	1.55	0.98	2.16
3950	Mn-Li2MoO4/SiO2	Mn	25	Li	3	Mo	42	SiO2	11	0.37	0.185	40	40	20	850	20	14.0	4.0	2.0	0.38	2	31.46	1.45	1.0	0.45	19.08	9.12	4.61	3.18	1.43	60.65	28.99	650.0	0.0384372431299003	1.39	1.28	1.54	1.55	0.98	2.16
3951	Mn-Li2MoO4/SiO2	Mn	25	Li	3	Mo	42	SiO2	11	0.37	0.185	40	40	20	850	10	7.0	2.3	0.8	0.75	3	21.63	1.08	0.85	0.23	13.73	6.13	4.99	3.93	1.06	63.48	28.34	650.0	0.01447832444650126	1.39	1.28	1.54	1.55	0.98	2.16
3952	Mn-Li2MoO4/SiO2	Mn	25	Li	3	Mo	42	SiO2	11	0.37	0.185	40	40	20	850	15	10.5	3.4	1.1	0.5	3	19.84	1.4	0.99	0.41	12.38	5.62	7.06	4.99	2.07	62.4	28.33	650.0	0.028197848759003295	1.39	1.28	1.54	1.55	0.98	2.16
3953	Mn-Li2MoO4/SiO2	Mn	25	Li	3	Mo	42	SiO2	11	0.37	0.185	40	40	20	850	20	14.0	4.5	1.5	0.38	3	21.76	1.82	1.18	0.64	12.82	5.23	8.36	5.42	2.94	58.92	24.03	650.0	0.048335940416276126	1.39	1.28	1.54	1.55	0.98	2.16
3954	Mn-Li2MoO4/SiO2	Mn	25	Li	3	Mo	42	SiO2	11	0.37	0.185	40	40	20	850	10	7.0	2.4	0.6	0.75	4	16.24	1.45	0.78	0.67	9.04	4.52	8.93	4.8	4.13	55.67	27.83	650.0	0.01947486985248282	1.39	1.28	1.54	1.55	0.98	2.16
3955	Mn-Li2MoO4/SiO2	Mn	25	Li	3	Mo	42	SiO2	11	0.37	0.185	40	40	20	850	15	10.5	3.6	0.9	0.5	4	23.19	11.55	2.93	8.62	5.72	4.16	49.81	12.63	37.17	24.67	17.94	650.0	0.24546553076459426	1.39	1.28	1.54	1.55	0.98	2.16
3956	Mn-Li2MoO4/SiO2	Mn	25	Li	3	Mo	42	SiO2	11	0.37	0.185	40	40	20	850	20	14.0	4.8	1.2	0.38	4	18.19	5.45	1.97	3.48	7.72	4.66	29.96	10.83	19.13	42.44	25.62	650.0	0.14747734443059174	1.39	1.28	1.54	1.55	0.98	2.16
3957	Mn-Li2MoO4/SiO2	Mn	25	Li	3	Mo	42	SiO2	11	0.37	0.185	40	40	20	850	10	7.0	2.6	0.4	0.75	6	13.07	4.69	1.34	3.35	4.1	3.23	35.88	10.25	25.63	31.37	24.71	650.0	0.0640472653847426	1.39	1.28	1.54	1.55	0.98	2.16
3958	Mn-Li2MoO4/SiO2	Mn	25	Li	3	Mo	42	SiO2	11	0.37	0.185	40	40	20	850	15	10.5	3.9	0.6	0.5	6	14.94	6.67	2.1	4.57	3.4	3.0	44.65	14.06	30.59	22.76	20.08	650.0	0.13805717282087202	1.39	1.28	1.54	1.55	0.98	2.16
3959	Mn-Li2MoO4/SiO2	Mn	25	Li	3	Mo	42	SiO2	11	0.37	0.185	40	40	20	850	20	14.0	5.1	0.9	0.38	6	16.21	9.37	2.68	6.69	3.1	2.0	57.8	16.53	41.27	19.12	12.34	650.0	0.25890763663526595	1.39	1.28	1.54	1.55	0.98	2.16
3960	Mn-Li2MoO4/SiO2	Mn	25	Li	3	Mo	42	SiO2	11	0.37	0.185	40	40	20	800	10	1.5	5.7	2.8	0.75	2	36.05	7.04	1.22	5.82	20.82	7.17	19.53	3.38	16.14	57.75	19.89	650.0	0.09733452384598705	1.39	1.28	1.54	1.55	0.98	2.16
3961	Mn-Li2MoO4/SiO2	Mn	25	Li	3	Mo	42	SiO2	11	0.37	0.185	40	40	20	800	15	2.3	8.5	4.3	0.5	2	36.53	7.51	1.4	6.11	21.38	6.65	20.56	3.83	16.73	58.53	18.2	650.0	0.15613931084384525	1.39	1.28	1.54	1.55	0.98	2.16
3962	Mn-Li2MoO4/SiO2	Mn	25	Li	3	Mo	42	SiO2	11	0.37	0.185	40	40	20	800	20	3.0	11.3	5.7	0.38	2	35.02	7.93	1.5	6.43	21.86	6.58	22.64	4.28	18.36	62.42	18.79	650.0	0.21742375970614977	1.39	1.28	1.54	1.55	0.98	2.16
3963	Mn-Li2MoO4/SiO2	Mn	25	Li	3	Mo	42	SiO2	11	0.37	0.185	40	40	20	800	10	1.5	6.4	2.1	0.75	3	24.4	6.33	1.23	5.1	14.37	3.81	25.94	5.04	20.9	58.89	15.61	650.0	0.08718962502273625	1.39	1.28	1.54	1.55	0.98	2.16
3964	Mn-Li2MoO4/SiO2	Mn	25	Li	3	Mo	42	SiO2	11	0.37	0.185	40	40	20	800	15	2.3	9.6	3.2	0.5	3	22.22	7.0	1.53	5.47	13.98	3.87	31.5	6.89	24.62	62.92	17.42	650.0	0.145141385669671	1.39	1.28	1.54	1.55	0.98	2.16
3965	Mn-Li2MoO4/SiO2	Mn	25	Li	3	Mo	42	SiO2	11	0.37	0.185	40	40	20	800	20	3.0	12.8	4.3	0.38	3	25.65	7.04	1.62	5.42	13.77	3.75	27.45	6.32	21.13	53.68	14.62	650.0	0.1921076128539218	1.39	1.28	1.54	1.55	0.98	2.16
3966	Mn-Li2MoO4/SiO2	Mn	25	Li	3	Mo	42	SiO2	11	0.37	0.185	40	40	20	800	10	1.5	6.8	1.7	0.75	4	20.1	3.78	1.23	2.55	9.74	3.2	18.81	6.12	12.69	48.46	15.92	650.0	0.05137726628904504	1.39	1.28	1.54	1.55	0.98	2.16
3967	Mn-Li2MoO4/SiO2	Mn	25	Li	3	Mo	42	SiO2	11	0.37	0.185	40	40	20	800	15	2.3	10.2	2.6	0.5	4	17.87	5.26	1.59	3.67	10.15	2.97	29.43	8.9	20.54	56.8	16.62	650.0	0.10806777698497125	1.39	1.28	1.54	1.55	0.98	2.16
3968	Mn-Li2MoO4/SiO2	Mn	25	Li	3	Mo	42	SiO2	11	0.37	0.185	40	40	20	800	20	3.0	13.6	3.4	0.38	4	17.64	5.82	1.94	3.88	9.85	2.83	32.99	11.0	22.0	55.84	16.04	650.0	0.15779563466495494	1.39	1.28	1.54	1.55	0.98	2.16
3969	Mn-Li2MoO4/SiO2	Mn	25	Li	3	Mo	42	SiO2	11	0.37	0.185	40	40	20	800	10	1.5	7.3	1.2	0.75	6	11.98	2.95	1.32	1.63	6.14	2.33	24.62	11.02	13.61	51.25	19.45	650.0	0.039925168497429435	1.39	1.28	1.54	1.55	0.98	2.16
3970	Mn-Li2MoO4/SiO2	Mn	25	Li	3	Mo	42	SiO2	11	0.37	0.185	40	40	20	800	15	2.3	10.9	1.8	0.5	6	12.47	4.35	2.09	2.26	5.25	2.61	34.88	16.76	18.12	42.1	20.93	650.0	0.08894898020365893	1.39	1.28	1.54	1.55	0.98	2.16
3971	Mn-Li2MoO4/SiO2	Mn	25	Li	3	Mo	42	SiO2	11	0.37	0.185	40	40	20	800	20	3.0	14.6	2.4	0.38	6	13.76	5.97	2.86	3.11	4.58	2.67	43.39	20.78	22.6	33.28	19.4	650.0	0.1619902781555416	1.39	1.28	1.54	1.55	0.98	2.16
3972	Mn-Li2MoO4/SiO2	Mn	25	Li	3	Mo	42	SiO2	11	0.37	0.185	40	40	20	800	10	4.0	4.0	2.0	0.75	2	29.28	2.85	1.36	1.49	16.69	10.67	9.73	4.64	5.09	57.0	36.44	650.0	0.038552013552856326	1.39	1.28	1.54	1.55	0.98	2.16
3973	Mn-Li2MoO4/SiO2	Mn	25	Li	3	Mo	42	SiO2	11	0.37	0.185	40	40	20	800	15	6.0	6.0	3.0	0.5	2	30.63	4.34	1.7	2.64	17.43	8.81	14.17	5.55	8.62	56.9	28.76	650.0	0.08873989547188106	1.39	1.28	1.54	1.55	0.98	2.16
3974	Mn-Li2MoO4/SiO2	Mn	25	Li	3	Mo	42	SiO2	11	0.37	0.185	40	40	20	800	20	8.0	8.0	4.0	0.38	2	32.65	5.26	1.81	3.45	18.08	7.86	16.11	5.54	10.57	55.38	24.07	650.0	0.14219444340127796	1.39	1.28	1.54	1.55	0.98	2.16
3975	Mn-Li2MoO4/SiO2	Mn	25	Li	3	Mo	42	SiO2	11	0.37	0.185	40	40	20	800	10	4.0	4.5	1.5	0.75	3	22.78	3.21	1.42	1.79	11.45	5.9	14.09	6.23	7.86	50.26	25.9	650.0	0.04350200376945889	1.39	1.28	1.54	1.55	0.98	2.16
3976	Mn-Li2MoO4/SiO2	Mn	25	Li	3	Mo	42	SiO2	11	0.37	0.185	40	40	20	800	15	6.0	6.8	2.3	0.5	3	22.94	4.94	2.16	2.78	11.16	5.5	21.53	9.42	12.12	48.65	23.98	650.0	0.10132382960445599	1.39	1.28	1.54	1.55	0.98	2.16
3977	Mn-Li2MoO4/SiO2	Mn	25	Li	3	Mo	42	SiO2	11	0.37	0.185	40	40	20	800	20	8.0	9.0	3.0	0.38	3	25.72	5.9	2.44	3.46	10.83	5.07	22.94	9.49	13.45	42.11	19.71	650.0	0.1600319457809407	1.39	1.28	1.54	1.55	0.98	2.16
3978	Mn-Li2MoO4/SiO2	Mn	25	Li	3	Mo	42	SiO2	11	0.37	0.185	40	40	20	800	10	4.0	4.8	1.2	0.75	4	15.88	3.56	1.79	1.77	7.99	4.68	22.42	11.27	11.15	50.31	29.47	650.0	0.048332176900161374	1.39	1.28	1.54	1.55	0.98	2.16
3979	Mn-Li2MoO4/SiO2	Mn	25	Li	3	Mo	42	SiO2	11	0.37	0.185	40	40	20	800	15	6.0	7.2	1.8	0.5	4	17.59	5.67	2.61	3.06	7.35	4.38	32.23	14.84	17.4	41.79	24.9	650.0	0.11674182665265902	1.39	1.28	1.54	1.55	0.98	2.16
3980	Mn-Li2MoO4/SiO2	Mn	25	Li	3	Mo	42	SiO2	11	0.37	0.185	40	40	20	800	20	8.0	9.6	2.4	0.38	4	20.37	7.84	3.42	4.42	6.51	4.54	38.49	16.79	21.7	31.96	22.29	650.0	0.21485260273818496	1.39	1.28	1.54	1.55	0.98	2.16
3981	Mn-Li2MoO4/SiO2	Mn	25	Li	3	Mo	42	SiO2	11	0.37	0.185	40	40	20	800	10	4.0	5.1	0.9	0.75	6	12.2	4.25	2.09	2.16	4.15	3.51	34.84	17.13	17.7	34.02	28.77	650.0	0.05790607723644797	1.39	1.28	1.54	1.55	0.98	2.16
3982	Mn-Li2MoO4/SiO2	Mn	25	Li	3	Mo	42	SiO2	11	0.37	0.185	40	40	20	800	15	6.0	7.7	1.3	0.5	6	14.44	10.01	3.9	6.11	2.47	3.32	69.32	27.01	42.31	17.11	22.99	650.0	0.21094326588446832	1.39	1.28	1.54	1.55	0.98	2.16
3983	Mn-Li2MoO4/SiO2	Mn	25	Li	3	Mo	42	SiO2	11	0.37	0.185	40	40	20	800	20	8.0	10.3	1.7	0.38	6	15.35	11.01	4.43	6.58	2.74	2.92	71.73	28.86	42.87	17.85	19.02	650.0	0.3069636371561065	1.39	1.28	1.54	1.55	0.98	2.16
3984	Mn-Li2MoO4/SiO2	Mn	25	Li	3	Mo	42	SiO2	11	0.37	0.185	40	40	20	800	10	7.0	2.0	1.0	0.75	2	33.96	7.78	3.23	4.55	12.47	11.48	22.91	9.51	13.4	36.72	33.8	650.0	0.10799087894604248	1.39	1.28	1.54	1.55	0.98	2.16
3985	Mn-Li2MoO4/SiO2	Mn	25	Li	3	Mo	42	SiO2	11	0.37	0.185	40	40	20	800	15	10.5	3.0	1.5	0.5	2	38.12	12.85	4.35	8.5	10.22	12.2	33.71	11.41	22.3	26.81	32.0	650.0	0.27507882804412304	1.39	1.28	1.54	1.55	0.98	2.16
3986	Mn-Li2MoO4/SiO2	Mn	25	Li	3	Mo	42	SiO2	11	0.37	0.185	40	40	20	800	20	14.0	4.0	2.0	0.38	2	38.91	14.0	4.94	9.06	11.33	10.57	35.98	12.7	23.28	29.12	27.17	650.0	0.3969023414067991	1.39	1.28	1.54	1.55	0.98	2.16
3987	Mn-Li2MoO4/SiO2	Mn	25	Li	3	Mo	42	SiO2	11	0.37	0.185	40	40	20	800	10	7.0	2.3	0.8	0.75	3	28.69	13.04	4.14	8.9	5.56	8.45	45.45	14.43	31.02	19.38	29.45	650.0	0.1862959242335164	1.39	1.28	1.54	1.55	0.98	2.16
3988	Mn-Li2MoO4/SiO2	Mn	25	Li	3	Mo	42	SiO2	11	0.37	0.185	40	40	20	800	15	10.5	3.4	1.1	0.5	3	28.79	13.67	5.03	8.64	7.05	6.68	47.48	17.47	30.01	24.49	23.2	650.0	0.29398604748132023	1.39	1.28	1.54	1.55	0.98	2.16
3989	Mn-Li2MoO4/SiO2	Mn	25	Li	3	Mo	42	SiO2	11	0.37	0.185	40	40	20	800	20	14.0	4.5	1.5	0.38	3	27.22	12.08	5.37	6.71	7.65	5.58	44.38	19.73	24.65	28.1	20.5	650.0	0.3387970418229617	1.39	1.28	1.54	1.55	0.98	2.16
3990	Mn-Li2MoO4/SiO2	Mn	25	Li	3	Mo	42	SiO2	11	0.37	0.185	40	40	20	800	10	7.0	2.4	0.6	0.75	4	24.57	13.14	4.31	8.83	3.98	5.27	53.48	17.54	35.94	16.2	21.45	650.0	0.18783007850855402	1.39	1.28	1.54	1.55	0.98	2.16
3991	Mn-Li2MoO4/SiO2	Mn	25	Li	3	Mo	42	SiO2	11	0.37	0.185	40	40	20	800	15	10.5	3.6	0.9	0.5	4	23.12	11.82	4.92	6.9	4.47	4.26	51.12	21.28	29.84	19.33	18.43	650.0	0.2515800121165995	1.39	1.28	1.54	1.55	0.98	2.16
3992	Mn-Li2MoO4/SiO2	Mn	25	Li	3	Mo	42	SiO2	11	0.37	0.185	40	40	20	800	20	14.0	4.8	1.2	0.38	4	21.56	9.82	5.15	4.67	4.9	3.68	45.55	23.89	21.66	22.73	17.07	650.0	0.2720066131451403	1.39	1.28	1.54	1.55	0.98	2.16
3993	Mn-Li2MoO4/SiO2	Mn	25	Li	3	Mo	42	SiO2	11	0.37	0.185	40	40	20	800	10	7.0	2.6	0.4	0.75	6	17.77	11.34	4.31	7.03	2.32	3.43	63.82	24.25	39.56	13.06	19.3	650.0	0.1604818088949118	1.39	1.28	1.54	1.55	0.98	2.16
3994	Mn-Li2MoO4/SiO2	Mn	25	Li	3	Mo	42	SiO2	11	0.37	0.185	40	40	20	800	15	10.5	3.9	0.6	0.5	6	15.44	10.08	4.77	5.31	2.35	2.86	65.28	30.89	34.39	15.22	18.52	650.0	0.21249959968542084	1.39	1.28	1.54	1.55	0.98	2.16
3995	Mn-Li2MoO4/SiO2	Mn	25	Li	3	Mo	42	SiO2	11	0.37	0.185	40	40	20	800	20	14.0	5.1	0.9	0.38	6	15.16	8.77	4.75	4.02	1.95	2.47	57.85	31.33	26.52	12.86	16.29	650.0	0.24154314639660104	1.39	1.28	1.54	1.55	0.98	2.16
3996	Mn-Li2MoO4/SiO2	Mn	25	Li	3	Mo	42	SiO2	11	0.37	0.185	40	40	20	775	10	1.5	5.7	2.8	0.75	2	31.07	3.0	1.48	1.52	17.64	8.93	9.66	4.76	4.89	56.78	28.74	650.0	0.040612276646278096	1.39	1.28	1.54	1.55	0.98	2.16
3997	Mn-Li2MoO4/SiO2	Mn	25	Li	3	Mo	42	SiO2	11	0.37	0.185	40	40	20	775	15	2.3	8.5	4.3	0.5	2	30.87	4.24	1.73	2.51	18.38	8.87	13.74	5.6	8.13	59.54	28.73	650.0	0.0866502494767473	1.39	1.28	1.54	1.55	0.98	2.16
3998	Mn-Li2MoO4/SiO2	Mn	25	Li	3	Mo	42	SiO2	11	0.37	0.185	40	40	20	775	20	3.0	11.3	5.7	0.38	2	34.0	5.57	2.03	3.54	17.94	8.13	16.38	5.97	10.41	52.76	23.91	650.0	0.15081938608714085	1.39	1.28	1.54	1.55	0.98	2.16
3999	Mn-Li2MoO4/SiO2	Mn	25	Li	3	Mo	42	SiO2	11	0.37	0.185	40	40	20	775	10	1.5	6.4	2.1	0.75	3	23.02	3.28	1.61	1.67	11.42	5.66	14.25	6.99	7.25	49.61	24.59	650.0	0.04446663957540543	1.39	1.28	1.54	1.55	0.98	2.16
4000	Mn-Li2MoO4/SiO2	Mn	25	Li	3	Mo	42	SiO2	11	0.37	0.185	40	40	20	775	15	2.3	9.6	3.2	0.5	3	21.3	5.1	2.31	2.79	11.58	5.51	23.94	10.85	13.1	54.37	25.87	650.0	0.10469296074441847	1.39	1.28	1.54	1.55	0.98	2.16
4001	Mn-Li2MoO4/SiO2	Mn	25	Li	3	Mo	42	SiO2	11	0.37	0.185	40	40	20	775	20	3.0	12.8	4.3	0.38	3	24.54	6.07	2.62	3.45	11.61	5.1	24.74	10.68	14.06	47.31	20.78	650.0	0.16479042626754556	1.39	1.28	1.54	1.55	0.98	2.16
4002	Mn-Li2MoO4/SiO2	Mn	25	Li	3	Mo	42	SiO2	11	0.37	0.185	40	40	20	775	10	1.5	6.8	1.7	0.75	4	18.52	3.58	1.86	1.72	8.16	4.34	19.33	10.04	9.29	44.06	23.43	650.0	0.04860871601415361	1.39	1.28	1.54	1.55	0.98	2.16
4003	Mn-Li2MoO4/SiO2	Mn	25	Li	3	Mo	42	SiO2	11	0.37	0.185	40	40	20	775	15	2.3	10.2	2.6	0.5	4	17.07	5.71	2.67	3.04	8.31	4.09	33.45	15.64	17.81	48.68	23.96	650.0	0.11759009302101098	1.39	1.28	1.54	1.55	0.98	2.16
4004	Mn-Li2MoO4/SiO2	Mn	25	Li	3	Mo	42	SiO2	11	0.37	0.185	40	40	20	775	20	3.0	13.6	3.4	0.38	4	19.16	7.46	3.51	3.95	7.62	4.1	38.94	18.32	20.62	39.77	21.4	650.0	0.20402421712957325	1.39	1.28	1.54	1.55	0.98	2.16
4005	Mn-Li2MoO4/SiO2	Mn	25	Li	3	Mo	42	SiO2	11	0.37	0.185	40	40	20	775	10	1.5	7.3	1.2	0.75	6	11.06	4.97	2.52	2.45	4.35	3.52	44.94	22.78	22.15	39.33	31.83	650.0	0.06797007301982329	1.39	1.28	1.54	1.55	0.98	2.16
4006	Mn-Li2MoO4/SiO2	Mn	25	Li	3	Mo	42	SiO2	11	0.37	0.185	40	40	20	775	15	2.3	10.9	1.8	0.5	6	15.72	9.71	4.13	5.58	3.62	3.0	61.77	26.27	35.5	23.03	19.08	650.0	0.20428694733740704	1.39	1.28	1.54	1.55	0.98	2.16
4007	Mn-Li2MoO4/SiO2	Mn	25	Li	3	Mo	42	SiO2	11	0.37	0.185	40	40	20	775	20	3.0	14.6	2.4	0.38	6	15.1	9.35	4.55	4.8	4.03	2.26	61.92	30.13	31.79	26.69	14.97	650.0	0.258326970492714	1.39	1.28	1.54	1.55	0.98	2.16
4008	Mn-Li2MoO4/SiO2	Mn	25	Li	3	Mo	42	SiO2	11	0.37	0.185	40	40	20	775	10	4.0	4.0	2.0	0.75	2	30.03	3.67	2.01	1.66	16.39	10.3	12.22	6.69	5.53	54.58	34.3	650.0	0.049853852291412086	1.39	1.28	1.54	1.55	0.98	2.16
4009	Mn-Li2MoO4/SiO2	Mn	25	Li	3	Mo	42	SiO2	11	0.37	0.185	40	40	20	775	15	6.0	6.0	3.0	0.5	2	30.94	5.6	2.62	2.98	15.93	9.74	18.1	8.47	9.63	51.49	31.48	650.0	0.11525822567327283	1.39	1.28	1.54	1.55	0.98	2.16
4010	Mn-Li2MoO4/SiO2	Mn	25	Li	3	Mo	42	SiO2	11	0.37	0.185	40	40	20	775	20	8.0	8.0	4.0	0.38	2	32.74	6.48	2.9	3.58	16.67	8.67	19.79	8.86	10.93	50.92	26.48	650.0	0.1763022863796799	1.39	1.28	1.54	1.55	0.98	2.16
4011	Mn-Li2MoO4/SiO2	Mn	25	Li	3	Mo	42	SiO2	11	0.37	0.185	40	40	20	775	10	4.0	4.5	1.5	0.75	3	21.26	4.66	2.39	2.27	10.01	6.82	21.92	11.24	10.68	47.08	32.08	650.0	0.0636276482818823	1.39	1.28	1.54	1.55	0.98	2.16
4012	Mn-Li2MoO4/SiO2	Mn	25	Li	3	Mo	42	SiO2	11	0.37	0.185	40	40	20	775	15	6.0	6.8	2.3	0.5	3	23.56	7.52	3.47	4.05	8.68	7.04	31.92	14.73	17.19	36.84	29.88	650.0	0.1563555621280479	1.39	1.28	1.54	1.55	0.98	2.16
4013	Mn-Li2MoO4/SiO2	Mn	25	Li	3	Mo	42	SiO2	11	0.37	0.185	40	40	20	775	20	8.0	9.0	3.0	0.38	3	27.81	10.78	4.53	6.25	7.67	6.46	38.76	16.29	22.47	27.58	23.23	650.0	0.3001709375999281	1.39	1.28	1.54	1.55	0.98	2.16
4014	Mn-Li2MoO4/SiO2	Mn	25	Li	3	Mo	42	SiO2	11	0.37	0.185	40	40	20	775	10	4.0	4.8	1.2	0.75	4	17.25	6.85	3.13	3.72	6.22	5.74	39.71	18.14	21.57	36.06	33.28	650.0	0.09461211858732521	1.39	1.28	1.54	1.55	0.98	2.16
4015	Mn-Li2MoO4/SiO2	Mn	25	Li	3	Mo	42	SiO2	11	0.37	0.185	40	40	20	775	15	6.0	7.2	1.8	0.5	4	20.93	11.18	4.63	6.55	6.05	4.23	53.42	22.12	31.29	28.91	20.21	650.0	0.23711667224827035	1.39	1.28	1.54	1.55	0.98	2.16
4016	Mn-Li2MoO4/SiO2	Mn	25	Li	3	Mo	42	SiO2	11	0.37	0.185	40	40	20	775	20	8.0	9.6	2.4	0.38	4	19.74	9.55	4.84	4.71	6.72	3.4	48.38	24.52	23.86	34.04	17.22	650.0	0.26413940564944016	1.39	1.28	1.54	1.55	0.98	2.16
4017	Mn-Li2MoO4/SiO2	Mn	25	Li	3	Mo	42	SiO2	11	0.37	0.185	40	40	20	775	10	4.0	5.1	0.9	0.75	6	14.92	10.09	4.17	5.92	3.34	2.7	67.63	27.95	39.68	22.39	18.1	650.0	0.14181468798854643	1.39	1.28	1.54	1.55	0.98	2.16
4018	Mn-Li2MoO4/SiO2	Mn	25	Li	3	Mo	42	SiO2	11	0.37	0.185	40	40	20	775	15	6.0	7.7	1.3	0.5	6	12.96	8.34	4.67	3.67	3.71	2.23	64.35	36.03	28.32	28.63	17.21	650.0	0.1741682138142268	1.39	1.28	1.54	1.55	0.98	2.16
4019	Mn-Li2MoO4/SiO2	Mn	25	Li	3	Mo	42	SiO2	11	0.37	0.185	40	40	20	775	20	8.0	10.3	1.7	0.38	6	11.65	9.3	4.09	5.21	1.72	1.77	79.83	35.11	44.72	14.76	15.19	650.0	0.25687586543947477	1.39	1.28	1.54	1.55	0.98	2.16
4020	Mn-Li2MoO4/SiO2	Mn	25	Li	3	Mo	42	SiO2	11	0.37	0.185	40	40	20	775	10	7.0	2.0	1.0	0.75	2	35.01	11.4	4.7	6.7	12.9	8.97	32.56	13.42	19.14	36.85	25.62	650.0	0.16138443783607478	1.39	1.28	1.54	1.55	0.98	2.16
4021	Mn-Li2MoO4/SiO2	Mn	25	Li	3	Mo	42	SiO2	11	0.37	0.185	40	40	20	775	15	10.5	3.0	1.5	0.5	2	32.23	13.52	4.3	9.22	7.17	8.02	41.95	13.34	28.61	22.25	24.88	650.0	0.290514025314277	1.39	1.28	1.54	1.55	0.98	2.16
4022	Mn-Li2MoO4/SiO2	Mn	25	Li	3	Mo	42	SiO2	11	0.37	0.185	40	40	20	775	20	14.0	4.0	2.0	0.38	2	26.54	13.0	4.23	8.77	6.24	4.59	48.98	15.94	33.04	23.51	17.29	650.0	0.36647912456186227	1.39	1.28	1.54	1.55	0.98	2.16
4023	Mn-Li2MoO4/SiO2	Mn	25	Li	3	Mo	42	SiO2	11	0.37	0.185	40	40	20	775	10	7.0	2.3	0.8	0.75	3	24.29	9.8	4.93	4.87	8.1	5.79	40.35	20.3	20.05	33.35	23.84	650.0	0.13752101189268448	1.39	1.28	1.54	1.55	0.98	2.16
4024	Mn-Li2MoO4/SiO2	Mn	25	Li	3	Mo	42	SiO2	11	0.37	0.185	40	40	20	775	15	10.5	3.4	1.1	0.5	3	20.3	11.24	4.15	7.09	3.37	3.2	55.37	20.44	34.93	16.6	15.76	650.0	0.23846817584739652	1.39	1.28	1.54	1.55	0.98	2.16
4025	Mn-Li2MoO4/SiO2	Mn	25	Li	3	Mo	42	SiO2	11	0.37	0.185	40	40	20	775	20	14.0	4.5	1.5	0.38	3	16.64	9.26	4.12	5.14	2.85	2.32	55.65	24.76	30.89	17.13	13.94	650.0	0.25571555724282513	1.39	1.28	1.54	1.55	0.98	2.16
4026	Mn-Li2MoO4/SiO2	Mn	25	Li	3	Mo	42	SiO2	11	0.37	0.185	40	40	20	775	10	7.0	2.4	0.6	0.75	4	18.91	10.39	4.46	5.93	3.14	3.94	54.94	23.59	31.36	16.6	20.84	650.0	0.14627102012261764	1.39	1.28	1.54	1.55	0.98	2.16
4027	Mn-Li2MoO4/SiO2	Mn	25	Li	3	Mo	42	SiO2	11	0.37	0.185	40	40	20	775	15	10.5	3.6	0.9	0.5	4	15.35	8.91	4.09	4.82	1.4	2.14	58.05	26.64	31.4	9.12	13.94	650.0	0.18664431446274568	1.39	1.28	1.54	1.55	0.98	2.16
4028	Mn-Li2MoO4/SiO2	Mn	25	Li	3	Mo	42	SiO2	11	0.37	0.185	40	40	20	775	20	14.0	4.8	1.2	0.38	4	12.01	7.26	3.61	3.65	1.08	1.61	60.45	30.06	30.39	8.99	13.41	650.0	0.1983429132230963	1.39	1.28	1.54	1.55	0.98	2.16
4029	Mn-Li2MoO4/SiO2	Mn	25	Li	3	Mo	42	SiO2	11	0.37	0.185	40	40	20	775	10	7.0	2.6	0.4	0.75	6	14.82	8.71	3.91	4.8	1.66	2.35	58.77	26.38	32.39	11.2	15.86	650.0	0.1215052445481359	1.39	1.28	1.54	1.55	0.98	2.16
4030	Mn-Li2MoO4/SiO2	Mn	25	Li	3	Mo	42	SiO2	11	0.37	0.185	40	40	20	775	15	10.5	3.9	0.6	0.5	6	11.28	7.28	3.69	3.59	1.21	1.55	64.54	32.71	31.83	10.73	13.74	650.0	0.15117197391319015	1.39	1.28	1.54	1.55	0.98	2.16
4031	Mn-Li2MoO4/SiO2	Mn	25	Li	3	Mo	42	SiO2	11	0.37	0.185	40	40	20	775	20	14.0	5.1	0.9	0.38	6	8.23	5.88	3.39	2.49	0.07	1.17	71.45	41.19	30.26	0.85	14.22	650.0	0.1594726898129726	1.39	1.28	1.54	1.55	0.98	2.16
4032	Mn-Li2MoO4/SiO2	Mn	25	Li	3	Mo	42	SiO2	11	0.37	0.185	40	40	20	750	10	1.5	5.7	2.8	0.75	2	31.35	4.3	2.06	2.24	16.95	9.04	13.72	6.57	7.15	54.07	28.84	650.0	0.05860251670557711	1.39	1.28	1.54	1.55	0.98	2.16
4033	Mn-Li2MoO4/SiO2	Mn	25	Li	3	Mo	42	SiO2	11	0.37	0.185	40	40	20	750	15	2.3	8.5	4.3	0.5	2	33.17	5.44	2.46	2.98	17.35	8.56	16.4	7.42	8.98	52.31	25.81	650.0	0.11187126466060661	1.39	1.28	1.54	1.55	0.98	2.16
4034	Mn-Li2MoO4/SiO2	Mn	25	Li	3	Mo	42	SiO2	11	0.37	0.185	40	40	20	750	20	3.0	11.3	5.7	0.38	2	34.56	6.14	2.63	3.51	17.67	8.07	17.77	7.61	10.16	51.13	23.35	650.0	0.1667523042679468	1.39	1.28	1.54	1.55	0.98	2.16
4035	Mn-Li2MoO4/SiO2	Mn	25	Li	3	Mo	42	SiO2	11	0.37	0.185	40	40	20	750	10	1.5	6.4	2.1	0.75	3	21.61	4.83	2.51	2.32	10.41	5.9	22.35	11.61	10.74	48.17	27.3	650.0	0.06600722653845247	1.39	1.28	1.54	1.55	0.98	2.16
4036	Mn-Li2MoO4/SiO2	Mn	25	Li	3	Mo	42	SiO2	11	0.37	0.185	40	40	20	750	15	2.3	9.6	3.2	0.5	3	19.77	7.0	3.53	3.47	10.44	6.26	35.41	17.86	17.55	52.81	31.66	650.0	0.145141385669671	1.39	1.28	1.54	1.55	0.98	2.16
4037	Mn-Li2MoO4/SiO2	Mn	25	Li	3	Mo	42	SiO2	11	0.37	0.185	40	40	20	750	20	3.0	12.8	4.3	0.38	3	25.09	8.2	3.99	4.21	9.72	6.16	32.68	15.9	16.78	38.74	24.55	650.0	0.2251523377938067	1.39	1.28	1.54	1.55	0.98	2.16
4038	Mn-Li2MoO4/SiO2	Mn	25	Li	3	Mo	42	SiO2	11	0.37	0.185	40	40	20	750	10	1.5	6.8	1.7	0.75	4	19.81	6.42	3.25	3.17	6.46	5.1	32.41	16.41	16.0	32.61	25.74	650.0	0.0884713340666949	1.39	1.28	1.54	1.55	0.98	2.16
4039	Mn-Li2MoO4/SiO2	Mn	25	Li	3	Mo	42	SiO2	11	0.37	0.185	40	40	20	750	15	2.3	10.2	2.6	0.5	4	19.73	8.21	4.32	3.89	7.31	4.16	41.61	21.9	19.72	37.05	21.08	650.0	0.17133365351418367	1.39	1.28	1.54	1.55	0.98	2.16
4040	Mn-Li2MoO4/SiO2	Mn	25	Li	3	Mo	42	SiO2	11	0.37	0.185	40	40	20	750	20	3.0	13.6	3.4	0.38	4	16.86	9.33	3.79	5.54	4.49	3.33	55.34	22.48	32.86	26.63	19.75	650.0	0.25774643244770146	1.39	1.28	1.54	1.55	0.98	2.16
4041	Mn-Li2MoO4/SiO2	Mn	25	Li	3	Mo	42	SiO2	11	0.37	0.185	40	40	20	750	10	1.5	7.3	1.2	0.75	6	13.32	6.4	3.75	2.65	5.17	2.28	48.05	28.15	19.89	38.81	17.12	650.0	0.08818640333939343	1.39	1.28	1.54	1.55	0.98	2.16
4042	Mn-Li2MoO4/SiO2	Mn	25	Li	3	Mo	42	SiO2	11	0.37	0.185	40	40	20	750	15	2.3	10.9	1.8	0.5	6	9.15	7.58	3.23	4.35	2.46	1.59	82.84	35.3	47.54	26.89	17.38	650.0	0.15765356109194203	1.39	1.28	1.54	1.55	0.98	2.16
4043	Mn-Li2MoO4/SiO2	Mn	25	Li	3	Mo	42	SiO2	11	0.37	0.185	40	40	20	750	20	3.0	14.6	2.4	0.38	6	9.02	6.26	2.98	3.28	2.03	1.04	69.4	33.04	36.36	22.51	11.53	650.0	0.17011893024613498	1.39	1.28	1.54	1.55	0.98	2.16
4044	Mn-Li2MoO4/SiO2	Mn	25	Li	3	Mo	42	SiO2	11	0.37	0.185	40	40	20	750	10	4.0	4.0	2.0	0.75	2	31.63	7.44	3.55	3.89	14.74	10.38	23.52	11.22	12.3	46.6	32.82	650.0	0.103084137470227	1.39	1.28	1.54	1.55	0.98	2.16
4045	Mn-Li2MoO4/SiO2	Mn	25	Li	3	Mo	42	SiO2	11	0.37	0.185	40	40	20	750	15	6.0	6.0	3.0	0.5	2	31.9	8.45	4.08	4.37	13.92	9.75	26.49	12.79	13.7	43.64	30.56	650.0	0.17656982973514335	1.39	1.28	1.54	1.55	0.98	2.16
4046	Mn-Li2MoO4/SiO2	Mn	25	Li	3	Mo	42	SiO2	11	0.37	0.185	40	40	20	750	20	8.0	8.0	4.0	0.38	2	29.12	8.73	4.08	4.65	12.56	9.17	29.98	14.01	15.97	43.13	31.49	650.0	0.2403895775244881	1.39	1.28	1.54	1.55	0.98	2.16
4047	Mn-Li2MoO4/SiO2	Mn	25	Li	3	Mo	42	SiO2	11	0.37	0.185	40	40	20	750	10	4.0	4.5	1.5	0.75	3	23.0	8.41	4.04	4.37	8.96	6.48	36.57	17.57	19.0	38.96	28.17	650.0	0.11713078743092703	1.39	1.28	1.54	1.55	0.98	2.16
4048	Mn-Li2MoO4/SiO2	Mn	25	Li	3	Mo	42	SiO2	11	0.37	0.185	40	40	20	750	15	6.0	6.8	2.3	0.5	3	20.11	9.34	3.89	5.45	6.11	5.53	46.44	19.34	27.1	30.38	27.5	650.0	0.19610788095077641	1.39	1.28	1.54	1.55	0.98	2.16
4049	Mn-Li2MoO4/SiO2	Mn	25	Li	3	Mo	42	SiO2	11	0.37	0.185	40	40	20	750	20	8.0	9.0	3.0	0.38	3	17.45	9.28	3.48	5.8	4.95	2.48	53.18	19.94	33.24	28.37	14.21	650.0	0.25629564739118266	1.39	1.28	1.54	1.55	0.98	2.16
4050	Mn-Li2MoO4/SiO2	Mn	25	Li	3	Mo	42	SiO2	11	0.37	0.185	40	40	20	750	10	4.0	4.8	1.2	0.75	4	18.3	8.49	3.64	4.85	5.66	3.77	46.39	19.89	26.5	30.93	20.6	650.0	0.11829590674773938	1.39	1.28	1.54	1.55	0.98	2.16
4051	Mn-Li2MoO4/SiO2	Mn	25	Li	3	Mo	42	SiO2	11	0.37	0.185	40	40	20	750	15	6.0	7.2	1.8	0.5	4	13.2	8.47	3.46	5.01	3.69	1.94	64.17	26.21	37.95	27.95	14.7	650.0	0.1770067971828068	1.39	1.28	1.54	1.55	0.98	2.16
4052	Mn-Li2MoO4/SiO2	Mn	25	Li	3	Mo	42	SiO2	11	0.37	0.185	40	40	20	750	20	8.0	9.6	2.4	0.38	4	10.68	7.21	3.39	3.82	2.35	1.44	67.51	31.74	35.77	22.0	13.48	650.0	0.19692450163948283	1.39	1.28	1.54	1.55	0.98	2.16
4053	Mn-Li2MoO4/SiO2	Mn	25	Li	3	Mo	42	SiO2	11	0.37	0.185	40	40	20	750	10	4.0	5.1	0.9	0.75	6	9.31	7.78	3.27	4.51	1.74	1.67	83.57	35.12	48.44	18.69	17.94	650.0	0.10799087894604248	1.39	1.28	1.54	1.55	0.98	2.16
4054	Mn-Li2MoO4/SiO2	Mn	25	Li	3	Mo	42	SiO2	11	0.37	0.185	40	40	20	750	15	6.0	7.7	1.3	0.5	6	6.49	6.03	3.06	2.97	0.92	1.13	92.91	47.15	45.76	14.18	17.41	650.0	0.12438920718623556	1.39	1.28	1.54	1.55	0.98	2.16
4055	Mn-Li2MoO4/SiO2	Mn	25	Li	3	Mo	42	SiO2	11	0.37	0.185	40	40	20	750	20	8.0	10.3	1.7	0.38	6	5.01	4.7	2.61	2.09	0.76	0.83	93.81	52.1	41.72	15.17	16.57	650.0	0.12668519823140786	1.39	1.28	1.54	1.55	0.98	2.16
4056	Mn-Li2MoO4/SiO2	Mn	25	Li	3	Mo	42	SiO2	11	0.37	0.185	40	40	20	750	10	7.0	2.0	1.0	0.75	2	23.56	10.62	3.71	6.91	6.47	4.44	45.08	15.75	29.33	27.46	18.85	650.0	0.1496976566437145	1.39	1.28	1.54	1.55	0.98	2.16
4057	Mn-Li2MoO4/SiO2	Mn	25	Li	3	Mo	42	SiO2	11	0.37	0.185	40	40	20	750	15	10.5	3.0	1.5	0.5	2	15.81	8.81	3.98	4.83	3.2	2.98	55.72	25.17	30.55	20.24	18.85	650.0	0.18444988808503457	1.39	1.28	1.54	1.55	0.98	2.16
4058	Mn-Li2MoO4/SiO2	Mn	25	Li	3	Mo	42	SiO2	11	0.37	0.185	40	40	20	750	20	14.0	4.0	2.0	0.38	2	12.86	6.88	3.33	3.55	2.45	2.17	53.5	25.89	27.6	19.05	16.87	650.0	0.187582110539378	1.39	1.28	1.54	1.55	0.98	2.16
4059	Mn-Li2MoO4/SiO2	Mn	25	Li	3	Mo	42	SiO2	11	0.37	0.185	40	40	20	750	10	7.0	2.3	0.8	0.75	3	14.62	8.38	3.52	4.86	2.78	2.77	57.32	24.08	33.24	19.02	18.95	650.0	0.11669413003932705	1.39	1.28	1.54	1.55	0.98	2.16
4060	Mn-Li2MoO4/SiO2	Mn	25	Li	3	Mo	42	SiO2	11	0.37	0.185	40	40	20	750	15	10.5	3.4	1.1	0.5	3	9.65	5.82	3.26	2.56	1.51	1.78	60.31	33.78	26.53	15.65	18.45	650.0	0.11992468234536575	1.39	1.28	1.54	1.55	0.98	2.16
4061	Mn-Li2MoO4/SiO2	Mn	25	Li	3	Mo	42	SiO2	11	0.37	0.185	40	40	20	750	20	14.0	4.5	1.5	0.38	3	5.92	4.65	2.58	2.07	0.35	1.34	78.55	43.58	34.97	5.91	22.64	650.0	0.12530487879385074	1.39	1.28	1.54	1.55	0.98	2.16
4062	Mn-Li2MoO4/SiO2	Mn	25	Li	3	Mo	42	SiO2	11	0.37	0.185	40	40	20	750	10	7.0	2.4	0.6	0.75	4	11.09	6.69	3.28	3.41	1.25	2.01	60.32	29.58	30.75	11.27	18.12	650.0	0.09232387032288096	1.39	1.28	1.54	1.55	0.98	2.16
4063	Mn-Li2MoO4/SiO2	Mn	25	Li	3	Mo	42	SiO2	11	0.37	0.185	40	40	20	750	15	10.5	3.6	0.9	0.5	4	8.56	4.39	2.57	1.82	0.57	1.25	51.29	30.02	21.26	6.66	14.6	650.0	0.08978553778147337	1.39	1.28	1.54	1.55	0.98	2.16
4064	Mn-Li2MoO4/SiO2	Mn	25	Li	3	Mo	42	SiO2	11	0.37	0.185	40	40	20	750	20	14.0	4.8	1.2	0.38	4	7.79	3.47	2.26	1.21	0.36	0.97	44.54	29.01	15.53	4.62	12.45	650.0	0.09293775033570414	1.39	1.28	1.54	1.55	0.98	2.16
4065	Mn-Li2MoO4/SiO2	Mn	25	Li	3	Mo	42	SiO2	11	0.37	0.185	40	40	20	750	10	7.0	2.6	0.4	0.75	6	6.53	5.14	2.74	2.4	0.44	1.43	78.71	41.96	36.75	6.74	21.9	650.0	0.07035742071820762	1.39	1.28	1.54	1.55	0.98	2.16
4066	Mn-Li2MoO4/SiO2	Mn	25	Li	3	Mo	42	SiO2	11	0.37	0.185	40	40	20	750	15	10.5	3.9	0.6	0.5	6	3.56	3.42	2.31	1.11	0.39	0.91	96.07	64.89	31.18	10.96	25.56	650.0	0.06959701108539108	1.39	1.28	1.54	1.55	0.98	2.16
4067	Mn-Li2MoO4/SiO2	Mn	25	Li	3	Mo	42	SiO2	11	0.37	0.185	40	40	20	750	20	14.0	5.1	0.9	0.38	6	6.67	2.74	2.0	0.74	0.26	0.68	41.08	29.99	11.09	3.9	10.19	650.0	0.07311152898013581	1.39	1.28	1.54	1.55	0.98	2.16
4068	Mn-Li2MoO4/SiO2	Mn	25	Li	3	Mo	42	SiO2	11	0.37	0.185	40	40	20	700	10	1.5	5.7	2.8	0.75	2	30.29	6.12	2.86	3.26	13.52	8.8	20.2	9.44	10.76	44.64	29.05	650.0	0.08420375334035818	1.39	1.28	1.54	1.55	0.98	2.16
4069	Mn-Li2MoO4/SiO2	Mn	25	Li	3	Mo	42	SiO2	11	0.37	0.185	40	40	20	700	15	2.3	8.5	4.3	0.5	2	26.09	7.98	2.81	5.17	11.57	7.14	30.59	10.77	19.82	44.35	27.37	650.0	0.16632848252153762	1.39	1.28	1.54	1.55	0.98	2.16
4070	Mn-Li2MoO4/SiO2	Mn	25	Li	3	Mo	42	SiO2	11	0.37	0.185	40	40	20	700	20	3.0	11.3	5.7	0.38	2	23.41	7.69	2.87	4.82	10.54	4.98	32.85	12.26	20.59	45.02	21.27	650.0	0.21057291575271364	1.39	1.28	1.54	1.55	0.98	2.16
4071	Mn-Li2MoO4/SiO2	Mn	25	Li	3	Mo	42	SiO2	11	0.37	0.185	40	40	20	700	10	1.5	6.4	2.1	0.75	3	13.8	6.76	2.72	4.04	6.17	2.77	48.99	19.71	29.28	44.71	20.07	650.0	0.09332449576071329	1.39	1.28	1.54	1.55	0.98	2.16
4072	Mn-Li2MoO4/SiO2	Mn	25	Li	3	Mo	42	SiO2	11	0.37	0.185	40	40	20	700	15	2.3	9.6	3.2	0.5	3	7.92	5.48	2.54	2.94	4.32	1.6	69.19	32.07	37.12	54.55	20.2	650.0	0.11271746733876847	1.39	1.28	1.54	1.55	0.98	2.16
4073	Mn-Li2MoO4/SiO2	Mn	25	Li	3	Mo	42	SiO2	11	0.37	0.185	40	40	20	700	20	3.0	12.8	4.3	0.38	3	5.94	4.56	2.35	2.21	3.39	1.14	76.77	39.56	37.21	57.07	19.19	650.0	0.12282212683797544	1.39	1.28	1.54	1.55	0.98	2.16
4074	Mn-Li2MoO4/SiO2	Mn	25	Li	3	Mo	42	SiO2	11	0.37	0.185	40	40	20	700	10	1.5	6.8	1.7	0.75	4	8.23	4.61	2.2	2.41	3.2	1.34	56.01	26.73	29.28	38.88	16.28	650.0	0.06292857977463293	1.39	1.28	1.54	1.55	0.98	2.16
4075	Mn-Li2MoO4/SiO2	Mn	25	Li	3	Mo	42	SiO2	11	0.37	0.185	40	40	20	700	15	2.3	10.2	2.6	0.5	4	4.4	3.47	1.94	1.53	1.62	0.86	78.86	44.09	34.77	36.82	19.55	650.0	0.07063269025513515	1.39	1.28	1.54	1.55	0.98	2.16
4076	Mn-Li2MoO4/SiO2	Mn	25	Li	3	Mo	42	SiO2	11	0.37	0.185	40	40	20	700	20	3.0	13.6	3.4	0.38	4	3.22	2.71	1.66	1.05	1.25	0.64	84.16	51.55	32.61	38.82	19.88	650.0	0.07229993947567129	1.39	1.28	1.54	1.55	0.98	2.16
4077	Mn-Li2MoO4/SiO2	Mn	25	Li	3	Mo	42	SiO2	11	0.37	0.185	40	40	20	700	10	1.5	7.3	1.2	0.75	6	3.63	2.83	1.64	1.19	1.19	0.76	77.96	45.18	32.78	32.78	20.94	650.0	0.03827755218232499	1.39	1.28	1.54	1.55	0.98	2.16
4078	Mn-Li2MoO4/SiO2	Mn	25	Li	3	Mo	42	SiO2	11	0.37	0.185	40	40	20	700	15	2.3	10.9	1.8	0.5	6	3.8	1.9	1.25	0.65	0.85	0.48	50.0	32.89	17.11	22.37	12.63	650.0	0.038365638833547974	1.39	1.28	1.54	1.55	0.98	2.16
4079	Mn-Li2MoO4/SiO2	Mn	25	Li	3	Mo	42	SiO2	11	0.37	0.185	40	40	20	700	20	3.0	14.6	2.4	0.38	6	1.62	1.49	0.96	0.53	0.55	0.34	91.98	59.26	32.72	33.95	20.99	650.0	0.03950557926448321	1.39	1.28	1.54	1.55	0.98	2.16
4080	Mn-Li2MoO4/SiO2	Mn	25	Li	3	Mo	42	SiO2	11	0.37	0.185	40	40	20	700	10	4.0	4.0	2.0	0.75	2	17.48	6.99	2.83	4.16	7.57	3.43	39.99	16.19	23.8	43.31	19.62	650.0	0.09661756231162098	1.39	1.28	1.54	1.55	0.98	2.16
4081	Mn-Li2MoO4/SiO2	Mn	25	Li	3	Mo	42	SiO2	11	0.37	0.185	40	40	20	700	15	6.0	6.0	3.0	0.5	2	10.84	5.26	2.6	2.66	4.81	1.93	48.52	23.99	24.54	44.37	17.8	650.0	0.10806777698497125	1.39	1.28	1.54	1.55	0.98	2.16
4082	Mn-Li2MoO4/SiO2	Mn	25	Li	3	Mo	42	SiO2	11	0.37	0.185	40	40	20	700	20	8.0	8.0	4.0	0.38	2	7.65	4.41	2.38	2.03	3.5	1.4	57.65	31.11	26.54	45.75	18.3	650.0	0.1186894050326847	1.39	1.28	1.54	1.55	0.98	2.16
4083	Mn-Li2MoO4/SiO2	Mn	25	Li	3	Mo	42	SiO2	11	0.37	0.185	40	40	20	700	10	4.0	4.5	1.5	0.75	3	6.79	4.18	2.21	1.97	2.37	1.49	61.56	32.55	29.01	34.9	21.94	650.0	0.05693167271082033	1.39	1.28	1.54	1.55	0.98	2.16
4084	Mn-Li2MoO4/SiO2	Mn	25	Li	3	Mo	42	SiO2	11	0.37	0.185	40	40	20	700	15	6.0	6.8	2.3	0.5	3	5.04	2.95	1.83	1.12	1.35	0.95	58.53	36.31	22.22	26.79	18.85	650.0	0.05988775274614415	1.39	1.28	1.54	1.55	0.98	2.16
4085	Mn-Li2MoO4/SiO2	Mn	25	Li	3	Mo	42	SiO2	11	0.37	0.185	40	40	20	700	20	8.0	9.0	3.0	0.38	3	4.42	2.22	1.41	0.81	1.0	0.71	50.23	31.9	18.33	22.62	16.06	650.0	0.05907928641471545	1.39	1.28	1.54	1.55	0.98	2.16
4086	Mn-Li2MoO4/SiO2	Mn	25	Li	3	Mo	42	SiO2	11	0.37	0.185	40	40	20	700	10	4.0	4.8	1.2	0.75	4	4.51	2.97	1.75	1.22	0.99	1.02	65.85	38.8	27.05	21.95	22.62	650.0	0.0401999692678443	1.39	1.28	1.54	1.55	0.98	2.16
4087	Mn-Li2MoO4/SiO2	Mn	25	Li	3	Mo	42	SiO2	11	0.37	0.185	40	40	20	700	15	6.0	7.2	1.8	0.5	4	2.58	2.07	1.33	0.74	0.31	0.63	80.23	51.55	28.68	12.02	24.42	650.0	0.041834496510776614	1.39	1.28	1.54	1.55	0.98	2.16
4088	Mn-Li2MoO4/SiO2	Mn	25	Li	3	Mo	42	SiO2	11	0.37	0.185	40	40	20	700	20	8.0	9.6	2.4	0.38	4	3.42	1.5	1.01	0.49	0.23	0.46	43.86	29.53	14.33	6.73	13.45	650.0	0.03977273107907417	1.39	1.28	1.54	1.55	0.98	2.16
4089	Mn-Li2MoO4/SiO2	Mn	25	Li	3	Mo	42	SiO2	11	0.37	0.185	40	40	20	700	10	4.0	5.1	0.9	0.75	6	3.57	1.78	1.12	0.66	0.46	0.58	49.86	31.37	18.49	12.89	16.25	650.0	0.02394710050265716	1.39	1.28	1.54	1.55	0.98	2.16
4090	Mn-Li2MoO4/SiO2	Mn	25	Li	3	Mo	42	SiO2	11	0.37	0.185	40	40	20	700	15	6.0	7.7	1.3	0.5	6	2.25	1.23	0.85	0.38	0.27	0.39	54.67	37.78	16.89	12.0	17.33	650.0	0.02475254213611081	1.39	1.28	1.54	1.55	0.98	2.16
4091	Mn-Li2MoO4/SiO2	Mn	25	Li	3	Mo	42	SiO2	11	0.37	0.185	40	40	20	700	20	8.0	10.3	1.7	0.38	6	1.42	0.99	0.69	0.3	0.28	0.31	69.72	48.59	21.13	19.72	21.83	650.0	0.02618244961491606	1.39	1.28	1.54	1.55	0.98	2.16
4092	Mn-Li2MoO4/SiO2	Mn	25	Li	3	Mo	42	SiO2	11	0.37	0.185	40	40	20	700	10	7.0	2.0	1.0	0.75	2	4.72	2.03	1.43	0.6	0.44	1.33	43.01	30.3	12.71	9.32	28.18	650.0	0.02734516884205393	1.39	1.28	1.54	1.55	0.98	2.16
4093	Mn-Li2MoO4/SiO2	Mn	25	Li	3	Mo	42	SiO2	11	0.37	0.185	40	40	20	700	15	10.5	3.0	1.5	0.5	2	7.8	1.21	0.9	0.31	0.34	0.74	15.51	11.54	3.97	4.36	9.49	650.0	0.024347601863417525	1.39	1.28	1.54	1.55	0.98	2.16
4094	Mn-Li2MoO4/SiO2	Mn	25	Li	3	Mo	42	SiO2	11	0.37	0.185	40	40	20	700	20	14.0	4.0	2.0	0.38	2	4.45	0.93	0.72	0.21	0.39	0.55	20.9	16.18	4.72	8.76	12.36	650.0	0.024588197376717018	1.39	1.28	1.54	1.55	0.98	2.16
4095	Mn-Li2MoO4/SiO2	Mn	25	Li	3	Mo	42	SiO2	11	0.37	0.185	40	40	20	700	10	7.0	2.3	0.8	0.75	3	4.47	1.54	1.21	0.33	0.6	0.94	34.45	27.07	7.38	13.42	21.03	650.0	0.02069308221071574	1.39	1.28	1.54	1.55	0.98	2.16
4096	Mn-Li2MoO4/SiO2	Mn	25	Li	3	Mo	42	SiO2	11	0.37	0.185	40	40	20	700	15	10.5	3.4	1.1	0.5	3	2.12	0.71	0.61	0.1	0.5	0.61	33.49	28.77	4.72	23.58	28.77	650.0	0.014250649885177253	1.39	1.28	1.54	1.55	0.98	2.16
4097	Mn-Li2MoO4/SiO2	Mn	25	Li	3	Mo	42	SiO2	11	0.37	0.185	40	40	20	700	20	14.0	4.5	1.5	0.38	3	0.75	0.71	0.55	0.16	0.6	0.43	94.67	73.33	21.33	80.0	57.33	650.0	0.018750855112075332	1.39	1.28	1.54	1.55	0.98	2.16
4098	Mn-Li2MoO4/SiO2	Mn	25	Li	3	Mo	42	SiO2	11	0.37	0.185	40	40	20	700	10	7.0	2.4	0.6	0.75	4	3.9	1.12	0.95	0.17	0.28	0.71	28.72	24.36	4.36	7.18	18.21	650.0	0.015017589704947619	1.39	1.28	1.54	1.55	0.98	2.16
4099	Mn-Li2MoO4/SiO2	Mn	25	Li	3	Mo	42	SiO2	11	0.37	0.185	40	40	20	700	15	10.5	3.6	0.9	0.5	4	1.82	0.65	0.4	0.25	0.22	0.42	35.71	21.98	13.74	12.09	23.08	650.0	0.013042433980530926	1.39	1.28	1.54	1.55	0.98	2.16
4100	Mn-Li2MoO4/SiO2	Mn	25	Li	3	Mo	42	SiO2	11	0.37	0.185	40	40	20	700	20	14.0	4.8	1.2	0.38	4	2.13	0.57	0.43	0.14	0.82	0.32	26.76	20.19	6.57	38.5	15.02	650.0	0.015042913147655768	1.39	1.28	1.54	1.55	0.98	2.16
4101	Mn-Li2MoO4/SiO2	Mn	25	Li	3	Mo	42	SiO2	11	0.37	0.185	40	40	20	700	10	7.0	2.6	0.4	0.75	6	3.43	0.93	0.73	0.2	0.3	0.5	27.11	21.28	5.83	8.75	14.58	650.0	0.012458020004203289	1.39	1.28	1.54	1.55	0.98	2.16
4102	Mn-Li2MoO4/SiO2	Mn	25	Li	3	Mo	42	SiO2	11	0.37	0.185	40	40	20	700	15	10.5	3.9	0.6	0.5	6	2.76	0.49	0.39	0.1	0.15	0.27	17.75	14.13	3.62	5.43	9.78	650.0	0.009824088722041283	1.39	1.28	1.54	1.55	0.98	2.16
4103	Mn-Li2MoO4/SiO2	Mn	25	Li	3	Mo	42	SiO2	11	0.37	0.185	40	40	20	700	20	14.0	5.1	0.9	0.38	6	3.94	0.45	0.4	0.05	0.26	0.21	11.42	10.15	1.27	6.6	5.33	650.0	0.011868830204963208	1.39	1.28	1.54	1.55	0.98	2.16
4104	Mn-Na2MoO4/SiO2	Mn	25	Na	11	Mo	42	SiO2	11	0.37	0.185	40	40	20	900	10	1.5	5.7	2.8	0.75	2	34.73	4.84	0.53	4.31	25.87	11.88	13.94	1.53	12.41	74.49	34.21	650.0	0.06614733407111259	1.39	1.66	1.54	1.55	0.93	2.16
