Repository: jimmmmmmmyzzy/SR-in-Heterogeneous-Catalysis

# Towards distilling 'physical laws' in heterogeneous catalysis with symbolic regression

File: OCM_dataset_modified.csv (part 22 of 64)
	Name	M1	M1_atom_number	M2	M2_atom_number	M3	M3_atom_number	Support 	Support_ID	M2_mol	M3_mol	M1_mol%	M2_mol%	M3_mol%	Temp	Total_flow	Ar_flow	CH4_flow	O2_flow	CT	CH4/O2	CH4_conv	C2y	C2H6y	C2H4y	COy	CO2y	C2s	C2H6s	C2H4s	COs	CO2s	BET_surface_area	rate_constant	radii_M1	radii_M2	radii_M3	chi_M1	chi_M2	chi_M3
4105	Mn-Na2MoO4/SiO2	Mn	25	Na	11	Mo	42	SiO2	11	0.37	0.185	40	40	20	900	15	2.3	8.5	4.3	0.5	2	35.8	5.42	0.59	4.83	26.96	10.42	15.14	1.65	13.49	75.31	29.11	650.0	0.11144829754472335	1.39	1.66	1.54	1.55	0.93	2.16
4106	Mn-Na2MoO4/SiO2	Mn	25	Na	11	Mo	42	SiO2	11	0.37	0.185	40	40	20	900	20	3.0	11.3	5.7	0.38	2	36.64	6.0	0.61	5.39	28.33	9.1	16.38	1.66	14.71	77.32	24.84	650.0	0.16283000978444087	1.39	1.66	1.54	1.55	0.93	2.16
4107	Mn-Na2MoO4/SiO2	Mn	25	Na	11	Mo	42	SiO2	11	0.37	0.185	40	40	20	900	10	1.5	6.4	2.1	0.75	3	25.44	5.11	0.48	4.63	19.21	6.45	20.09	1.89	18.2	75.51	25.35	650.0	0.06993581333656565	1.39	1.66	1.54	1.55	0.93	2.16
4108	Mn-Na2MoO4/SiO2	Mn	25	Na	11	Mo	42	SiO2	11	0.37	0.185	40	40	20	900	15	2.3	9.6	3.2	0.5	3	24.35	5.8	0.52	5.28	19.89	5.62	23.82	2.14	21.68	81.68	23.08	650.0	0.1195000088115481	1.39	1.66	1.54	1.55	0.93	2.16
4109	Mn-Na2MoO4/SiO2	Mn	25	Na	11	Mo	42	SiO2	11	0.37	0.185	40	40	20	900	20	3.0	12.8	4.3	0.38	3	21.66	6.55	0.59	5.96	20.62	5.11	30.24	2.72	27.52	95.2	23.59	650.0	0.1782727686487356	1.39	1.66	1.54	1.55	0.93	2.16
4110	Mn-Na2MoO4/SiO2	Mn	25	Na	11	Mo	42	SiO2	11	0.37	0.185	40	40	20	900	10	1.5	6.8	1.7	0.75	4	20.07	4.95	0.44	4.51	15.39	4.27	24.66	2.19	22.47	76.68	21.28	650.0	0.06768948940487092	1.39	1.66	1.54	1.55	0.93	2.16
4111	Mn-Na2MoO4/SiO2	Mn	25	Na	11	Mo	42	SiO2	11	0.37	0.185	40	40	20	900	15	2.3	10.2	2.6	0.5	4	25.96	6.11	0.52	5.59	16.02	3.82	23.54	2.0	21.53	61.71	14.71	650.0	0.12609260343527065	1.39	1.66	1.54	1.55	0.93	2.16
4112	Mn-Na2MoO4/SiO2	Mn	25	Na	11	Mo	42	SiO2	11	0.37	0.185	40	40	20	900	20	3.0	13.6	3.4	0.38	4	26.01	6.42	0.53	5.89	16.23	3.36	24.68	2.04	22.65	62.4	12.92	650.0	0.17461447513163467	1.39	1.66	1.54	1.55	0.93	2.16
4113	Mn-Na2MoO4/SiO2	Mn	25	Na	11	Mo	42	SiO2	11	0.37	0.185	40	40	20	900	10	1.5	7.3	1.2	0.75	6	12.67	4.81	0.41	4.4	11.09	2.56	37.96	3.24	34.73	87.53	20.21	650.0	0.06572705563317001	1.39	1.66	1.54	1.55	0.93	2.16
4114	Mn-Na2MoO4/SiO2	Mn	25	Na	11	Mo	42	SiO2	11	0.37	0.185	40	40	20	900	15	2.3	10.9	1.8	0.5	6	18.62	5.47	0.44	5.03	11.02	2.13	29.38	2.36	27.01	59.18	11.44	650.0	0.11250588310159682	1.39	1.66	1.54	1.55	0.93	2.16
4115	Mn-Na2MoO4/SiO2	Mn	25	Na	11	Mo	42	SiO2	11	0.37	0.185	40	40	20	900	20	3.0	14.6	2.4	0.38	6	12.17	5.81	0.51	5.3	10.66	1.89	47.74	4.19	43.55	87.59	15.53	650.0	0.15751622935096224	1.39	1.66	1.54	1.55	0.93	2.16
4116	Mn-Na2MoO4/SiO2	Mn	25	Na	11	Mo	42	SiO2	11	0.37	0.185	40	40	20	900	10	4.0	4.0	2.0	0.75	2	35.62	4.72	0.58	4.14	28.58	10.76	13.25	1.63	11.62	80.24	30.21	650.0	0.0644670145880623	1.39	1.66	1.54	1.55	0.93	2.16
4117	Mn-Na2MoO4/SiO2	Mn	25	Na	11	Mo	42	SiO2	11	0.37	0.185	40	40	20	900	15	6.0	6.0	3.0	0.5	2	36.21	5.39	0.6	4.79	29.51	9.24	14.89	1.66	13.23	81.5	25.52	650.0	0.11081401454347689	1.39	1.66	1.54	1.55	0.93	2.16
4118	Mn-Na2MoO4/SiO2	Mn	25	Na	11	Mo	42	SiO2	11	0.37	0.185	40	40	20	900	20	8.0	8.0	4.0	0.38	2	37.46	5.8	0.6	5.2	29.87	8.28	15.48	1.6	13.88	79.74	22.1	650.0	0.15723685369940538	1.39	1.66	1.54	1.55	0.93	2.16
4119	Mn-Na2MoO4/SiO2	Mn	25	Na	11	Mo	42	SiO2	11	0.37	0.185	40	40	20	900	10	4.0	4.5	1.5	0.75	3	25.48	4.95	0.51	4.44	20.52	6.03	19.43	2.0	17.43	80.53	23.67	650.0	0.06768948940487092	1.39	1.66	1.54	1.55	0.93	2.16
4120	Mn-Na2MoO4/SiO2	Mn	25	Na	11	Mo	42	SiO2	11	0.37	0.185	40	40	20	900	15	6.0	6.8	2.3	0.5	3	25.8	5.65	0.52	5.13	20.99	4.93	21.9	2.02	19.88	81.36	19.11	650.0	0.11631782834706428	1.39	1.66	1.54	1.55	0.93	2.16
4121	Mn-Na2MoO4/SiO2	Mn	25	Na	11	Mo	42	SiO2	11	0.37	0.185	40	40	20	900	20	8.0	9.0	3.0	0.38	3	25.92	6.18	0.56	5.62	21.12	4.51	23.84	2.16	21.68	81.48	17.4	650.0	0.16787403444152466	1.39	1.66	1.54	1.55	0.93	2.16
4122	Mn-Na2MoO4/SiO2	Mn	25	Na	11	Mo	42	SiO2	11	0.37	0.185	40	40	20	900	10	4.0	4.8	1.2	0.75	4	20.39	4.81	0.44	4.37	16.35	4.01	23.59	2.16	21.43	80.19	19.67	650.0	0.06572705563317001	1.39	1.66	1.54	1.55	0.93	2.16
4123	Mn-Na2MoO4/SiO2	Mn	25	Na	11	Mo	42	SiO2	11	0.37	0.185	40	40	20	900	15	6.0	7.2	1.8	0.5	4	20.58	5.55	0.48	5.07	16.18	3.29	26.97	2.33	24.64	78.62	15.99	650.0	0.1141991840811456	1.39	1.66	1.54	1.55	0.93	2.16
4124	Mn-Na2MoO4/SiO2	Mn	25	Na	11	Mo	42	SiO2	11	0.37	0.185	40	40	20	900	20	8.0	9.6	2.4	0.38	4	19.23	6.19	0.56	5.63	16.13	3.01	32.19	2.91	29.28	83.88	15.65	650.0	0.16815454171113609	1.39	1.66	1.54	1.55	0.93	2.16
4125	Mn-Na2MoO4/SiO2	Mn	25	Na	11	Mo	42	SiO2	11	0.37	0.185	40	40	20	900	10	4.0	5.1	0.9	0.75	6	13.35	4.63	0.41	4.22	11.19	2.43	34.68	3.07	31.61	83.82	18.2	650.0	0.06320816319636047	1.39	1.66	1.54	1.55	0.93	2.16
4126	Mn-Na2MoO4/SiO2	Mn	25	Na	11	Mo	42	SiO2	11	0.37	0.185	40	40	20	900	15	6.0	7.7	1.3	0.5	6	13.52	5.22	0.43	4.79	10.75	1.95	38.61	3.18	35.43	79.51	14.42	650.0	0.10722353889729831	1.39	1.66	1.54	1.55	0.93	2.16
4127	Mn-Na2MoO4/SiO2	Mn	25	Na	11	Mo	42	SiO2	11	0.37	0.185	40	40	20	900	20	8.0	10.3	1.7	0.38	6	14.04	5.67	0.51	5.16	10.35	1.81	40.38	3.63	36.75	73.72	12.89	650.0	0.15360766664823555	1.39	1.66	1.54	1.55	0.93	2.16
4128	Mn-Na2MoO4/SiO2	Mn	25	Na	11	Mo	42	SiO2	11	0.37	0.185	40	40	20	900	10	7.0	2.0	1.0	0.75	2	40.81	4.56	0.55	4.01	29.98	9.02	11.17	1.35	9.83	73.46	22.1	650.0	0.06222987759790755	1.39	1.66	1.54	1.55	0.93	2.16
4129	Mn-Na2MoO4/SiO2	Mn	25	Na	11	Mo	42	SiO2	11	0.37	0.185	40	40	20	900	15	10.5	3.0	1.5	0.5	2	41.9	5.19	0.59	4.6	30.14	7.85	12.39	1.41	10.98	71.93	18.74	650.0	0.10659059411644735	1.39	1.66	1.54	1.55	0.93	2.16
4130	Mn-Na2MoO4/SiO2	Mn	25	Na	11	Mo	42	SiO2	11	0.37	0.185	40	40	20	900	20	14.0	4.0	2.0	0.38	2	41.7	5.92	0.69	5.23	29.41	7.0	14.2	1.65	12.54	70.53	16.79	650.0	0.16059132062572265	1.39	1.66	1.54	1.55	0.93	2.16
4131	Mn-Na2MoO4/SiO2	Mn	25	Na	11	Mo	42	SiO2	11	0.37	0.185	40	40	20	900	10	7.0	2.3	0.8	0.75	3	30.46	4.83	0.56	4.27	20.99	5.54	15.86	1.84	14.02	68.91	18.19	650.0	0.06600722653845247	1.39	1.66	1.54	1.55	0.93	2.16
4132	Mn-Na2MoO4/SiO2	Mn	25	Na	11	Mo	42	SiO2	11	0.37	0.185	40	40	20	900	15	10.5	3.4	1.1	0.5	3	28.74	5.72	0.54	5.18	18.65	4.25	19.9	1.88	18.02	64.89	14.79	650.0	0.11780221584032206	1.39	1.66	1.54	1.55	0.93	2.16
4133	Mn-Na2MoO4/SiO2	Mn	25	Na	11	Mo	42	SiO2	11	0.37	0.185	40	40	20	900	20	14.0	4.5	1.5	0.38	3	28.36	6.47	0.74	5.73	17.93	4.1	22.81	2.61	20.2	63.22	14.46	650.0	0.1760209093200835	1.39	1.66	1.54	1.55	0.93	2.16
4134	Mn-Na2MoO4/SiO2	Mn	25	Na	11	Mo	42	SiO2	11	0.37	0.185	40	40	20	900	10	7.0	2.4	0.6	0.75	4	23.3	4.87	0.37	4.5	15.63	4.0	20.9	1.59	19.31	67.08	17.17	650.0	0.0665677450263009	1.39	1.66	1.54	1.55	0.93	2.16
4135	Mn-Na2MoO4/SiO2	Mn	25	Na	11	Mo	42	SiO2	11	0.37	0.185	40	40	20	900	15	10.5	3.6	0.9	0.5	4	22.89	5.49	0.59	4.9	12.73	3.13	23.98	2.58	21.41	55.61	13.67	650.0	0.11292907396225316	1.39	1.66	1.54	1.55	0.93	2.16
4136	Mn-Na2MoO4/SiO2	Mn	25	Na	11	Mo	42	SiO2	11	0.37	0.185	40	40	20	900	20	14.0	4.8	1.2	0.38	4	23.08	6.12	0.75	5.37	12.34	3.19	26.52	3.25	23.27	53.47	13.82	650.0	0.16619161843491745	1.39	1.66	1.54	1.55	0.93	2.16
4137	Mn-Na2MoO4/SiO2	Mn	25	Na	11	Mo	42	SiO2	11	0.37	0.185	40	40	20	900	10	7.0	2.6	0.4	0.75	6	16.65	4.47	0.44	4.03	10.08	2.66	26.85	2.64	24.2	60.54	15.98	650.0	0.06097313560823244	1.39	1.66	1.54	1.55	0.93	2.16
4138	Mn-Na2MoO4/SiO2	Mn	25	Na	11	Mo	42	SiO2	11	0.37	0.185	40	40	20	900	15	10.5	3.9	0.6	0.5	6	15.4	4.82	0.69	4.13	7.41	2.36	31.3	4.48	26.82	48.12	15.32	650.0	0.09880070059025398	1.39	1.66	1.54	1.55	0.93	2.16
4139	Mn-Na2MoO4/SiO2	Mn	25	Na	11	Mo	42	SiO2	11	0.37	0.185	40	40	20	900	20	14.0	5.1	0.9	0.38	6	14.54	5.56	0.94	4.62	6.66	2.61	38.24	6.46	31.77	45.8	17.95	650.0	0.1505407204494189	1.39	1.66	1.54	1.55	0.93	2.16
4140	Mn-Na2MoO4/SiO2	Mn	25	Na	11	Mo	42	SiO2	11	0.37	0.185	40	40	20	850	10	1.5	5.7	2.8	0.75	2	26.53	1.54	0.49	1.05	14.99	16.11	5.8	1.85	3.96	56.5	60.72	650.0	0.02069308221071574	1.39	1.66	1.54	1.55	0.93	2.16
4141	Mn-Na2MoO4/SiO2	Mn	25	Na	11	Mo	42	SiO2	11	0.37	0.185	40	40	20	850	15	2.3	8.5	4.3	0.5	2	28.13	2.36	0.6	1.76	18.78	13.27	8.39	2.13	6.26	66.76	47.17	650.0	0.047765880926664006	1.39	1.66	1.54	1.55	0.93	2.16
4142	Mn-Na2MoO4/SiO2	Mn	25	Na	11	Mo	42	SiO2	11	0.37	0.185	40	40	20	850	20	3.0	11.3	5.7	0.38	2	29.39	3.33	0.69	2.64	20.62	11.58	11.33	2.35	8.98	70.16	39.4	650.0	0.08912386713572976	1.39	1.66	1.54	1.55	0.93	2.16
4143	Mn-Na2MoO4/SiO2	Mn	25	Na	11	Mo	42	SiO2	11	0.37	0.185	40	40	20	850	10	1.5	6.4	2.1	0.75	3	18.34	1.55	0.41	1.14	10.2	10.0	8.45	2.24	6.22	55.62	54.53	650.0	0.02082850787060904	1.39	1.66	1.54	1.55	0.93	2.16
4144	Mn-Na2MoO4/SiO2	Mn	25	Na	11	Mo	42	SiO2	11	0.37	0.185	40	40	20	850	15	2.3	9.6	3.2	0.5	3	18.13	1.95	0.61	1.34	11.84	8.68	10.76	3.36	7.39	65.31	47.88	650.0	0.03938526669147209	1.39	1.66	1.54	1.55	0.93	2.16
4145	Mn-Na2MoO4/SiO2	Mn	25	Na	11	Mo	42	SiO2	11	0.37	0.185	40	40	20	850	20	3.0	12.8	4.3	0.38	3	19.51	2.31	0.67	1.64	12.79	7.72	11.84	3.43	8.41	65.56	39.57	650.0	0.061502595587474215	1.39	1.66	1.54	1.55	0.93	2.16
4146	Mn-Na2MoO4/SiO2	Mn	25	Na	11	Mo	42	SiO2	11	0.37	0.185	40	40	20	850	10	1.5	6.8	1.7	0.75	4	15.39	1.42	0.43	0.99	7.46	7.52	9.23	2.79	6.43	48.47	48.86	650.0	0.019069046281146192	1.39	1.66	1.54	1.55	0.93	2.16
4147	Mn-Na2MoO4/SiO2	Mn	25	Na	11	Mo	42	SiO2	11	0.37	0.185	40	40	20	850	15	2.3	10.2	2.6	0.5	4	14.13	1.71	0.6	1.11	9.04	6.18	12.1	4.25	7.86	63.98	43.74	650.0	0.03449578681910678	1.39	1.66	1.54	1.55	0.93	2.16
4148	Mn-Na2MoO4/SiO2	Mn	25	Na	11	Mo	42	SiO2	11	0.37	0.185	40	40	20	850	20	3.0	13.6	3.4	0.38	4	12.47	2.1	0.67	1.43	9.89	5.51	16.84	5.37	11.47	79.31	44.19	650.0	0.05585167487270181	1.39	1.66	1.54	1.55	0.93	2.16
4149	Mn-Na2MoO4/SiO2	Mn	25	Na	11	Mo	42	SiO2	11	0.37	0.185	40	40	20	850	10	1.5	7.3	1.2	0.75	6	9.15	1.32	0.44	0.88	5.34	4.79	14.43	4.81	9.62	58.36	52.35	650.0	0.017717192435913878	1.39	1.66	1.54	1.55	0.93	2.16
4150	Mn-Na2MoO4/SiO2	Mn	25	Na	11	Mo	42	SiO2	11	0.37	0.185	40	40	20	850	15	2.3	10.9	1.8	0.5	6	7.01	1.58	0.58	1.0	6.01	4.01	22.54	8.27	14.27	85.73	57.2	650.0	0.03185230110051851	1.39	1.66	1.54	1.55	0.93	2.16
4151	Mn-Na2MoO4/SiO2	Mn	25	Na	11	Mo	42	SiO2	11	0.37	0.185	40	40	20	850	20	3.0	14.6	2.4	0.38	6	9.97	1.77	0.7	1.07	6.13	3.45	17.75	7.02	10.73	61.48	34.6	650.0	0.04699610079292946	1.39	1.66	1.54	1.55	0.93	2.16
4152	Mn-Na2MoO4/SiO2	Mn	25	Na	11	Mo	42	SiO2	11	0.37	0.185	40	40	20	850	10	4.0	4.0	2.0	0.75	2	28.32	1.48	0.55	0.93	16.47	14.54	5.23	1.94	3.28	58.16	51.34	650.0	0.019880816981005654	1.39	1.66	1.54	1.55	0.93	2.16
4153	Mn-Na2MoO4/SiO2	Mn	25	Na	11	Mo	42	SiO2	11	0.37	0.185	40	40	20	850	15	6.0	6.0	3.0	0.5	2	28.27	1.91	0.66	1.25	18.45	12.59	6.76	2.33	4.42	65.26	44.53	650.0	0.0385695228237342	1.39	1.66	1.54	1.55	0.93	2.16
4154	Mn-Na2MoO4/SiO2	Mn	25	Na	11	Mo	42	SiO2	11	0.37	0.185	40	40	20	850	20	8.0	8.0	4.0	0.38	2	29.35	2.32	0.76	1.56	20.18	10.86	7.9	2.59	5.32	68.76	37.0	650.0	0.061771989962216126	1.39	1.66	1.54	1.55	0.93	2.16
4155	Mn-Na2MoO4/SiO2	Mn	25	Na	11	Mo	42	SiO2	11	0.37	0.185	40	40	20	850	10	4.0	4.5	1.5	0.75	3	19.2	1.38	0.55	0.83	10.08	10.25	7.19	2.86	4.32	52.5	53.39	650.0	0.01852814025614847	1.39	1.66	1.54	1.55	0.93	2.16
4156	Mn-Na2MoO4/SiO2	Mn	25	Na	11	Mo	42	SiO2	11	0.37	0.185	40	40	20	850	15	6.0	6.8	2.3	0.5	3	19.57	1.49	0.58	0.91	10.92	8.72	7.61	2.96	4.65	55.8	44.56	650.0	0.030024240241007243	1.39	1.66	1.54	1.55	0.93	2.16
4157	Mn-Na2MoO4/SiO2	Mn	25	Na	11	Mo	42	SiO2	11	0.37	0.185	40	40	20	850	20	8.0	9.0	3.0	0.38	3	19.24	1.94	0.76	1.18	12.83	7.34	10.08	3.95	6.13	66.68	38.15	650.0	0.05155434148685302	1.39	1.66	1.54	1.55	0.93	2.16
4158	Mn-Na2MoO4/SiO2	Mn	25	Na	11	Mo	42	SiO2	11	0.37	0.185	40	40	20	850	10	4.0	4.8	1.2	0.75	4	14.65	1.32	0.51	0.81	7.77	7.94	9.01	3.48	5.53	53.04	54.2	650.0	0.017717192435913878	1.39	1.66	1.54	1.55	0.93	2.16
4159	Mn-Na2MoO4/SiO2	Mn	25	Na	11	Mo	42	SiO2	11	0.37	0.185	40	40	20	850	15	6.0	7.2	1.8	0.5	4	13.39	1.55	0.67	0.88	7.92	6.51	11.58	5.0	6.57	59.15	48.62	650.0	0.03124276180591356	1.39	1.66	1.54	1.55	0.93	2.16
4160	Mn-Na2MoO4/SiO2	Mn	25	Na	11	Mo	42	SiO2	11	0.37	0.185	40	40	20	850	20	8.0	9.6	2.4	0.38	4	14.46	1.77	0.73	1.04	8.41	5.88	12.24	5.05	7.19	58.16	40.66	650.0	0.04699610079292946	1.39	1.66	1.54	1.55	0.93	2.16
4161	Mn-Na2MoO4/SiO2	Mn	25	Na	11	Mo	42	SiO2	11	0.37	0.185	40	40	20	850	10	4.0	5.1	0.9	0.75	6	7.94	1.19	0.47	0.72	4.52	5.0	14.99	5.92	9.07	56.93	62.97	650.0	0.015961829041626612	1.39	1.66	1.54	1.55	0.93	2.16
4162	Mn-Na2MoO4/SiO2	Mn	25	Na	11	Mo	42	SiO2	11	0.37	0.185	40	40	20	850	15	6.0	7.7	1.3	0.5	6	7.52	1.49	0.65	0.84	4.72	4.04	19.81	8.64	11.17	62.77	53.72	650.0	0.030024240241007243	1.39	1.66	1.54	1.55	0.93	2.16
4163	Mn-Na2MoO4/SiO2	Mn	25	Na	11	Mo	42	SiO2	11	0.37	0.185	40	40	20	850	20	8.0	10.3	1.7	0.38	6	7.41	1.89	0.84	1.05	5.24	3.78	25.51	11.34	14.17	70.72	51.01	650.0	0.050212862665241983	1.39	1.66	1.54	1.55	0.93	2.16
4164	Mn-Na2MoO4/SiO2	Mn	25	Na	11	Mo	42	SiO2	11	0.37	0.185	40	40	20	850	10	7.0	2.0	1.0	0.75	2	27.88	1.28	0.57	0.71	9.35	18.05	4.59	2.04	2.55	33.54	64.74	650.0	0.017176834441351624	1.39	1.66	1.54	1.55	0.93	2.16
4165	Mn-Na2MoO4/SiO2	Mn	25	Na	11	Mo	42	SiO2	11	0.37	0.185	40	40	20	850	15	10.5	3.0	1.5	0.5	2	30.13	2.0	1.04	0.96	9.65	16.95	6.64	3.45	3.19	32.03	56.26	650.0	0.04040541463503893	1.39	1.66	1.54	1.55	0.93	2.16
4166	Mn-Na2MoO4/SiO2	Mn	25	Na	11	Mo	42	SiO2	11	0.37	0.185	40	40	20	850	20	14.0	4.0	2.0	0.38	2	30.3	2.61	1.38	1.23	10.51	16.34	8.61	4.55	4.06	34.69	53.93	650.0	0.06959644740785133	1.39	1.66	1.54	1.55	0.93	2.16
4167	Mn-Na2MoO4/SiO2	Mn	25	Na	11	Mo	42	SiO2	11	0.37	0.185	40	40	20	850	10	7.0	2.3	0.8	0.75	3	19.53	1.74	0.77	0.97	5.91	13.47	8.91	3.94	4.97	30.26	68.97	650.0	0.023404212330118874	1.39	1.66	1.54	1.55	0.93	2.16
4168	Mn-Na2MoO4/SiO2	Mn	25	Na	11	Mo	42	SiO2	11	0.37	0.185	40	40	20	850	15	10.5	3.4	1.1	0.5	3	21.07	2.45	1.13	1.32	6.73	10.4	11.63	5.36	6.26	31.94	49.36	650.0	0.04961023783794223	1.39	1.66	1.54	1.55	0.93	2.16
4169	Mn-Na2MoO4/SiO2	Mn	25	Na	11	Mo	42	SiO2	11	0.37	0.185	40	40	20	850	20	14.0	4.5	1.5	0.38	3	21.0	3.4	1.69	1.71	7.23	9.84	16.19	8.05	8.14	34.43	46.86	650.0	0.09103011781478708	1.39	1.66	1.54	1.55	0.93	2.16
4170	Mn-Na2MoO4/SiO2	Mn	25	Na	11	Mo	42	SiO2	11	0.37	0.185	40	40	20	850	10	7.0	2.4	0.6	0.75	4	16.21	1.45	0.79	0.66	7.26	6.38	8.95	4.87	4.07	44.79	39.36	650.0	0.01947486985248282	1.39	1.66	1.54	1.55	0.93	2.16
4171	Mn-Na2MoO4/SiO2	Mn	25	Na	11	Mo	42	SiO2	11	0.37	0.185	40	40	20	850	15	10.5	3.6	0.9	0.5	4	19.94	8.5	2.42	6.08	5.55	4.58	42.63	12.14	30.49	27.83	22.97	650.0	0.1776624274132314	1.39	1.66	1.54	1.55	0.93	2.16
4172	Mn-Na2MoO4/SiO2	Mn	25	Na	11	Mo	42	SiO2	11	0.37	0.185	40	40	20	850	20	14.0	4.8	1.2	0.38	4	22.11	8.71	2.32	6.39	6.05	4.64	39.39	10.49	28.9	27.36	20.99	650.0	0.23981298266079454	1.39	1.66	1.54	1.55	0.93	2.16
4173	Mn-Na2MoO4/SiO2	Mn	25	Na	11	Mo	42	SiO2	11	0.37	0.185	40	40	20	850	10	7.0	2.6	0.4	0.75	6	16.58	6.65	1.74	4.91	4.53	2.52	40.11	10.49	29.61	27.32	15.2	650.0	0.091752421333813	1.39	1.66	1.54	1.55	0.93	2.16
4174	Mn-Na2MoO4/SiO2	Mn	25	Na	11	Mo	42	SiO2	11	0.37	0.185	40	40	20	850	15	10.5	3.9	0.6	0.5	6	11.86	6.35	2.01	4.34	3.05	2.97	53.54	16.95	36.59	25.72	25.04	650.0	0.1312115141959877	1.39	1.66	1.54	1.55	0.93	2.16
4175	Mn-Na2MoO4/SiO2	Mn	25	Na	11	Mo	42	SiO2	11	0.37	0.185	40	40	20	850	20	14.0	5.1	0.9	0.38	6	12.26	4.38	1.77	2.61	4.04	2.78	35.73	14.44	21.29	32.95	22.68	650.0	0.11786363892140526	1.39	1.66	1.54	1.55	0.93	2.16
4176	Mn-Na2MoO4/SiO2	Mn	25	Na	11	Mo	42	SiO2	11	0.37	0.185	40	40	20	800	10	1.5	5.7	2.8	0.75	2	34.74	6.8	1.11	5.69	19.45	9.0	19.57	3.2	16.38	55.99	25.91	650.0	0.09389661906206125	1.39	1.66	1.54	1.55	0.93	2.16
4177	Mn-Na2MoO4/SiO2	Mn	25	Na	11	Mo	42	SiO2	11	0.37	0.185	40	40	20	800	15	2.3	8.5	4.3	0.5	2	33.16	7.38	1.29	6.09	20.21	8.63	22.26	3.89	18.37	60.95	26.03	650.0	0.15333016987097087	1.39	1.66	1.54	1.55	0.93	2.16
4178	Mn-Na2MoO4/SiO2	Mn	25	Na	11	Mo	42	SiO2	11	0.37	0.185	40	40	20	800	20	3.0	11.3	5.7	0.38	2	33.42	7.66	1.38	6.28	20.32	8.2	22.92	4.13	18.79	60.8	24.54	650.0	0.20971781291907501	1.39	1.66	1.54	1.55	0.93	2.16
4179	Mn-Na2MoO4/SiO2	Mn	25	Na	11	Mo	42	SiO2	11	0.37	0.185	40	40	20	800	10	1.5	6.4	2.1	0.75	3	24.02	5.31	1.05	4.26	11.83	5.95	22.11	4.37	17.74	49.25	24.77	650.0	0.07274905065691023	1.39	1.66	1.54	1.55	0.93	2.16
4180	Mn-Na2MoO4/SiO2	Mn	25	Na	11	Mo	42	SiO2	11	0.37	0.185	40	40	20	800	15	2.3	9.6	3.2	0.5	3	22.99	6.33	1.24	5.09	12.29	5.35	27.53	5.39	22.14	53.46	23.27	650.0	0.13078443753410438	1.39	1.66	1.54	1.55	0.93	2.16
4181	Mn-Na2MoO4/SiO2	Mn	25	Na	11	Mo	42	SiO2	11	0.37	0.185	40	40	20	800	20	3.0	12.8	4.3	0.38	3	25.76	6.91	1.34	5.57	12.38	4.82	26.82	5.2	21.62	48.06	18.71	650.0	0.18843004963077045	1.39	1.66	1.54	1.55	0.93	2.16
4182	Mn-Na2MoO4/SiO2	Mn	25	Na	11	Mo	42	SiO2	11	0.37	0.185	40	40	20	800	10	1.5	6.8	1.7	0.75	4	19.0	4.26	1.12	3.14	7.99	4.86	22.42	5.89	16.53	42.05	25.58	650.0	0.05804533603163783	1.39	1.66	1.54	1.55	0.93	2.16
4183	Mn-Na2MoO4/SiO2	Mn	25	Na	11	Mo	42	SiO2	11	0.37	0.185	40	40	20	800	15	2.3	10.2	2.6	0.5	4	18.7	5.52	1.46	4.06	8.05	4.3	29.52	7.81	21.71	43.05	22.99	650.0	0.11356402819796907	1.39	1.66	1.54	1.55	0.93	2.16
4184	Mn-Na2MoO4/SiO2	Mn	25	Na	11	Mo	42	SiO2	11	0.37	0.185	40	40	20	800	20	3.0	13.6	3.4	0.38	4	18.65	6.31	1.67	4.64	8.19	3.96	33.83	8.95	24.88	43.91	21.23	650.0	0.17152296322366947	1.39	1.66	1.54	1.55	0.93	2.16
4185	Mn-Na2MoO4/SiO2	Mn	25	Na	11	Mo	42	SiO2	11	0.37	0.185	40	40	20	800	10	1.5	7.3	1.2	0.75	6	11.61	4.26	1.51	2.75	4.31	3.79	36.69	13.01	23.69	37.12	32.64	650.0	0.05804533603163783	1.39	1.66	1.54	1.55	0.93	2.16
4186	Mn-Na2MoO4/SiO2	Mn	25	Na	11	Mo	42	SiO2	11	0.37	0.185	40	40	20	800	15	2.3	10.9	1.8	0.5	6	11.71	5.79	2.17	3.62	4.22	3.33	49.44	18.53	30.91	36.04	28.44	650.0	0.11928770585502986	1.39	1.66	1.54	1.55	0.93	2.16
4187	Mn-Na2MoO4/SiO2	Mn	25	Na	11	Mo	42	SiO2	11	0.37	0.185	40	40	20	800	20	3.0	14.6	2.4	0.38	6	13.12	6.71	2.61	4.1	4.05	3.08	51.14	19.89	31.25	30.87	23.48	650.0	0.1827822763558464	1.39	1.66	1.54	1.55	0.93	2.16
4188	Mn-Na2MoO4/SiO2	Mn	25	Na	11	Mo	42	SiO2	11	0.37	0.185	40	40	20	800	10	4.0	4.0	2.0	0.75	2	30.04	4.03	1.13	2.9	15.26	12.04	13.42	3.76	9.65	50.8	40.08	650.0	0.05484605781140672	1.39	1.66	1.54	1.55	0.93	2.16
4189	Mn-Na2MoO4/SiO2	Mn	25	Na	11	Mo	42	SiO2	11	0.37	0.185	40	40	20	800	15	6.0	6.0	3.0	0.5	2	30.0	5.23	1.44	3.79	15.82	10.59	17.43	4.8	12.63	52.73	35.3	650.0	0.10743456501197574	1.39	1.66	1.54	1.55	0.93	2.16
4190	Mn-Na2MoO4/SiO2	Mn	25	Na	11	Mo	42	SiO2	11	0.37	0.185	40	40	20	800	20	8.0	8.0	4.0	0.38	2	33.15	5.78	1.52	4.26	16.52	9.95	17.44	4.59	12.85	49.83	30.02	650.0	0.15667819135841124	1.39	1.66	1.54	1.55	0.93	2.16
4191	Mn-Na2MoO4/SiO2	Mn	25	Na	11	Mo	42	SiO2	11	0.37	0.185	40	40	20	800	10	4.0	4.5	1.5	0.75	3	21.23	4.24	1.68	2.56	7.95	9.61	19.97	7.91	12.06	37.45	45.27	650.0	0.0577668329844982	1.39	1.66	1.54	1.55	0.93	2.16
4192	Mn-Na2MoO4/SiO2	Mn	25	Na	11	Mo	42	SiO2	11	0.37	0.185	40	40	20	800	15	6.0	6.8	2.3	0.5	3	22.43	5.88	2.11	3.77	8.53	7.87	26.21	9.41	16.81	38.03	35.09	650.0	0.12119924425785919	1.39	1.66	1.54	1.55	0.93	2.16
4193	Mn-Na2MoO4/SiO2	Mn	25	Na	11	Mo	42	SiO2	11	0.37	0.185	40	40	20	800	20	8.0	9.0	3.0	0.38	3	23.22	6.93	2.48	4.45	9.03	7.09	29.84	10.68	19.16	38.89	30.53	650.0	0.1889954941854534	1.39	1.66	1.54	1.55	0.93	2.16
4194	Mn-Na2MoO4/SiO2	Mn	25	Na	11	Mo	42	SiO2	11	0.37	0.185	40	40	20	800	10	4.0	4.8	1.2	0.75	4	16.38	5.04	1.98	3.06	5.3	7.02	30.77	12.09	18.68	32.36	42.86	650.0	0.0689525809155717	1.39	1.66	1.54	1.55	0.93	2.16
4195	Mn-Na2MoO4/SiO2	Mn	25	Na	11	Mo	42	SiO2	11	0.37	0.185	40	40	20	800	15	6.0	7.2	1.8	0.5	4	17.58	6.94	2.72	4.22	5.62	5.96	39.48	15.47	24.0	31.97	33.9	650.0	0.14385147914317786	1.39	1.66	1.54	1.55	0.93	2.16
4196	Mn-Na2MoO4/SiO2	Mn	25	Na	11	Mo	42	SiO2	11	0.37	0.185	40	40	20	800	20	8.0	9.6	2.4	0.38	4	17.47	8.11	3.17	4.94	5.73	5.59	46.42	18.15	28.28	32.8	32.0	650.0	0.22257362230341513	1.39	1.66	1.54	1.55	0.93	2.16
4197	Mn-Na2MoO4/SiO2	Mn	25	Na	11	Mo	42	SiO2	11	0.37	0.185	40	40	20	800	10	4.0	5.1	0.9	0.75	6	10.28	5.88	2.39	3.49	2.35	4.92	57.2	23.25	33.95	22.86	47.86	650.0	0.08079949617190613	1.39	1.66	1.54	1.55	0.93	2.16
4198	Mn-Na2MoO4/SiO2	Mn	25	Na	11	Mo	42	SiO2	11	0.37	0.185	40	40	20	800	15	6.0	7.7	1.3	0.5	6	12.28	8.63	3.57	5.06	1.55	4.44	70.28	29.07	41.21	12.62	36.16	650.0	0.1805059779551244	1.39	1.66	1.54	1.55	0.93	2.16
4199	Mn-Na2MoO4/SiO2	Mn	25	Na	11	Mo	42	SiO2	11	0.37	0.185	40	40	20	800	20	8.0	10.3	1.7	0.38	6	14.16	9.75	4.07	5.68	1.45	4.28	68.86	28.74	40.11	10.24	30.23	650.0	0.2699647073028976	1.39	1.66	1.54	1.55	0.93	2.16
4200	Mn-Na2MoO4/SiO2	Mn	25	Na	11	Mo	42	SiO2	11	0.37	0.185	40	40	20	800	10	7.0	2.0	1.0	0.75	2	33.0	9.92	3.55	6.37	6.38	17.06	30.06	10.76	19.3	19.33	51.7	650.0	0.13929602879561476	1.39	1.66	1.54	1.55	0.93	2.16
4201	Mn-Na2MoO4/SiO2	Mn	25	Na	11	Mo	42	SiO2	11	0.37	0.185	40	40	20	800	15	10.5	3.0	1.5	0.5	2	36.08	11.78	4.05	7.73	6.27	16.25	32.65	11.23	21.42	17.38	45.04	650.0	0.2506729826225954	1.39	1.66	1.54	1.55	0.93	2.16
4202	Mn-Na2MoO4/SiO2	Mn	25	Na	11	Mo	42	SiO2	11	0.37	0.185	40	40	20	800	20	14.0	4.0	2.0	0.38	2	35.89	13.45	4.57	8.88	6.66	15.81	37.48	12.73	24.74	18.56	44.05	650.0	0.38012606412071853	1.39	1.66	1.54	1.55	0.93	2.16
4203	Mn-Na2MoO4/SiO2	Mn	25	Na	11	Mo	42	SiO2	11	0.37	0.185	40	40	20	800	10	7.0	2.3	0.8	0.75	3	25.56	11.12	4.03	7.09	2.56	13.03	43.51	15.77	27.74	10.02	50.98	650.0	0.15717738754228902	1.39	1.66	1.54	1.55	0.93	2.16
4204	Mn-Na2MoO4/SiO2	Mn	25	Na	11	Mo	42	SiO2	11	0.37	0.185	40	40	20	800	15	10.5	3.4	1.1	0.5	3	26.68	13.18	4.89	8.29	1.75	11.55	49.4	18.33	31.07	6.56	43.29	650.0	0.2826663522332878	1.39	1.66	1.54	1.55	0.93	2.16
4205	Mn-Na2MoO4/SiO2	Mn	25	Na	11	Mo	42	SiO2	11	0.37	0.185	40	40	20	800	20	14.0	4.5	1.5	0.38	3	28.38	14.04	5.38	8.66	1.78	11.12	49.47	18.96	30.51	6.27	39.18	650.0	0.39812661635205693	1.39	1.66	1.54	1.55	0.93	2.16
4206	Mn-Na2MoO4/SiO2	Mn	25	Na	11	Mo	42	SiO2	11	0.37	0.185	40	40	20	800	10	7.0	2.4	0.6	0.75	4	20.19	9.78	3.85	5.93	0.78	9.33	48.44	19.07	29.37	3.86	46.21	650.0	0.13722540534378866	1.39	1.66	1.54	1.55	0.93	2.16
4207	Mn-Na2MoO4/SiO2	Mn	25	Na	11	Mo	42	SiO2	11	0.37	0.185	40	40	20	800	15	10.5	3.6	0.9	0.5	4	22.79	11.43	4.71	6.72	0.3	8.29	50.15	20.67	29.49	1.32	36.38	650.0	0.24275397233319937	1.39	1.66	1.54	1.55	0.93	2.16
4208	Mn-Na2MoO4/SiO2	Mn	25	Na	11	Mo	42	SiO2	11	0.37	0.185	40	40	20	800	20	14.0	4.8	1.2	0.38	4	21.86	12.69	5.32	7.37	0.18	8.12	58.05	24.34	33.71	0.82	37.15	650.0	0.3571189004351977	1.39	1.66	1.54	1.55	0.93	2.16
4209	Mn-Na2MoO4/SiO2	Mn	25	Na	11	Mo	42	SiO2	11	0.37	0.185	40	40	20	800	10	7.0	2.6	0.4	0.75	6	14.85	7.98	3.54	4.44	0.01	6.43	53.74	23.84	29.9	0.07	43.3	650.0	0.11088565501435842	1.39	1.66	1.54	1.55	0.93	2.16
4210	Mn-Na2MoO4/SiO2	Mn	25	Na	11	Mo	42	SiO2	11	0.37	0.185	40	40	20	800	15	10.5	3.9	0.6	0.5	6	14.14	9.5	4.4	5.1	0.27	5.98	67.19	31.12	36.07	1.91	42.29	650.0	0.1996406705644218	1.39	1.66	1.54	1.55	0.93	2.16
4211	Mn-Na2MoO4/SiO2	Mn	25	Na	11	Mo	42	SiO2	11	0.37	0.185	40	40	20	800	20	14.0	5.1	0.9	0.38	6	15.09	10.67	4.94	5.73	0.46	5.69	70.71	32.74	37.97	3.05	37.71	650.0	0.2969284428272202	1.39	1.66	1.54	1.55	0.93	2.16
4212	Mn-Na2MoO4/SiO2	Mn	25	Na	11	Mo	42	SiO2	11	0.37	0.185	40	40	20	775	10	1.5	5.7	2.8	0.75	2	32.89	5.71	1.26	4.45	17.32	9.18	17.36	3.83	13.53	52.66	27.91	650.0	0.07839339534734065	1.39	1.66	1.54	1.55	0.93	2.16
4213	Mn-Na2MoO4/SiO2	Mn	25	Na	11	Mo	42	SiO2	11	0.37	0.185	40	40	20	775	15	2.3	8.5	4.3	0.5	2	32.08	6.27	1.48	4.79	18.4	8.96	19.54	4.61	14.93	57.36	27.93	650.0	0.1295037544593938	1.39	1.66	1.54	1.55	0.93	2.16
4214	Mn-Na2MoO4/SiO2	Mn	25	Na	11	Mo	42	SiO2	11	0.37	0.185	40	40	20	775	20	3.0	11.3	5.7	0.38	2	32.67	6.67	1.56	5.11	18.61	8.57	20.42	4.78	15.64	56.96	26.23	650.0	0.1816541747643053	1.39	1.66	1.54	1.55	0.93	2.16
4215	Mn-Na2MoO4/SiO2	Mn	25	Na	11	Mo	42	SiO2	11	0.37	0.185	40	40	20	775	10	1.5	6.4	2.1	0.75	3	19.78	3.59	1.62	1.97	9.99	7.48	18.15	8.19	9.96	50.51	37.82	650.0	0.048747007082403204	1.39	1.66	1.54	1.55	0.93	2.16
4216	Mn-Na2MoO4/SiO2	Mn	25	Na	11	Mo	42	SiO2	11	0.37	0.185	40	40	20	775	15	2.3	9.6	3.2	0.5	3	22.24	5.18	2.15	3.03	10.05	6.96	23.29	9.67	13.62	45.19	31.29	650.0	0.1063796570282381	1.39	1.66	1.54	1.55	0.93	2.16
4217	Mn-Na2MoO4/SiO2	Mn	25	Na	11	Mo	42	SiO2	11	0.37	0.185	40	40	20	775	20	3.0	12.8	4.3	0.38	3	22.55	6.33	2.4	3.93	10.3	6.59	28.07	10.64	17.43	45.68	29.22	650.0	0.1720847862290847	1.39	1.66	1.54	1.55	0.93	2.16
4218	Mn-Na2MoO4/SiO2	Mn	25	Na	11	Mo	42	SiO2	11	0.37	0.185	40	40	20	775	10	1.5	6.8	1.7	0.75	4	17.05	4.52	2.1	2.42	5.95	6.49	26.51	12.32	14.19	34.9	38.06	650.0	0.061671179356616056	1.39	1.66	1.54	1.55	0.93	2.16
4219	Mn-Na2MoO4/SiO2	Mn	25	Na	11	Mo	42	SiO2	11	0.37	0.185	40	40	20	775	15	2.3	10.2	2.6	0.5	4	18.38	6.58	2.79	3.79	6.21	5.64	35.8	15.18	20.62	33.79	30.69	650.0	0.13612946182825875	1.39	1.66	1.54	1.55	0.93	2.16
4220	Mn-Na2MoO4/SiO2	Mn	25	Na	11	Mo	42	SiO2	11	0.37	0.185	40	40	20	775	20	3.0	13.6	3.4	0.38	4	18.89	7.82	3.23	4.59	6.44	5.06	41.4	17.1	24.3	34.09	26.79	650.0	0.21428157551507684	1.39	1.66	1.54	1.55	0.93	2.16
4221	Mn-Na2MoO4/SiO2	Mn	25	Na	11	Mo	42	SiO2	11	0.37	0.185	40	40	20	775	10	1.5	7.3	1.2	0.75	6	11.78	6.07	2.74	3.33	3.16	4.57	51.53	23.26	28.27	26.83	38.79	650.0	0.08349381597555643	1.39	1.66	1.54	1.55	0.93	2.16
4222	Mn-Na2MoO4/SiO2	Mn	25	Na	11	Mo	42	SiO2	11	0.37	0.185	40	40	20	775	15	2.3	10.9	1.8	0.5	6	13.4	9.35	4.02	5.33	2.25	4.46	69.78	30.0	39.78	16.79	33.28	650.0	0.19632849757446266	1.39	1.66	1.54	1.55	0.93	2.16
4223	Mn-Na2MoO4/SiO2	Mn	25	Na	11	Mo	42	SiO2	11	0.37	0.185	40	40	20	775	20	3.0	14.6	2.4	0.38	6	15.82	10.78	4.7	6.08	1.92	4.22	68.14	29.71	38.43	12.14	26.68	650.0	0.3001709375999281	1.39	1.66	1.54	1.55	0.93	2.16
4224	Mn-Na2MoO4/SiO2	Mn	25	Na	11	Mo	42	SiO2	11	0.37	0.185	40	40	20	775	10	4.0	4.0	2.0	0.75	2	29.6	4.54	2.1	2.44	12.74	13.88	15.34	7.09	8.24	43.04	46.89	650.0	0.06195049921378781	1.39	1.66	1.54	1.55	0.93	2.16
4225	Mn-Na2MoO4/SiO2	Mn	25	Na	11	Mo	42	SiO2	11	0.37	0.185	40	40	20	775	15	6.0	6.0	3.0	0.5	2	29.61	6.64	2.73	3.91	13.1	12.72	22.42	9.22	13.2	44.24	42.96	650.0	0.1374143960195817	1.39	1.66	1.54	1.55	0.93	2.16
4226	Mn-Na2MoO4/SiO2	Mn	25	Na	11	Mo	42	SiO2	11	0.37	0.185	40	40	20	775	20	8.0	8.0	4.0	0.38	2	32.42	7.63	3.03	4.6	13.57	11.73	23.53	9.35	14.19	41.86	36.18	650.0	0.20886298785150711	1.39	1.66	1.54	1.55	0.93	2.16
4227	Mn-Na2MoO4/SiO2	Mn	25	Na	11	Mo	42	SiO2	11	0.37	0.185	40	40	20	775	10	4.0	4.5	1.5	0.75	3	22.33	6.79	2.9	3.89	6.35	10.18	30.41	12.99	17.42	28.44	45.59	650.0	0.09375356522003414	1.39	1.66	1.54	1.55	0.93	2.16
4228	Mn-Na2MoO4/SiO2	Mn	25	Na	11	Mo	42	SiO2	11	0.37	0.185	40	40	20	775	15	6.0	6.8	2.3	0.5	3	23.92	9.17	3.79	5.38	6.76	8.61	38.34	15.84	22.49	28.26	35.99	650.0	0.19236111694793837	1.39	1.66	1.54	1.55	0.93	2.16
4229	Mn-Na2MoO4/SiO2	Mn	25	Na	11	Mo	42	SiO2	11	0.37	0.185	40	40	20	775	20	8.0	9.0	3.0	0.38	3	24.52	10.51	4.14	6.37	6.97	8.23	42.86	16.88	25.98	28.43	33.56	650.0	0.29221920735085394	1.39	1.66	1.54	1.55	0.93	2.16
4230	Mn-Na2MoO4/SiO2	Mn	25	Na	11	Mo	42	SiO2	11	0.37	0.185	40	40	20	775	10	4.0	4.8	1.2	0.75	4	17.82	8.49	3.49	5.0	3.72	7.54	47.64	19.58	28.06	20.88	42.31	650.0	0.11829590674773938	1.39	1.66	1.54	1.55	0.93	2.16
4231	Mn-Na2MoO4/SiO2	Mn	25	Na	11	Mo	42	SiO2	11	0.37	0.185	40	40	20	775	15	6.0	7.2	1.8	0.5	4	20.05	11.55	4.63	6.92	3.16	7.11	57.61	23.09	34.51	15.76	35.46	650.0	0.24546553076459426	1.39	1.66	1.54	1.55	0.93	2.16
4232	Mn-Na2MoO4/SiO2	Mn	25	Na	11	Mo	42	SiO2	11	0.37	0.185	40	40	20	775	20	8.0	9.6	2.4	0.38	4	21.47	12.91	5.21	7.7	2.97	6.89	60.13	24.27	35.86	13.83	32.09	650.0	0.36375820864063985	1.39	1.66	1.54	1.55	0.93	2.16
4233	Mn-Na2MoO4/SiO2	Mn	25	Na	11	Mo	42	SiO2	11	0.37	0.185	40	40	20	775	10	4.0	5.1	0.9	0.75	6	13.52	9.55	4.1	5.45	1.09	5.13	70.64	30.33	40.31	8.06	37.94	650.0	0.13383063219571636	1.39	1.66	1.54	1.55	0.93	2.16
4234	Mn-Na2MoO4/SiO2	Mn	25	Na	11	Mo	42	SiO2	11	0.37	0.185	40	40	20	775	15	6.0	7.7	1.3	0.5	6	13.31	11.1	5.01	6.09	0.7	4.78	83.4	37.64	45.76	5.26	35.91	650.0	0.2353160869364649	1.39	1.66	1.54	1.55	0.93	2.16
4235	Mn-Na2MoO4/SiO2	Mn	25	Na	11	Mo	42	SiO2	11	0.37	0.185	40	40	20	775	20	8.0	10.3	1.7	0.38	6	14.06	11.99	5.45	6.54	0.54	4.69	85.28	38.76	46.51	3.84	33.36	650.0	0.3361045831641342	1.39	1.66	1.54	1.55	0.93	2.16
4236	Mn-Na2MoO4/SiO2	Mn	25	Na	11	Mo	42	SiO2	11	0.37	0.185	40	40	20	775	10	7.0	2.0	1.0	0.75	2	35.67	14.17	4.92	9.25	3.8	17.71	39.73	13.79	25.93	10.65	49.65	650.0	0.20373545367728363	1.39	1.66	1.54	1.55	0.93	2.16
4237	Mn-Na2MoO4/SiO2	Mn	25	Na	11	Mo	42	SiO2	11	0.37	0.185	40	40	20	775	15	10.5	3.0	1.5	0.5	2	36.38	15.43	5.15	10.28	3.77	17.39	42.41	14.16	28.26	10.36	47.8	650.0	0.335181184387921	1.39	1.66	1.54	1.55	0.93	2.16
4238	Mn-Na2MoO4/SiO2	Mn	25	Na	11	Mo	42	SiO2	11	0.37	0.185	40	40	20	775	20	14.0	4.0	2.0	0.38	2	35.77	14.34	5.6	8.74	5.29	15.38	40.09	15.66	24.43	14.79	43.0	650.0	0.40732687842333265	1.39	1.66	1.54	1.55	0.93	2.16
4239	Mn-Na2MoO4/SiO2	Mn	25	Na	11	Mo	42	SiO2	11	0.37	0.185	40	40	20	775	10	7.0	2.3	0.8	0.75	3	26.27	13.6	5.05	8.55	1.49	12.84	51.77	19.22	32.55	5.67	48.88	650.0	0.19491001357077528	1.39	1.66	1.54	1.55	0.93	2.16
4240	Mn-Na2MoO4/SiO2	Mn	25	Na	11	Mo	42	SiO2	11	0.37	0.185	40	40	20	775	15	10.5	3.4	1.1	0.5	3	27.75	13.76	5.63	8.13	1.56	11.04	49.59	20.29	29.3	5.62	39.78	650.0	0.29607215765480854	1.39	1.66	1.54	1.55	0.93	2.16
4241	Mn-Na2MoO4/SiO2	Mn	25	Na	11	Mo	42	SiO2	11	0.37	0.185	40	40	20	775	20	14.0	4.5	1.5	0.38	3	24.1	12.26	5.71	6.55	2.59	9.74	50.87	23.69	27.18	10.75	40.41	650.0	0.34419023750006184	1.39	1.66	1.54	1.55	0.93	2.16
4242	Mn-Na2MoO4/SiO2	Mn	25	Na	11	Mo	42	SiO2	11	0.37	0.185	40	40	20	775	10	7.0	2.4	0.6	0.75	4	20.79	11.74	4.9	6.84	0.38	9.15	56.47	23.57	32.9	1.83	44.01	650.0	0.1665109095289202	1.39	1.66	1.54	1.55	0.93	2.16
4243	Mn-Na2MoO4/SiO2	Mn	25	Na	11	Mo	42	SiO2	11	0.37	0.185	40	40	20	775	15	10.5	3.6	0.9	0.5	4	22.13	11.82	5.31	6.51	0.56	7.63	53.41	23.99	29.42	2.53	34.48	650.0	0.2515800121165995	1.39	1.66	1.54	1.55	0.93	2.16
4244	Mn-Na2MoO4/SiO2	Mn	25	Na	11	Mo	42	SiO2	11	0.37	0.185	40	40	20	775	20	14.0	4.8	1.2	0.38	4	21.05	10.36	5.21	5.15	1.18	6.59	49.22	24.75	24.47	5.61	31.31	650.0	0.28781193961938195	1.39	1.66	1.54	1.55	0.93	2.16
4245	Mn-Na2MoO4/SiO2	Mn	25	Na	11	Mo	42	SiO2	11	0.37	0.185	40	40	20	775	10	7.0	2.6	0.4	0.75	6	14.59	9.28	4.36	4.92	0.14	6.0	63.61	29.88	33.72	0.96	41.12	650.0	0.1298564613448659	1.39	1.66	1.54	1.55	0.93	2.16
4246	Mn-Na2MoO4/SiO2	Mn	25	Na	11	Mo	42	SiO2	11	0.37	0.185	40	40	20	775	15	10.5	3.9	0.6	0.5	6	14.88	9.96	4.86	5.1	0.24	5.5	66.94	32.66	34.27	1.61	36.96	650.0	0.20983233989911979	1.39	1.66	1.54	1.55	0.93	2.16
4247	Mn-Na2MoO4/SiO2	Mn	25	Na	11	Mo	42	SiO2	11	0.37	0.185	40	40	20	775	20	14.0	5.1	0.9	0.38	6	15.13	9.23	4.96	4.27	0.07	4.89	61.0	32.78	28.22	0.46	32.32	650.0	0.2548456617093567	1.39	1.66	1.54	1.55	0.93	2.16
4248	Mn-Na2MoO4/SiO2	Mn	25	Na	11	Mo	42	SiO2	11	0.37	0.185	40	40	20	750	10	1.5	5.7	2.8	0.75	2	32.49	5.26	1.69	3.57	16.4	9.74	16.19	5.2	10.99	50.48	29.98	650.0	0.0720451846566475	1.39	1.66	1.54	1.55	0.93	2.16
4249	Mn-Na2MoO4/SiO2	Mn	25	Na	11	Mo	42	SiO2	11	0.37	0.185	40	40	20	750	15	2.3	8.5	4.3	0.5	2	32.43	5.96	2.12	3.84	16.86	9.71	18.38	6.54	11.84	51.99	29.94	650.0	0.12289992463244519	1.39	1.66	1.54	1.55	0.93	2.16
4250	Mn-Na2MoO4/SiO2	Mn	25	Na	11	Mo	42	SiO2	11	0.37	0.185	40	40	20	750	20	3.0	11.3	5.7	0.38	2	31.63	6.7	2.44	4.26	16.92	9.55	21.18	7.71	13.47	53.49	30.19	650.0	0.18250020561787678	1.39	1.66	1.54	1.55	0.93	2.16
4251	Mn-Na2MoO4/SiO2	Mn	25	Na	11	Mo	42	SiO2	11	0.37	0.185	40	40	20	750	10	1.5	6.4	2.1	0.75	3	21.52	5.79	2.85	2.94	7.87	8.46	26.91	13.24	13.66	36.57	39.31	650.0	0.07952513723668657	1.39	1.66	1.54	1.55	0.93	2.16
4252	Mn-Na2MoO4/SiO2	Mn	25	Na	11	Mo	42	SiO2	11	0.37	0.185	40	40	20	750	15	2.3	9.6	3.2	0.5	3	23.01	8.01	3.55	4.46	8.31	7.79	34.81	15.43	19.38	36.11	33.85	650.0	0.16698062099805108	1.39	1.66	1.54	1.55	0.93	2.16
4253	Mn-Na2MoO4/SiO2	Mn	25	Na	11	Mo	42	SiO2	11	0.37	0.185	40	40	20	750	20	3.0	12.8	4.3	0.38	3	25.61	8.78	3.75	5.03	8.42	7.22	34.28	14.64	19.64	32.88	28.19	650.0	0.24183161764351838	1.39	1.66	1.54	1.55	0.93	2.16
4254	Mn-Na2MoO4/SiO2	Mn	25	Na	11	Mo	42	SiO2	11	0.37	0.185	40	40	20	750	10	1.5	6.8	1.7	0.75	4	19.76	7.85	3.61	4.24	4.49	6.85	39.73	18.27	21.46	22.72	34.67	650.0	0.10900333582967879	1.39	1.66	1.54	1.55	0.93	2.16
4255	Mn-Na2MoO4/SiO2	Mn	25	Na	11	Mo	42	SiO2	11	0.37	0.185	40	40	20	750	15	2.3	10.2	2.6	0.5	4	20.8	10.71	4.63	6.08	4.2	6.66	51.49	22.26	29.23	20.19	32.02	650.0	0.22656137291793257	1.39	1.66	1.54	1.55	0.93	2.16
4256	Mn-Na2MoO4/SiO2	Mn	25	Na	11	Mo	42	SiO2	11	0.37	0.185	40	40	20	750	20	3.0	13.6	3.4	0.38	4	22.32	11.84	5.04	6.8	3.86	6.34	53.05	22.58	30.47	17.29	28.41	650.0	0.33162326469338704	1.39	1.66	1.54	1.55	0.93	2.16
4257	Mn-Na2MoO4/SiO2	Mn	25	Na	11	Mo	42	SiO2	11	0.37	0.185	40	40	20	750	10	1.5	7.3	1.2	0.75	6	15.92	9.84	4.4	5.44	1.55	4.94	61.81	27.64	34.17	9.74	31.03	650.0	0.1381124216754274	1.39	1.66	1.54	1.55	0.93	2.16
4258	Mn-Na2MoO4/SiO2	Mn	25	Na	11	Mo	42	SiO2	11	0.37	0.185	40	40	20	750	15	2.3	10.9	1.8	0.5	6	15.49	11.06	5.16	5.9	1.34	4.9	71.4	33.31	38.09	8.65	31.63	650.0	0.23441640181108203	1.39	1.66	1.54	1.55	0.93	2.16
4259	Mn-Na2MoO4/SiO2	Mn	25	Na	11	Mo	42	SiO2	11	0.37	0.185	40	40	20	750	20	3.0	14.6	2.4	0.38	6	15.16	10.54	5.24	5.3	1.7	4.43	69.53	34.56	34.96	11.21	29.22	650.0	0.29310154732470856	1.39	1.66	1.54	1.55	0.93	2.16
4260	Mn-Na2MoO4/SiO2	Mn	25	Na	11	Mo	42	SiO2	11	0.37	0.185	40	40	20	750	10	4.0	4.0	2.0	0.75	2	30.63	7.96	3.5	4.46	10.63	14.86	25.99	11.43	14.56	34.7	48.51	650.0	0.11059589442790164	1.39	1.66	1.54	1.55	0.93	2.16
4261	Mn-Na2MoO4/SiO2	Mn	25	Na	11	Mo	42	SiO2	11	0.37	0.185	40	40	20	750	15	6.0	6.0	3.0	0.5	2	31.99	10.42	4.19	6.23	10.8	13.24	32.57	13.1	19.47	33.76	41.39	650.0	0.22007621041787462	1.39	1.66	1.54	1.55	0.93	2.16
4262	Mn-Na2MoO4/SiO2	Mn	25	Na	11	Mo	42	SiO2	11	0.37	0.185	40	40	20	750	20	8.0	8.0	4.0	0.38	2	34.26	11.29	4.48	6.81	11.28	12.79	32.95	13.08	19.88	32.92	37.33	650.0	0.31525674593577846	1.39	1.66	1.54	1.55	0.93	2.16
4263	Mn-Na2MoO4/SiO2	Mn	25	Na	11	Mo	42	SiO2	11	0.37	0.185	40	40	20	750	10	4.0	4.5	1.5	0.75	3	24.43	11.57	4.6	6.97	4.59	10.44	47.36	18.83	28.53	18.79	42.73	650.0	0.16394520986726355	1.39	1.66	1.54	1.55	0.93	2.16
4264	Mn-Na2MoO4/SiO2	Mn	25	Na	11	Mo	42	SiO2	11	0.37	0.185	40	40	20	750	15	6.0	6.8	2.3	0.5	3	25.55	12.99	5.07	7.92	4.37	9.88	50.84	19.84	31.0	17.1	38.67	650.0	0.27829426282031666	1.39	1.66	1.54	1.55	0.93	2.16
4265	Mn-Na2MoO4/SiO2	Mn	25	Na	11	Mo	42	SiO2	11	0.37	0.185	40	40	20	750	20	8.0	9.0	3.0	0.38	3	25.41	12.95	5.46	7.49	5.08	8.93	50.96	21.49	29.48	19.99	35.14	650.0	0.3649671572997191	1.39	1.66	1.54	1.55	0.93	2.16
4266	Mn-Na2MoO4/SiO2	Mn	25	Na	11	Mo	42	SiO2	11	0.37	0.185	40	40	20	750	10	4.0	4.8	1.2	0.75	4	19.99	11.92	4.95	6.97	2.19	8.05	59.63	24.76	34.87	10.96	40.27	650.0	0.16923292476488908	1.39	1.66	1.54	1.55	0.93	2.16
4267	Mn-Na2MoO4/SiO2	Mn	25	Na	11	Mo	42	SiO2	11	0.37	0.185	40	40	20	750	15	6.0	7.2	1.8	0.5	4	19.73	11.93	5.43	6.5	2.55	7.42	60.47	27.52	32.94	12.92	37.61	650.0	0.2540764663414464	1.39	1.66	1.54	1.55	0.93	2.16
4268	Mn-Na2MoO4/SiO2	Mn	25	Na	11	Mo	42	SiO2	11	0.37	0.185	40	40	20	750	20	8.0	9.6	2.4	0.38	4	18.25	10.35	5.37	4.98	3.22	6.46	56.71	29.42	27.29	17.64	35.4	650.0	0.287518384044604	1.39	1.66	1.54	1.55	0.93	2.16
4269	Mn-Na2MoO4/SiO2	Mn	25	Na	11	Mo	42	SiO2	11	0.37	0.185	40	40	20	750	10	4.0	5.1	0.9	0.75	6	13.25	9.97	4.62	5.35	0.6	5.32	75.25	34.87	40.38	4.53	40.15	650.0	0.14003631715694126	1.39	1.66	1.54	1.55	0.93	2.16
4270	Mn-Na2MoO4/SiO2	Mn	25	Na	11	Mo	42	SiO2	11	0.37	0.185	40	40	20	750	15	6.0	7.7	1.3	0.5	6	13.27	8.99	4.85	4.14	1.4	4.54	67.75	36.55	31.2	10.55	34.21	650.0	0.18840159079765403	1.39	1.66	1.54	1.55	0.93	2.16
4271	Mn-Na2MoO4/SiO2	Mn	25	Na	11	Mo	42	SiO2	11	0.37	0.185	40	40	20	750	20	8.0	10.3	1.7	0.38	6	9.89	7.6	4.65	2.95	1.75	3.99	76.85	47.02	29.83	17.69	40.34	650.0	0.20800844036961277	1.39	1.66	1.54	1.55	0.93	2.16
4272	Mn-Na2MoO4/SiO2	Mn	25	Na	11	Mo	42	SiO2	11	0.37	0.185	40	40	20	750	10	7.0	2.0	1.0	0.75	2	31.01	9.15	4.65	4.5	5.47	15.72	29.51	15.0	14.51	17.64	50.69	650.0	0.12794718819454828	1.39	1.66	1.54	1.55	0.93	2.16
4273	Mn-Na2MoO4/SiO2	Mn	25	Na	11	Mo	42	SiO2	11	0.37	0.185	40	40	20	750	15	10.5	3.0	1.5	0.5	2	25.7	10.57	4.35	6.22	2.54	12.16	41.13	16.93	24.2	9.88	47.32	650.0	0.22342797926000324	1.39	1.66	1.54	1.55	0.93	2.16
4274	Mn-Na2MoO4/SiO2	Mn	25	Na	11	Mo	42	SiO2	11	0.37	0.185	40	40	20	750	20	14.0	4.0	2.0	0.38	2	21.67	9.72	4.51	5.21	2.01	9.72	44.85	20.81	24.04	9.28	44.85	650.0	0.26909008957567465	1.39	1.66	1.54	1.55	0.93	2.16
4275	Mn-Na2MoO4/SiO2	Mn	25	Na	11	Mo	42	SiO2	11	0.37	0.185	40	40	20	750	10	7.0	2.3	0.8	0.75	3	23.01	10.08	4.55	5.53	2.16	10.43	43.81	19.77	24.03	9.39	45.33	650.0	0.14166639979028056	1.39	1.66	1.54	1.55	0.93	2.16
4276	Mn-Na2MoO4/SiO2	Mn	25	Na	11	Mo	42	SiO2	11	0.37	0.185	40	40	20	750	15	10.5	3.4	1.1	0.5	3	16.65	8.83	4.15	4.68	0.87	7.2	53.03	24.92	28.11	5.23	43.24	650.0	0.18488858078256004	1.39	1.66	1.54	1.55	0.93	2.16
4277	Mn-Na2MoO4/SiO2	Mn	25	Na	11	Mo	42	SiO2	11	0.37	0.185	40	40	20	750	20	14.0	4.5	1.5	0.38	3	13.99	7.11	3.8	3.31	0.73	5.62	50.82	27.16	23.66	5.22	40.17	650.0	0.19408996997016276	1.39	1.66	1.54	1.55	0.93	2.16
4278	Mn-Na2MoO4/SiO2	Mn	25	Na	11	Mo	42	SiO2	11	0.37	0.185	40	40	20	750	10	7.0	2.4	0.6	0.75	4	18.62	9.02	4.33	4.69	0.94	7.29	48.44	23.25	25.19	5.05	39.15	650.0	0.1260406451283112	1.39	1.66	1.54	1.55	0.93	2.16
4279	Mn-Na2MoO4/SiO2	Mn	25	Na	11	Mo	42	SiO2	11	0.37	0.185	40	40	20	750	15	10.5	3.6	0.9	0.5	4	13.63	7.33	3.96	3.37	0.15	5.07	53.78	29.05	24.72	1.1	37.2	650.0	0.15225078077898274	1.39	1.66	1.54	1.55	0.93	2.16
4280	Mn-Na2MoO4/SiO2	Mn	25	Na	11	Mo	42	SiO2	11	0.37	0.185	40	40	20	750	20	14.0	4.8	1.2	0.38	4	13.33	6.19	3.57	2.62	0.21	3.94	46.44	26.78	19.65	1.58	29.56	650.0	0.16815454171113609	1.39	1.66	1.54	1.55	0.93	2.16
4281	Mn-Na2MoO4/SiO2	Mn	25	Na	11	Mo	42	SiO2	11	0.37	0.185	40	40	20	750	10	7.0	2.6	0.4	0.75	6	14.32	7.6	4.15	3.45	0.21	5.13	53.07	28.98	24.09	1.47	35.82	650.0	0.1053909431206038	1.39	1.66	1.54	1.55	0.93	2.16
4282	Mn-Na2MoO4/SiO2	Mn	25	Na	11	Mo	42	SiO2	11	0.37	0.185	40	40	20	750	15	10.5	3.9	0.6	0.5	6	10.97	6.55	3.79	2.76	0.35	3.99	59.71	34.55	25.16	3.19	36.37	650.0	0.13548730417303906	1.39	1.66	1.54	1.55	0.93	2.16
4283	Mn-Na2MoO4/SiO2	Mn	25	Na	11	Mo	42	SiO2	11	0.37	0.185	40	40	20	750	20	14.0	5.1	0.9	0.38	6	10.46	5.35	3.41	1.94	0.58	3.04	51.15	32.6	18.55	5.54	29.06	650.0	0.14469554824410397	1.39	1.66	1.54	1.55	0.93	2.16
4284	Mn-Na2MoO4/SiO2	Mn	25	Na	11	Mo	42	SiO2	11	0.37	0.185	40	40	20	700	10	1.5	5.7	2.8	0.75	2	32.6	7.57	3.35	4.22	11.27	12.68	23.22	10.28	12.94	34.57	38.9	650.0	0.10495811294854014	1.39	1.66	1.54	1.55	0.93	2.16
4285	Mn-Na2MoO4/SiO2	Mn	25	Na	11	Mo	42	SiO2	11	0.37	0.185	40	40	20	700	15	2.3	8.5	4.3	0.5	2	33.16	7.73	3.5	4.23	12.48	11.65	23.31	10.55	12.76	37.64	35.13	650.0	0.1609022487952539	1.39	1.66	1.54	1.55	0.93	2.16
4286	Mn-Na2MoO4/SiO2	Mn	25	Na	11	Mo	42	SiO2	11	0.37	0.185	40	40	20	700	20	3.0	11.3	5.7	0.38	2	31.33	7.01	3.45	3.56	13.54	10.79	22.37	11.01	11.36	43.22	34.44	650.0	0.19125848815259341	1.39	1.66	1.54	1.55	0.93	2.16
4287	Mn-Na2MoO4/SiO2	Mn	25	Na	11	Mo	42	SiO2	11	0.37	0.185	40	40	20	700	10	1.5	6.4	2.1	0.75	3	20.66	5.93	3.74	2.19	6.61	8.84	28.7	18.1	10.6	31.99	42.79	650.0	0.08150800000564176	1.39	1.66	1.54	1.55	0.93	2.16
4288	Mn-Na2MoO4/SiO2	Mn	25	Na	11	Mo	42	SiO2	11	0.37	0.185	40	40	20	700	15	2.3	9.6	3.2	0.5	3	13.19	7.55	3.5	4.05	4.31	7.13	57.24	26.54	30.71	32.68	54.06	650.0	0.15700445630991505	1.39	1.66	1.54	1.55	0.93	2.16
4289	Mn-Na2MoO4/SiO2	Mn	25	Na	11	Mo	42	SiO2	11	0.37	0.185	40	40	20	700	20	3.0	12.8	4.3	0.38	3	10.64	6.84	3.27	3.57	4.24	5.55	64.29	30.73	33.55	39.85	52.16	650.0	0.18645194992618722	1.39	1.66	1.54	1.55	0.93	2.16
4290	Mn-Na2MoO4/SiO2	Mn	25	Na	11	Mo	42	SiO2	11	0.37	0.185	40	40	20	700	10	1.5	6.8	1.7	0.75	4	12.93	6.29	3.18	3.11	2.26	5.97	48.65	24.59	24.05	17.48	46.17	650.0	0.08662037180314543	1.39	1.66	1.54	1.55	0.93	2.16
4291	Mn-Na2MoO4/SiO2	Mn	25	Na	11	Mo	42	SiO2	11	0.37	0.185	40	40	20	700	15	2.3	10.2	2.6	0.5	4	9.17	5.11	2.83	2.28	1.55	4.42	55.73	30.86	24.86	16.9	48.2	650.0	0.10490372000484847	1.39	1.66	1.54	1.55	0.93	2.16
4292	Mn-Na2MoO4/SiO2	Mn	25	Na	11	Mo	42	SiO2	11	0.37	0.185	40	40	20	700	20	3.0	13.6	3.4	0.38	4	6.0	4.41	2.53	1.88	1.61	3.47	73.5	42.17	31.33	26.83	57.83	650.0	0.1186894050326847	1.39	1.66	1.54	1.55	0.93	2.16
4293	Mn-Na2MoO4/SiO2	Mn	25	Na	11	Mo	42	SiO2	11	0.37	0.185	40	40	20	700	10	1.5	7.3	1.2	0.75	6	6.6	4.66	2.69	1.97	0.86	3.67	70.61	40.76	29.85	13.03	55.61	650.0	0.0636276482818823	1.39	1.66	1.54	1.55	0.93	2.16
4294	Mn-Na2MoO4/SiO2	Mn	25	Na	11	Mo	42	SiO2	11	0.37	0.185	40	40	20	700	15	2.3	10.9	1.8	0.5	6	3.92	3.32	2.06	1.26	0.61	2.53	84.69	52.55	32.14	15.56	64.54	650.0	0.06752726030561823	1.39	1.66	1.54	1.55	0.93	2.16
4295	Mn-Na2MoO4/SiO2	Mn	25	Na	11	Mo	42	SiO2	11	0.37	0.185	40	40	20	700	20	3.0	14.6	2.4	0.38	6	3.14	2.63	1.66	0.97	0.38	1.89	83.76	52.87	30.89	12.1	60.19	650.0	0.07013692367743819	1.39	1.66	1.54	1.55	0.93	2.16
