Repository: jimmmmmmmyzzy/SR-in-Heterogeneous-Catalysis

# Towards distilling 'physical laws' in heterogeneous catalysis with symbolic regression

File: OCM_dataset_modified.csv (part 23 of 64)
	Name	M1	M1_atom_number	M2	M2_atom_number	M3	M3_atom_number	Support 	Support_ID	M2_mol	M3_mol	M1_mol%	M2_mol%	M3_mol%	Temp	Total_flow	Ar_flow	CH4_flow	O2_flow	CT	CH4/O2	CH4_conv	C2y	C2H6y	C2H4y	COy	CO2y	C2s	C2H6s	C2H4s	COs	CO2s	BET_surface_area	rate_constant	radii_M1	radii_M2	radii_M3	chi_M1	chi_M2	chi_M3
4296	Mn-Na2MoO4/SiO2	Mn	25	Na	11	Mo	42	SiO2	11	0.37	0.185	40	40	20	700	10	4.0	4.0	2.0	0.75	2	23.93	8.26	3.35	4.91	7.06	11.37	34.52	14.0	20.52	29.5	47.51	650.0	0.11494892909208726	1.39	1.66	1.54	1.55	0.93	2.16
4297	Mn-Na2MoO4/SiO2	Mn	25	Na	11	Mo	42	SiO2	11	0.37	0.185	40	40	20	700	15	6.0	6.0	3.0	0.5	2	16.5	7.04	3.11	3.93	5.6	8.27	42.67	18.85	23.82	33.94	50.12	650.0	0.14600178576898057	1.39	1.66	1.54	1.55	0.93	2.16
4298	Mn-Na2MoO4/SiO2	Mn	25	Na	11	Mo	42	SiO2	11	0.37	0.185	40	40	20	700	20	8.0	8.0	4.0	0.38	2	14.83	6.41	2.91	3.5	4.88	6.64	43.22	19.62	23.6	32.91	44.77	650.0	0.1743332784708587	1.39	1.66	1.54	1.55	0.93	2.16
4299	Mn-Na2MoO4/SiO2	Mn	25	Na	11	Mo	42	SiO2	11	0.37	0.185	40	40	20	700	10	4.0	4.5	1.5	0.75	3	12.78	5.63	2.94	2.69	2.05	6.65	44.05	23.0	21.05	16.04	52.03	650.0	0.07726261327313298	1.39	1.66	1.54	1.55	0.93	2.16
4300	Mn-Na2MoO4/SiO2	Mn	25	Na	11	Mo	42	SiO2	11	0.37	0.185	40	40	20	700	15	6.0	6.8	2.3	0.5	3	9.35	4.34	2.5	1.84	1.46	4.84	46.42	26.74	19.68	15.61	51.76	650.0	0.08873989547188106	1.39	1.66	1.54	1.55	0.93	2.16
4301	Mn-Na2MoO4/SiO2	Mn	25	Na	11	Mo	42	SiO2	11	0.37	0.185	40	40	20	700	20	8.0	9.0	3.0	0.38	3	6.74	3.55	2.26	1.29	1.07	3.57	52.67	33.53	19.14	15.88	52.97	650.0	0.09511959641145594	1.39	1.66	1.54	1.55	0.93	2.16
4302	Mn-Na2MoO4/SiO2	Mn	25	Na	11	Mo	42	SiO2	11	0.37	0.185	40	40	20	700	10	4.0	4.8	1.2	0.75	4	8.34	4.49	2.58	1.91	1.04	4.73	53.84	30.94	22.9	12.47	56.71	650.0	0.06125230925526029	1.39	1.66	1.54	1.55	0.93	2.16
4303	Mn-Na2MoO4/SiO2	Mn	25	Na	11	Mo	42	SiO2	11	0.37	0.185	40	40	20	700	15	6.0	7.2	1.8	0.5	4	4.66	3.11	1.97	1.14	0.65	3.13	66.74	42.27	24.46	13.95	67.17	650.0	0.06318774318235726	1.39	1.66	1.54	1.55	0.93	2.16
4304	Mn-Na2MoO4/SiO2	Mn	25	Na	11	Mo	42	SiO2	11	0.37	0.185	40	40	20	700	20	8.0	9.6	2.4	0.38	4	3.2	2.5	1.63	0.87	0.27	2.39	78.13	50.94	27.19	8.44	74.69	650.0	0.06662581048497342	1.39	1.66	1.54	1.55	0.93	2.16
4305	Mn-Na2MoO4/SiO2	Mn	25	Na	11	Mo	42	SiO2	11	0.37	0.185	40	40	20	700	10	4.0	5.1	0.9	0.75	6	4.23	3.31	2.06	1.25	0.28	2.88	78.25	48.7	29.55	6.62	68.09	650.0	0.044880268656846946	1.39	1.66	1.54	1.55	0.93	2.16
4306	Mn-Na2MoO4/SiO2	Mn	25	Na	11	Mo	42	SiO2	11	0.37	0.185	40	40	20	700	15	6.0	7.7	1.3	0.5	6	4.59	2.27	1.55	0.72	0.01	1.97	49.46	33.77	15.69	0.22	42.92	650.0	0.04592322327469408	1.39	1.66	1.54	1.55	0.93	2.16
4307	Mn-Na2MoO4/SiO2	Mn	25	Na	11	Mo	42	SiO2	11	0.37	0.185	40	40	20	700	20	8.0	10.3	1.7	0.38	6	1.92	1.73	1.23	0.5	0.14	1.48	90.1	64.06	26.04	7.29	77.08	650.0	0.04592472003619962	1.39	1.66	1.54	1.55	0.93	2.16
4308	Mn-Na2MoO4/SiO2	Mn	25	Na	11	Mo	42	SiO2	11	0.37	0.185	40	40	20	700	10	7.0	2.0	1.0	0.75	2	8.89	2.83	1.88	0.95	0.02	5.16	31.83	21.15	10.69	0.22	58.04	650.0	0.03827755218232499	1.39	1.66	1.54	1.55	0.93	2.16
4309	Mn-Na2MoO4/SiO2	Mn	25	Na	11	Mo	42	SiO2	11	0.37	0.185	40	40	20	700	15	10.5	3.0	1.5	0.5	2	8.17	1.7	1.22	0.48	0.46	3.23	20.81	14.93	5.88	5.63	39.53	650.0	0.03429231766994103	1.39	1.66	1.54	1.55	0.93	2.16
4310	Mn-Na2MoO4/SiO2	Mn	25	Na	11	Mo	42	SiO2	11	0.37	0.185	40	40	20	700	20	14.0	4.0	2.0	0.38	2	5.4	1.55	1.04	0.51	0.68	2.5	28.7	19.26	9.44	12.59	46.3	650.0	0.041108897113044156	1.39	1.66	1.54	1.55	0.93	2.16
4311	Mn-Na2MoO4/SiO2	Mn	25	Na	11	Mo	42	SiO2	11	0.37	0.185	40	40	20	700	10	7.0	2.3	0.8	0.75	3	6.33	2.13	1.57	0.56	0.12	3.54	33.65	24.8	8.85	1.9	55.92	650.0	0.02870682473381762	1.39	1.66	1.54	1.55	0.93	2.16
4312	Mn-Na2MoO4/SiO2	Mn	25	Na	11	Mo	42	SiO2	11	0.37	0.185	40	40	20	700	15	10.5	3.4	1.1	0.5	3	4.05	1.34	1.13	0.21	0.77	2.2	33.09	27.9	5.19	19.01	54.32	650.0	0.02698118036499829	1.39	1.66	1.54	1.55	0.93	2.16
4313	Mn-Na2MoO4/SiO2	Mn	25	Na	11	Mo	42	SiO2	11	0.37	0.185	40	40	20	700	20	14.0	4.5	1.5	0.38	3	2.73	1.03	0.81	0.22	0.94	1.59	37.73	29.67	8.06	34.43	58.24	650.0	0.02724582126181999	1.39	1.66	1.54	1.55	0.93	2.16
4314	Mn-Na2MoO4/SiO2	Mn	25	Na	11	Mo	42	SiO2	11	0.37	0.185	40	40	20	700	10	7.0	2.4	0.6	0.75	4	6.2	1.65	1.15	0.5	0.24	2.61	26.61	18.55	8.06	3.87	42.1	650.0	0.02218352153736433	1.39	1.66	1.54	1.55	0.93	2.16
4315	Mn-Na2MoO4/SiO2	Mn	25	Na	11	Mo	42	SiO2	11	0.37	0.185	40	40	20	700	15	10.5	3.6	0.9	0.5	4	5.27	1.09	0.81	0.28	0.67	1.63	20.68	15.37	5.31	12.71	30.93	650.0	0.021919680472684024	1.39	1.66	1.54	1.55	0.93	2.16
4316	Mn-Na2MoO4/SiO2	Mn	25	Na	11	Mo	42	SiO2	11	0.37	0.185	40	40	20	700	20	14.0	4.8	1.2	0.38	4	3.47	0.85	0.71	0.14	1.03	1.2	24.5	20.46	4.03	29.68	34.58	650.0	0.022464029006016673	1.39	1.66	1.54	1.55	0.93	2.16
4317	Mn-Na2MoO4/SiO2	Mn	25	Na	11	Mo	42	SiO2	11	0.37	0.185	40	40	20	700	10	7.0	2.6	0.4	0.75	6	4.0	1.6	1.14	0.46	0.55	2.0	40.0	28.5	11.5	13.75	50.0	650.0	0.021505842573178193	1.39	1.66	1.54	1.55	0.93	2.16
4318	Mn-Na2MoO4/SiO2	Mn	25	Na	11	Mo	42	SiO2	11	0.37	0.185	40	40	20	700	15	10.5	3.9	0.6	0.5	6	4.74	0.92	0.64	0.28	0.8	1.11	19.41	13.5	5.91	16.88	23.42	650.0	0.01848516273386509	1.39	1.66	1.54	1.55	0.93	2.16
4319	Mn-Na2MoO4/SiO2	Mn	25	Na	11	Mo	42	SiO2	11	0.37	0.185	40	40	20	700	20	14.0	5.1	0.9	0.38	6	4.32	0.73	0.69	0.04	0.93	0.85	16.9	15.97	0.93	21.53	19.68	650.0	0.019280987859107514	1.39	1.66	1.54	1.55	0.93	2.16
4320	Mn-K2MoO4/SiO2	Mn	25	K	19	Mo	42	SiO2	11	0.37	0.185	40	40	20	900	10	1.5	5.7	2.8	0.75	2	34.72	4.75	0.57	4.18	26.16	11.34	13.68	1.64	12.04	75.35	32.66	650.0	0.06488689597504134	1.39	2.03	1.54	1.55	0.82	2.16
4321	Mn-K2MoO4/SiO2	Mn	25	K	19	Mo	42	SiO2	11	0.37	0.185	40	40	20	900	15	2.3	8.5	4.3	0.5	2	33.73	5.64	0.6	5.04	28.06	9.98	16.72	1.78	14.94	83.19	29.59	650.0	0.1161058628972342	1.39	2.03	1.54	1.55	0.82	2.16
4322	Mn-K2MoO4/SiO2	Mn	25	K	19	Mo	42	SiO2	11	0.37	0.185	40	40	20	900	20	3.0	11.3	5.7	0.38	2	33.88	6.29	0.67	5.62	29.71	8.95	18.57	1.98	16.59	87.69	26.42	650.0	0.17096126013778704	1.39	2.03	1.54	1.55	0.82	2.16
4323	Mn-K2MoO4/SiO2	Mn	25	K	19	Mo	42	SiO2	11	0.37	0.185	40	40	20	900	10	1.5	6.4	2.1	0.75	3	24.78	5.13	0.52	4.61	19.14	6.42	20.7	2.1	18.6	77.24	25.91	650.0	0.07021687011107457	1.39	2.03	1.54	1.55	0.82	2.16
4324	Mn-K2MoO4/SiO2	Mn	25	K	19	Mo	42	SiO2	11	0.37	0.185	40	40	20	900	15	2.3	9.6	3.2	0.5	3	21.46	6.09	0.56	5.53	20.72	5.6	28.38	2.61	25.77	96.55	26.1	650.0	0.12566661834313822	1.39	2.03	1.54	1.55	0.82	2.16
4325	Mn-K2MoO4/SiO2	Mn	25	K	19	Mo	42	SiO2	11	0.37	0.185	40	40	20	900	20	3.0	12.8	4.3	0.38	3	25.05	6.37	0.58	5.79	20.85	4.87	25.43	2.32	23.11	83.23	19.44	650.0	0.17320879220340418	1.39	2.03	1.54	1.55	0.82	2.16
4326	Mn-K2MoO4/SiO2	Mn	25	K	19	Mo	42	SiO2	11	0.37	0.185	40	40	20	900	10	1.5	6.8	1.7	0.75	4	19.67	5.04	0.47	4.57	15.35	4.37	25.62	2.39	23.23	78.04	22.22	650.0	0.0689525809155717	1.39	2.03	1.54	1.55	0.82	2.16
4327	Mn-K2MoO4/SiO2	Mn	25	K	19	Mo	42	SiO2	11	0.37	0.185	40	40	20	900	15	2.3	10.2	2.6	0.5	4	18.04	5.83	0.51	5.32	15.81	3.62	32.32	2.83	29.49	87.64	20.07	650.0	0.12013705293223903	1.39	2.03	1.54	1.55	0.82	2.16
4328	Mn-K2MoO4/SiO2	Mn	25	K	19	Mo	42	SiO2	11	0.37	0.185	40	40	20	900	20	3.0	13.6	3.4	0.38	4	17.48	6.4	0.56	5.84	16.04	3.25	36.61	3.2	33.41	91.76	18.59	650.0	0.17405211185406597	1.39	2.03	1.54	1.55	0.82	2.16
4329	Mn-K2MoO4/SiO2	Mn	25	K	19	Mo	42	SiO2	11	0.37	0.185	40	40	20	900	10	1.5	7.3	1.2	0.75	6	12.62	4.83	0.42	4.41	11.11	2.71	38.27	3.33	34.94	88.03	21.47	650.0	0.06600722653845247	1.39	2.03	1.54	1.55	0.82	2.16
4330	Mn-K2MoO4/SiO2	Mn	25	K	19	Mo	42	SiO2	11	0.37	0.185	40	40	20	900	15	2.3	10.9	1.8	0.5	6	12.13	5.4	0.47	4.93	11.37	2.18	44.52	3.87	40.64	93.73	17.97	650.0	0.11102541986051766	1.39	2.03	1.54	1.55	0.82	2.16
4331	Mn-K2MoO4/SiO2	Mn	25	K	19	Mo	42	SiO2	11	0.37	0.185	40	40	20	900	20	3.0	14.6	2.4	0.38	6	12.61	5.81	0.53	5.28	10.65	1.89	46.07	4.2	41.87	84.46	14.99	650.0	0.15751622935096224	1.39	2.03	1.54	1.55	0.82	2.16
4332	Mn-K2MoO4/SiO2	Mn	25	K	19	Mo	42	SiO2	11	0.37	0.185	40	40	20	900	10	4.0	4.0	2.0	0.75	2	35.6	4.78	0.6	4.18	29.74	10.51	13.43	1.69	11.74	83.54	29.52	650.0	0.06530690962895815	1.39	2.03	1.54	1.55	0.82	2.16
4333	Mn-K2MoO4/SiO2	Mn	25	K	19	Mo	42	SiO2	11	0.37	0.185	40	40	20	900	15	6.0	6.0	3.0	0.5	2	37.05	5.39	0.57	4.82	30.06	8.78	14.55	1.54	13.01	81.13	23.7	650.0	0.11081401454347689	1.39	2.03	1.54	1.55	0.82	2.16
4334	Mn-K2MoO4/SiO2	Mn	25	K	19	Mo	42	SiO2	11	0.37	0.185	40	40	20	900	20	8.0	8.0	4.0	0.38	2	37.7	5.95	0.62	5.33	31.29	7.95	15.78	1.64	14.14	83.0	21.09	650.0	0.16143060589750519	1.39	2.03	1.54	1.55	0.82	2.16
4335	Mn-K2MoO4/SiO2	Mn	25	K	19	Mo	42	SiO2	11	0.37	0.185	40	40	20	900	10	4.0	4.5	1.5	0.75	3	24.29	5.02	0.47	4.55	21.07	6.14	20.67	1.93	18.73	86.74	25.28	650.0	0.06867179048948747	1.39	2.03	1.54	1.55	0.82	2.16
4336	Mn-K2MoO4/SiO2	Mn	25	K	19	Mo	42	SiO2	11	0.37	0.185	40	40	20	900	15	6.0	6.8	2.3	0.5	3	26.15	5.69	0.55	5.14	21.4	4.97	21.76	2.1	19.66	81.84	19.01	650.0	0.11716591486459574	1.39	2.03	1.54	1.55	0.82	2.16
4337	Mn-K2MoO4/SiO2	Mn	25	K	19	Mo	42	SiO2	11	0.37	0.185	40	40	20	900	20	8.0	9.0	3.0	0.38	3	26.39	6.2	0.59	5.61	21.28	4.4	23.49	2.24	21.26	80.64	16.67	650.0	0.1684350788839801	1.39	2.03	1.54	1.55	0.82	2.16
4338	Mn-K2MoO4/SiO2	Mn	25	K	19	Mo	42	SiO2	11	0.37	0.185	40	40	20	900	10	4.0	4.8	1.2	0.75	4	18.11	5.01	0.42	4.59	16.88	4.28	27.66	2.32	25.35	93.21	23.63	650.0	0.06853141744800044	1.39	2.03	1.54	1.55	0.82	2.16
4339	Mn-K2MoO4/SiO2	Mn	25	K	19	Mo	42	SiO2	11	0.37	0.185	40	40	20	900	15	6.0	7.2	1.8	0.5	4	20.54	5.51	0.47	5.04	16.83	3.43	26.83	2.29	24.54	81.94	16.7	650.0	0.11335235438711372	1.39	2.03	1.54	1.55	0.82	2.16
4340	Mn-K2MoO4/SiO2	Mn	25	K	19	Mo	42	SiO2	11	0.37	0.185	40	40	20	900	20	8.0	9.6	2.4	0.38	4	19.47	6.16	0.6	5.56	16.05	3.01	31.64	3.08	28.56	82.43	15.46	650.0	0.1673131095865035	1.39	2.03	1.54	1.55	0.82	2.16
4341	Mn-K2MoO4/SiO2	Mn	25	K	19	Mo	42	SiO2	11	0.37	0.185	40	40	20	900	10	4.0	5.1	0.9	0.75	6	11.87	4.62	0.4	4.22	11.34	2.52	38.92	3.37	35.55	95.53	21.23	650.0	0.0630683641573508	1.39	2.03	1.54	1.55	0.82	2.16
4342	Mn-K2MoO4/SiO2	Mn	25	K	19	Mo	42	SiO2	11	0.37	0.185	40	40	20	900	15	6.0	7.7	1.3	0.5	6	13.01	5.03	0.47	4.56	10.86	2.1	38.66	3.61	35.05	83.47	16.14	650.0	0.10321826746646048	1.39	2.03	1.54	1.55	0.82	2.16
4343	Mn-K2MoO4/SiO2	Mn	25	K	19	Mo	42	SiO2	11	0.37	0.185	40	40	20	900	20	8.0	10.3	1.7	0.38	6	13.82	5.43	0.63	4.8	10.7	1.9	39.29	4.56	34.73	77.42	13.75	650.0	0.14692074989650156	1.39	2.03	1.54	1.55	0.82	2.16
4344	Mn-K2MoO4/SiO2	Mn	25	K	19	Mo	42	SiO2	11	0.37	0.185	40	40	20	900	10	7.0	2.0	1.0	0.75	2	40.68	4.5	0.56	3.94	31.63	9.16	11.06	1.38	9.69	77.75	22.52	650.0	0.061391918001875795	1.39	2.03	1.54	1.55	0.82	2.16
4345	Mn-K2MoO4/SiO2	Mn	25	K	19	Mo	42	SiO2	11	0.37	0.185	40	40	20	900	15	10.5	3.0	1.5	0.5	2	40.68	5.04	0.62	4.42	29.7	7.32	12.39	1.52	10.87	73.01	17.99	650.0	0.10342887137335754	1.39	2.03	1.54	1.55	0.82	2.16
4346	Mn-K2MoO4/SiO2	Mn	25	K	19	Mo	42	SiO2	11	0.37	0.185	40	40	20	900	20	14.0	4.0	2.0	0.38	2	41.71	5.62	0.78	4.84	30.89	6.95	13.47	1.87	11.6	74.06	16.66	650.0	0.15221315707855246	1.39	2.03	1.54	1.55	0.82	2.16
4347	Mn-K2MoO4/SiO2	Mn	25	K	19	Mo	42	SiO2	11	0.37	0.185	40	40	20	900	10	7.0	2.3	0.8	0.75	3	28.52	4.53	0.36	4.17	22.74	5.65	15.88	1.26	14.62	79.73	19.81	650.0	0.061810831970866086	1.39	2.03	1.54	1.55	0.82	2.16
4348	Mn-K2MoO4/SiO2	Mn	25	K	19	Mo	42	SiO2	11	0.37	0.185	40	40	20	900	15	10.5	3.4	1.1	0.5	3	26.99	4.97	0.54	4.43	20.93	4.5	18.41	2.0	16.41	77.55	16.67	650.0	0.10195510952973492	1.39	2.03	1.54	1.55	0.82	2.16
4349	Mn-K2MoO4/SiO2	Mn	25	K	19	Mo	42	SiO2	11	0.37	0.185	40	40	20	900	20	14.0	4.5	1.5	0.38	3	27.23	4.85	0.66	4.19	20.43	4.17	17.81	2.42	15.39	75.03	15.31	650.0	0.13083050591034964	1.39	2.03	1.54	1.55	0.82	2.16
4350	Mn-K2MoO4/SiO2	Mn	25	K	19	Mo	42	SiO2	11	0.37	0.185	40	40	20	900	10	7.0	2.4	0.6	0.75	4	23.42	4.33	0.46	3.87	16.89	4.04	18.49	1.96	16.52	72.12	17.25	650.0	0.059020555064020576	1.39	2.03	1.54	1.55	0.82	2.16
4351	Mn-K2MoO4/SiO2	Mn	25	K	19	Mo	42	SiO2	11	0.37	0.185	40	40	20	900	15	10.5	3.6	0.9	0.5	4	21.89	4.01	0.63	3.38	15.6	3.22	18.32	2.88	15.44	71.27	14.71	650.0	0.08185233322529167	1.39	2.03	1.54	1.55	0.82	2.16
4352	Mn-K2MoO4/SiO2	Mn	25	K	19	Mo	42	SiO2	11	0.37	0.185	40	40	20	900	20	14.0	4.8	1.2	0.38	4	21.19	3.83	0.85	2.98	15.31	3.11	18.07	4.01	14.06	72.25	14.68	650.0	0.1027703349044762	1.39	2.03	1.54	1.55	0.82	2.16
4353	Mn-K2MoO4/SiO2	Mn	25	K	19	Mo	42	SiO2	11	0.37	0.185	40	40	20	900	10	7.0	2.6	0.4	0.75	6	15.49	3.53	0.49	3.04	11.84	2.65	22.79	3.16	19.63	76.44	17.11	650.0	0.04791747574083887	1.39	2.03	1.54	1.55	0.82	2.16
4354	Mn-K2MoO4/SiO2	Mn	25	K	19	Mo	42	SiO2	11	0.37	0.185	40	40	20	900	15	10.5	3.9	0.6	0.5	6	14.74	2.85	0.77	2.08	10.37	2.15	19.34	5.22	14.11	70.35	14.59	650.0	0.05782802032928449	1.39	2.03	1.54	1.55	0.82	2.16
4355	Mn-K2MoO4/SiO2	Mn	25	K	19	Mo	42	SiO2	11	0.37	0.185	40	40	20	900	20	14.0	5.1	0.9	0.38	6	13.52	3.25	1.05	2.2	9.69	2.17	24.04	7.77	16.27	71.67	16.05	650.0	0.0869469844163162	1.39	2.03	1.54	1.55	0.82	2.16
4356	Mn-K2MoO4/SiO2	Mn	25	K	19	Mo	42	SiO2	11	0.37	0.185	40	40	20	850	10	1.5	5.7	2.8	0.75	2	30.73	6.33	0.69	5.64	23.84	11.19	20.6	2.25	18.35	77.58	36.41	650.0	0.08718962502273625	1.39	2.03	1.54	1.55	0.82	2.16
4357	Mn-K2MoO4/SiO2	Mn	25	K	19	Mo	42	SiO2	11	0.37	0.185	40	40	20	850	15	2.3	8.5	4.3	0.5	2	34.17	6.78	0.81	5.97	25.55	9.35	19.84	2.37	17.47	74.77	27.36	650.0	0.1404157900869929	1.39	2.03	1.54	1.55	0.82	2.16
4358	Mn-K2MoO4/SiO2	Mn	25	K	19	Mo	42	SiO2	11	0.37	0.185	40	40	20	850	20	3.0	11.3	5.7	0.38	2	35.22	7.18	0.9	6.28	26.02	8.39	20.39	2.56	17.83	73.88	23.82	650.0	0.19607382151331995	1.39	2.03	1.54	1.55	0.82	2.16
4359	Mn-K2MoO4/SiO2	Mn	25	K	19	Mo	42	SiO2	11	0.37	0.185	40	40	20	850	10	1.5	6.4	2.1	0.75	3	22.24	6.61	0.68	5.93	17.49	5.91	29.72	3.06	26.66	78.64	26.57	650.0	0.09118121715528656	1.39	2.03	1.54	1.55	0.82	2.16
4360	Mn-K2MoO4/SiO2	Mn	25	K	19	Mo	42	SiO2	11	0.37	0.185	40	40	20	850	15	2.3	9.6	3.2	0.5	3	20.91	7.4	0.86	6.54	18.14	5.26	35.39	4.11	31.28	86.75	25.16	650.0	0.1537620886719155	1.39	2.03	1.54	1.55	0.82	2.16
4361	Mn-K2MoO4/SiO2	Mn	25	K	19	Mo	42	SiO2	11	0.37	0.185	40	40	20	850	20	3.0	12.8	4.3	0.38	3	21.21	7.89	0.94	6.95	18.09	4.85	37.2	4.43	32.77	85.29	22.87	650.0	0.21628071312617667	1.39	2.03	1.54	1.55	0.82	2.16
4362	Mn-K2MoO4/SiO2	Mn	25	K	19	Mo	42	SiO2	11	0.37	0.185	40	40	20	850	10	1.5	6.8	1.7	0.75	4	16.45	6.42	0.65	5.77	13.35	4.11	39.03	3.95	35.08	81.16	24.98	650.0	0.0884713340666949	1.39	2.03	1.54	1.55	0.82	2.16
4363	Mn-K2MoO4/SiO2	Mn	25	K	19	Mo	42	SiO2	11	0.37	0.185	40	40	20	850	15	2.3	10.2	2.6	0.5	4	15.64	7.07	0.76	6.31	13.45	3.63	45.2	4.86	40.35	86.0	23.21	650.0	0.1466473288376868	1.39	2.03	1.54	1.55	0.82	2.16
4364	Mn-K2MoO4/SiO2	Mn	25	K	19	Mo	42	SiO2	11	0.37	0.185	40	40	20	850	20	3.0	13.6	3.4	0.38	4	17.73	7.4	0.86	6.54	13.49	3.35	41.74	4.85	36.89	76.09	18.89	650.0	0.2023185377262046	1.39	2.03	1.54	1.55	0.82	2.16
4365	Mn-K2MoO4/SiO2	Mn	25	K	19	Mo	42	SiO2	11	0.37	0.185	40	40	20	850	10	1.5	7.3	1.2	0.75	6	13.98	5.77	0.65	5.12	8.62	2.57	41.27	4.65	36.62	61.66	18.38	650.0	0.07924211169256863	1.39	2.03	1.54	1.55	0.82	2.16
4366	Mn-K2MoO4/SiO2	Mn	25	K	19	Mo	42	SiO2	11	0.37	0.185	40	40	20	850	15	2.3	10.9	1.8	0.5	6	12.18	6.48	0.76	5.72	8.36	2.19	53.2	6.24	46.96	68.64	17.98	650.0	0.13398973764855673	1.39	2.03	1.54	1.55	0.82	2.16
4367	Mn-K2MoO4/SiO2	Mn	25	K	19	Mo	42	SiO2	11	0.37	0.185	40	40	20	850	20	3.0	14.6	2.4	0.38	6	12.7	6.79	0.97	5.82	8.09	2.04	53.46	7.64	45.83	63.7	16.06	650.0	0.18503993135533053	1.39	2.03	1.54	1.55	0.82	2.16
4368	Mn-K2MoO4/SiO2	Mn	25	K	19	Mo	42	SiO2	11	0.37	0.185	40	40	20	850	10	4.0	4.0	2.0	0.75	2	34.51	6.04	0.65	5.39	25.21	10.07	17.5	1.88	15.62	73.05	29.18	650.0	0.08306803492983912	1.39	2.03	1.54	1.55	0.82	2.16
4369	Mn-K2MoO4/SiO2	Mn	25	K	19	Mo	42	SiO2	11	0.37	0.185	40	40	20	850	15	6.0	6.0	3.0	0.5	2	34.76	6.7	0.81	5.89	26.04	8.82	19.28	2.33	16.94	74.91	25.37	650.0	0.13870015626958634	1.39	2.03	1.54	1.55	0.82	2.16
4370	Mn-K2MoO4/SiO2	Mn	25	K	19	Mo	42	SiO2	11	0.37	0.185	40	40	20	850	20	8.0	8.0	4.0	0.38	2	36.29	7.25	0.88	6.37	25.77	8.18	19.98	2.42	17.55	71.01	22.54	650.0	0.1980591697382812	1.39	2.03	1.54	1.55	0.82	2.16
4371	Mn-K2MoO4/SiO2	Mn	25	K	19	Mo	42	SiO2	11	0.37	0.185	40	40	20	850	10	4.0	4.5	1.5	0.75	3	25.88	6.22	0.65	5.57	17.15	5.92	24.03	2.51	21.52	66.27	22.87	650.0	0.08562476310220156	1.39	2.03	1.54	1.55	0.82	2.16
4372	Mn-K2MoO4/SiO2	Mn	25	K	19	Mo	42	SiO2	11	0.37	0.185	40	40	20	850	15	6.0	6.8	2.3	0.5	3	24.43	7.09	0.75	6.34	17.45	5.16	29.02	3.07	25.95	71.43	21.12	650.0	0.14707780666974044	1.39	2.03	1.54	1.55	0.82	2.16
4373	Mn-K2MoO4/SiO2	Mn	25	K	19	Mo	42	SiO2	11	0.37	0.185	40	40	20	850	20	8.0	9.0	3.0	0.38	3	24.17	7.56	0.92	6.64	17.32	4.82	31.28	3.81	27.47	71.66	19.94	650.0	0.2068694752155563	1.39	2.03	1.54	1.55	0.82	2.16
4374	Mn-K2MoO4/SiO2	Mn	25	K	19	Mo	42	SiO2	11	0.37	0.185	40	40	20	850	10	4.0	4.8	1.2	0.75	4	18.92	6.28	0.6	5.68	12.97	4.26	33.19	3.17	30.02	68.55	22.52	650.0	0.08647809646466191	1.39	2.03	1.54	1.55	0.82	2.16
4375	Mn-K2MoO4/SiO2	Mn	25	K	19	Mo	42	SiO2	11	0.37	0.185	40	40	20	850	15	6.0	7.2	1.8	0.5	4	18.98	7.06	0.89	6.17	12.42	3.66	37.2	4.69	32.51	65.44	19.28	650.0	0.1464321246625182	1.39	2.03	1.54	1.55	0.82	2.16
4376	Mn-K2MoO4/SiO2	Mn	25	K	19	Mo	42	SiO2	11	0.37	0.185	40	40	20	850	20	8.0	9.6	2.4	0.38	4	19.05	7.61	1.0	6.61	12.12	3.37	39.95	5.25	34.7	63.62	17.69	650.0	0.20829325869852014	1.39	2.03	1.54	1.55	0.82	2.16
4377	Mn-K2MoO4/SiO2	Mn	25	K	19	Mo	42	SiO2	11	0.37	0.185	40	40	20	850	10	4.0	5.1	0.9	0.75	6	12.14	5.87	0.73	5.14	7.3	2.7	48.35	6.01	42.34	60.13	22.24	650.0	0.08065784057194997	1.39	2.03	1.54	1.55	0.82	2.16
4378	Mn-K2MoO4/SiO2	Mn	25	K	19	Mo	42	SiO2	11	0.37	0.185	40	40	20	850	15	6.0	7.7	1.3	0.5	6	12.83	6.34	1.01	5.33	6.76	2.44	49.42	7.87	41.54	52.69	19.02	650.0	0.13099796446539136	1.39	2.03	1.54	1.55	0.82	2.16
4379	Mn-K2MoO4/SiO2	Mn	25	K	19	Mo	42	SiO2	11	0.37	0.185	40	40	20	850	20	8.0	10.3	1.7	0.38	6	12.23	6.68	1.22	5.46	6.34	2.37	54.62	9.98	44.64	51.84	19.38	650.0	0.1819361548285845	1.39	2.03	1.54	1.55	0.82	2.16
4380	Mn-K2MoO4/SiO2	Mn	25	K	19	Mo	42	SiO2	11	0.37	0.185	40	40	20	850	10	7.0	2.0	1.0	0.75	2	38.13	6.54	0.73	5.81	22.53	9.79	17.15	1.91	15.24	59.09	25.68	650.0	0.09018219828774836	1.39	2.03	1.54	1.55	0.82	2.16
4381	Mn-K2MoO4/SiO2	Mn	25	K	19	Mo	42	SiO2	11	0.37	0.185	40	40	20	850	15	10.5	3.0	1.5	0.5	2	38.77	7.21	1.08	6.13	20.24	8.28	18.6	2.79	15.81	52.21	21.36	650.0	0.14966262124600696	1.39	2.03	1.54	1.55	0.82	2.16
4382	Mn-K2MoO4/SiO2	Mn	25	K	19	Mo	42	SiO2	11	0.37	0.185	40	40	20	850	20	14.0	4.0	2.0	0.38	2	39.17	7.89	1.27	6.62	20.43	7.96	20.14	3.24	16.9	52.16	20.32	650.0	0.21628071312617667	1.39	2.03	1.54	1.55	0.82	2.16
4383	Mn-K2MoO4/SiO2	Mn	25	K	19	Mo	42	SiO2	11	0.37	0.185	40	40	20	850	10	7.0	2.3	0.8	0.75	3	27.25	7.02	1.07	5.95	13.67	6.56	25.76	3.93	21.83	50.17	24.07	650.0	0.09704769296753697	1.39	2.03	1.54	1.55	0.82	2.16
4384	Mn-K2MoO4/SiO2	Mn	25	K	19	Mo	42	SiO2	11	0.37	0.185	40	40	20	850	15	10.5	3.4	1.1	0.5	3	26.86	7.32	1.19	6.13	12.72	6.05	27.25	4.43	22.82	47.36	22.52	650.0	0.1520349728478319	1.39	2.03	1.54	1.55	0.82	2.16
4385	Mn-K2MoO4/SiO2	Mn	25	K	19	Mo	42	SiO2	11	0.37	0.185	40	40	20	850	20	14.0	4.5	1.5	0.38	3	26.14	8.43	1.76	6.67	10.39	6.15	32.25	6.73	25.52	39.75	23.53	650.0	0.23175389175908062	1.39	2.03	1.54	1.55	0.82	2.16
4386	Mn-K2MoO4/SiO2	Mn	25	K	19	Mo	42	SiO2	11	0.37	0.185	40	40	20	850	10	7.0	2.4	0.6	0.75	4	21.18	6.66	1.15	5.51	9.98	5.55	31.44	5.43	26.02	47.12	26.2	650.0	0.09189526062189575	1.39	2.03	1.54	1.55	0.82	2.16
4387	Mn-K2MoO4/SiO2	Mn	25	K	19	Mo	42	SiO2	11	0.37	0.185	40	40	20	850	15	10.5	3.6	0.9	0.5	4	20.83	8.23	2.51	5.72	7.61	3.74	39.51	12.05	27.46	36.53	17.95	650.0	0.17176947831433925	1.39	2.03	1.54	1.55	0.82	2.16
4388	Mn-K2MoO4/SiO2	Mn	25	K	19	Mo	42	SiO2	11	0.37	0.185	40	40	20	850	20	14.0	4.8	1.2	0.38	4	14.26	2.63	1.39	1.24	5.41	6.21	18.44	9.75	8.7	37.94	43.55	650.0	0.07013692367743819	1.39	2.03	1.54	1.55	0.82	2.16
4389	Mn-K2MoO4/SiO2	Mn	25	K	19	Mo	42	SiO2	11	0.37	0.185	40	40	20	850	10	7.0	2.6	0.4	0.75	6	12.79	2.35	0.91	1.44	7.5	3.57	18.37	7.11	11.26	58.64	27.91	650.0	0.03170737155387119	1.39	2.03	1.54	1.55	0.82	2.16
4390	Mn-K2MoO4/SiO2	Mn	25	K	19	Mo	42	SiO2	11	0.37	0.185	40	40	20	850	15	10.5	3.9	0.6	0.5	6	15.93	9.33	2.56	6.77	2.47	2.96	58.57	16.07	42.5	15.51	18.58	650.0	0.19588728866025312	1.39	2.03	1.54	1.55	0.82	2.16
4391	Mn-K2MoO4/SiO2	Mn	25	K	19	Mo	42	SiO2	11	0.37	0.185	40	40	20	850	20	14.0	5.1	0.9	0.38	6	11.73	7.37	2.47	4.9	0.66	1.87	62.83	21.06	41.77	5.63	15.94	650.0	0.20146611242672424	1.39	2.03	1.54	1.55	0.82	2.16
4392	Mn-K2MoO4/SiO2	Mn	25	K	19	Mo	42	SiO2	11	0.37	0.185	40	40	20	800	10	1.5	5.7	2.8	0.75	2	33.94	7.59	1.25	6.34	19.55	8.95	22.36	3.68	18.68	57.6	26.37	650.0	0.1052466507841897	1.39	2.03	1.54	1.55	0.82	2.16
4393	Mn-K2MoO4/SiO2	Mn	25	K	19	Mo	42	SiO2	11	0.37	0.185	40	40	20	800	15	2.3	8.5	4.3	0.5	2	35.53	8.11	1.42	6.69	20.38	7.93	22.83	4.0	18.83	57.36	22.32	650.0	0.1691559529505955	1.39	2.03	1.54	1.55	0.82	2.16
4394	Mn-K2MoO4/SiO2	Mn	25	K	19	Mo	42	SiO2	11	0.37	0.185	40	40	20	800	20	3.0	11.3	5.7	0.38	2	35.06	8.51	1.54	6.97	20.96	7.58	24.27	4.39	19.88	59.78	21.62	650.0	0.23405397183328272	1.39	2.03	1.54	1.55	0.82	2.16
4395	Mn-K2MoO4/SiO2	Mn	25	K	19	Mo	42	SiO2	11	0.37	0.185	40	40	20	800	10	1.5	6.4	2.1	0.75	3	25.43	7.75	1.21	6.54	13.63	4.8	30.48	4.76	25.72	53.6	18.88	650.0	0.10755720408993975	1.39	2.03	1.54	1.55	0.82	2.16
4396	Mn-K2MoO4/SiO2	Mn	25	K	19	Mo	42	SiO2	11	0.37	0.185	40	40	20	800	15	2.3	9.6	3.2	0.5	3	24.36	8.52	1.53	6.99	13.66	4.45	34.98	6.28	28.69	56.08	18.27	650.0	0.17809963366702183	1.39	2.03	1.54	1.55	0.82	2.16
4397	Mn-K2MoO4/SiO2	Mn	25	K	19	Mo	42	SiO2	11	0.37	0.185	40	40	20	800	20	3.0	12.8	4.3	0.38	3	24.55	8.9	1.71	7.19	13.62	4.26	36.25	6.97	29.29	55.48	17.35	650.0	0.24529574137415447	1.39	2.03	1.54	1.55	0.82	2.16
4398	Mn-K2MoO4/SiO2	Mn	25	K	19	Mo	42	SiO2	11	0.37	0.185	40	40	20	800	10	1.5	6.8	1.7	0.75	4	20.17	7.69	1.29	6.4	9.89	3.39	38.13	6.4	31.73	49.03	16.81	650.0	0.10669027731470825	1.39	2.03	1.54	1.55	0.82	2.16
4399	Mn-K2MoO4/SiO2	Mn	25	K	19	Mo	42	SiO2	11	0.37	0.185	40	40	20	800	15	2.3	10.2	2.6	0.5	4	21.3	8.12	1.63	6.49	9.35	3.18	38.12	7.65	30.47	43.9	14.93	650.0	0.1693736163343876	1.39	2.03	1.54	1.55	0.82	2.16
4400	Mn-K2MoO4/SiO2	Mn	25	K	19	Mo	42	SiO2	11	0.37	0.185	40	40	20	800	20	3.0	13.6	3.4	0.38	4	21.33	8.61	2.02	6.59	8.68	3.29	40.37	9.47	30.9	40.69	15.42	650.0	0.2369319018525817	1.39	2.03	1.54	1.55	0.82	2.16
4401	Mn-K2MoO4/SiO2	Mn	25	K	19	Mo	42	SiO2	11	0.37	0.185	40	40	20	800	10	1.5	7.3	1.2	0.75	6	17.58	6.94	1.59	5.35	5.17	2.57	39.48	9.04	30.43	29.41	14.62	650.0	0.0959009860954519	1.39	2.03	1.54	1.55	0.82	2.16
4402	Mn-K2MoO4/SiO2	Mn	25	K	19	Mo	42	SiO2	11	0.37	0.185	40	40	20	800	15	2.3	10.9	1.8	0.5	6	16.89	8.43	2.65	5.78	3.88	3.02	49.91	15.69	34.22	22.97	17.88	650.0	0.17613295773690127	1.39	2.03	1.54	1.55	0.82	2.16
4403	Mn-K2MoO4/SiO2	Mn	25	K	19	Mo	42	SiO2	11	0.37	0.185	40	40	20	800	20	3.0	14.6	2.4	0.38	6	16.9	9.87	3.6	6.27	2.97	3.43	58.4	21.3	37.1	17.57	20.3	650.0	0.27346608794677096	1.39	2.03	1.54	1.55	0.82	2.16
4404	Mn-K2MoO4/SiO2	Mn	25	K	19	Mo	42	SiO2	11	0.37	0.185	40	40	20	800	10	4.0	4.0	2.0	0.75	2	33.79	7.83	1.26	6.57	19.68	9.48	23.17	3.73	19.44	58.24	28.06	650.0	0.1087139839766914	1.39	2.03	1.54	1.55	0.82	2.16
4405	Mn-K2MoO4/SiO2	Mn	25	K	19	Mo	42	SiO2	11	0.37	0.185	40	40	20	800	15	6.0	6.0	3.0	0.5	2	34.88	8.5	1.54	6.96	19.71	7.96	24.37	4.42	19.95	56.51	22.82	650.0	0.1776624274132314	1.39	2.03	1.54	1.55	0.82	2.16
4406	Mn-K2MoO4/SiO2	Mn	25	K	19	Mo	42	SiO2	11	0.37	0.185	40	40	20	800	20	8.0	8.0	4.0	0.38	2	34.84	8.84	1.63	7.21	19.83	7.67	25.37	4.68	20.69	56.92	22.01	650.0	0.2435631095015997	1.39	2.03	1.54	1.55	0.82	2.16
4407	Mn-K2MoO4/SiO2	Mn	25	K	19	Mo	42	SiO2	11	0.37	0.185	40	40	20	800	10	4.0	4.5	1.5	0.75	3	24.41	8.14	1.46	6.68	12.49	5.34	33.35	5.98	27.37	51.17	21.88	650.0	0.11320600945392535	1.39	2.03	1.54	1.55	0.82	2.16
4408	Mn-K2MoO4/SiO2	Mn	25	K	19	Mo	42	SiO2	11	0.37	0.185	40	40	20	800	15	6.0	6.8	2.3	0.5	3	25.26	8.9	1.95	6.95	11.39	5.13	35.23	7.72	27.51	45.09	20.31	650.0	0.1864247634443574	1.39	2.03	1.54	1.55	0.82	2.16
4409	Mn-K2MoO4/SiO2	Mn	25	K	19	Mo	42	SiO2	11	0.37	0.185	40	40	20	800	20	8.0	9.0	3.0	0.38	3	26.59	9.5	2.39	7.11	10.64	5.38	35.73	8.99	26.74	40.02	20.23	650.0	0.2626850928479234	1.39	2.03	1.54	1.55	0.82	2.16
4410	Mn-K2MoO4/SiO2	Mn	25	K	19	Mo	42	SiO2	11	0.37	0.185	40	40	20	800	10	4.0	4.8	1.2	0.75	4	18.39	8.16	1.81	6.35	7.52	4.69	44.37	9.84	34.53	40.89	25.5	650.0	0.11349633788911345	1.39	2.03	1.54	1.55	0.82	2.16
4411	Mn-K2MoO4/SiO2	Mn	25	K	19	Mo	42	SiO2	11	0.37	0.185	40	40	20	800	15	6.0	7.2	1.8	0.5	4	19.62	9.89	2.9	6.99	5.8	5.05	50.41	14.78	35.63	29.56	25.74	650.0	0.2082780794822908	1.39	2.03	1.54	1.55	0.82	2.16
4412	Mn-K2MoO4/SiO2	Mn	25	K	19	Mo	42	SiO2	11	0.37	0.185	40	40	20	800	20	8.0	9.6	2.4	0.38	4	22.05	11.25	3.79	7.46	4.63	5.61	51.02	17.19	33.83	21.0	25.44	650.0	0.3140704148225428	1.39	2.03	1.54	1.55	0.82	2.16
4413	Mn-K2MoO4/SiO2	Mn	25	K	19	Mo	42	SiO2	11	0.37	0.185	40	40	20	800	10	4.0	5.1	0.9	0.75	6	13.96	8.72	2.92	5.8	2.3	4.11	62.46	20.92	41.55	16.48	29.44	650.0	0.1216513072456948	1.39	2.03	1.54	1.55	0.82	2.16
4414	Mn-K2MoO4/SiO2	Mn	25	K	19	Mo	42	SiO2	11	0.37	0.185	40	40	20	800	15	6.0	7.7	1.3	0.5	6	15.37	10.58	4.05	6.53	1.53	4.39	68.84	26.35	42.49	9.95	28.56	650.0	0.2236516303645136	1.39	2.03	1.54	1.55	0.82	2.16
4415	Mn-K2MoO4/SiO2	Mn	25	K	19	Mo	42	SiO2	11	0.37	0.185	40	40	20	800	20	8.0	10.3	1.7	0.38	6	15.87	11.83	4.8	7.03	1.07	4.61	74.54	30.25	44.3	6.74	29.05	650.0	0.33132478128725174	1.39	2.03	1.54	1.55	0.82	2.16
4416	Mn-K2MoO4/SiO2	Mn	25	K	19	Mo	42	SiO2	11	0.37	0.185	40	40	20	800	10	7.0	2.0	1.0	0.75	2	35.25	11.41	3.1	8.31	8.97	14.94	32.37	8.79	23.57	25.45	42.38	650.0	0.16153493541886713	1.39	2.03	1.54	1.55	0.82	2.16
4417	Mn-K2MoO4/SiO2	Mn	25	K	19	Mo	42	SiO2	11	0.37	0.185	40	40	20	800	15	10.5	3.0	1.5	0.5	2	38.42	14.53	4.7	9.83	4.92	15.41	37.82	12.23	25.59	12.81	40.11	650.0	0.3140094976203295	1.39	2.03	1.54	1.55	0.82	2.16
4418	Mn-K2MoO4/SiO2	Mn	25	K	19	Mo	42	SiO2	11	0.37	0.185	40	40	20	800	20	14.0	4.0	2.0	0.38	2	38.9	16.57	5.39	11.18	3.44	15.98	42.6	13.86	28.74	8.84	41.08	650.0	0.47674270808975827	1.39	2.03	1.54	1.55	0.82	2.16
4419	Mn-K2MoO4/SiO2	Mn	25	K	19	Mo	42	SiO2	11	0.37	0.185	40	40	20	800	10	7.0	2.3	0.8	0.75	3	27.0	13.09	4.21	8.88	2.93	11.42	48.48	15.59	32.89	10.85	42.3	650.0	0.18706278071829688	1.39	2.03	1.54	1.55	0.82	2.16
4420	Mn-K2MoO4/SiO2	Mn	25	K	19	Mo	42	SiO2	11	0.37	0.185	40	40	20	800	15	10.5	3.4	1.1	0.5	3	27.98	15.11	5.17	9.94	1.63	11.47	54.0	18.48	35.53	5.83	40.99	650.0	0.3276277704764299	1.39	2.03	1.54	1.55	0.82	2.16
4421	Mn-K2MoO4/SiO2	Mn	25	K	19	Mo	42	SiO2	11	0.37	0.185	40	40	20	800	20	14.0	4.5	1.5	0.38	3	26.93	16.6	5.64	10.96	1.34	10.77	61.64	20.94	40.7	4.98	39.99	650.0	0.47768914900892195	1.39	2.03	1.54	1.55	0.82	2.16
4422	Mn-K2MoO4/SiO2	Mn	25	K	19	Mo	42	SiO2	11	0.37	0.185	40	40	20	800	10	7.0	2.4	0.6	0.75	4	21.83	12.5	4.45	8.05	0.88	8.56	57.26	20.38	36.88	4.03	39.21	650.0	0.17804185683269683	1.39	2.03	1.54	1.55	0.82	2.16
4423	Mn-K2MoO4/SiO2	Mn	25	K	19	Mo	42	SiO2	11	0.37	0.185	40	40	20	800	15	10.5	3.6	0.9	0.5	4	23.06	14.1	5.27	8.83	0.26	8.16	61.14	22.85	38.29	1.13	35.39	650.0	0.3039727139957634	1.39	2.03	1.54	1.55	0.82	2.16
4424	Mn-K2MoO4/SiO2	Mn	25	K	19	Mo	42	SiO2	11	0.37	0.185	40	40	20	800	20	14.0	4.8	1.2	0.38	4	22.73	14.15	5.24	8.91	0.47	7.54	62.25	23.05	39.2	2.07	33.17	650.0	0.4014963122226494	1.39	2.03	1.54	1.55	0.82	2.16
4425	Mn-K2MoO4/SiO2	Mn	25	K	19	Mo	42	SiO2	11	0.37	0.185	40	40	20	800	10	7.0	2.6	0.4	0.75	6	16.23	10.16	4.16	6.0	0.0	5.74	62.6	25.63	36.97	0.0	35.37	650.0	0.1428531674105382	1.39	2.03	1.54	1.55	0.82	2.16
4426	Mn-K2MoO4/SiO2	Mn	25	K	19	Mo	42	SiO2	11	0.37	0.185	40	40	20	800	15	10.5	3.9	0.6	0.5	6	15.47	10.42	4.68	5.74	0.5	4.92	67.36	30.25	37.1	3.23	31.8	650.0	0.22007621041787462	1.39	2.03	1.54	1.55	0.82	2.16
4427	Mn-K2MoO4/SiO2	Mn	25	K	19	Mo	42	SiO2	11	0.37	0.185	40	40	20	800	20	14.0	5.1	0.9	0.38	6	17.04	10.59	4.83	5.76	0.37	4.56	62.15	28.35	33.8	2.17	26.76	650.0	0.29457277168648593	1.39	2.03	1.54	1.55	0.82	2.16
4428	Mn-K2MoO4/SiO2	Mn	25	K	19	Mo	42	SiO2	11	0.37	0.185	40	40	20	775	10	1.5	5.7	2.8	0.75	2	33.04	8.17	1.59	6.58	17.93	9.5	24.73	4.81	19.92	54.27	28.75	650.0	0.11364152581688071	1.39	2.03	1.54	1.55	0.82	2.16
4429	Mn-K2MoO4/SiO2	Mn	25	K	19	Mo	42	SiO2	11	0.37	0.185	40	40	20	775	15	2.3	8.5	4.3	0.5	2	35.36	8.54	1.78	6.76	18.94	8.27	24.15	5.03	19.12	53.56	23.39	650.0	0.17853693551636454	1.39	2.03	1.54	1.55	0.82	2.16
4430	Mn-K2MoO4/SiO2	Mn	25	K	19	Mo	42	SiO2	11	0.37	0.185	40	40	20	775	20	3.0	11.3	5.7	0.38	2	35.13	8.96	2.01	6.95	19.08	7.76	25.51	5.72	19.78	54.31	22.09	650.0	0.24702951476334364	1.39	2.03	1.54	1.55	0.82	2.16
4431	Mn-K2MoO4/SiO2	Mn	25	K	19	Mo	42	SiO2	11	0.37	0.185	40	40	20	775	10	1.5	6.4	2.1	0.75	3	24.04	8.45	1.81	6.64	11.67	5.19	35.15	7.53	27.62	48.54	21.59	650.0	0.1177132198234289	1.39	2.03	1.54	1.55	0.82	2.16
4432	Mn-K2MoO4/SiO2	Mn	25	K	19	Mo	42	SiO2	11	0.37	0.185	40	40	20	775	15	2.3	9.6	3.2	0.5	3	23.38	9.35	2.34	7.01	11.28	5.17	39.99	10.01	29.98	48.25	22.11	650.0	0.19632849757446266	1.39	2.03	1.54	1.55	0.82	2.16
4433	Mn-K2MoO4/SiO2	Mn	25	K	19	Mo	42	SiO2	11	0.37	0.185	40	40	20	775	20	3.0	12.8	4.3	0.38	3	24.41	10.18	2.89	7.29	10.75	5.56	41.7	11.84	29.86	44.04	22.78	650.0	0.28253294296973525	1.39	2.03	1.54	1.55	0.82	2.16
4434	Mn-K2MoO4/SiO2	Mn	25	K	19	Mo	42	SiO2	11	0.37	0.185	40	40	20	775	10	1.5	6.8	1.7	0.75	4	19.01	8.55	2.34	6.21	7.26	4.57	44.98	12.31	32.67	38.19	24.04	650.0	0.11917041486828893	1.39	2.03	1.54	1.55	0.82	2.16
4435	Mn-K2MoO4/SiO2	Mn	25	K	19	Mo	42	SiO2	11	0.37	0.185	40	40	20	775	15	2.3	10.2	2.6	0.5	4	20.78	10.16	3.28	6.88	6.0	4.94	48.89	15.78	33.11	28.87	23.77	650.0	0.2142797511158073	1.39	2.03	1.54	1.55	0.82	2.16
4436	Mn-K2MoO4/SiO2	Mn	25	K	19	Mo	42	SiO2	11	0.37	0.185	40	40	20	775	20	3.0	13.6	3.4	0.38	4	19.67	12.07	4.41	7.66	4.93	5.88	61.36	22.42	38.94	25.06	29.89	650.0	0.33849774367679114	1.39	2.03	1.54	1.55	0.82	2.16
4437	Mn-K2MoO4/SiO2	Mn	25	K	19	Mo	42	SiO2	11	0.37	0.185	40	40	20	775	10	1.5	7.3	1.2	0.75	6	16.87	9.41	3.48	5.93	2.48	4.28	55.78	20.63	35.15	14.7	25.37	650.0	0.1317684724091932	1.39	2.03	1.54	1.55	0.82	2.16
4438	Mn-K2MoO4/SiO2	Mn	25	K	19	Mo	42	SiO2	11	0.37	0.185	40	40	20	775	15	2.3	10.9	1.8	0.5	6	16.2	11.71	4.75	6.96	1.49	4.77	72.28	29.32	42.96	9.2	29.44	650.0	0.2490866701492005	1.39	2.03	1.54	1.55	0.82	2.16
4439	Mn-K2MoO4/SiO2	Mn	25	K	19	Mo	42	SiO2	11	0.37	0.185	40	40	20	775	20	3.0	14.6	2.4	0.38	6	17.38	12.48	5.19	7.29	1.14	4.55	71.81	29.86	41.94	6.56	26.18	650.0	0.3507969666168956	1.39	2.03	1.54	1.55	0.82	2.16
4440	Mn-K2MoO4/SiO2	Mn	25	K	19	Mo	42	SiO2	11	0.37	0.185	40	40	20	775	10	4.0	4.0	2.0	0.75	2	33.8	8.7	1.93	6.77	15.4	11.46	25.74	5.71	20.03	45.56	33.91	650.0	0.12135919784955806	1.39	2.03	1.54	1.55	0.82	2.16
4441	Mn-K2MoO4/SiO2	Mn	25	K	19	Mo	42	SiO2	11	0.37	0.185	40	40	20	775	15	6.0	6.0	3.0	0.5	2	34.2	9.98	2.67	7.31	15.12	10.55	29.18	7.81	21.37	44.21	30.85	650.0	0.21027663624660947	1.39	2.03	1.54	1.55	0.82	2.16
4442	Mn-K2MoO4/SiO2	Mn	25	K	19	Mo	42	SiO2	11	0.37	0.185	40	40	20	775	20	8.0	8.0	4.0	0.38	2	35.97	11.0	3.28	7.72	14.12	10.47	30.58	9.12	21.46	39.25	29.11	650.0	0.30666793751566185	1.39	2.03	1.54	1.55	0.82	2.16
4443	Mn-K2MoO4/SiO2	Mn	25	K	19	Mo	42	SiO2	11	0.37	0.185	40	40	20	775	10	4.0	4.5	1.5	0.75	3	25.15	10.5	3.23	7.27	7.51	8.21	41.75	12.84	28.91	29.86	32.64	650.0	0.14790874760970887	1.39	2.03	1.54	1.55	0.82	2.16
4444	Mn-K2MoO4/SiO2	Mn	25	K	19	Mo	42	SiO2	11	0.37	0.185	40	40	20	775	15	6.0	6.8	2.3	0.5	3	25.76	13.0	4.57	8.43	5.32	8.78	50.47	17.74	32.73	20.65	34.08	650.0	0.2785241346670153	1.39	2.03	1.54	1.55	0.82	2.16
4445	Mn-K2MoO4/SiO2	Mn	25	K	19	Mo	42	SiO2	11	0.37	0.185	40	40	20	775	20	8.0	9.0	3.0	0.38	3	26.75	14.42	5.23	9.19	4.51	9.45	53.91	19.55	34.36	16.86	35.33	650.0	0.40978572368268573	1.39	2.03	1.54	1.55	0.82	2.16
4446	Mn-K2MoO4/SiO2	Mn	25	K	19	Mo	42	SiO2	11	0.37	0.185	40	40	20	775	10	4.0	4.8	1.2	0.75	4	21.01	11.52	4.09	7.43	3.22	7.34	54.83	19.47	35.36	15.33	34.94	650.0	0.16319153095208888	1.39	2.03	1.54	1.55	0.82	2.16
4447	Mn-K2MoO4/SiO2	Mn	25	K	19	Mo	42	SiO2	11	0.37	0.185	40	40	20	775	15	6.0	7.2	1.8	0.5	4	22.15	13.91	5.31	8.6	1.94	7.63	62.8	23.97	38.83	8.76	34.45	650.0	0.29955385063645623	1.39	2.03	1.54	1.55	0.82	2.16
4448	Mn-K2MoO4/SiO2	Mn	25	K	19	Mo	42	SiO2	11	0.37	0.185	40	40	20	775	20	8.0	9.6	2.4	0.38	4	22.52	14.4	5.53	8.87	1.87	7.25	63.94	24.56	39.39	8.3	32.19	650.0	0.40917079694840786	1.39	2.03	1.54	1.55	0.82	2.16
4449	Mn-K2MoO4/SiO2	Mn	25	K	19	Mo	42	SiO2	11	0.37	0.185	40	40	20	775	10	4.0	5.1	0.9	0.75	6	13.98	11.11	4.57	6.54	0.66	5.16	79.47	32.69	46.78	4.72	36.91	650.0	0.1570273809793437	1.39	2.03	1.54	1.55	0.82	2.16
4450	Mn-K2MoO4/SiO2	Mn	25	K	19	Mo	42	SiO2	11	0.37	0.185	40	40	20	775	15	6.0	7.7	1.3	0.5	6	15.67	12.28	5.12	7.16	0.45	4.97	78.37	32.67	45.69	2.87	31.72	650.0	0.2620405248768079	1.39	2.03	1.54	1.55	0.82	2.16
4451	Mn-K2MoO4/SiO2	Mn	25	K	19	Mo	42	SiO2	11	0.37	0.185	40	40	20	775	20	8.0	10.3	1.7	0.38	6	15.44	11.56	4.98	6.58	0.62	4.33	74.87	32.25	42.62	4.02	28.04	650.0	0.3232784999969628	1.39	2.03	1.54	1.55	0.82	2.16
4452	Mn-K2MoO4/SiO2	Mn	25	K	19	Mo	42	SiO2	11	0.37	0.185	40	40	20	775	10	7.0	2.0	1.0	0.75	2	37.0	16.36	4.77	11.59	2.92	17.7	44.22	12.89	31.32	7.89	47.84	650.0	0.23819774857021134	1.39	2.03	1.54	1.55	0.82	2.16
4453	Mn-K2MoO4/SiO2	Mn	25	K	19	Mo	42	SiO2	11	0.37	0.185	40	40	20	775	15	10.5	3.0	1.5	0.5	2	33.82	14.74	4.6	10.14	2.43	12.34	43.58	13.6	29.98	7.19	36.49	650.0	0.31892954930205414	1.39	2.03	1.54	1.55	0.82	2.16
4454	Mn-K2MoO4/SiO2	Mn	25	K	19	Mo	42	SiO2	11	0.37	0.185	40	40	20	775	20	14.0	4.0	2.0	0.38	2	28.55	13.34	4.8	8.54	2.53	9.91	46.73	16.81	29.91	8.86	34.71	650.0	0.3767836044113894	1.39	2.03	1.54	1.55	0.82	2.16
4455	Mn-K2MoO4/SiO2	Mn	25	K	19	Mo	42	SiO2	11	0.37	0.185	40	40	20	775	10	7.0	2.3	0.8	0.75	3	27.7	14.52	4.61	9.91	1.98	11.0	52.42	16.64	35.78	7.15	39.71	650.0	0.20918367404952598	1.39	2.03	1.54	1.55	0.82	2.16
4456	Mn-K2MoO4/SiO2	Mn	25	K	19	Mo	42	SiO2	11	0.37	0.185	40	40	20	775	15	10.5	3.4	1.1	0.5	3	24.3	13.49	4.88	8.61	1.21	8.55	55.51	20.08	35.43	4.98	35.19	650.0	0.2898203435916169	1.39	2.03	1.54	1.55	0.82	2.16
4457	Mn-K2MoO4/SiO2	Mn	25	K	19	Mo	42	SiO2	11	0.37	0.185	40	40	20	775	20	14.0	4.5	1.5	0.38	3	18.95	11.15	4.89	6.26	0.61	6.16	58.84	25.8	33.03	3.22	32.51	650.0	0.311106924703766	1.39	2.03	1.54	1.55	0.82	2.16
4458	Mn-K2MoO4/SiO2	Mn	25	K	19	Mo	42	SiO2	11	0.37	0.185	40	40	20	775	10	7.0	2.4	0.6	0.75	4	22.21	13.62	4.76	8.86	0.51	8.64	61.32	21.43	39.89	2.3	38.9	650.0	0.19521869127404837	1.39	2.03	1.54	1.55	0.82	2.16
4459	Mn-K2MoO4/SiO2	Mn	25	K	19	Mo	42	SiO2	11	0.37	0.185	40	40	20	775	15	10.5	3.6	0.9	0.5	4	19.14	10.78	4.53	6.25	0.34	5.68	56.32	23.67	32.65	1.78	29.68	650.0	0.22812991257594534	1.39	2.03	1.54	1.55	0.82	2.16
4460	Mn-K2MoO4/SiO2	Mn	25	K	19	Mo	42	SiO2	11	0.37	0.185	40	40	20	775	20	14.0	4.8	1.2	0.38	4	16.13	9.19	4.4	4.79	0.18	4.42	56.97	27.28	29.7	1.12	27.4	650.0	0.2536862481219852	1.39	2.03	1.54	1.55	0.82	2.16
4461	Mn-K2MoO4/SiO2	Mn	25	K	19	Mo	42	SiO2	11	0.37	0.185	40	40	20	775	10	7.0	2.6	0.4	0.75	6	15.82	10.42	4.38	6.04	0.17	5.39	65.87	27.69	38.18	1.07	34.07	650.0	0.14671747361191642	1.39	2.03	1.54	1.55	0.82	2.16
4462	Mn-K2MoO4/SiO2	Mn	25	K	19	Mo	42	SiO2	11	0.37	0.185	40	40	20	775	15	10.5	3.9	0.6	0.5	6	12.45	8.13	3.9	4.23	0.28	3.64	65.3	31.33	33.98	2.25	29.24	650.0	0.16959130340943265	1.39	2.03	1.54	1.55	0.82	2.16
4463	Mn-K2MoO4/SiO2	Mn	25	K	19	Mo	42	SiO2	11	0.37	0.185	40	40	20	775	20	14.0	5.1	0.9	0.38	6	10.76	6.99	3.95	3.04	0.57	2.92	64.96	36.71	28.25	5.3	27.14	650.0	0.19069255719398878	1.39	2.03	1.54	1.55	0.82	2.16
4464	Mn-K2MoO4/SiO2	Mn	25	K	19	Mo	42	SiO2	11	0.37	0.185	40	40	20	750	10	1.5	5.7	2.8	0.75	2	33.58	8.6	2.11	6.49	16.28	9.5	25.61	6.28	19.33	48.48	28.29	650.0	0.11989961003731602	1.39	2.03	1.54	1.55	0.82	2.16
4465	Mn-K2MoO4/SiO2	Mn	25	K	19	Mo	42	SiO2	11	0.37	0.185	40	40	20	750	15	2.3	8.5	4.3	0.5	2	34.95	9.68	2.78	6.9	16.21	9.41	27.7	7.95	19.74	46.38	26.92	650.0	0.20362253229336957	1.39	2.03	1.54	1.55	0.82	2.16
4466	Mn-K2MoO4/SiO2	Mn	25	K	19	Mo	42	SiO2	11	0.37	0.185	40	40	20	750	20	3.0	11.3	5.7	0.38	2	35.99	10.42	3.24	7.18	15.34	9.5	28.95	9.0	19.95	42.62	26.4	650.0	0.2895739610761508	1.39	2.03	1.54	1.55	0.82	2.16
4467	Mn-K2MoO4/SiO2	Mn	25	K	19	Mo	42	SiO2	11	0.37	0.185	40	40	20	750	10	1.5	6.4	2.1	0.75	3	25.99	10.61	3.62	6.99	7.72	7.35	40.82	13.93	26.89	29.7	28.28	650.0	0.14954848918444014	1.39	2.03	1.54	1.55	0.82	2.16
4468	Mn-K2MoO4/SiO2	Mn	25	K	19	Mo	42	SiO2	11	0.37	0.185	40	40	20	750	15	2.3	9.6	3.2	0.5	3	25.38	13.04	4.81	8.23	6.51	8.67	51.38	18.95	32.43	25.65	34.16	650.0	0.2794438863502746	1.39	2.03	1.54	1.55	0.82	2.16
4469	Mn-K2MoO4/SiO2	Mn	25	K	19	Mo	42	SiO2	11	0.37	0.185	40	40	20	750	20	3.0	12.8	4.3	0.38	3	26.36	13.55	5.12	8.43	5.54	8.76	51.4	19.42	31.98	21.02	33.23	650.0	0.3831683522599785	1.39	2.03	1.54	1.55	0.82	2.16
4470	Mn-K2MoO4/SiO2	Mn	25	K	19	Mo	42	SiO2	11	0.37	0.185	40	40	20	750	10	1.5	6.8	1.7	0.75	4	21.17	12.14	4.6	7.54	3.23	6.99	57.35	21.73	35.62	15.26	33.02	650.0	0.17256739658727707	1.39	2.03	1.54	1.55	0.82	2.16
4471	Mn-K2MoO4/SiO2	Mn	25	K	19	Mo	42	SiO2	11	0.37	0.185	40	40	20	750	15	2.3	10.2	2.6	0.5	4	21.68	12.97	5.03	7.94	2.61	6.98	59.82	23.2	36.62	12.04	32.2	650.0	0.2778345983733381	1.39	2.03	1.54	1.55	0.82	2.16
4472	Mn-K2MoO4/SiO2	Mn	25	K	19	Mo	42	SiO2	11	0.37	0.185	40	40	20	750	20	3.0	13.6	3.4	0.38	4	20.06	12.07	4.88	7.19	2.69	5.9	60.17	24.33	35.84	13.41	29.41	650.0	0.33849774367679114	1.39	2.03	1.54	1.55	0.82	2.16
4473	Mn-K2MoO4/SiO2	Mn	25	K	19	Mo	42	SiO2	11	0.37	0.185	40	40	20	750	10	1.5	7.3	1.2	0.75	6	20.11	10.85	4.33	6.52	1.12	4.8	53.95	21.53	32.42	5.57	23.87	650.0	0.15313312223858933	1.39	2.03	1.54	1.55	0.82	2.16
4474	Mn-K2MoO4/SiO2	Mn	25	K	19	Mo	42	SiO2	11	0.37	0.185	40	40	20	750	15	2.3	10.9	1.8	0.5	6	14.16	10.0	4.4	5.6	0.93	3.78	70.62	31.07	39.55	6.57	26.69	650.0	0.21072103131565256	1.39	2.03	1.54	1.55	0.82	2.16
4475	Mn-K2MoO4/SiO2	Mn	25	K	19	Mo	42	SiO2	11	0.37	0.185	40	40	20	750	20	3.0	14.6	2.4	0.38	6	11.81	8.39	4.1	4.29	0.9	2.88	71.04	34.72	36.33	7.62	24.39	650.0	0.23060460516045805	1.39	2.03	1.54	1.55	0.82	2.16
4476	Mn-K2MoO4/SiO2	Mn	25	K	19	Mo	42	SiO2	11	0.37	0.185	40	40	20	750	10	4.0	4.0	2.0	0.75	2	34.79	12.61	4.19	8.42	10.35	13.75	36.25	12.04	24.2	29.75	39.52	650.0	0.1797191017981846	1.39	2.03	1.54	1.55	0.82	2.16
4477	Mn-K2MoO4/SiO2	Mn	25	K	19	Mo	42	SiO2	11	0.37	0.185	40	40	20	750	15	6.0	6.0	3.0	0.5	2	34.38	14.11	4.61	9.5	8.31	13.78	41.04	13.41	27.63	24.17	40.08	650.0	0.304205556419916	1.39	2.03	1.54	1.55	0.82	2.16
4478	Mn-K2MoO4/SiO2	Mn	25	K	19	Mo	42	SiO2	11	0.37	0.185	40	40	20	750	20	8.0	8.0	4.0	0.38	2	32.37	13.9	4.81	9.09	8.11	11.72	42.94	14.86	28.08	25.05	36.21	650.0	0.39384414356422703	1.39	2.03	1.54	1.55	0.82	2.16
4479	Mn-K2MoO4/SiO2	Mn	25	K	19	Mo	42	SiO2	11	0.37	0.185	40	40	20	750	10	4.0	4.5	1.5	0.75	3	26.21	13.63	4.61	9.02	3.94	9.92	52.0	17.59	34.41	15.03	37.85	650.0	0.19537305692786286	1.39	2.03	1.54	1.55	0.82	2.16
4480	Mn-K2MoO4/SiO2	Mn	25	K	19	Mo	42	SiO2	11	0.37	0.185	40	40	20	750	15	6.0	6.8	2.3	0.5	3	22.0	12.4	4.66	7.74	3.05	7.12	56.36	21.18	35.18	13.86	32.36	650.0	0.26477837609149124	1.39	2.03	1.54	1.55	0.82	2.16
4481	Mn-K2MoO4/SiO2	Mn	25	K	19	Mo	42	SiO2	11	0.37	0.185	40	40	20	750	20	8.0	9.0	3.0	0.38	3	18.37	11.28	4.68	6.6	2.87	5.76	61.4	25.48	35.93	15.62	31.36	650.0	0.3149601130157363	1.39	2.03	1.54	1.55	0.82	2.16
4482	Mn-K2MoO4/SiO2	Mn	25	K	19	Mo	42	SiO2	11	0.37	0.185	40	40	20	750	10	4.0	4.8	1.2	0.75	4	19.08	12.31	4.51	7.8	2.32	6.73	64.52	23.64	40.88	12.16	35.27	650.0	0.17514975759576945	1.39	2.03	1.54	1.55	0.82	2.16
4483	Mn-K2MoO4/SiO2	Mn	25	K	19	Mo	42	SiO2	11	0.37	0.185	40	40	20	750	15	6.0	7.2	1.8	0.5	4	13.77	10.43	4.53	5.9	1.73	4.88	75.74	32.9	42.85	12.56	35.44	650.0	0.220299487001975	1.39	2.03	1.54	1.55	0.82	2.16
4484	Mn-K2MoO4/SiO2	Mn	25	K	19	Mo	42	SiO2	11	0.37	0.185	40	40	20	750	20	8.0	9.6	2.4	0.38	4	12.01	8.7	4.17	4.53	1.32	3.67	72.44	34.72	37.72	10.99	30.56	650.0	0.23952473259781196	1.39	2.03	1.54	1.55	0.82	2.16
4485	Mn-K2MoO4/SiO2	Mn	25	K	19	Mo	42	SiO2	11	0.37	0.185	40	40	20	750	10	4.0	5.1	0.9	0.75	6	12.8	9.4	4.01	5.39	1.11	3.99	73.44	31.33	42.11	8.67	31.17	650.0	0.13162129725221025	1.39	2.03	1.54	1.55	0.82	2.16
4486	Mn-K2MoO4/SiO2	Mn	25	K	19	Mo	42	SiO2	11	0.37	0.185	40	40	20	750	15	6.0	7.7	1.3	0.5	6	8.54	7.85	3.95	3.9	0.63	2.96	91.92	46.25	45.67	7.38	34.66	650.0	0.16350500374451818	1.39	2.03	1.54	1.55	0.82	2.16
4487	Mn-K2MoO4/SiO2	Mn	25	K	19	Mo	42	SiO2	11	0.37	0.185	40	40	20	750	20	8.0	10.3	1.7	0.38	6	7.06	6.22	3.46	2.76	0.3	2.25	88.1	49.01	39.09	4.25	31.87	650.0	0.16899624296487148	1.39	2.03	1.54	1.55	0.82	2.16
4488	Mn-K2MoO4/SiO2	Mn	25	K	19	Mo	42	SiO2	11	0.37	0.185	40	40	20	750	10	7.0	2.0	1.0	0.75	2	22.72	11.33	4.4	6.93	2.47	9.12	49.87	19.37	30.5	10.87	40.14	650.0	0.16033143012823423	1.39	2.03	1.54	1.55	0.82	2.16
