Repository: jimmmmmmmyzzy/SR-in-Heterogeneous-Catalysis

# Towards distilling 'physical laws' in heterogeneous catalysis with symbolic regression

File: OCM_dataset_modified.csv (part 24 of 64)
	Name	M1	M1_atom_number	M2	M2_atom_number	M3	M3_atom_number	Support 	Support_ID	M2_mol	M3_mol	M1_mol%	M2_mol%	M3_mol%	Temp	Total_flow	Ar_flow	CH4_flow	O2_flow	CT	CH4/O2	CH4_conv	C2y	C2H6y	C2H4y	COy	CO2y	C2s	C2H6s	C2H4s	COs	CO2s	BET_surface_area	rate_constant	radii_M1	radii_M2	radii_M3	chi_M1	chi_M2	chi_M3
4489	Mn-K2MoO4/SiO2	Mn	25	K	19	Mo	42	SiO2	11	0.37	0.185	40	40	20	750	15	10.5	3.0	1.5	0.5	2	17.52	8.06	3.81	4.25	1.28	5.65	46.0	21.75	24.26	7.31	32.25	650.0	0.1680679912200189	1.39	2.03	1.54	1.55	0.82	2.16
4490	Mn-K2MoO4/SiO2	Mn	25	K	19	Mo	42	SiO2	11	0.37	0.185	40	40	20	750	20	14.0	4.0	2.0	0.38	2	13.89	6.59	3.43	3.16	0.84	4.43	47.44	24.69	22.75	6.05	31.89	650.0	0.1793994213245631	1.39	2.03	1.54	1.55	0.82	2.16
4491	Mn-K2MoO4/SiO2	Mn	25	K	19	Mo	42	SiO2	11	0.37	0.185	40	40	20	750	10	7.0	2.3	0.8	0.75	3	17.55	9.09	4.1	4.99	1.32	5.95	51.79	23.36	28.43	7.52	33.9	650.0	0.12706690647243266	1.39	2.03	1.54	1.55	0.82	2.16
4492	Mn-K2MoO4/SiO2	Mn	25	K	19	Mo	42	SiO2	11	0.37	0.185	40	40	20	750	15	10.5	3.4	1.1	0.5	3	12.13	7.04	3.76	3.28	0.85	4.34	58.04	31.0	27.04	7.01	35.78	650.0	0.14600178576898057	1.39	2.03	1.54	1.55	0.82	2.16
4493	Mn-K2MoO4/SiO2	Mn	25	K	19	Mo	42	SiO2	11	0.37	0.185	40	40	20	750	20	14.0	4.5	1.5	0.38	3	8.9	5.17	2.91	2.26	0.05	2.96	58.09	32.7	25.39	0.56	33.26	650.0	0.13969571340119813	1.39	2.03	1.54	1.55	0.82	2.16
4494	Mn-K2MoO4/SiO2	Mn	25	K	19	Mo	42	SiO2	11	0.37	0.185	40	40	20	750	10	7.0	2.4	0.6	0.75	4	13.79	8.07	3.84	4.23	0.8	4.82	58.52	27.85	30.67	5.8	34.95	650.0	0.11219035748323745	1.39	2.03	1.54	1.55	0.82	2.16
4495	Mn-K2MoO4/SiO2	Mn	25	K	19	Mo	42	SiO2	11	0.37	0.185	40	40	20	750	15	10.5	3.6	0.9	0.5	4	10.18	5.42	3.07	2.35	0.18	2.95	53.24	30.16	23.08	1.77	28.98	650.0	0.11144829754472335	1.39	2.03	1.54	1.55	0.82	2.16
4496	Mn-K2MoO4/SiO2	Mn	25	K	19	Mo	42	SiO2	11	0.37	0.185	40	40	20	750	20	14.0	4.8	1.2	0.38	4	6.43	4.25	2.6	1.65	0.32	2.27	66.1	40.44	25.66	4.98	35.3	650.0	0.11428831033509468	1.39	2.03	1.54	1.55	0.82	2.16
4497	Mn-K2MoO4/SiO2	Mn	25	K	19	Mo	42	SiO2	11	0.37	0.185	40	40	20	750	10	7.0	2.6	0.4	0.75	6	10.77	6.25	3.19	3.06	0.58	3.21	58.03	29.62	28.41	5.39	29.81	650.0	0.08605136151676157	1.39	2.03	1.54	1.55	0.82	2.16
4498	Mn-K2MoO4/SiO2	Mn	25	K	19	Mo	42	SiO2	11	0.37	0.185	40	40	20	750	15	10.5	3.9	0.6	0.5	6	7.39	4.21	2.63	1.58	0.4	2.02	56.97	35.59	21.38	5.41	27.33	650.0	0.0860237811865821	1.39	2.03	1.54	1.55	0.82	2.16
4499	Mn-K2MoO4/SiO2	Mn	25	K	19	Mo	42	SiO2	11	0.37	0.185	40	40	20	750	20	14.0	5.1	0.9	0.38	6	5.27	3.29	2.09	1.2	0.48	1.55	62.43	39.66	22.77	9.11	29.41	650.0	0.08803520068215678	1.39	2.03	1.54	1.55	0.82	2.16
4500	Mn-K2MoO4/SiO2	Mn	25	K	19	Mo	42	SiO2	11	0.37	0.185	40	40	20	700	10	1.5	5.7	2.8	0.75	2	27.5	8.79	3.26	5.53	9.7	9.18	31.96	11.85	20.11	35.27	33.38	650.0	0.12267419439469905	1.39	2.03	1.54	1.55	0.82	2.16
4501	Mn-K2MoO4/SiO2	Mn	25	K	19	Mo	42	SiO2	11	0.37	0.185	40	40	20	700	15	2.3	8.5	4.3	0.5	2	24.02	7.64	3.08	4.56	8.16	6.58	31.81	12.82	18.98	33.97	27.39	650.0	0.15895240300359356	1.39	2.03	1.54	1.55	0.82	2.16
4502	Mn-K2MoO4/SiO2	Mn	25	K	19	Mo	42	SiO2	11	0.37	0.185	40	40	20	700	20	3.0	11.3	5.7	0.38	2	16.87	7.19	3.02	4.17	7.47	5.34	42.62	17.9	24.72	44.28	31.65	650.0	0.19635735100207866	1.39	2.03	1.54	1.55	0.82	2.16
4503	Mn-K2MoO4/SiO2	Mn	25	K	19	Mo	42	SiO2	11	0.37	0.185	40	40	20	700	10	1.5	6.4	2.1	0.75	3	11.31	5.84	2.81	3.03	3.26	4.61	51.64	24.85	26.79	28.82	40.76	650.0	0.08023296404809346	1.39	2.03	1.54	1.55	0.82	2.16
4504	Mn-K2MoO4/SiO2	Mn	25	K	19	Mo	42	SiO2	11	0.37	0.185	40	40	20	700	15	2.3	9.6	3.2	0.5	3	8.14	4.41	2.33	2.08	2.52	3.15	54.18	28.62	25.55	30.96	38.7	650.0	0.09020394782484037	1.39	2.03	1.54	1.55	0.82	2.16
4505	Mn-K2MoO4/SiO2	Mn	25	K	19	Mo	42	SiO2	11	0.37	0.185	40	40	20	700	20	3.0	12.8	4.3	0.38	3	6.52	3.74	2.11	1.63	1.93	2.41	57.36	32.36	25.0	29.6	36.96	650.0	0.10030874240296854	1.39	2.03	1.54	1.55	0.82	2.16
4506	Mn-K2MoO4/SiO2	Mn	25	K	19	Mo	42	SiO2	11	0.37	0.185	40	40	20	700	10	1.5	6.8	1.7	0.75	4	8.07	4.2	2.31	1.89	1.75	3.08	52.04	28.62	23.42	21.69	38.17	650.0	0.05721000134836873	1.39	2.03	1.54	1.55	0.82	2.16
4507	Mn-K2MoO4/SiO2	Mn	25	K	19	Mo	42	SiO2	11	0.37	0.185	40	40	20	700	15	2.3	10.2	2.6	0.5	4	7.0	3.17	1.88	1.29	1.05	2.13	45.29	26.86	18.43	15.0	30.43	650.0	0.06442664472930315	1.39	2.03	1.54	1.55	0.82	2.16
4508	Mn-K2MoO4/SiO2	Mn	25	K	19	Mo	42	SiO2	11	0.37	0.185	40	40	20	700	20	3.0	13.6	3.4	0.38	4	5.11	2.51	1.58	0.93	0.74	1.62	49.12	30.92	18.2	14.48	31.7	650.0	0.06689572986029269	1.39	2.03	1.54	1.55	0.82	2.16
4509	Mn-K2MoO4/SiO2	Mn	25	K	19	Mo	42	SiO2	11	0.37	0.185	40	40	20	700	10	1.5	7.3	1.2	0.75	6	5.65	2.88	1.75	1.13	0.69	1.95	50.97	30.97	20.0	12.21	34.51	650.0	0.03896381156920438	1.39	2.03	1.54	1.55	0.82	2.16
4510	Mn-K2MoO4/SiO2	Mn	25	K	19	Mo	42	SiO2	11	0.37	0.185	40	40	20	700	15	2.3	10.9	1.8	0.5	6	2.28	1.95	1.32	0.63	0.34	1.32	85.53	57.89	27.63	14.91	57.89	650.0	0.03938526669147209	1.39	2.03	1.54	1.55	0.82	2.16
4511	Mn-K2MoO4/SiO2	Mn	25	K	19	Mo	42	SiO2	11	0.37	0.185	40	40	20	700	20	3.0	14.6	2.4	0.38	6	1.94	1.49	1.0	0.49	0.15	0.96	76.8	51.55	25.26	7.73	49.48	650.0	0.03950557926448321	1.39	2.03	1.54	1.55	0.82	2.16
4512	Mn-K2MoO4/SiO2	Mn	25	K	19	Mo	42	SiO2	11	0.37	0.185	40	40	20	700	10	4.0	4.0	2.0	0.75	2	10.69	5.34	2.58	2.76	3.6	5.42	49.95	24.13	25.82	33.68	50.7	650.0	0.07317154867998593	1.39	2.03	1.54	1.55	0.82	2.16
4513	Mn-K2MoO4/SiO2	Mn	25	K	19	Mo	42	SiO2	11	0.37	0.185	40	40	20	700	15	6.0	6.0	3.0	0.5	2	6.55	3.92	2.15	1.77	2.45	3.58	59.85	32.82	27.02	37.4	54.66	650.0	0.07997801643272656	1.39	2.03	1.54	1.55	0.82	2.16
4514	Mn-K2MoO4/SiO2	Mn	25	K	19	Mo	42	SiO2	11	0.37	0.185	40	40	20	700	20	8.0	8.0	4.0	0.38	2	5.65	3.32	1.98	1.34	1.9	2.75	58.76	35.04	23.72	33.63	48.67	650.0	0.08885165829686609	1.39	2.03	1.54	1.55	0.82	2.16
4515	Mn-K2MoO4/SiO2	Mn	25	K	19	Mo	42	SiO2	11	0.37	0.185	40	40	20	700	10	4.0	4.5	1.5	0.75	3	6.81	3.51	2.05	1.46	1.44	3.2	51.54	30.1	21.44	21.15	46.99	650.0	0.04764107994106526	1.39	2.03	1.54	1.55	0.82	2.16
4516	Mn-K2MoO4/SiO2	Mn	25	K	19	Mo	42	SiO2	11	0.37	0.185	40	40	20	700	15	6.0	6.8	2.3	0.5	3	3.04	2.41	1.53	0.88	0.63	2.06	79.28	50.33	28.95	20.72	67.76	650.0	0.0487903136694432	1.39	2.03	1.54	1.55	0.82	2.16
4517	Mn-K2MoO4/SiO2	Mn	25	K	19	Mo	42	SiO2	11	0.37	0.185	40	40	20	700	20	8.0	9.0	3.0	0.38	3	4.15	1.89	1.26	0.63	0.38	1.57	45.54	30.36	15.18	9.16	37.83	650.0	0.050212862665241983	1.39	2.03	1.54	1.55	0.82	2.16
4518	Mn-K2MoO4/SiO2	Mn	25	K	19	Mo	42	SiO2	11	0.37	0.185	40	40	20	700	10	4.0	4.8	1.2	0.75	4	4.77	2.73	1.7	1.03	0.93	2.38	57.23	35.64	21.59	19.5	49.9	650.0	0.03690609214232319	1.39	2.03	1.54	1.55	0.82	2.16
4519	Mn-K2MoO4/SiO2	Mn	25	K	19	Mo	42	SiO2	11	0.37	0.185	40	40	20	700	15	6.0	7.2	1.8	0.5	4	3.04	1.72	1.2	0.52	0.32	1.51	56.58	39.47	17.11	10.53	49.67	650.0	0.03469927667022599	1.39	2.03	1.54	1.55	0.82	2.16
4520	Mn-K2MoO4/SiO2	Mn	25	K	19	Mo	42	SiO2	11	0.37	0.185	40	40	20	700	20	8.0	9.6	2.4	0.38	4	1.62	1.29	0.84	0.45	0.16	1.14	79.63	51.85	27.78	9.88	70.37	650.0	0.03416823041656523	1.39	2.03	1.54	1.55	0.82	2.16
4521	Mn-K2MoO4/SiO2	Mn	25	K	19	Mo	42	SiO2	11	0.37	0.185	40	40	20	700	10	4.0	5.1	0.9	0.75	6	2.22	2.0	1.32	0.68	0.2	1.56	90.09	59.46	30.63	9.01	70.27	650.0	0.026936943090025953	1.39	2.03	1.54	1.55	0.82	2.16
4522	Mn-K2MoO4/SiO2	Mn	25	K	19	Mo	42	SiO2	11	0.37	0.185	40	40	20	700	15	6.0	7.7	1.3	0.5	6	3.34	1.41	1.05	0.36	0.07	1.05	42.22	31.44	10.78	2.1	31.44	650.0	0.0284006988022828	1.39	2.03	1.54	1.55	0.82	2.16
4523	Mn-K2MoO4/SiO2	Mn	25	K	19	Mo	42	SiO2	11	0.37	0.185	40	40	20	700	20	8.0	10.3	1.7	0.38	6	2.52	1.09	0.81	0.28	0.22	0.77	43.25	32.14	11.11	8.73	30.56	650.0	0.028841684832478977	1.39	2.03	1.54	1.55	0.82	2.16
4524	Mn-K2MoO4/SiO2	Mn	25	K	19	Mo	42	SiO2	11	0.37	0.185	40	40	20	700	10	7.0	2.0	1.0	0.75	2	5.02	1.92	1.44	0.48	0.18	2.64	38.25	28.69	9.56	3.59	52.59	650.0	0.025848951733586794	1.39	2.03	1.54	1.55	0.82	2.16
4525	Mn-K2MoO4/SiO2	Mn	25	K	19	Mo	42	SiO2	11	0.37	0.185	40	40	20	700	15	10.5	3.0	1.5	0.5	2	7.35	1.05	0.86	0.19	0.58	1.61	14.29	11.7	2.59	7.89	21.9	650.0	0.021111027879033174	1.39	2.03	1.54	1.55	0.82	2.16
4526	Mn-K2MoO4/SiO2	Mn	25	K	19	Mo	42	SiO2	11	0.37	0.185	40	40	20	700	20	14.0	4.0	2.0	0.38	2	3.3	0.77	0.65	0.12	0.91	1.29	23.33	19.7	3.64	27.58	39.09	650.0	0.020341573847213863	1.39	2.03	1.54	1.55	0.82	2.16
4527	Mn-K2MoO4/SiO2	Mn	25	K	19	Mo	42	SiO2	11	0.37	0.185	40	40	20	700	10	7.0	2.3	0.8	0.75	3	3.0	1.26	0.99	0.27	0.32	1.96	42.0	33.0	9.0	10.67	65.33	650.0	0.01690673754316598	1.39	2.03	1.54	1.55	0.82	2.16
4528	Mn-K2MoO4/SiO2	Mn	25	K	19	Mo	42	SiO2	11	0.37	0.185	40	40	20	700	15	10.5	3.4	1.1	0.5	3	2.27	1.08	0.89	0.19	0.78	1.27	47.58	39.21	8.37	34.36	55.95	650.0	0.02171748666975189	1.39	2.03	1.54	1.55	0.82	2.16
4529	Mn-K2MoO4/SiO2	Mn	25	K	19	Mo	42	SiO2	11	0.37	0.185	40	40	20	700	20	14.0	4.5	1.5	0.38	3	1.22	0.58	0.34	0.24	0.83	0.96	47.54	27.87	19.67	68.03	78.69	650.0	0.01530759295148645	1.39	2.03	1.54	1.55	0.82	2.16
4530	Mn-K2MoO4/SiO2	Mn	25	K	19	Mo	42	SiO2	11	0.37	0.185	40	40	20	700	10	7.0	2.4	0.6	0.75	4	2.17	1.27	0.92	0.35	0.52	1.61	58.53	42.4	16.13	23.96	74.19	650.0	0.017041779152977537	1.39	2.03	1.54	1.55	0.82	2.16
4531	Mn-K2MoO4/SiO2	Mn	25	K	19	Mo	42	SiO2	11	0.37	0.185	40	40	20	700	15	10.5	3.6	0.9	0.5	4	3.02	0.85	0.8	0.05	0.81	0.97	28.15	26.49	1.66	26.82	32.12	650.0	0.01707266204457267	1.39	2.03	1.54	1.55	0.82	2.16
4532	Mn-K2MoO4/SiO2	Mn	25	K	19	Mo	42	SiO2	11	0.37	0.185	40	40	20	700	20	14.0	4.8	1.2	0.38	4	2.5	0.65	0.63	0.02	0.95	0.74	26.0	25.2	0.8	38.0	29.6	650.0	0.01716109734280385	1.39	2.03	1.54	1.55	0.82	2.16
4533	Mn-K2MoO4/SiO2	Mn	25	K	19	Mo	42	SiO2	11	0.37	0.185	40	40	20	700	10	7.0	2.6	0.4	0.75	6	2.59	1.16	0.88	0.28	0.43	1.18	44.79	33.98	10.81	16.6	45.56	650.0	0.015557073156909467	1.39	2.03	1.54	1.55	0.82	2.16
4534	Mn-K2MoO4/SiO2	Mn	25	K	19	Mo	42	SiO2	11	0.37	0.185	40	40	20	700	15	10.5	3.9	0.6	0.5	6	0.95	0.74	0.61	0.13	0.89	0.69	77.89	64.21	13.68	93.68	72.63	650.0	0.014855031657593169	1.39	2.03	1.54	1.55	0.82	2.16
4535	Mn-K2MoO4/SiO2	Mn	25	K	19	Mo	42	SiO2	11	0.37	0.185	40	40	20	700	20	14.0	5.1	0.9	0.38	6	2.87	0.41	0.26	0.15	0.9	0.53	14.29	9.06	5.23	31.36	18.47	650.0	0.01081165274879787	1.39	2.03	1.54	1.55	0.82	2.16
4536	Mn-FeMoO4/SiO2	Mn	25	Fe	26	Mo	42	SiO2	11	0.185	0.185	50	25	25	900	10	1.5	5.7	2.8	0.75	2	35.1	4.51	0.55	3.96	29.65	6.38	12.85	1.57	11.28	84.47	18.18	650.0	0.06153154136797367	1.39	1.32	1.54	1.55	1.83	2.16
4537	Mn-FeMoO4/SiO2	Mn	25	Fe	26	Mo	42	SiO2	11	0.185	0.185	50	25	25	900	15	2.3	8.5	4.3	0.5	2	35.56	4.91	0.6	4.31	30.33	6.11	13.81	1.69	12.12	85.29	17.18	650.0	0.10069274887347705	1.39	1.32	1.54	1.55	1.83	2.16
4538	Mn-FeMoO4/SiO2	Mn	25	Fe	26	Mo	42	SiO2	11	0.185	0.185	50	25	25	900	20	3.0	11.3	5.7	0.38	2	35.89	5.24	0.64	4.6	31.31	5.93	14.6	1.78	12.82	87.24	16.52	650.0	0.14163896499343856	1.39	1.32	1.54	1.55	1.83	2.16
4539	Mn-FeMoO4/SiO2	Mn	25	Fe	26	Mo	42	SiO2	11	0.185	0.185	50	25	25	900	10	1.5	6.4	2.1	0.75	3	25.74	4.4	0.48	3.92	22.04	3.21	17.09	1.86	15.23	85.63	12.47	650.0	0.05999648790764774	1.39	1.32	1.54	1.55	1.83	2.16
4540	Mn-FeMoO4/SiO2	Mn	25	Fe	26	Mo	42	SiO2	11	0.185	0.185	50	25	25	900	15	2.3	9.6	3.2	0.5	3	24.28	5.19	0.54	4.65	22.24	3.05	21.38	2.22	19.15	91.6	12.56	650.0	0.10659059411644735	1.39	1.32	1.54	1.55	1.83	2.16
4541	Mn-FeMoO4/SiO2	Mn	25	Fe	26	Mo	42	SiO2	11	0.185	0.185	50	25	25	900	20	3.0	12.8	4.3	0.38	3	31.56	6.02	0.57	5.45	22.53	3.02	19.07	1.81	17.27	71.39	9.57	650.0	0.16338997977216246	1.39	1.32	1.54	1.55	1.83	2.16
4542	Mn-FeMoO4/SiO2	Mn	25	Fe	26	Mo	42	SiO2	11	0.185	0.185	50	25	25	900	10	1.5	6.8	1.7	0.75	4	18.36	4.77	0.46	4.31	17.53	2.03	25.98	2.51	23.47	95.48	11.06	650.0	0.06516689037618224	1.39	1.32	1.54	1.55	1.83	2.16
4543	Mn-FeMoO4/SiO2	Mn	25	Fe	26	Mo	42	SiO2	11	0.185	0.185	50	25	25	900	15	2.3	10.2	2.6	0.5	4	24.88	5.49	0.48	5.01	17.48	1.91	22.07	1.93	20.14	70.26	7.68	650.0	0.11292907396225316	1.39	1.32	1.54	1.55	1.83	2.16
4544	Mn-FeMoO4/SiO2	Mn	25	Fe	26	Mo	42	SiO2	11	0.185	0.185	50	25	25	900	20	3.0	13.6	3.4	0.38	4	19.7	5.71	0.5	5.21	16.93	1.85	28.98	2.54	26.45	85.94	9.39	650.0	0.15472380660659338	1.39	1.32	1.54	1.55	1.83	2.16
4545	Mn-FeMoO4/SiO2	Mn	25	Fe	26	Mo	42	SiO2	11	0.185	0.185	50	25	25	900	10	1.5	7.3	1.2	0.75	6	14.6	4.39	0.39	4.0	12.46	1.09	30.07	2.67	27.4	85.34	7.47	650.0	0.05985702518764891	1.39	1.32	1.54	1.55	1.83	2.16
4546	Mn-FeMoO4/SiO2	Mn	25	Fe	26	Mo	42	SiO2	11	0.185	0.185	50	25	25	900	15	2.3	10.9	1.8	0.5	6	18.12	4.98	0.46	4.52	12.12	1.03	27.48	2.54	24.94	66.89	5.68	650.0	0.10216558045863211	1.39	1.32	1.54	1.55	1.83	2.16
4547	Mn-FeMoO4/SiO2	Mn	25	Fe	26	Mo	42	SiO2	11	0.185	0.185	50	25	25	900	20	3.0	14.6	2.4	0.38	6	12.75	5.34	0.48	4.86	11.74	0.99	41.88	3.76	38.12	92.08	7.76	650.0	0.14441753028944593	1.39	1.32	1.54	1.55	1.83	2.16
4548	Mn-FeMoO4/SiO2	Mn	25	Fe	26	Mo	42	SiO2	11	0.185	0.185	50	25	25	900	10	4.0	4.0	2.0	0.75	2	36.51	4.49	0.59	3.9	31.93	6.26	12.3	1.62	10.68	87.46	17.15	650.0	0.06125230925526029	1.39	1.32	1.54	1.55	1.83	2.16
4549	Mn-FeMoO4/SiO2	Mn	25	Fe	26	Mo	42	SiO2	11	0.185	0.185	50	25	25	900	15	6.0	6.0	3.0	0.5	2	37.49	4.92	0.59	4.33	31.64	5.76	13.12	1.57	11.55	84.4	15.36	650.0	0.10090308699219644	1.39	1.32	1.54	1.55	1.83	2.16
4550	Mn-FeMoO4/SiO2	Mn	25	Fe	26	Mo	42	SiO2	11	0.185	0.185	50	25	25	900	20	8.0	8.0	4.0	0.38	2	37.89	5.33	0.6	4.73	31.91	5.6	14.07	1.58	12.48	84.22	14.78	650.0	0.14413954170339877	1.39	1.32	1.54	1.55	1.83	2.16
4551	Mn-FeMoO4/SiO2	Mn	25	Fe	26	Mo	42	SiO2	11	0.185	0.185	50	25	25	900	10	4.0	4.5	1.5	0.75	3	25.03	4.68	0.48	4.2	23.34	3.15	18.7	1.92	16.78	93.25	12.58	650.0	0.06390737834339992	1.39	1.32	1.54	1.55	1.83	2.16
4552	Mn-FeMoO4/SiO2	Mn	25	Fe	26	Mo	42	SiO2	11	0.185	0.185	50	25	25	900	15	6.0	6.8	2.3	0.5	3	25.73	5.28	0.56	4.72	22.8	2.94	20.52	2.18	18.34	88.61	11.43	650.0	0.10849002970479155	1.39	1.32	1.54	1.55	1.83	2.16
4553	Mn-FeMoO4/SiO2	Mn	25	Fe	26	Mo	42	SiO2	11	0.185	0.185	50	25	25	900	20	8.0	9.0	3.0	0.38	3	26.46	5.62	0.58	5.04	22.72	2.85	21.24	2.19	19.05	85.87	10.77	650.0	0.15221315707855246	1.39	1.32	1.54	1.55	1.83	2.16
4554	Mn-FeMoO4/SiO2	Mn	25	Fe	26	Mo	42	SiO2	11	0.185	0.185	50	25	25	900	10	4.0	4.8	1.2	0.75	4	25.39	4.72	0.46	4.26	18.66	2.01	18.59	1.81	16.78	73.49	7.92	650.0	0.0644670145880623	1.39	1.32	1.54	1.55	1.83	2.16
4555	Mn-FeMoO4/SiO2	Mn	25	Fe	26	Mo	42	SiO2	11	0.185	0.185	50	25	25	900	15	6.0	7.2	1.8	0.5	4	18.99	5.18	0.52	4.66	17.77	1.85	27.28	2.74	24.54	93.58	9.74	650.0	0.1063796570282381	1.39	1.32	1.54	1.55	1.83	2.16
4556	Mn-FeMoO4/SiO2	Mn	25	Fe	26	Mo	42	SiO2	11	0.185	0.185	50	25	25	900	20	8.0	9.6	2.4	0.38	4	19.87	5.54	0.53	5.01	17.3	1.82	27.88	2.67	25.21	87.07	9.16	650.0	0.14998347768452716	1.39	1.32	1.54	1.55	1.83	2.16
4557	Mn-FeMoO4/SiO2	Mn	25	Fe	26	Mo	42	SiO2	11	0.185	0.185	50	25	25	900	10	4.0	5.1	0.9	0.75	6	13.38	4.22	0.42	3.8	12.69	1.07	31.54	3.14	28.4	94.84	8.0	650.0	0.05748838809817077	1.39	1.32	1.54	1.55	1.83	2.16
4558	Mn-FeMoO4/SiO2	Mn	25	Fe	26	Mo	42	SiO2	11	0.185	0.185	50	25	25	900	15	6.0	7.7	1.3	0.5	6	14.41	4.57	0.46	4.11	12.32	1.02	31.71	3.19	28.52	85.5	7.08	650.0	0.0935543831178578	1.39	1.32	1.54	1.55	1.83	2.16
4559	Mn-FeMoO4/SiO2	Mn	25	Fe	26	Mo	42	SiO2	11	0.185	0.185	50	25	25	900	20	8.0	10.3	1.7	0.38	6	14.38	5.03	0.49	4.54	11.95	0.99	34.98	3.41	31.57	83.1	6.88	650.0	0.1358135098242901	1.39	1.32	1.54	1.55	1.83	2.16
4560	Mn-FeMoO4/SiO2	Mn	25	Fe	26	Mo	42	SiO2	11	0.185	0.185	50	25	25	900	10	7.0	2.0	1.0	0.75	2	40.71	4.21	0.57	3.64	32.71	5.15	10.34	1.4	8.94	80.35	12.65	650.0	0.057349187457721405	1.39	1.32	1.54	1.55	1.83	2.16
4561	Mn-FeMoO4/SiO2	Mn	25	Fe	26	Mo	42	SiO2	11	0.185	0.185	50	25	25	900	15	10.5	3.0	1.5	0.5	2	42.59	4.62	0.57	4.05	32.72	4.96	10.85	1.34	9.51	76.83	11.65	650.0	0.0946025462360262	1.39	1.32	1.54	1.55	1.83	2.16
4562	Mn-FeMoO4/SiO2	Mn	25	Fe	26	Mo	42	SiO2	11	0.185	0.185	50	25	25	900	20	14.0	4.0	2.0	0.38	2	42.29	5.14	0.71	4.43	31.4	4.57	12.15	1.68	10.48	74.25	10.81	650.0	0.13886333036488346	1.39	1.32	1.54	1.55	1.83	2.16
4563	Mn-FeMoO4/SiO2	Mn	25	Fe	26	Mo	42	SiO2	11	0.185	0.185	50	25	25	900	10	7.0	2.3	0.8	0.75	3	30.56	4.26	0.42	3.84	23.73	2.78	13.94	1.37	12.57	77.65	9.1	650.0	0.05804533603163783	1.39	1.32	1.54	1.55	1.83	2.16
4564	Mn-FeMoO4/SiO2	Mn	25	Fe	26	Mo	42	SiO2	11	0.185	0.185	50	25	25	900	15	10.5	3.4	1.1	0.5	3	28.5	4.56	0.55	4.01	21.14	2.3	16.0	1.93	14.07	74.18	8.07	650.0	0.09334481639686133	1.39	1.32	1.54	1.55	1.83	2.16
4565	Mn-FeMoO4/SiO2	Mn	25	Fe	26	Mo	42	SiO2	11	0.185	0.185	50	25	25	900	20	14.0	4.5	1.5	0.38	3	27.36	5.02	0.66	4.36	21.69	2.44	18.35	2.41	15.94	79.28	8.92	650.0	0.13553642859767265	1.39	1.32	1.54	1.55	1.83	2.16
4566	Mn-FeMoO4/SiO2	Mn	25	Fe	26	Mo	42	SiO2	11	0.185	0.185	50	25	25	900	10	7.0	2.4	0.6	0.75	4	22.97	4.11	0.43	3.68	18.07	1.79	17.89	1.87	16.02	78.67	7.79	650.0	0.05595797976333544	1.39	1.32	1.54	1.55	1.83	2.16
4567	Mn-FeMoO4/SiO2	Mn	25	Fe	26	Mo	42	SiO2	11	0.185	0.185	50	25	25	900	15	10.5	3.6	0.9	0.5	4	22.93	4.02	0.49	3.53	16.16	1.52	17.53	2.14	15.39	70.48	6.63	650.0	0.08206069911598383	1.39	1.32	1.54	1.55	1.83	2.16
4568	Mn-FeMoO4/SiO2	Mn	25	Fe	26	Mo	42	SiO2	11	0.185	0.185	50	25	25	900	20	14.0	4.8	1.2	0.38	4	22.34	4.51	0.67	3.84	16.2	1.61	20.19	3.0	17.19	72.52	7.21	650.0	0.12144383164731644	1.39	1.32	1.54	1.55	1.83	2.16
4569	Mn-FeMoO4/SiO2	Mn	25	Fe	26	Mo	42	SiO2	11	0.185	0.185	50	25	25	900	10	7.0	2.6	0.4	0.75	6	17.0	3.59	0.48	3.11	12.24	1.04	21.12	2.82	18.29	72.0	6.12	650.0	0.048747007082403204	1.39	1.32	1.54	1.55	1.83	2.16
4570	Mn-FeMoO4/SiO2	Mn	25	Fe	26	Mo	42	SiO2	11	0.185	0.185	50	25	25	900	15	10.5	3.9	0.6	0.5	6	15.07	3.32	0.6	2.72	10.81	0.94	22.03	3.98	18.05	71.73	6.24	650.0	0.06752726030561823	1.39	1.32	1.54	1.55	1.83	2.16
4571	Mn-FeMoO4/SiO2	Mn	25	Fe	26	Mo	42	SiO2	11	0.185	0.185	50	25	25	900	20	14.0	5.1	0.9	0.38	6	14.83	3.41	0.69	2.72	10.58	1.05	22.99	4.65	18.34	71.34	7.08	650.0	0.09130255209707067	1.39	1.32	1.54	1.55	1.83	2.16
4572	Mn-FeMoO4/SiO2	Mn	25	Fe	26	Mo	42	SiO2	11	0.185	0.185	40	40	20	850	10	1.5	5.7	2.8	0.75	2	30.17	4.13	0.66	3.47	19.4	11.39	13.69	2.19	11.5	64.3	37.75	650.0	0.05623610519891487	1.39	1.32	1.54	1.55	1.83	2.16
4573	Mn-FeMoO4/SiO2	Mn	25	Fe	26	Mo	42	SiO2	11	0.185	0.185	40	40	20	850	15	2.3	8.5	4.3	0.5	2	32.59	4.95	0.75	4.2	20.48	10.73	15.19	2.3	12.89	62.84	32.92	650.0	0.10153423410730637	1.39	1.32	1.54	1.55	1.83	2.16
4574	Mn-FeMoO4/SiO2	Mn	25	Fe	26	Mo	42	SiO2	11	0.185	0.185	40	40	20	850	20	3.0	11.3	5.7	0.38	2	31.79	5.88	0.87	5.01	20.88	10.39	18.5	2.74	15.76	65.68	32.68	650.0	0.1594726898129726	1.39	1.32	1.54	1.55	1.83	2.16
4575	Mn-FeMoO4/SiO2	Mn	25	Fe	26	Mo	42	SiO2	11	0.185	0.185	40	40	20	850	10	1.5	6.4	2.1	0.75	3	22.1	4.21	0.66	3.55	14.09	6.37	19.05	2.99	16.06	63.76	28.82	650.0	0.057349187457721405	1.39	1.32	1.54	1.55	1.83	2.16
4576	Mn-FeMoO4/SiO2	Mn	25	Fe	26	Mo	42	SiO2	11	0.185	0.185	40	40	20	850	15	2.3	9.6	3.2	0.5	3	21.22	5.27	0.79	4.48	15.22	5.63	24.84	3.72	21.11	71.72	26.53	650.0	0.10827889220129645	1.39	1.32	1.54	1.55	1.83	2.16
4577	Mn-FeMoO4/SiO2	Mn	25	Fe	26	Mo	42	SiO2	11	0.185	0.185	40	40	20	850	20	3.0	12.8	4.3	0.38	3	22.86	5.81	0.77	5.04	15.62	5.26	25.42	3.37	22.05	68.33	23.01	650.0	0.15751622935096224	1.39	1.32	1.54	1.55	1.83	2.16
4578	Mn-FeMoO4/SiO2	Mn	25	Fe	26	Mo	42	SiO2	11	0.185	0.185	40	40	20	850	10	1.5	6.8	1.7	0.75	4	18.09	3.79	0.58	3.21	11.21	4.19	20.95	3.21	17.74	61.97	23.16	650.0	0.0515158448198909	1.39	1.32	1.54	1.55	1.83	2.16
4579	Mn-FeMoO4/SiO2	Mn	25	Fe	26	Mo	42	SiO2	11	0.185	0.185	40	40	20	850	15	2.3	10.2	2.6	0.5	4	16.48	4.52	0.66	3.86	11.68	3.8	27.43	4.0	23.42	70.87	23.06	650.0	0.09250676903492408	1.39	1.32	1.54	1.55	1.83	2.16
4580	Mn-FeMoO4/SiO2	Mn	25	Fe	26	Mo	42	SiO2	11	0.185	0.185	40	40	20	850	20	3.0	13.6	3.4	0.38	4	16.6	5.92	0.83	5.09	12.36	3.25	35.66	5.0	30.66	74.46	19.58	650.0	0.16059132062572265	1.39	1.32	1.54	1.55	1.83	2.16
4581	Mn-FeMoO4/SiO2	Mn	25	Fe	26	Mo	42	SiO2	11	0.185	0.185	40	40	20	850	10	1.5	7.3	1.2	0.75	6	13.64	3.08	0.52	2.56	7.97	2.26	22.58	3.81	18.77	58.43	16.57	650.0	0.041712386719688584	1.39	1.32	1.54	1.55	1.83	2.16
4582	Mn-FeMoO4/SiO2	Mn	25	Fe	26	Mo	42	SiO2	11	0.185	0.185	40	40	20	850	15	2.3	10.9	1.8	0.5	6	11.0	3.98	0.71	3.27	8.2	1.82	36.18	6.45	29.73	74.55	16.55	650.0	0.08122736577059426	1.39	1.32	1.54	1.55	1.83	2.16
4583	Mn-FeMoO4/SiO2	Mn	25	Fe	26	Mo	42	SiO2	11	0.185	0.185	40	40	20	850	20	3.0	14.6	2.4	0.38	6	10.22	4.55	0.85	3.7	8.48	1.62	44.52	8.32	36.2	82.97	15.85	650.0	0.12254641004298614	1.39	1.32	1.54	1.55	1.83	2.16
4584	Mn-FeMoO4/SiO2	Mn	25	Fe	26	Mo	42	SiO2	11	0.185	0.185	40	40	20	850	10	4.0	4.0	2.0	0.75	2	30.03	3.46	0.67	2.79	21.36	10.34	11.52	2.23	9.29	71.13	34.43	650.0	0.04695034100765932	1.39	1.32	1.54	1.55	1.83	2.16
4585	Mn-FeMoO4/SiO2	Mn	25	Fe	26	Mo	42	SiO2	11	0.185	0.185	40	40	20	850	15	6.0	6.0	3.0	0.5	2	31.54	4.61	0.82	3.79	22.45	8.66	14.62	2.6	12.02	71.18	27.46	650.0	0.09439286966194939	1.39	1.32	1.54	1.55	1.83	2.16
4586	Mn-FeMoO4/SiO2	Mn	25	Fe	26	Mo	42	SiO2	11	0.185	0.185	40	40	20	850	20	8.0	8.0	4.0	0.38	2	31.93	5.35	0.85	4.5	23.14	8.17	16.76	2.66	14.09	72.47	25.59	650.0	0.14469554824410397	1.39	1.32	1.54	1.55	1.83	2.16
4587	Mn-FeMoO4/SiO2	Mn	25	Fe	26	Mo	42	SiO2	11	0.185	0.185	40	40	20	850	10	4.0	4.5	1.5	0.75	3	22.19	2.79	0.62	2.17	15.32	5.42	12.57	2.79	9.78	69.04	24.43	650.0	0.03772879887348505	1.39	1.32	1.54	1.55	1.83	2.16
4588	Mn-FeMoO4/SiO2	Mn	25	Fe	26	Mo	42	SiO2	11	0.185	0.185	40	40	20	850	15	6.0	6.8	2.3	0.5	3	21.77	3.88	0.71	3.17	15.93	4.68	17.82	3.26	14.56	73.17	21.5	650.0	0.0791455502396463	1.39	1.32	1.54	1.55	1.83	2.16
4589	Mn-FeMoO4/SiO2	Mn	25	Fe	26	Mo	42	SiO2	11	0.185	0.185	40	40	20	850	20	8.0	9.0	3.0	0.38	3	23.86	4.75	0.74	4.01	16.13	4.22	19.91	3.1	16.81	67.6	17.69	650.0	0.12806624205600264	1.39	1.32	1.54	1.55	1.83	2.16
4590	Mn-FeMoO4/SiO2	Mn	25	Fe	26	Mo	42	SiO2	11	0.185	0.185	40	40	20	850	10	4.0	4.8	1.2	0.75	4	18.33	2.42	0.62	1.8	12.32	3.67	13.2	3.38	9.82	67.21	20.02	650.0	0.03266350880053365	1.39	1.32	1.54	1.55	1.83	2.16
4591	Mn-FeMoO4/SiO2	Mn	25	Fe	26	Mo	42	SiO2	11	0.185	0.185	40	40	20	850	15	6.0	7.2	1.8	0.5	4	16.91	3.28	0.65	2.63	12.13	2.85	19.4	3.84	15.55	71.73	16.85	650.0	0.06669995936310814	1.39	1.32	1.54	1.55	1.83	2.16
4592	Mn-FeMoO4/SiO2	Mn	25	Fe	26	Mo	42	SiO2	11	0.185	0.185	40	40	20	850	20	8.0	9.6	2.4	0.38	4	17.56	4.14	0.78	3.36	12.27	2.58	23.58	4.44	19.13	69.87	14.69	650.0	0.1112668217279109	1.39	1.32	1.54	1.55	1.83	2.16
4593	Mn-FeMoO4/SiO2	Mn	25	Fe	26	Mo	42	SiO2	11	0.185	0.185	40	40	20	850	10	4.0	5.1	0.9	0.75	6	8.59	1.29	0.53	0.76	7.94	2.07	15.02	6.17	8.85	92.43	24.1	650.0	0.017311903411059714	1.39	1.32	1.54	1.55	1.83	2.16
4594	Mn-FeMoO4/SiO2	Mn	25	Fe	26	Mo	42	SiO2	11	0.185	0.185	40	40	20	850	15	6.0	7.7	1.3	0.5	6	9.15	1.64	0.63	1.01	7.29	1.81	17.92	6.89	11.04	79.67	19.78	650.0	0.03307193728019904	1.39	1.32	1.54	1.55	1.83	2.16
4595	Mn-FeMoO4/SiO2	Mn	25	Fe	26	Mo	42	SiO2	11	0.185	0.185	40	40	20	850	20	8.0	10.3	1.7	0.38	6	9.18	1.98	0.8	1.18	7.25	1.78	21.57	8.71	12.85	78.98	19.39	650.0	0.05262801712286834	1.39	1.32	1.54	1.55	1.83	2.16
4596	Mn-FeMoO4/SiO2	Mn	25	Fe	26	Mo	42	SiO2	11	0.185	0.185	40	40	20	850	10	7.0	2.0	1.0	0.75	2	29.29	1.65	0.95	0.7	17.33	10.41	5.63	3.24	2.39	59.17	35.54	650.0	0.02218352153736433	1.39	1.32	1.54	1.55	1.83	2.16
4597	Mn-FeMoO4/SiO2	Mn	25	Fe	26	Mo	42	SiO2	11	0.185	0.185	40	40	20	850	15	10.5	3.0	1.5	0.5	2	31.08	1.96	1.1	0.86	18.8	9.03	6.31	3.54	2.77	60.49	29.05	650.0	0.039589254656358985	1.39	1.32	1.54	1.55	1.83	2.16
4598	Mn-FeMoO4/SiO2	Mn	25	Fe	26	Mo	42	SiO2	11	0.185	0.185	40	40	20	850	20	14.0	4.0	2.0	0.38	2	31.06	2.41	1.09	1.32	19.79	8.22	7.76	3.51	4.25	63.72	26.46	650.0	0.0641977811440042	1.39	1.32	1.54	1.55	1.83	2.16
4599	Mn-FeMoO4/SiO2	Mn	25	Fe	26	Mo	42	SiO2	11	0.185	0.185	40	40	20	850	10	7.0	2.3	0.8	0.75	3	21.75	1.77	0.81	0.96	11.6	7.29	8.14	3.72	4.41	53.33	33.52	650.0	0.02381135773508426	1.39	1.32	1.54	1.55	1.83	2.16
4600	Mn-FeMoO4/SiO2	Mn	25	Fe	26	Mo	42	SiO2	11	0.185	0.185	40	40	20	850	15	10.5	3.4	1.1	0.5	3	20.67	2.28	1.12	1.16	11.69	6.09	11.03	5.42	5.61	56.56	29.46	650.0	0.046127879197103386	1.39	1.32	1.54	1.55	1.83	2.16
4601	Mn-FeMoO4/SiO2	Mn	25	Fe	26	Mo	42	SiO2	11	0.185	0.185	40	40	20	850	20	14.0	4.5	1.5	0.38	3	20.54	2.58	1.24	1.34	12.12	5.54	12.56	6.04	6.52	59.01	26.97	650.0	0.06878594107814424	1.39	1.32	1.54	1.55	1.83	2.16
4602	Mn-FeMoO4/SiO2	Mn	25	Fe	26	Mo	42	SiO2	11	0.185	0.185	40	40	20	850	10	7.0	2.4	0.6	0.75	4	16.66	1.82	0.81	1.01	8.39	4.99	10.92	4.86	6.06	50.36	29.95	650.0	0.024490209810913238	1.39	1.32	1.54	1.55	1.83	2.16
4603	Mn-FeMoO4/SiO2	Mn	25	Fe	26	Mo	42	SiO2	11	0.185	0.185	40	40	20	850	15	10.5	3.6	0.9	0.5	4	20.81	7.78	1.73	6.05	7.0	4.37	37.39	8.31	29.07	33.64	21.0	650.0	0.16198631841906372	1.39	1.32	1.54	1.55	1.83	2.16
4604	Mn-FeMoO4/SiO2	Mn	25	Fe	26	Mo	42	SiO2	11	0.185	0.185	40	40	20	850	20	14.0	4.8	1.2	0.38	4	19.79	6.11	2.35	3.76	8.01	4.08	30.87	11.87	19.0	40.47	20.62	650.0	0.16591132030956665	1.39	1.32	1.54	1.55	1.83	2.16
4605	Mn-FeMoO4/SiO2	Mn	25	Fe	26	Mo	42	SiO2	11	0.185	0.185	40	40	20	850	10	7.0	2.6	0.4	0.75	6	10.9	1.61	0.88	0.73	4.15	3.75	14.77	8.07	6.7	38.07	34.4	650.0	0.021641350813889695	1.39	1.32	1.54	1.55	1.83	2.16
4606	Mn-FeMoO4/SiO2	Mn	25	Fe	26	Mo	42	SiO2	11	0.185	0.185	40	40	20	850	15	10.5	3.9	0.6	0.5	6	11.99	2.72	1.4	1.32	4.0	3.66	22.69	11.68	11.01	33.36	30.53	650.0	0.055153535540468986	1.39	1.32	1.54	1.55	1.83	2.16
4607	Mn-FeMoO4/SiO2	Mn	25	Fe	26	Mo	42	SiO2	11	0.185	0.185	40	40	20	850	20	14.0	5.1	0.9	0.38	6	18.47	12.57	3.57	9.0	1.89	2.59	68.06	19.33	48.73	10.23	14.02	650.0	0.35350450735603106	1.39	1.32	1.54	1.55	1.83	2.16
4608	Mn-FeMoO4/SiO2	Mn	25	Fe	26	Mo	42	SiO2	11	0.185	0.185	40	40	20	800	10	1.5	5.7	2.8	0.75	2	32.8	4.07	1.29	2.78	12.66	12.86	12.41	3.93	8.48	38.6	39.21	650.0	0.05540190287764682	1.39	1.32	1.54	1.55	1.83	2.16
4609	Mn-FeMoO4/SiO2	Mn	25	Fe	26	Mo	42	SiO2	11	0.185	0.185	40	40	20	800	15	2.3	8.5	4.3	0.5	2	32.32	4.44	1.36	3.08	13.48	12.26	13.74	4.21	9.53	41.71	37.93	650.0	0.09083172706096515	1.39	1.32	1.54	1.55	1.83	2.16
4610	Mn-FeMoO4/SiO2	Mn	25	Fe	26	Mo	42	SiO2	11	0.185	0.185	40	40	20	800	20	3.0	11.3	5.7	0.38	2	32.9	6.12	1.46	4.66	14.65	11.39	18.6	4.44	14.16	44.53	34.62	650.0	0.16619161843491745	1.39	1.32	1.54	1.55	1.83	2.16
4611	Mn-FeMoO4/SiO2	Mn	25	Fe	26	Mo	42	SiO2	11	0.185	0.185	40	40	20	800	10	1.5	6.4	2.1	0.75	3	24.5	4.79	1.2	3.59	9.33	7.31	19.55	4.9	14.65	38.08	29.84	650.0	0.06544694358732188	1.39	1.32	1.54	1.55	1.83	2.16
4612	Mn-FeMoO4/SiO2	Mn	25	Fe	26	Mo	42	SiO2	11	0.185	0.185	40	40	20	800	15	2.3	9.6	3.2	0.5	3	23.11	5.82	1.42	4.4	10.08	6.55	25.18	6.14	19.04	43.62	28.34	650.0	0.11992468234536575	1.39	1.32	1.54	1.55	1.83	2.16
4613	Mn-FeMoO4/SiO2	Mn	25	Fe	26	Mo	42	SiO2	11	0.185	0.185	40	40	20	800	20	3.0	12.8	4.3	0.38	3	24.88	6.12	1.51	4.61	10.22	6.24	24.6	6.07	18.53	41.08	25.08	650.0	0.16619161843491745	1.39	1.32	1.54	1.55	1.83	2.16
4614	Mn-FeMoO4/SiO2	Mn	25	Fe	26	Mo	42	SiO2	11	0.185	0.185	40	40	20	800	10	1.5	6.8	1.7	0.75	4	18.56	4.36	1.23	3.13	7.28	5.28	23.49	6.63	16.86	39.22	28.45	650.0	0.05943872453062315	1.39	1.32	1.54	1.55	1.83	2.16
4615	Mn-FeMoO4/SiO2	Mn	25	Fe	26	Mo	42	SiO2	11	0.185	0.185	40	40	20	800	15	2.3	10.2	2.6	0.5	4	20.58	4.98	1.45	3.53	7.68	4.25	24.2	7.05	17.15	37.32	20.65	650.0	0.10216558045863211	1.39	1.32	1.54	1.55	1.83	2.16
4616	Mn-FeMoO4/SiO2	Mn	25	Fe	26	Mo	42	SiO2	11	0.185	0.185	40	40	20	800	20	3.0	13.6	3.4	0.38	4	19.31	5.41	1.58	3.83	8.05	4.0	28.02	8.18	19.83	41.69	20.71	650.0	0.1463642730605586	1.39	1.32	1.54	1.55	1.83	2.16
4617	Mn-FeMoO4/SiO2	Mn	25	Fe	26	Mo	42	SiO2	11	0.185	0.185	40	40	20	800	10	1.5	7.3	1.2	0.75	6	10.24	3.03	1.18	1.85	4.81	3.53	29.59	11.52	18.07	46.97	34.47	650.0	0.04102471156218198	1.39	1.32	1.54	1.55	1.83	2.16
4618	Mn-FeMoO4/SiO2	Mn	25	Fe	26	Mo	42	SiO2	11	0.185	0.185	40	40	20	800	15	2.3	10.9	1.8	0.5	6	10.78	3.07	1.35	1.72	4.75	3.38	28.48	12.52	15.96	44.06	31.35	650.0	0.062362234967149474	1.39	1.32	1.54	1.55	1.83	2.16
4619	Mn-FeMoO4/SiO2	Mn	25	Fe	26	Mo	42	SiO2	11	0.185	0.185	40	40	20	800	20	3.0	14.6	2.4	0.38	6	11.93	3.01	1.45	1.56	4.45	3.46	25.23	12.15	13.08	37.3	29.0	650.0	0.08042711995431573	1.39	1.32	1.54	1.55	1.83	2.16
4620	Mn-FeMoO4/SiO2	Mn	25	Fe	26	Mo	42	SiO2	11	0.185	0.185	40	40	20	800	10	4.0	4.0	2.0	0.75	2	29.72	4.16	1.29	2.87	14.1	12.32	14.0	4.34	9.66	47.44	41.45	650.0	0.05665340216126949	1.39	1.32	1.54	1.55	1.83	2.16
4621	Mn-FeMoO4/SiO2	Mn	25	Fe	26	Mo	42	SiO2	11	0.185	0.185	40	40	20	800	15	6.0	6.0	3.0	0.5	2	31.18	5.39	1.47	3.92	14.93	10.67	17.29	4.71	12.57	47.88	34.22	650.0	0.11081401454347689	1.39	1.32	1.54	1.55	1.83	2.16
4622	Mn-FeMoO4/SiO2	Mn	25	Fe	26	Mo	42	SiO2	11	0.185	0.185	40	40	20	800	20	8.0	8.0	4.0	0.38	2	30.92	6.17	1.73	4.44	15.53	10.04	19.95	5.6	14.36	50.23	32.47	650.0	0.16759355706877116	1.39	1.32	1.54	1.55	1.83	2.16
4623	Mn-FeMoO4/SiO2	Mn	25	Fe	26	Mo	42	SiO2	11	0.185	0.185	40	40	20	800	10	4.0	4.5	1.5	0.75	3	20.42	4.02	1.44	2.58	9.85	7.37	19.69	7.05	12.63	48.24	36.09	650.0	0.05470713274398922	1.39	1.32	1.54	1.55	1.83	2.16
4624	Mn-FeMoO4/SiO2	Mn	25	Fe	26	Mo	42	SiO2	11	0.185	0.185	40	40	20	800	15	6.0	6.8	2.3	0.5	3	21.43	4.27	1.53	2.74	10.27	6.49	19.93	7.14	12.79	47.92	30.28	650.0	0.08727691405965898	1.39	1.32	1.54	1.55	1.83	2.16
4625	Mn-FeMoO4/SiO2	Mn	25	Fe	26	Mo	42	SiO2	11	0.185	0.185	40	40	20	800	20	8.0	9.0	3.0	0.38	3	23.02	4.73	1.74	2.99	10.0	6.18	20.55	7.56	12.99	43.44	26.85	650.0	0.1275137375510615	1.39	1.32	1.54	1.55	1.83	2.16
4626	Mn-FeMoO4/SiO2	Mn	25	Fe	26	Mo	42	SiO2	11	0.185	0.185	40	40	20	800	10	4.0	4.8	1.2	0.75	4	16.72	2.95	1.26	1.69	6.84	6.3	17.64	7.54	10.11	40.91	37.68	650.0	0.039925168497429435	1.39	1.32	1.54	1.55	1.83	2.16
4627	Mn-FeMoO4/SiO2	Mn	25	Fe	26	Mo	42	SiO2	11	0.185	0.185	40	40	20	800	15	6.0	7.2	1.8	0.5	4	15.26	3.12	1.5	1.62	6.46	5.87	20.45	9.83	10.62	42.33	38.47	650.0	0.06339417348650912	1.39	1.32	1.54	1.55	1.83	2.16
4628	Mn-FeMoO4/SiO2	Mn	25	Fe	26	Mo	42	SiO2	11	0.185	0.185	40	40	20	800	20	8.0	9.6	2.4	0.38	4	14.72	3.37	1.63	1.74	6.32	6.06	22.89	11.07	11.82	42.93	41.17	650.0	0.09021298414966887	1.39	1.32	1.54	1.55	1.83	2.16
4629	Mn-FeMoO4/SiO2	Mn	25	Fe	26	Mo	42	SiO2	11	0.185	0.185	40	40	20	800	10	4.0	5.1	0.9	0.75	6	9.02	2.07	1.09	0.98	2.98	5.09	22.95	12.08	10.86	33.04	56.43	650.0	0.027889664340517744	1.39	1.32	1.54	1.55	1.83	2.16
4630	Mn-FeMoO4/SiO2	Mn	25	Fe	26	Mo	42	SiO2	11	0.185	0.185	40	40	20	800	15	6.0	7.7	1.3	0.5	6	9.04	3.21	1.43	1.78	1.89	5.59	35.51	15.82	19.69	20.91	61.84	650.0	0.06525300565418833	1.39	1.32	1.54	1.55	1.83	2.16
4631	Mn-FeMoO4/SiO2	Mn	25	Fe	26	Mo	42	SiO2	11	0.185	0.185	40	40	20	800	20	8.0	10.3	1.7	0.38	6	9.55	3.75	1.46	2.29	2.73	4.83	39.27	15.29	23.98	28.59	50.58	650.0	0.10058213900052036	1.39	1.32	1.54	1.55	1.83	2.16
4632	Mn-FeMoO4/SiO2	Mn	25	Fe	26	Mo	42	SiO2	11	0.185	0.185	40	40	20	800	10	7.0	2.0	1.0	0.75	2	30.04	5.36	1.53	3.83	7.53	16.62	17.84	5.09	12.75	25.07	55.33	650.0	0.07345328842394667	1.39	1.32	1.54	1.55	1.83	2.16
4633	Mn-FeMoO4/SiO2	Mn	25	Fe	26	Mo	42	SiO2	11	0.185	0.185	40	40	20	800	15	10.5	3.0	1.5	0.5	2	30.97	5.61	1.68	3.93	8.5	15.79	18.11	5.42	12.69	27.45	50.98	650.0	0.11547010130247674	1.39	1.32	1.54	1.55	1.83	2.16
4634	Mn-FeMoO4/SiO2	Mn	25	Fe	26	Mo	42	SiO2	11	0.185	0.185	40	40	20	800	20	14.0	4.0	2.0	0.38	2	31.26	5.76	1.66	4.1	8.55	15.31	18.43	5.31	13.12	27.35	48.98	650.0	0.1561196475916178	1.39	1.32	1.54	1.55	1.83	2.16
4635	Mn-FeMoO4/SiO2	Mn	25	Fe	26	Mo	42	SiO2	11	0.185	0.185	40	40	20	800	10	7.0	2.3	0.8	0.75	3	21.42	4.6	1.54	3.06	5.11	11.44	21.48	7.19	14.29	23.86	53.41	650.0	0.06278881004513409	1.39	1.32	1.54	1.55	1.83	2.16
4636	Mn-FeMoO4/SiO2	Mn	25	Fe	26	Mo	42	SiO2	11	0.185	0.185	40	40	20	800	15	10.5	3.4	1.1	0.5	3	22.35	4.02	1.33	2.69	5.36	10.0	17.99	5.95	12.04	23.98	44.74	650.0	0.08206069911598383	1.39	1.32	1.54	1.55	1.83	2.16
4637	Mn-FeMoO4/SiO2	Mn	25	Fe	26	Mo	42	SiO2	11	0.185	0.185	40	40	20	800	20	14.0	4.5	1.5	0.38	3	21.18	4.18	1.51	2.67	5.45	9.87	19.74	7.13	12.61	25.73	46.6	650.0	0.11236514350819801	1.39	1.32	1.54	1.55	1.83	2.16
4638	Mn-FeMoO4/SiO2	Mn	25	Fe	26	Mo	42	SiO2	11	0.185	0.185	40	40	20	800	10	7.0	2.4	0.6	0.75	4	15.5	3.43	1.26	2.17	3.81	7.78	22.13	8.13	14.0	24.58	50.19	650.0	0.0465360693456865	1.39	1.32	1.54	1.55	1.83	2.16
4639	Mn-FeMoO4/SiO2	Mn	25	Fe	26	Mo	42	SiO2	11	0.185	0.185	40	40	20	800	15	10.5	3.6	0.9	0.5	4	15.56	3.12	1.21	1.91	3.68	7.19	20.05	7.78	12.28	23.65	46.21	650.0	0.06339417348650912	1.39	1.32	1.54	1.55	1.83	2.16
4640	Mn-FeMoO4/SiO2	Mn	25	Fe	26	Mo	42	SiO2	11	0.185	0.185	40	40	20	800	20	14.0	4.8	1.2	0.38	4	17.23	3.11	1.33	1.78	3.58	6.93	18.05	7.72	10.33	20.78	40.22	650.0	0.08314176734520692	1.39	1.32	1.54	1.55	1.83	2.16
4641	Mn-FeMoO4/SiO2	Mn	25	Fe	26	Mo	42	SiO2	11	0.185	0.185	40	40	20	800	10	7.0	2.6	0.4	0.75	6	10.52	2.43	1.02	1.41	2.38	5.14	23.1	9.7	13.4	22.62	48.86	650.0	0.03280015582431025	1.39	1.32	1.54	1.55	1.83	2.16
4642	Mn-FeMoO4/SiO2	Mn	25	Fe	26	Mo	42	SiO2	11	0.185	0.185	40	40	20	800	15	10.5	3.9	0.6	0.5	6	10.25	2.21	1.11	1.1	2.22	4.76	21.56	10.83	10.73	21.66	46.44	650.0	0.044695727327815245	1.39	1.32	1.54	1.55	1.83	2.16
4643	Mn-FeMoO4/SiO2	Mn	25	Fe	26	Mo	42	SiO2	11	0.185	0.185	40	40	20	800	20	14.0	5.1	0.9	0.38	6	10.37	2.19	1.09	1.1	2.09	4.74	21.12	10.51	10.61	20.15	45.71	650.0	0.05827201233076278	1.39	1.32	1.54	1.55	1.83	2.16
4644	Mn-FeMoO4/SiO2	Mn	25	Fe	26	Mo	42	SiO2	11	0.185	0.185	40	40	20	775	10	1.5	5.7	2.8	0.75	2	32.69	5.52	1.49	4.03	12.66	11.93	16.89	4.56	12.33	38.73	36.49	650.0	0.07570935213197938	1.39	1.32	1.54	1.55	1.83	2.16
4645	Mn-FeMoO4/SiO2	Mn	25	Fe	26	Mo	42	SiO2	11	0.185	0.185	40	40	20	775	15	2.3	8.5	4.3	0.5	2	33.51	6.31	1.66	4.65	13.84	11.79	18.83	4.95	13.88	41.3	35.18	650.0	0.1303574520499888	1.39	1.32	1.54	1.55	1.83	2.16
4646	Mn-FeMoO4/SiO2	Mn	25	Fe	26	Mo	42	SiO2	11	0.185	0.185	40	40	20	775	20	3.0	11.3	5.7	0.38	2	33.12	6.75	1.81	4.94	13.97	11.41	20.38	5.46	14.92	42.18	34.45	650.0	0.18391086174780644	1.39	1.32	1.54	1.55	1.83	2.16
4647	Mn-FeMoO4/SiO2	Mn	25	Fe	26	Mo	42	SiO2	11	0.185	0.185	40	40	20	775	10	1.5	6.4	2.1	0.75	3	22.14	4.76	1.61	3.15	8.28	8.18	21.5	7.27	14.23	37.4	36.95	650.0	0.06502688582590575	1.39	1.32	1.54	1.55	1.83	2.16
4648	Mn-FeMoO4/SiO2	Mn	25	Fe	26	Mo	42	SiO2	11	0.185	0.185	40	40	20	775	15	2.3	9.6	3.2	0.5	3	18.73	5.56	1.9	3.66	9.68	7.15	29.68	10.14	19.54	51.68	38.17	650.0	0.11441094754155837	1.39	1.32	1.54	1.55	1.83	2.16
4649	Mn-FeMoO4/SiO2	Mn	25	Fe	26	Mo	42	SiO2	11	0.185	0.185	40	40	20	775	20	3.0	12.8	4.3	0.38	3	24.12	5.77	1.92	3.85	9.74	6.55	23.92	7.96	15.96	40.38	27.16	650.0	0.15639890465638545	1.39	1.32	1.54	1.55	1.83	2.16
4650	Mn-FeMoO4/SiO2	Mn	25	Fe	26	Mo	42	SiO2	11	0.185	0.185	40	40	20	775	10	1.5	6.8	1.7	0.75	4	17.23	3.92	1.52	2.4	5.32	7.04	22.75	8.82	13.93	30.88	40.86	650.0	0.05331867762181771	1.39	1.32	1.54	1.55	1.83	2.16
4651	Mn-FeMoO4/SiO2	Mn	25	Fe	26	Mo	42	SiO2	11	0.185	0.185	40	40	20	775	15	2.3	10.2	2.6	0.5	4	18.65	4.64	1.71	2.93	5.41	6.24	24.88	9.17	15.71	29.01	33.46	650.0	0.09502196534210347	1.39	1.32	1.54	1.55	1.83	2.16
4652	Mn-FeMoO4/SiO2	Mn	25	Fe	26	Mo	42	SiO2	11	0.185	0.185	40	40	20	775	20	3.0	13.6	3.4	0.38	4	19.03	4.88	1.85	3.03	5.56	6.17	25.64	9.72	15.92	29.22	32.42	650.0	0.13166035159359193	1.39	1.32	1.54	1.55	1.83	2.16
4653	Mn-FeMoO4/SiO2	Mn	25	Fe	26	Mo	42	SiO2	11	0.185	0.185	40	40	20	775	10	1.5	7.3	1.2	0.75	6	11.03	3.37	1.34	2.03	2.5	5.62	30.55	12.15	18.4	22.67	50.95	650.0	0.045707911969165564	1.39	1.32	1.54	1.55	1.83	2.16
4654	Mn-FeMoO4/SiO2	Mn	25	Fe	26	Mo	42	SiO2	11	0.185	0.185	40	40	20	775	15	2.3	10.9	1.8	0.5	6	11.17	3.84	1.57	2.27	3.18	4.6	34.38	14.06	20.32	28.47	41.18	650.0	0.07831343040238782	1.39	1.32	1.54	1.55	1.83	2.16
4655	Mn-FeMoO4/SiO2	Mn	25	Fe	26	Mo	42	SiO2	11	0.185	0.185	40	40	20	775	20	3.0	14.6	2.4	0.38	6	11.22	3.85	1.63	2.22	3.22	4.02	34.31	14.53	19.79	28.7	35.83	650.0	0.10331766829816476	1.39	1.32	1.54	1.55	1.83	2.16
4656	Mn-FeMoO4/SiO2	Mn	25	Fe	26	Mo	42	SiO2	11	0.185	0.185	40	40	20	775	10	4.0	4.0	2.0	0.75	2	29.82	5.49	1.65	3.84	10.41	15.36	18.41	5.53	12.88	34.91	51.51	650.0	0.07528604930816878	1.39	1.32	1.54	1.55	1.83	2.16
4657	Mn-FeMoO4/SiO2	Mn	25	Fe	26	Mo	42	SiO2	11	0.185	0.185	40	40	20	775	15	6.0	6.0	3.0	0.5	2	30.84	6.18	1.76	4.42	11.6	13.1	20.04	5.71	14.33	37.61	42.48	650.0	0.12758426617555874	1.39	1.32	1.54	1.55	1.83	2.16
4658	Mn-FeMoO4/SiO2	Mn	25	Fe	26	Mo	42	SiO2	11	0.185	0.185	40	40	20	775	20	8.0	8.0	4.0	0.38	2	30.69	6.41	1.85	4.56	12.38	12.17	20.89	6.03	14.86	40.34	39.65	650.0	0.1743332784708587	1.39	1.32	1.54	1.55	1.83	2.16
4659	Mn-FeMoO4/SiO2	Mn	25	Fe	26	Mo	42	SiO2	11	0.185	0.185	40	40	20	775	10	4.0	4.5	1.5	0.75	3	20.91	4.76	1.57	3.19	5.64	10.86	22.76	7.51	15.26	26.97	51.94	650.0	0.06502688582590575	1.39	1.32	1.54	1.55	1.83	2.16
4660	Mn-FeMoO4/SiO2	Mn	25	Fe	26	Mo	42	SiO2	11	0.185	0.185	40	40	20	775	15	6.0	6.8	2.3	0.5	3	20.84	5.21	1.65	3.56	6.65	9.37	25.0	7.92	17.08	31.91	44.96	650.0	0.10701253504628233	1.39	1.32	1.54	1.55	1.83	2.16
4661	Mn-FeMoO4/SiO2	Mn	25	Fe	26	Mo	42	SiO2	11	0.185	0.185	40	40	20	775	20	8.0	9.0	3.0	0.38	3	22.98	5.4	1.86	3.54	7.02	8.19	23.5	8.09	15.4	30.55	35.64	650.0	0.14608607876383903	1.39	1.32	1.54	1.55	1.83	2.16
4662	Mn-FeMoO4/SiO2	Mn	25	Fe	26	Mo	42	SiO2	11	0.185	0.185	40	40	20	775	10	4.0	4.8	1.2	0.75	4	15.74	4.26	1.46	2.8	4.87	7.56	27.06	9.28	17.79	30.94	48.03	650.0	0.05804533603163783	1.39	1.32	1.54	1.55	1.83	2.16
4663	Mn-FeMoO4/SiO2	Mn	25	Fe	26	Mo	42	SiO2	11	0.185	0.185	40	40	20	775	15	6.0	7.2	1.8	0.5	4	15.03	4.49	1.66	2.83	5.08	6.14	29.87	11.04	18.83	33.8	40.85	650.0	0.09187846388289043	1.39	1.32	1.54	1.55	1.83	2.16
4664	Mn-FeMoO4/SiO2	Mn	25	Fe	26	Mo	42	SiO2	11	0.185	0.185	40	40	20	775	20	8.0	9.6	2.4	0.38	4	14.51	4.83	1.79	3.04	4.77	5.38	33.29	12.34	20.95	32.87	37.08	650.0	0.13027742079957721	1.39	1.32	1.54	1.55	1.83	2.16
4665	Mn-FeMoO4/SiO2	Mn	25	Fe	26	Mo	42	SiO2	11	0.185	0.185	40	40	20	775	10	4.0	5.1	0.9	0.75	6	9.25	3.03	1.24	1.79	3.23	4.14	32.76	13.41	19.35	34.92	44.76	650.0	0.04102471156218198	1.39	1.32	1.54	1.55	1.83	2.16
4666	Mn-FeMoO4/SiO2	Mn	25	Fe	26	Mo	42	SiO2	11	0.185	0.185	40	40	20	775	15	6.0	7.7	1.3	0.5	6	8.19	3.33	1.43	1.9	2.55	3.38	40.66	17.46	23.2	31.14	41.27	650.0	0.06773413902315462	1.39	1.32	1.54	1.55	1.83	2.16
4667	Mn-FeMoO4/SiO2	Mn	25	Fe	26	Mo	42	SiO2	11	0.185	0.185	40	40	20	775	20	8.0	10.3	1.7	0.38	6	7.55	3.42	1.5	1.92	2.34	2.68	45.3	19.87	25.43	30.99	35.5	650.0	0.09157501458604089	1.39	1.32	1.54	1.55	1.83	2.16
4668	Mn-FeMoO4/SiO2	Mn	25	Fe	26	Mo	42	SiO2	11	0.185	0.185	40	40	20	775	10	7.0	2.0	1.0	0.75	2	27.22	5.3	1.76	3.54	8.36	11.94	19.47	6.47	13.01	30.71	43.86	650.0	0.07260824772807847	1.39	1.32	1.54	1.55	1.83	2.16
4669	Mn-FeMoO4/SiO2	Mn	25	Fe	26	Mo	42	SiO2	11	0.185	0.185	40	40	20	775	15	10.5	3.0	1.5	0.5	2	25.1	5.51	1.51	4.0	8.05	9.16	21.95	6.02	15.94	32.07	36.49	650.0	0.11335235438711372	1.39	1.32	1.54	1.55	1.83	2.16
4670	Mn-FeMoO4/SiO2	Mn	25	Fe	26	Mo	42	SiO2	11	0.185	0.185	40	40	20	775	20	14.0	4.0	2.0	0.38	2	23.93	5.99	2.09	3.9	7.48	7.37	25.03	8.73	16.3	31.26	30.8	650.0	0.16255006946745212	1.39	1.32	1.54	1.55	1.83	2.16
4671	Mn-FeMoO4/SiO2	Mn	25	Fe	26	Mo	42	SiO2	11	0.185	0.185	40	40	20	775	10	7.0	2.3	0.8	0.75	3	17.71	4.08	1.27	2.81	5.37	7.04	23.04	7.17	15.87	30.32	39.75	650.0	0.05554090035844334	1.39	1.32	1.54	1.55	1.83	2.16
4672	Mn-FeMoO4/SiO2	Mn	25	Fe	26	Mo	42	SiO2	11	0.185	0.185	40	40	20	775	15	10.5	3.4	1.1	0.5	3	12.26	4.19	1.71	2.48	3.9	4.72	34.18	13.95	20.23	31.81	38.5	650.0	0.08560624465061889	1.39	1.32	1.54	1.55	1.83	2.16
4673	Mn-FeMoO4/SiO2	Mn	25	Fe	26	Mo	42	SiO2	11	0.185	0.185	40	40	20	775	20	14.0	4.5	1.5	0.38	3	12.68	4.09	1.74	2.35	3.29	3.73	32.26	13.72	18.53	25.95	29.42	650.0	0.10989456381113592	1.39	1.32	1.54	1.55	1.83	2.16
4674	Mn-FeMoO4/SiO2	Mn	25	Fe	26	Mo	42	SiO2	11	0.185	0.185	40	40	20	775	10	7.0	2.4	0.6	0.75	4	12.41	3.04	1.23	1.81	3.62	4.66	24.5	9.91	14.59	29.17	37.55	650.0	0.0411622182227827	1.39	1.32	1.54	1.55	1.83	2.16
4675	Mn-FeMoO4/SiO2	Mn	25	Fe	26	Mo	42	SiO2	11	0.185	0.185	40	40	20	775	15	10.5	3.6	0.9	0.5	4	11.64	2.79	1.31	1.48	2.29	3.1	23.97	11.25	12.71	19.67	26.63	650.0	0.05659319831022758	1.39	1.32	1.54	1.55	1.83	2.16
4676	Mn-FeMoO4/SiO2	Mn	25	Fe	26	Mo	42	SiO2	11	0.185	0.185	40	40	20	775	20	14.0	4.8	1.2	0.38	4	9.23	2.8	1.31	1.49	1.73	2.4	30.34	14.19	16.14	18.74	26.0	650.0	0.07473545926762631	1.39	1.32	1.54	1.55	1.83	2.16
4677	Mn-FeMoO4/SiO2	Mn	25	Fe	26	Mo	42	SiO2	11	0.185	0.185	40	40	20	775	10	7.0	2.6	0.4	0.75	6	8.91	1.99	0.96	1.03	2.02	2.99	22.33	10.77	11.56	22.67	33.56	650.0	0.026800895609337214	1.39	1.32	1.54	1.55	1.83	2.16
4678	Mn-FeMoO4/SiO2	Mn	25	Fe	26	Mo	42	SiO2	11	0.185	0.185	40	40	20	775	15	10.5	3.9	0.6	0.5	6	8.23	1.78	0.97	0.81	1.21	2.04	21.63	11.79	9.84	14.7	24.79	650.0	0.03592065075398574	1.39	1.32	1.54	1.55	1.83	2.16
4679	Mn-FeMoO4/SiO2	Mn	25	Fe	26	Mo	42	SiO2	11	0.185	0.185	40	40	20	775	20	14.0	5.1	0.9	0.38	6	6.37	1.76	1.05	0.71	0.84	1.68	27.63	16.48	11.15	13.19	26.37	650.0	0.04672821470857628	1.39	1.32	1.54	1.55	1.83	2.16
4680	Mn-FeMoO4/SiO2	Mn	25	Fe	26	Mo	42	SiO2	11	0.185	0.185	40	40	20	750	10	1.5	5.7	2.8	0.75	2	30.36	5.52	1.64	3.88	11.39	13.62	18.18	5.4	12.78	37.52	44.86	650.0	0.07570935213197938	1.39	1.32	1.54	1.55	1.83	2.16
