Repository: jimmmmmmmyzzy/SR-in-Heterogeneous-Catalysis

# Towards distilling 'physical laws' in heterogeneous catalysis with symbolic regression

File: OCM_dataset_modified.csv (part 25 of 64)
	Name	M1	M1_atom_number	M2	M2_atom_number	M3	M3_atom_number	Support 	Support_ID	M2_mol	M3_mol	M1_mol%	M2_mol%	M3_mol%	Temp	Total_flow	Ar_flow	CH4_flow	O2_flow	CT	CH4/O2	CH4_conv	C2y	C2H6y	C2H4y	COy	CO2y	C2s	C2H6s	C2H4s	COs	CO2s	BET_surface_area	rate_constant	radii_M1	radii_M2	radii_M3	chi_M1	chi_M2	chi_M3
4681	Mn-FeMoO4/SiO2	Mn	25	Fe	26	Mo	42	SiO2	11	0.185	0.185	40	40	20	750	15	2.3	8.5	4.3	0.5	2	30.98	6.02	1.84	4.18	11.91	13.49	19.43	5.94	13.49	38.44	43.54	650.0	0.12417638462684348	1.39	1.32	1.54	1.55	1.83	2.16
4682	Mn-FeMoO4/SiO2	Mn	25	Fe	26	Mo	42	SiO2	11	0.185	0.185	40	40	20	750	20	3.0	11.3	5.7	0.38	2	31.82	6.33	1.96	4.37	11.27	13.06	19.89	6.16	13.73	35.42	41.04	650.0	0.1720847862290847	1.39	1.32	1.54	1.55	1.83	2.16
4683	Mn-FeMoO4/SiO2	Mn	25	Fe	26	Mo	42	SiO2	11	0.185	0.185	40	40	20	750	10	1.5	6.4	2.1	0.75	3	22.01	4.8	1.69	3.11	5.03	10.91	21.81	7.68	14.13	22.85	49.57	650.0	0.06558699225436238	1.39	1.32	1.54	1.55	1.83	2.16
4684	Mn-FeMoO4/SiO2	Mn	25	Fe	26	Mo	42	SiO2	11	0.185	0.185	40	40	20	750	15	2.3	9.6	3.2	0.5	3	17.52	5.88	1.96	3.92	5.87	9.31	33.56	11.19	22.37	33.5	53.14	650.0	0.12119924425785919	1.39	1.32	1.54	1.55	1.83	2.16
4685	Mn-FeMoO4/SiO2	Mn	25	Fe	26	Mo	42	SiO2	11	0.185	0.185	40	40	20	750	20	3.0	12.8	4.3	0.38	3	18.59	6.3	2.14	4.16	6.21	8.23	33.89	11.51	22.38	33.41	44.27	650.0	0.17124209669398632	1.39	1.32	1.54	1.55	1.83	2.16
4686	Mn-FeMoO4/SiO2	Mn	25	Fe	26	Mo	42	SiO2	11	0.185	0.185	40	40	20	750	10	1.5	6.8	1.7	0.75	4	16.9	4.76	1.65	3.11	4.33	6.56	28.17	9.76	18.4	25.62	38.82	650.0	0.06502688582590575	1.39	1.32	1.54	1.55	1.83	2.16
4687	Mn-FeMoO4/SiO2	Mn	25	Fe	26	Mo	42	SiO2	11	0.185	0.185	40	40	20	750	15	2.3	10.2	2.6	0.5	4	15.01	5.5	1.95	3.55	4.79	4.6	36.64	12.99	23.65	31.91	30.65	650.0	0.1131407029767887	1.39	1.32	1.54	1.55	1.83	2.16
4688	Mn-FeMoO4/SiO2	Mn	25	Fe	26	Mo	42	SiO2	11	0.185	0.185	40	40	20	750	20	3.0	13.6	3.4	0.38	4	14.92	5.63	2.07	3.56	4.69	3.81	37.73	13.87	23.86	31.43	25.54	650.0	0.1524919998811835	1.39	1.32	1.54	1.55	1.83	2.16
4689	Mn-FeMoO4/SiO2	Mn	25	Fe	26	Mo	42	SiO2	11	0.185	0.185	40	40	20	750	10	1.5	7.3	1.2	0.75	6	11.68	3.92	1.56	2.36	3.0	2.81	33.56	13.36	20.21	25.68	24.06	650.0	0.05331867762181771	1.39	1.32	1.54	1.55	1.83	2.16
4690	Mn-FeMoO4/SiO2	Mn	25	Fe	26	Mo	42	SiO2	11	0.185	0.185	40	40	20	750	15	2.3	10.9	1.8	0.5	6	6.27	4.06	1.7	2.36	2.66	1.87	64.75	27.11	37.64	42.42	29.82	650.0	0.08289437982834695	1.39	1.32	1.54	1.55	1.83	2.16
4691	Mn-FeMoO4/SiO2	Mn	25	Fe	26	Mo	42	SiO2	11	0.185	0.185	40	40	20	750	20	3.0	14.6	2.4	0.38	6	5.85	3.84	1.74	2.1	2.48	1.42	65.64	29.74	35.9	42.39	24.27	650.0	0.10304398737156292	1.39	1.32	1.54	1.55	1.83	2.16
4692	Mn-FeMoO4/SiO2	Mn	25	Fe	26	Mo	42	SiO2	11	0.185	0.185	40	40	20	750	10	4.0	4.0	2.0	0.75	2	27.85	6.13	1.79	4.34	9.75	13.76	22.01	6.43	15.58	35.01	49.41	650.0	0.08434578618558791	1.39	1.32	1.54	1.55	1.83	2.16
4693	Mn-FeMoO4/SiO2	Mn	25	Fe	26	Mo	42	SiO2	11	0.185	0.185	40	40	20	750	15	6.0	6.0	3.0	0.5	2	26.94	6.98	2.1	4.88	10.15	11.3	25.91	7.8	18.11	37.68	41.95	650.0	0.14471132438428078	1.39	1.32	1.54	1.55	1.83	2.16
4694	Mn-FeMoO4/SiO2	Mn	25	Fe	26	Mo	42	SiO2	11	0.185	0.185	40	40	20	750	20	8.0	8.0	4.0	0.38	2	27.01	7.35	2.19	5.16	9.89	10.31	27.21	8.11	19.1	36.62	38.17	650.0	0.20089798225453315	1.39	1.32	1.54	1.55	1.83	2.16
4695	Mn-FeMoO4/SiO2	Mn	25	Fe	26	Mo	42	SiO2	11	0.185	0.185	40	40	20	750	10	4.0	4.5	1.5	0.75	3	17.32	5.54	1.8	3.74	6.09	6.99	31.99	10.39	21.59	35.16	40.36	650.0	0.07599162869349375	1.39	1.32	1.54	1.55	1.83	2.16
4696	Mn-FeMoO4/SiO2	Mn	25	Fe	26	Mo	42	SiO2	11	0.185	0.185	40	40	20	750	15	6.0	6.8	2.3	0.5	3	17.37	5.75	2.01	3.74	6.1	5.0	33.1	11.57	21.53	35.12	28.79	650.0	0.11843871931994243	1.39	1.32	1.54	1.55	1.83	2.16
4697	Mn-FeMoO4/SiO2	Mn	25	Fe	26	Mo	42	SiO2	11	0.185	0.185	40	40	20	750	20	8.0	9.0	3.0	0.38	3	15.41	6.02	2.26	3.76	5.55	4.01	39.07	14.67	24.4	36.02	26.02	650.0	0.16338997977216246	1.39	1.32	1.54	1.55	1.83	2.16
4698	Mn-FeMoO4/SiO2	Mn	25	Fe	26	Mo	42	SiO2	11	0.185	0.185	40	40	20	750	10	4.0	4.8	1.2	0.75	4	11.4	4.61	1.68	2.93	4.48	4.1	40.44	14.74	25.7	39.3	35.96	650.0	0.06292857977463293	1.39	1.32	1.54	1.55	1.83	2.16
4699	Mn-FeMoO4/SiO2	Mn	25	Fe	26	Mo	42	SiO2	11	0.185	0.185	40	40	20	750	15	6.0	7.2	1.8	0.5	4	9.48	4.55	1.79	2.76	3.64	2.58	48.0	18.88	29.11	38.4	27.22	650.0	0.09313527163266946	1.39	1.32	1.54	1.55	1.83	2.16
4700	Mn-FeMoO4/SiO2	Mn	25	Fe	26	Mo	42	SiO2	11	0.185	0.185	40	40	20	750	20	8.0	9.6	2.4	0.38	4	8.75	4.38	1.87	2.51	3.22	2.09	50.06	21.37	28.69	36.8	23.89	650.0	0.11786363892140526	1.39	1.32	1.54	1.55	1.83	2.16
4701	Mn-FeMoO4/SiO2	Mn	25	Fe	26	Mo	42	SiO2	11	0.185	0.185	40	40	20	750	10	4.0	5.1	0.9	0.75	6	5.42	2.97	1.34	1.63	2.23	2.12	54.8	24.72	30.07	41.14	39.11	650.0	0.0401999692678443	1.39	1.32	1.54	1.55	1.83	2.16
4702	Mn-FeMoO4/SiO2	Mn	25	Fe	26	Mo	42	SiO2	11	0.185	0.185	40	40	20	750	15	6.0	7.7	1.3	0.5	6	3.29	2.75	1.41	1.34	1.47	1.4	83.59	42.86	40.73	44.68	42.55	650.0	0.055770406979071326	1.39	1.32	1.54	1.55	1.83	2.16
4703	Mn-FeMoO4/SiO2	Mn	25	Fe	26	Mo	42	SiO2	11	0.185	0.185	40	40	20	750	20	8.0	10.3	1.7	0.38	6	3.42	2.53	1.31	1.22	1.19	1.09	73.98	38.3	35.67	34.8	31.87	650.0	0.06743565168150718	1.39	1.32	1.54	1.55	1.83	2.16
4704	Mn-FeMoO4/SiO2	Mn	25	Fe	26	Mo	42	SiO2	11	0.185	0.185	40	40	20	750	10	7.0	2.0	1.0	0.75	2	16.62	4.66	1.98	2.68	4.89	5.75	28.04	11.91	16.13	29.42	34.6	650.0	0.0636276482818823	1.39	1.32	1.54	1.55	1.83	2.16
4705	Mn-FeMoO4/SiO2	Mn	25	Fe	26	Mo	42	SiO2	11	0.185	0.185	40	40	20	750	15	10.5	3.0	1.5	0.5	2	13.48	4.44	1.89	2.55	3.93	4.02	32.94	14.02	18.92	29.15	29.82	650.0	0.09083172706096515	1.39	1.32	1.54	1.55	1.83	2.16
4706	Mn-FeMoO4/SiO2	Mn	25	Fe	26	Mo	42	SiO2	11	0.185	0.185	40	40	20	750	20	14.0	4.0	2.0	0.38	2	11.33	4.49	2.19	2.3	3.27	3.19	39.63	19.33	20.3	28.86	28.16	650.0	0.12089271563538215	1.39	1.32	1.54	1.55	1.83	2.16
4707	Mn-FeMoO4/SiO2	Mn	25	Fe	26	Mo	42	SiO2	11	0.185	0.185	40	40	20	750	10	7.0	2.3	0.8	0.75	3	10.33	3.2	1.62	1.58	2.56	3.45	30.98	15.68	15.3	24.78	33.4	650.0	0.043364255607413416	1.39	1.32	1.54	1.55	1.83	2.16
4708	Mn-FeMoO4/SiO2	Mn	25	Fe	26	Mo	42	SiO2	11	0.185	0.185	40	40	20	750	15	10.5	3.4	1.1	0.5	3	7.55	2.67	1.6	1.07	1.37	2.17	35.36	21.19	14.17	18.15	28.74	650.0	0.05412583909937815	1.39	1.32	1.54	1.55	1.83	2.16
4709	Mn-FeMoO4/SiO2	Mn	25	Fe	26	Mo	42	SiO2	11	0.185	0.185	40	40	20	750	20	14.0	4.5	1.5	0.38	3	6.04	2.59	1.44	1.15	0.83	1.74	42.88	23.84	19.04	13.74	28.81	650.0	0.06905608211901876	1.39	1.32	1.54	1.55	1.83	2.16
4710	Mn-FeMoO4/SiO2	Mn	25	Fe	26	Mo	42	SiO2	11	0.185	0.185	40	40	20	750	10	7.0	2.4	0.6	0.75	4	8.55	2.11	1.15	0.96	1.82	2.38	24.68	13.45	11.23	21.29	27.84	650.0	0.028434382286336574	1.39	1.32	1.54	1.55	1.83	2.16
4711	Mn-FeMoO4/SiO2	Mn	25	Fe	26	Mo	42	SiO2	11	0.185	0.185	40	40	20	750	15	10.5	3.6	0.9	0.5	4	3.91	1.81	0.96	0.85	0.46	1.52	46.29	24.55	21.74	11.76	38.87	650.0	0.03653161761378508	1.39	1.32	1.54	1.55	1.83	2.16
4712	Mn-FeMoO4/SiO2	Mn	25	Fe	26	Mo	42	SiO2	11	0.185	0.185	40	40	20	750	20	14.0	4.8	1.2	0.38	4	4.89	1.69	1.14	0.55	0.06	1.19	34.56	23.31	11.25	1.23	24.34	650.0	0.0448537752875223	1.39	1.32	1.54	1.55	1.83	2.16
4713	Mn-FeMoO4/SiO2	Mn	25	Fe	26	Mo	42	SiO2	11	0.185	0.185	40	40	20	750	10	7.0	2.6	0.4	0.75	6	3.39	1.23	0.65	0.58	0.82	1.64	36.28	19.17	17.11	24.19	48.38	650.0	0.016501694757407207	1.39	1.32	1.54	1.55	1.83	2.16
4714	Mn-FeMoO4/SiO2	Mn	25	Fe	26	Mo	42	SiO2	11	0.185	0.185	40	40	20	750	15	10.5	3.9	0.6	0.5	6	5.18	0.83	0.56	0.27	0.11	0.99	16.02	10.81	5.21	2.12	19.11	650.0	0.016669273580115256	1.39	1.32	1.54	1.55	1.83	2.16
4715	Mn-FeMoO4/SiO2	Mn	25	Fe	26	Mo	42	SiO2	11	0.185	0.185	40	40	20	750	20	14.0	5.1	0.9	0.38	6	2.12	0.94	0.64	0.3	0.12	0.82	44.34	30.19	14.15	5.66	38.68	650.0	0.024853839021051812	1.39	1.32	1.54	1.55	1.83	2.16
4716	Mn-FeMoO4/SiO2	Mn	25	Fe	26	Mo	42	SiO2	11	0.185	0.185	40	40	20	700	10	1.5	5.7	2.8	0.75	2	25.16	6.35	2.26	4.09	8.38	10.67	25.24	8.98	16.26	33.31	42.41	650.0	0.08747434279732513	1.39	1.32	1.54	1.55	1.83	2.16
4717	Mn-FeMoO4/SiO2	Mn	25	Fe	26	Mo	42	SiO2	11	0.185	0.185	40	40	20	700	15	2.3	8.5	4.3	0.5	2	24.15	6.67	2.41	4.26	8.78	9.22	27.62	9.98	17.64	36.36	38.18	650.0	0.13805717282087202	1.39	1.32	1.54	1.55	1.83	2.16
4718	Mn-FeMoO4/SiO2	Mn	25	Fe	26	Mo	42	SiO2	11	0.185	0.185	40	40	20	700	20	3.0	11.3	5.7	0.38	2	22.84	6.81	2.52	4.29	8.58	8.91	29.82	11.03	18.78	37.57	39.01	650.0	0.18560464786980868	1.39	1.32	1.54	1.55	1.83	2.16
4719	Mn-FeMoO4/SiO2	Mn	25	Fe	26	Mo	42	SiO2	11	0.185	0.185	40	40	20	700	10	1.5	6.4	2.1	0.75	3	11.33	4.65	2.0	2.65	3.72	3.78	41.04	17.65	23.39	32.83	33.36	650.0	0.06348780525555105	1.39	1.32	1.54	1.55	1.83	2.16
4720	Mn-FeMoO4/SiO2	Mn	25	Fe	26	Mo	42	SiO2	11	0.185	0.185	40	40	20	700	15	2.3	9.6	3.2	0.5	3	6.87	4.76	2.14	2.62	3.88	2.6	69.29	31.15	38.14	56.48	37.85	650.0	0.09754032873885862	1.39	1.32	1.54	1.55	1.83	2.16
4721	Mn-FeMoO4/SiO2	Mn	25	Fe	26	Mo	42	SiO2	11	0.185	0.185	40	40	20	700	20	3.0	12.8	4.3	0.38	3	6.59	4.68	2.22	2.46	3.75	2.22	71.02	33.69	37.33	56.9	33.69	650.0	0.12613298357249986	1.39	1.32	1.54	1.55	1.83	2.16
4722	Mn-FeMoO4/SiO2	Mn	25	Fe	26	Mo	42	SiO2	11	0.185	0.185	40	40	20	700	10	1.5	6.8	1.7	0.75	4	6.47	3.27	1.65	1.62	2.22	1.92	50.54	25.5	25.04	34.31	29.68	650.0	0.04432879172484758	1.39	1.32	1.54	1.55	1.83	2.16
4723	Mn-FeMoO4/SiO2	Mn	25	Fe	26	Mo	42	SiO2	11	0.185	0.185	40	40	20	700	15	2.3	10.2	2.6	0.5	4	4.29	2.98	1.54	1.44	1.67	1.34	69.46	35.9	33.57	38.93	31.24	650.0	0.06050608634204188	1.39	1.32	1.54	1.55	1.83	2.16
4724	Mn-FeMoO4/SiO2	Mn	25	Fe	26	Mo	42	SiO2	11	0.185	0.185	40	40	20	700	20	3.0	13.6	3.4	0.38	4	4.24	2.91	1.58	1.33	1.48	1.01	68.63	37.26	31.37	34.91	23.82	650.0	0.0777152700158891	1.39	1.32	1.54	1.55	1.83	2.16
4725	Mn-FeMoO4/SiO2	Mn	25	Fe	26	Mo	42	SiO2	11	0.185	0.185	40	40	20	700	10	1.5	7.3	1.2	0.75	6	4.02	1.92	1.05	0.87	0.97	1.03	47.76	26.12	21.64	24.13	25.62	650.0	0.025848951733586794	1.39	1.32	1.54	1.55	1.83	2.16
4726	Mn-FeMoO4/SiO2	Mn	25	Fe	26	Mo	42	SiO2	11	0.185	0.185	40	40	20	700	15	2.3	10.9	1.8	0.5	6	3.32	1.55	0.93	0.62	0.38	0.69	46.69	28.01	18.67	11.45	20.78	650.0	0.03124276180591356	1.39	1.32	1.54	1.55	1.83	2.16
4727	Mn-FeMoO4/SiO2	Mn	25	Fe	26	Mo	42	SiO2	11	0.185	0.185	40	40	20	700	20	3.0	14.6	2.4	0.38	6	2.29	1.42	0.9	0.52	0.18	0.52	62.01	39.3	22.71	7.86	22.71	650.0	0.0376362755548938	1.39	1.32	1.54	1.55	1.83	2.16
4728	Mn-FeMoO4/SiO2	Mn	25	Fe	26	Mo	42	SiO2	11	0.185	0.185	40	40	20	700	10	4.0	4.0	2.0	0.75	2	13.12	5.05	2.07	2.98	5.53	4.95	38.49	15.78	22.71	42.15	37.73	650.0	0.0690929983063953	1.39	1.32	1.54	1.55	1.83	2.16
4729	Mn-FeMoO4/SiO2	Mn	25	Fe	26	Mo	42	SiO2	11	0.185	0.185	40	40	20	700	15	6.0	6.0	3.0	0.5	2	11.54	4.66	2.09	2.57	4.79	3.2	40.38	18.11	22.27	41.51	27.73	650.0	0.09544147242282346	1.39	1.32	1.54	1.55	1.83	2.16
4730	Mn-FeMoO4/SiO2	Mn	25	Fe	26	Mo	42	SiO2	11	0.185	0.185	40	40	20	700	20	8.0	8.0	4.0	0.38	2	9.89	4.61	2.11	2.5	4.58	2.75	46.61	21.33	25.28	46.31	27.81	650.0	0.12420114429203867	1.39	1.32	1.54	1.55	1.83	2.16
4731	Mn-FeMoO4/SiO2	Mn	25	Fe	26	Mo	42	SiO2	11	0.185	0.185	40	40	20	700	10	4.0	4.5	1.5	0.75	3	4.3	2.83	1.58	1.25	1.62	2.18	65.81	36.74	29.07	37.67	50.7	650.0	0.03827755218232499	1.39	1.32	1.54	1.55	1.83	2.16
4732	Mn-FeMoO4/SiO2	Mn	25	Fe	26	Mo	42	SiO2	11	0.185	0.185	40	40	20	700	15	6.0	6.8	2.3	0.5	3	2.92	2.42	1.32	1.1	1.1	1.51	82.88	45.21	37.67	37.67	51.71	650.0	0.04899526320080047	1.39	1.32	1.54	1.55	1.83	2.16
4733	Mn-FeMoO4/SiO2	Mn	25	Fe	26	Mo	42	SiO2	11	0.185	0.185	40	40	20	700	20	8.0	9.0	3.0	0.38	3	3.61	2.43	1.45	0.98	0.88	1.19	67.31	40.17	27.15	24.38	32.96	650.0	0.06473714965324391	1.39	1.32	1.54	1.55	1.83	2.16
4734	Mn-FeMoO4/SiO2	Mn	25	Fe	26	Mo	42	SiO2	11	0.185	0.185	40	40	20	700	10	4.0	4.8	1.2	0.75	4	4.26	1.86	1.13	0.73	0.74	1.33	43.66	26.53	17.14	17.37	31.22	650.0	0.02503354043511197	1.39	1.32	1.54	1.55	1.83	2.16
4735	Mn-FeMoO4/SiO2	Mn	25	Fe	26	Mo	42	SiO2	11	0.185	0.185	40	40	20	700	15	6.0	7.2	1.8	0.5	4	1.63	1.53	0.94	0.59	0.31	0.88	93.87	57.67	36.2	19.02	53.99	650.0	0.03083650545676129	1.39	1.32	1.54	1.55	1.83	2.16
4736	Mn-FeMoO4/SiO2	Mn	25	Fe	26	Mo	42	SiO2	11	0.185	0.185	40	40	20	700	20	8.0	9.6	2.4	0.38	4	1.46	1.42	0.87	0.55	0.11	0.73	97.26	59.59	37.67	7.53	50.0	650.0	0.0376362755548938	1.39	1.32	1.54	1.55	1.83	2.16
4737	Mn-FeMoO4/SiO2	Mn	25	Fe	26	Mo	42	SiO2	11	0.185	0.185	40	40	20	700	10	4.0	5.1	0.9	0.75	6	2.37	1.07	0.73	0.34	0.08	0.74	45.15	30.8	14.35	3.38	31.22	650.0	0.014343542203946943	1.39	1.32	1.54	1.55	1.83	2.16
4738	Mn-FeMoO4/SiO2	Mn	25	Fe	26	Mo	42	SiO2	11	0.185	0.185	40	40	20	700	15	6.0	7.7	1.3	0.5	6	2.34	0.83	0.53	0.3	0.12	0.51	35.47	22.65	12.82	5.13	21.79	650.0	0.016669273580115256	1.39	1.32	1.54	1.55	1.83	2.16
4739	Mn-FeMoO4/SiO2	Mn	25	Fe	26	Mo	42	SiO2	11	0.185	0.185	40	40	20	700	20	8.0	10.3	1.7	0.38	6	2.3	0.76	0.55	0.21	0.23	0.41	33.04	23.91	9.13	10.0	17.83	650.0	0.020076387274976744	1.39	1.32	1.54	1.55	1.83	2.16
4740	Mn-FeMoO4/SiO2	Mn	25	Fe	26	Mo	42	SiO2	11	0.185	0.185	40	40	20	700	10	7.0	2.0	1.0	0.75	2	4.03	1.14	0.87	0.27	0.28	2.01	28.29	21.59	6.7	6.95	49.88	650.0	0.01528730414570413	1.39	1.32	1.54	1.55	1.83	2.16
4741	Mn-FeMoO4/SiO2	Mn	25	Fe	26	Mo	42	SiO2	11	0.185	0.185	40	40	20	700	15	10.5	3.0	1.5	0.5	2	7.42	0.82	0.61	0.21	0.75	1.17	11.05	8.22	2.83	10.11	15.77	650.0	0.016467609854207085	1.39	1.32	1.54	1.55	1.83	2.16
4742	Mn-FeMoO4/SiO2	Mn	25	Fe	26	Mo	42	SiO2	11	0.185	0.185	40	40	20	700	20	14.0	4.0	2.0	0.38	2	4.33	0.8	0.6	0.2	1.13	1.01	18.48	13.86	4.62	26.1	23.33	650.0	0.02113729394016912	1.39	1.32	1.54	1.55	1.83	2.16
4743	Mn-FeMoO4/SiO2	Mn	25	Fe	26	Mo	42	SiO2	11	0.185	0.185	40	40	20	700	10	7.0	2.3	0.8	0.75	3	1.43	0.78	0.48	0.3	0.63	1.15	54.55	33.57	20.98	44.06	80.42	650.0	0.010440772153584752	1.39	1.32	1.54	1.55	1.83	2.16
4744	Mn-FeMoO4/SiO2	Mn	25	Fe	26	Mo	42	SiO2	11	0.185	0.185	40	40	20	700	15	10.5	3.4	1.1	0.5	3	1.31	0.54	0.41	0.13	0.89	0.71	41.22	31.3	9.92	67.94	54.2	650.0	0.010829265402997683	1.39	1.32	1.54	1.55	1.83	2.16
4745	Mn-FeMoO4/SiO2	Mn	25	Fe	26	Mo	42	SiO2	11	0.185	0.185	40	40	20	700	20	14.0	4.5	1.5	0.38	3	2.34	0.48	0.36	0.12	0.91	0.61	20.51	15.38	5.13	38.89	26.07	650.0	0.012661992097952846	1.39	1.32	1.54	1.55	1.83	2.16
4746	Mn-FeMoO4/SiO2	Mn	25	Fe	26	Mo	42	SiO2	11	0.185	0.185	40	40	20	700	10	7.0	2.4	0.6	0.75	4	1.64	0.56	0.42	0.14	0.66	0.78	34.15	25.61	8.54	40.24	47.56	650.0	0.0074876517141809935	1.39	1.32	1.54	1.55	1.83	2.16
4747	Mn-FeMoO4/SiO2	Mn	25	Fe	26	Mo	42	SiO2	11	0.185	0.185	40	40	20	700	15	10.5	3.6	0.9	0.5	4	1.81	0.4	0.32	0.08	0.93	0.5	22.1	17.68	4.42	51.38	27.62	650.0	0.008016042795077644	1.39	1.32	1.54	1.55	1.83	2.16
4748	Mn-FeMoO4/SiO2	Mn	25	Fe	26	Mo	42	SiO2	11	0.185	0.185	40	40	20	700	20	14.0	4.8	1.2	0.38	4	2.51	0.33	0.33	0.0	1.0	0.38	13.15	13.15	0.0	39.84	15.14	650.0	0.008698571075596004	1.39	1.32	1.54	1.55	1.83	2.16
4749	Mn-FeMoO4/SiO2	Mn	25	Fe	26	Mo	42	SiO2	11	0.185	0.185	40	40	20	700	10	7.0	2.6	0.4	0.75	6	1.99	0.37	0.32	0.05	0.71	0.51	18.59	16.08	2.51	35.68	25.63	650.0	0.004942482575102016	1.39	1.32	1.54	1.55	1.83	2.16
4750	Mn-FeMoO4/SiO2	Mn	25	Fe	26	Mo	42	SiO2	11	0.185	0.185	40	40	20	700	15	10.5	3.9	0.6	0.5	6	2.28	0.29	0.28	0.01	1.02	0.28	12.72	12.28	0.44	44.74	12.28	650.0	0.005808426294779654	1.39	1.32	1.54	1.55	1.83	2.16
4751	Mn-FeMoO4/SiO2	Mn	25	Fe	26	Mo	42	SiO2	11	0.185	0.185	40	40	20	700	20	14.0	5.1	0.9	0.38	6	1.58	0.25	0.19	0.06	1.1	0.22	15.82	12.03	3.8	69.62	13.92	650.0	0.006587184784522308	1.39	1.32	1.54	1.55	1.83	2.16
4752	Mn-ZnMoO4/SiO2	Mn	25	Zn	30	Mo	42	SiO2	11	0.185	0.185	50	25	25	900	10	1.5	5.7	2.8	0.75	2	36.12	4.73	0.55	4.18	28.62	6.59	13.1	1.52	11.57	79.24	18.24	650.0	0.06460696035920449	1.39	1.22	1.54	1.55	1.65	2.16
4753	Mn-ZnMoO4/SiO2	Mn	25	Zn	30	Mo	42	SiO2	11	0.185	0.185	50	25	25	900	15	2.3	8.5	4.3	0.5	2	35.64	5.39	0.61	4.78	29.65	6.35	15.12	1.71	13.41	83.19	17.82	650.0	0.11081401454347689	1.39	1.22	1.54	1.55	1.65	2.16
4754	Mn-ZnMoO4/SiO2	Mn	25	Zn	30	Mo	42	SiO2	11	0.185	0.185	50	25	25	900	20	3.0	11.3	5.7	0.38	2	36.08	5.83	0.61	5.22	30.05	6.21	16.16	1.69	14.47	83.29	17.21	650.0	0.15807506964768292	1.39	1.22	1.54	1.55	1.65	2.16
4755	Mn-ZnMoO4/SiO2	Mn	25	Zn	30	Mo	42	SiO2	11	0.185	0.185	50	25	25	900	10	1.5	6.4	2.1	0.75	3	24.92	5.09	0.51	4.58	20.92	3.26	20.43	2.05	18.38	83.95	13.08	650.0	0.06965481579425398	1.39	1.22	1.54	1.55	1.65	2.16
4756	Mn-ZnMoO4/SiO2	Mn	25	Zn	30	Mo	42	SiO2	11	0.185	0.185	50	25	25	900	15	2.3	9.6	3.2	0.5	3	25.54	5.59	0.51	5.08	21.25	3.17	21.89	2.0	19.89	83.2	12.41	650.0	0.11504637248733225	1.39	1.22	1.54	1.55	1.65	2.16
4757	Mn-ZnMoO4/SiO2	Mn	25	Zn	30	Mo	42	SiO2	11	0.185	0.185	50	25	25	900	20	3.0	12.8	4.3	0.38	3	25.32	6.09	0.52	5.57	21.27	3.11	24.05	2.05	22.0	84.0	12.28	650.0	0.16535081360939238	1.39	1.22	1.54	1.55	1.65	2.16
4758	Mn-ZnMoO4/SiO2	Mn	25	Zn	30	Mo	42	SiO2	11	0.185	0.185	50	25	25	900	10	1.5	6.8	1.7	0.75	4	19.81	4.98	0.44	4.54	16.51	2.05	25.14	2.22	22.92	83.34	10.35	650.0	0.0681103869724214	1.39	1.22	1.54	1.55	1.65	2.16
4759	Mn-ZnMoO4/SiO2	Mn	25	Zn	30	Mo	42	SiO2	11	0.185	0.185	50	25	25	900	15	2.3	10.2	2.6	0.5	4	18.69	5.68	0.49	5.19	16.54	1.95	30.39	2.62	27.77	88.5	10.43	650.0	0.11695385951795167	1.39	1.22	1.54	1.55	1.65	2.16
4760	Mn-ZnMoO4/SiO2	Mn	25	Zn	30	Mo	42	SiO2	11	0.185	0.185	50	25	25	900	20	3.0	13.6	3.4	0.38	4	18.89	6.1	0.49	5.61	16.69	1.91	32.29	2.59	29.7	88.35	10.11	650.0	0.16563105203651074	1.39	1.22	1.54	1.55	1.65	2.16
4761	Mn-ZnMoO4/SiO2	Mn	25	Zn	30	Mo	42	SiO2	11	0.185	0.185	50	25	25	900	10	1.5	7.3	1.2	0.75	6	15.03	4.65	0.39	4.26	11.94	1.11	30.94	2.59	28.34	79.44	7.39	650.0	0.06348780525555105	1.39	1.22	1.54	1.55	1.65	2.16
4762	Mn-ZnMoO4/SiO2	Mn	25	Zn	30	Mo	42	SiO2	11	0.185	0.185	50	25	25	900	15	2.3	10.9	1.8	0.5	6	18.19	5.31	0.38	4.93	11.83	1.06	29.19	2.09	27.1	65.04	5.83	650.0	0.10912357598536535	1.39	1.22	1.54	1.55	1.65	2.16
4763	Mn-ZnMoO4/SiO2	Mn	25	Zn	30	Mo	42	SiO2	11	0.185	0.185	50	25	25	900	20	3.0	14.6	2.4	0.38	6	12.8	5.45	0.46	4.99	11.34	0.99	42.58	3.59	38.98	88.59	7.73	650.0	0.14747734443059174	1.39	1.22	1.54	1.55	1.65	2.16
4764	Mn-ZnMoO4/SiO2	Mn	25	Zn	30	Mo	42	SiO2	11	0.185	0.185	50	25	25	900	10	4.0	4.0	2.0	0.75	2	36.7	4.6	0.58	4.02	31.1	6.46	12.53	1.58	10.95	84.74	17.6	650.0	0.06278881004513409	1.39	1.22	1.54	1.55	1.65	2.16
4765	Mn-ZnMoO4/SiO2	Mn	25	Zn	30	Mo	42	SiO2	11	0.185	0.185	50	25	25	900	15	6.0	6.0	3.0	0.5	2	37.58	5.08	0.54	4.54	31.42	5.95	13.52	1.44	12.08	83.61	15.83	650.0	0.10427150884105701	1.39	1.22	1.54	1.55	1.65	2.16
4766	Mn-ZnMoO4/SiO2	Mn	25	Zn	30	Mo	42	SiO2	11	0.185	0.185	50	25	25	900	20	8.0	8.0	4.0	0.38	2	36.96	5.49	0.64	4.85	31.55	5.8	14.85	1.73	13.12	85.36	15.69	650.0	0.14859088679243837	1.39	1.22	1.54	1.55	1.65	2.16
4767	Mn-ZnMoO4/SiO2	Mn	25	Zn	30	Mo	42	SiO2	11	0.185	0.185	50	25	25	900	10	4.0	4.5	1.5	0.75	3	26.42	4.73	0.48	4.25	22.15	3.17	17.9	1.82	16.09	83.84	12.0	650.0	0.06460696035920449	1.39	1.22	1.54	1.55	1.65	2.16
4768	Mn-ZnMoO4/SiO2	Mn	25	Zn	30	Mo	42	SiO2	11	0.185	0.185	50	25	25	900	15	6.0	6.8	2.3	0.5	3	26.08	5.38	0.5	4.88	21.96	2.97	20.63	1.92	18.71	84.2	11.39	650.0	0.11060263157017862	1.39	1.22	1.54	1.55	1.65	2.16
4769	Mn-ZnMoO4/SiO2	Mn	25	Zn	30	Mo	42	SiO2	11	0.185	0.185	50	25	25	900	20	8.0	9.0	3.0	0.38	3	24.94	5.8	0.52	5.28	21.54	2.81	23.26	2.09	21.17	86.37	11.27	650.0	0.15723685369940538	1.39	1.22	1.54	1.55	1.65	2.16
4770	Mn-ZnMoO4/SiO2	Mn	25	Zn	30	Mo	42	SiO2	11	0.185	0.185	50	25	25	900	10	4.0	4.8	1.2	0.75	4	20.21	4.7	0.43	4.27	17.4	1.98	23.26	2.13	21.13	86.1	9.8	650.0	0.06418716710391331	1.39	1.22	1.54	1.55	1.65	2.16
4771	Mn-ZnMoO4/SiO2	Mn	25	Zn	30	Mo	42	SiO2	11	0.185	0.185	50	25	25	900	15	6.0	7.2	1.8	0.5	4	19.04	5.27	0.48	4.79	16.65	1.75	27.68	2.52	25.16	87.45	9.19	650.0	0.10827889220129645	1.39	1.22	1.54	1.55	1.65	2.16
4772	Mn-ZnMoO4/SiO2	Mn	25	Zn	30	Mo	42	SiO2	11	0.185	0.185	50	25	25	900	20	8.0	9.6	2.4	0.38	4	19.58	5.63	0.49	5.14	16.93	1.8	28.75	2.5	26.25	86.47	9.19	650.0	0.1524919998811835	1.39	1.22	1.54	1.55	1.65	2.16
4773	Mn-ZnMoO4/SiO2	Mn	25	Zn	30	Mo	42	SiO2	11	0.185	0.185	50	25	25	900	10	4.0	5.1	0.9	0.75	6	12.6	4.44	0.4	4.04	12.0	1.02	35.24	3.17	32.06	95.24	8.1	650.0	0.0605544847073101	1.39	1.22	1.54	1.55	1.65	2.16
4774	Mn-ZnMoO4/SiO2	Mn	25	Zn	30	Mo	42	SiO2	11	0.185	0.185	50	25	25	900	15	6.0	7.7	1.3	0.5	6	13.44	4.86	0.44	4.42	11.39	0.99	36.16	3.27	32.89	84.75	7.37	650.0	0.09964138996791184	1.39	1.22	1.54	1.55	1.65	2.16
4775	Mn-ZnMoO4/SiO2	Mn	25	Zn	30	Mo	42	SiO2	11	0.185	0.185	50	25	25	900	20	8.0	10.3	1.7	0.38	6	13.64	5.25	0.44	4.81	11.36	1.02	38.49	3.23	35.26	83.28	7.48	650.0	0.14191668954093586	1.39	1.22	1.54	1.55	1.65	2.16
4776	Mn-ZnMoO4/SiO2	Mn	25	Zn	30	Mo	42	SiO2	11	0.185	0.185	50	25	25	900	10	7.0	2.0	1.0	0.75	2	41.7	4.31	0.62	3.69	32.25	5.27	10.34	1.49	8.85	77.34	12.64	650.0	0.05874184826255987	1.39	1.22	1.54	1.55	1.65	2.16
4777	Mn-ZnMoO4/SiO2	Mn	25	Zn	30	Mo	42	SiO2	11	0.185	0.185	50	25	25	900	15	10.5	3.0	1.5	0.5	2	42.74	4.83	0.69	4.14	31.81	5.06	11.3	1.61	9.69	74.43	11.84	650.0	0.09901083980767869	1.39	1.22	1.54	1.55	1.65	2.16
4778	Mn-ZnMoO4/SiO2	Mn	25	Zn	30	Mo	42	SiO2	11	0.185	0.185	50	25	25	900	20	14.0	4.0	2.0	0.38	2	42.37	5.23	0.68	4.55	32.48	5.06	12.34	1.6	10.74	76.66	11.94	650.0	0.14136126975259966	1.39	1.22	1.54	1.55	1.65	2.16
4779	Mn-ZnMoO4/SiO2	Mn	25	Zn	30	Mo	42	SiO2	11	0.185	0.185	50	25	25	900	10	7.0	2.3	0.8	0.75	3	29.23	4.47	0.39	4.08	23.17	2.85	15.29	1.33	13.96	79.27	9.75	650.0	0.06097313560823244	1.39	1.22	1.54	1.55	1.65	2.16
4780	Mn-ZnMoO4/SiO2	Mn	25	Zn	30	Mo	42	SiO2	11	0.185	0.185	50	25	25	900	15	10.5	3.4	1.1	0.5	3	30.27	5.16	0.47	4.69	22.43	2.81	17.05	1.55	15.49	74.1	9.28	650.0	0.10595784958177323	1.39	1.22	1.54	1.55	1.65	2.16
4781	Mn-ZnMoO4/SiO2	Mn	25	Zn	30	Mo	42	SiO2	11	0.185	0.185	50	25	25	900	20	14.0	4.5	1.5	0.38	3	30.44	5.57	0.57	5.0	21.85	2.73	18.3	1.87	16.43	71.78	8.97	650.0	0.15081938608714085	1.39	1.22	1.54	1.55	1.65	2.16
4782	Mn-ZnMoO4/SiO2	Mn	25	Zn	30	Mo	42	SiO2	11	0.185	0.185	50	25	25	900	10	7.0	2.4	0.6	0.75	4	23.75	4.52	0.4	4.12	19.12	2.13	19.03	1.68	17.35	80.51	8.97	650.0	0.061671179356616056	1.39	1.22	1.54	1.55	1.65	2.16
4783	Mn-ZnMoO4/SiO2	Mn	25	Zn	30	Mo	42	SiO2	11	0.185	0.185	50	25	25	900	15	10.5	3.6	0.9	0.5	4	25.48	5.11	0.47	4.64	16.79	1.85	20.05	1.84	18.21	65.89	7.26	650.0	0.10490372000484847	1.39	1.22	1.54	1.55	1.65	2.16
4784	Mn-ZnMoO4/SiO2	Mn	25	Zn	30	Mo	42	SiO2	11	0.185	0.185	50	25	25	900	20	14.0	4.8	1.2	0.38	4	22.88	5.63	0.59	5.04	16.49	1.9	24.61	2.58	22.03	72.07	8.3	650.0	0.1524919998811835	1.39	1.22	1.54	1.55	1.65	2.16
4785	Mn-ZnMoO4/SiO2	Mn	25	Zn	30	Mo	42	SiO2	11	0.185	0.185	50	25	25	900	10	7.0	2.6	0.4	0.75	6	17.74	4.43	0.41	4.02	12.63	1.27	24.97	2.31	22.66	71.2	7.16	650.0	0.06041496361333743	1.39	1.22	1.54	1.55	1.65	2.16
4786	Mn-ZnMoO4/SiO2	Mn	25	Zn	30	Mo	42	SiO2	11	0.185	0.185	50	25	25	900	15	10.5	3.9	0.6	0.5	6	16.32	4.85	0.51	4.34	10.64	1.22	29.72	3.13	26.59	65.2	7.48	650.0	0.09943118449186572	1.39	1.22	1.54	1.55	1.65	2.16
4787	Mn-ZnMoO4/SiO2	Mn	25	Zn	30	Mo	42	SiO2	11	0.185	0.185	50	25	25	900	20	14.0	5.1	0.9	0.38	6	16.11	5.16	0.69	4.47	10.27	1.3	32.03	4.28	27.75	63.75	8.07	650.0	0.13941822313391214	1.39	1.22	1.54	1.55	1.65	2.16
4788	Mn-ZnMoO4/SiO2	Mn	25	Zn	30	Mo	42	SiO2	11	0.185	0.185	40	40	20	850	10	1.5	5.7	2.8	0.75	2	31.65	6.18	0.77	5.41	26.3	8.3	19.53	2.43	17.09	83.1	26.22	650.0	0.08505617745037249	1.39	1.22	1.54	1.55	1.65	2.16
4789	Mn-ZnMoO4/SiO2	Mn	25	Zn	30	Mo	42	SiO2	11	0.185	0.185	40	40	20	850	15	2.3	8.5	4.3	0.5	2	34.52	6.74	0.9	5.84	27.01	7.69	19.52	2.61	16.92	78.24	22.28	650.0	0.13955778921583317	1.39	1.22	1.54	1.55	1.65	2.16
4790	Mn-ZnMoO4/SiO2	Mn	25	Zn	30	Mo	42	SiO2	11	0.185	0.185	40	40	20	850	20	3.0	11.3	5.7	0.38	2	35.4	7.12	0.93	6.19	27.11	7.13	20.11	2.63	17.49	76.58	20.14	650.0	0.1943732857854088	1.39	1.22	1.54	1.55	1.65	2.16
4791	Mn-ZnMoO4/SiO2	Mn	25	Zn	30	Mo	42	SiO2	11	0.185	0.185	40	40	20	850	10	1.5	6.4	2.1	0.75	3	24.22	6.38	0.72	5.66	18.6	4.28	26.34	2.97	23.37	76.8	17.67	650.0	0.08790153348822242	1.39	1.22	1.54	1.55	1.65	2.16
4792	Mn-ZnMoO4/SiO2	Mn	25	Zn	30	Mo	42	SiO2	11	0.185	0.185	40	40	20	850	15	2.3	9.6	3.2	0.5	3	18.77	7.33	0.84	6.49	19.66	4.1	39.05	4.48	34.58	104.74	21.84	650.0	0.15225078077898274	1.39	1.22	1.54	1.55	1.65	2.16
4793	Mn-ZnMoO4/SiO2	Mn	25	Zn	30	Mo	42	SiO2	11	0.185	0.185	40	40	20	850	20	3.0	12.8	4.3	0.38	3	20.87	7.8	0.91	6.89	19.24	3.83	37.37	4.36	33.01	92.19	18.35	650.0	0.21371067217248202	1.39	1.22	1.54	1.55	1.65	2.16
4794	Mn-ZnMoO4/SiO2	Mn	25	Zn	30	Mo	42	SiO2	11	0.185	0.185	40	40	20	850	10	1.5	6.8	1.7	0.75	4	17.87	6.3	0.67	5.63	14.19	2.86	35.25	3.75	31.51	79.41	16.0	650.0	0.08676266232495307	1.39	1.22	1.54	1.55	1.65	2.16
4795	Mn-ZnMoO4/SiO2	Mn	25	Zn	30	Mo	42	SiO2	11	0.185	0.185	40	40	20	850	15	2.3	10.2	2.6	0.5	4	17.65	6.75	0.72	6.03	14.43	2.64	38.24	4.08	34.16	81.76	14.96	650.0	0.1397722549283329	1.39	1.22	1.54	1.55	1.65	2.16
4796	Mn-ZnMoO4/SiO2	Mn	25	Zn	30	Mo	42	SiO2	11	0.185	0.185	40	40	20	850	20	3.0	13.6	3.4	0.38	4	18.44	7.26	0.81	6.45	14.32	2.44	39.37	4.39	34.98	77.66	13.23	650.0	0.1983429132230963	1.39	1.22	1.54	1.55	1.65	2.16
4797	Mn-ZnMoO4/SiO2	Mn	25	Zn	30	Mo	42	SiO2	11	0.185	0.185	40	40	20	850	10	1.5	7.3	1.2	0.75	6	15.71	5.61	0.58	5.03	9.77	1.67	35.71	3.69	32.02	62.19	10.63	650.0	0.0769800675349845	1.39	1.22	1.54	1.55	1.65	2.16
4798	Mn-ZnMoO4/SiO2	Mn	25	Zn	30	Mo	42	SiO2	11	0.185	0.185	40	40	20	850	15	2.3	10.9	1.8	0.5	6	11.14	6.52	0.76	5.76	9.23	1.47	58.53	6.82	51.71	82.85	13.2	650.0	0.1348453526348684	1.39	1.22	1.54	1.55	1.65	2.16
4799	Mn-ZnMoO4/SiO2	Mn	25	Zn	30	Mo	42	SiO2	11	0.185	0.185	40	40	20	850	20	3.0	14.6	2.4	0.38	6	13.32	6.63	0.85	5.78	8.65	1.34	49.77	6.38	43.39	64.94	10.06	650.0	0.18052655655857072	1.39	1.22	1.54	1.55	1.65	2.16
4800	Mn-ZnMoO4/SiO2	Mn	25	Zn	30	Mo	42	SiO2	11	0.185	0.185	40	40	20	850	10	4.0	4.0	2.0	0.75	2	35.53	6.01	0.76	5.25	26.81	7.88	16.92	2.14	14.78	75.46	22.18	650.0	0.08264238980784182	1.39	1.22	1.54	1.55	1.65	2.16
4801	Mn-ZnMoO4/SiO2	Mn	25	Zn	30	Mo	42	SiO2	11	0.185	0.185	40	40	20	850	15	6.0	6.0	3.0	0.5	2	35.73	6.58	0.79	5.79	26.81	7.06	18.42	2.21	16.2	75.03	19.76	650.0	0.13612946182825875	1.39	1.22	1.54	1.55	1.65	2.16
4802	Mn-ZnMoO4/SiO2	Mn	25	Zn	30	Mo	42	SiO2	11	0.185	0.185	40	40	20	850	20	8.0	8.0	4.0	0.38	2	35.47	7.0	0.82	6.18	27.2	6.77	19.73	2.31	17.42	76.68	19.09	650.0	0.19097550746009342	1.39	1.22	1.54	1.55	1.65	2.16
4803	Mn-ZnMoO4/SiO2	Mn	25	Zn	30	Mo	42	SiO2	11	0.185	0.185	40	40	20	850	10	4.0	4.5	1.5	0.75	3	26.6	6.11	0.65	5.46	18.55	4.29	22.97	2.44	20.53	69.74	16.13	650.0	0.08406173562351377	1.39	1.22	1.54	1.55	1.65	2.16
4804	Mn-ZnMoO4/SiO2	Mn	25	Zn	30	Mo	42	SiO2	11	0.185	0.185	40	40	20	850	15	6.0	6.8	2.3	0.5	3	25.25	6.84	0.79	6.05	18.68	3.9	27.09	3.13	23.96	73.98	15.45	650.0	0.14170348194390228	1.39	1.22	1.54	1.55	1.65	2.16
4805	Mn-ZnMoO4/SiO2	Mn	25	Zn	30	Mo	42	SiO2	11	0.185	0.185	40	40	20	850	20	8.0	9.0	3.0	0.38	3	25.21	7.23	0.8	6.43	18.56	3.72	28.68	3.17	25.51	73.62	14.76	650.0	0.197491774533977	1.39	1.22	1.54	1.55	1.65	2.16
4806	Mn-ZnMoO4/SiO2	Mn	25	Zn	30	Mo	42	SiO2	11	0.185	0.185	40	40	20	850	10	4.0	4.8	1.2	0.75	4	19.57	6.32	0.7	5.62	14.1	2.9	32.29	3.58	28.72	72.05	14.82	650.0	0.087047288931506	1.39	1.22	1.54	1.55	1.65	2.16
4807	Mn-ZnMoO4/SiO2	Mn	25	Zn	30	Mo	42	SiO2	11	0.185	0.185	40	40	20	850	15	6.0	7.2	1.8	0.5	4	18.77	6.85	0.82	6.03	13.55	2.53	36.49	4.37	32.13	72.19	13.48	650.0	0.14191817788098782	1.39	1.22	1.54	1.55	1.65	2.16
4808	Mn-ZnMoO4/SiO2	Mn	25	Zn	30	Mo	42	SiO2	11	0.185	0.185	40	40	20	850	20	8.0	9.6	2.4	0.38	4	19.53	7.3	0.87	6.43	13.21	2.41	37.38	4.45	32.92	67.64	12.34	650.0	0.1994781932007417	1.39	1.22	1.54	1.55	1.65	2.16
4809	Mn-ZnMoO4/SiO2	Mn	25	Zn	30	Mo	42	SiO2	11	0.185	0.185	40	40	20	850	10	4.0	5.1	0.9	0.75	6	13.54	5.59	0.66	4.93	8.22	1.6	41.29	4.87	36.41	60.71	11.82	650.0	0.0766975816582215	1.39	1.22	1.54	1.55	1.65	2.16
4810	Mn-ZnMoO4/SiO2	Mn	25	Zn	30	Mo	42	SiO2	11	0.185	0.185	40	40	20	850	15	6.0	7.7	1.3	0.5	6	12.92	6.35	0.9	5.45	7.52	1.5	49.15	6.97	42.18	58.2	11.61	650.0	0.1312115141959877	1.39	1.22	1.54	1.55	1.65	2.16
4811	Mn-ZnMoO4/SiO2	Mn	25	Zn	30	Mo	42	SiO2	11	0.185	0.185	40	40	20	850	20	8.0	10.3	1.7	0.38	6	13.44	6.69	1.13	5.56	7.09	1.52	49.78	8.41	41.37	52.75	11.31	650.0	0.18221816511094927	1.39	1.22	1.54	1.55	1.65	2.16
4812	Mn-ZnMoO4/SiO2	Mn	25	Zn	30	Mo	42	SiO2	11	0.185	0.185	40	40	20	850	10	7.0	2.0	1.0	0.75	2	38.14	6.23	0.74	5.49	25.15	6.95	16.33	1.94	14.39	65.94	18.22	650.0	0.08576694740874345	1.39	1.22	1.54	1.55	1.65	2.16
4813	Mn-ZnMoO4/SiO2	Mn	25	Zn	30	Mo	42	SiO2	11	0.185	0.185	40	40	20	850	15	10.5	3.0	1.5	0.5	2	40.03	6.84	0.84	6.0	23.58	6.05	17.09	2.1	14.99	58.91	15.11	650.0	0.14170348194390228	1.39	1.22	1.54	1.55	1.65	2.16
4814	Mn-ZnMoO4/SiO2	Mn	25	Zn	30	Mo	42	SiO2	11	0.185	0.185	40	40	20	850	20	14.0	4.0	2.0	0.38	2	38.99	7.6	1.09	6.51	24.64	6.28	19.49	2.8	16.7	63.2	16.11	650.0	0.20800844036961277	1.39	1.22	1.54	1.55	1.65	2.16
4815	Mn-ZnMoO4/SiO2	Mn	25	Zn	30	Mo	42	SiO2	11	0.185	0.185	40	40	20	850	10	7.0	2.3	0.8	0.75	3	27.8	6.68	0.74	5.94	16.21	4.19	24.03	2.66	21.37	58.31	15.07	650.0	0.09218098511314948	1.39	1.22	1.54	1.55	1.65	2.16
4816	Mn-ZnMoO4/SiO2	Mn	25	Zn	30	Mo	42	SiO2	11	0.185	0.185	40	40	20	850	15	10.5	3.4	1.1	0.5	3	27.57	7.31	1.14	6.17	14.72	3.97	26.51	4.13	22.38	53.39	14.4	650.0	0.1518191882007	1.39	1.22	1.54	1.55	1.65	2.16
4817	Mn-ZnMoO4/SiO2	Mn	25	Zn	30	Mo	42	SiO2	11	0.185	0.185	40	40	20	850	20	14.0	4.5	1.5	0.38	3	27.33	8.36	1.58	6.78	12.97	4.0	30.59	5.78	24.81	47.46	14.64	650.0	0.22974296948104367	1.39	1.22	1.54	1.55	1.65	2.16
4818	Mn-ZnMoO4/SiO2	Mn	25	Zn	30	Mo	42	SiO2	11	0.185	0.185	40	40	20	850	10	7.0	2.4	0.6	0.75	4	22.0	6.86	0.93	5.93	12.82	3.56	31.18	4.23	26.95	58.27	16.18	650.0	0.09475526457848028	1.39	1.22	1.54	1.55	1.65	2.16
4819	Mn-ZnMoO4/SiO2	Mn	25	Zn	30	Mo	42	SiO2	11	0.185	0.185	40	40	20	850	15	10.5	3.6	0.9	0.5	4	17.68	2.23	1.34	0.89	11.15	2.96	12.61	7.58	5.03	63.07	16.74	650.0	0.04510480894102298	1.39	1.22	1.54	1.55	1.65	2.16
4820	Mn-ZnMoO4/SiO2	Mn	25	Zn	30	Mo	42	SiO2	11	0.185	0.185	40	40	20	850	20	14.0	4.8	1.2	0.38	4	23.86	10.6	2.94	7.66	6.59	3.55	44.43	12.32	32.1	27.62	14.88	650.0	0.2948671152858497	1.39	1.22	1.54	1.55	1.65	2.16
4821	Mn-ZnMoO4/SiO2	Mn	25	Zn	30	Mo	42	SiO2	11	0.185	0.185	40	40	20	850	10	7.0	2.6	0.4	0.75	6	14.04	4.1	0.9	3.2	7.97	3.34	29.2	6.41	22.79	56.77	23.79	650.0	0.05581893879826516	1.39	1.22	1.54	1.55	1.65	2.16
4822	Mn-ZnMoO4/SiO2	Mn	25	Zn	30	Mo	42	SiO2	11	0.185	0.185	40	40	20	850	15	10.5	3.9	0.6	0.5	6	20.0	12.96	3.28	9.68	1.83	2.07	64.8	16.4	48.4	9.15	10.35	650.0	0.27760480576091784	1.39	1.22	1.54	1.55	1.65	2.16
4823	Mn-ZnMoO4/SiO2	Mn	25	Zn	30	Mo	42	SiO2	11	0.185	0.185	40	40	20	850	20	14.0	5.1	0.9	0.38	6	15.72	9.5	2.81	6.69	2.34	3.19	60.43	17.88	42.56	14.89	20.29	650.0	0.2626850928479234	1.39	1.22	1.54	1.55	1.65	2.16
4824	Mn-ZnMoO4/SiO2	Mn	25	Zn	30	Mo	42	SiO2	11	0.185	0.185	40	40	20	800	10	1.5	5.7	2.8	0.75	2	36.32	7.08	1.14	5.94	21.43	6.59	19.49	3.14	16.35	59.0	18.14	650.0	0.09790837078117726	1.39	1.22	1.54	1.55	1.65	2.16
4825	Mn-ZnMoO4/SiO2	Mn	25	Zn	30	Mo	42	SiO2	11	0.185	0.185	40	40	20	800	15	2.3	8.5	4.3	0.5	2	36.63	7.72	1.31	6.41	21.85	6.51	21.08	3.58	17.5	59.65	17.77	650.0	0.16068550536507675	1.39	1.22	1.54	1.55	1.65	2.16
4826	Mn-ZnMoO4/SiO2	Mn	25	Zn	30	Mo	42	SiO2	11	0.185	0.185	40	40	20	800	20	3.0	11.3	5.7	0.38	2	36.46	8.06	1.43	6.63	21.78	6.29	22.11	3.92	18.18	59.74	17.25	650.0	0.22114209371055116	1.39	1.22	1.54	1.55	1.65	2.16
4827	Mn-ZnMoO4/SiO2	Mn	25	Zn	30	Mo	42	SiO2	11	0.185	0.185	40	40	20	800	10	1.5	6.4	2.1	0.75	3	25.66	7.55	1.17	6.38	14.74	3.48	29.42	4.56	24.86	57.44	13.56	650.0	0.10466963753994336	1.39	1.22	1.54	1.55	1.65	2.16
4828	Mn-ZnMoO4/SiO2	Mn	25	Zn	30	Mo	42	SiO2	11	0.185	0.185	40	40	20	800	15	2.3	9.6	3.2	0.5	3	21.76	8.62	1.5	7.12	15.19	3.47	39.61	6.89	32.72	69.81	15.95	650.0	0.18028709970593196	1.39	1.22	1.54	1.55	1.65	2.16
4829	Mn-ZnMoO4/SiO2	Mn	25	Zn	30	Mo	42	SiO2	11	0.185	0.185	40	40	20	800	20	3.0	12.8	4.3	0.38	3	24.39	8.57	1.54	7.03	14.81	3.3	35.14	6.31	28.82	60.72	13.53	650.0	0.23578035213620044	1.39	1.22	1.54	1.55	1.65	2.16
4830	Mn-ZnMoO4/SiO2	Mn	25	Zn	30	Mo	42	SiO2	11	0.185	0.185	40	40	20	800	10	1.5	6.8	1.7	0.75	4	20.78	7.38	1.17	6.21	11.21	2.3	35.51	5.63	29.88	53.95	11.07	650.0	0.1022201132473139	1.39	1.22	1.54	1.55	1.65	2.16
4831	Mn-ZnMoO4/SiO2	Mn	25	Zn	30	Mo	42	SiO2	11	0.185	0.185	40	40	20	800	15	2.3	10.2	2.6	0.5	4	20.03	7.7	1.42	6.28	10.91	2.2	38.44	7.09	31.35	54.47	10.98	650.0	0.1602520889585697	1.39	1.22	1.54	1.55	1.65	2.16
4832	Mn-ZnMoO4/SiO2	Mn	25	Zn	30	Mo	42	SiO2	11	0.185	0.185	40	40	20	800	20	3.0	13.6	3.4	0.38	4	19.69	8.25	1.63	6.62	10.45	2.18	41.9	8.28	33.62	53.07	11.07	650.0	0.22658605014055722	1.39	1.22	1.54	1.55	1.65	2.16
4833	Mn-ZnMoO4/SiO2	Mn	25	Zn	30	Mo	42	SiO2	11	0.185	0.185	40	40	20	800	10	1.5	7.3	1.2	0.75	6	13.87	6.65	1.28	5.37	6.66	1.42	47.95	9.23	38.72	48.02	10.24	650.0	0.091752421333813	1.39	1.22	1.54	1.55	1.65	2.16
4834	Mn-ZnMoO4/SiO2	Mn	25	Zn	30	Mo	42	SiO2	11	0.185	0.185	40	40	20	800	15	2.3	10.9	1.8	0.5	6	15.35	6.7	1.66	5.04	5.75	1.63	43.65	10.81	32.83	37.46	10.62	650.0	0.13870015626958634	1.39	1.22	1.54	1.55	1.65	2.16
4835	Mn-ZnMoO4/SiO2	Mn	25	Zn	30	Mo	42	SiO2	11	0.185	0.185	40	40	20	800	20	3.0	14.6	2.4	0.38	6	15.49	6.71	1.98	4.73	5.14	1.89	43.32	12.78	30.54	33.18	12.2	650.0	0.1827822763558464	1.39	1.22	1.54	1.55	1.65	2.16
4836	Mn-ZnMoO4/SiO2	Mn	25	Zn	30	Mo	42	SiO2	11	0.185	0.185	40	40	20	800	10	4.0	4.0	2.0	0.75	2	35.57	7.48	1.21	6.27	22.1	6.85	21.03	3.4	17.63	62.13	19.26	650.0	0.10366046483313722	1.39	1.22	1.54	1.55	1.65	2.16
4837	Mn-ZnMoO4/SiO2	Mn	25	Zn	30	Mo	42	SiO2	11	0.185	0.185	40	40	20	800	15	6.0	6.0	3.0	0.5	2	34.27	8.09	1.45	6.64	21.83	6.43	23.61	4.23	19.38	63.7	18.76	650.0	0.16872069723614644	1.39	1.22	1.54	1.55	1.65	2.16
4838	Mn-ZnMoO4/SiO2	Mn	25	Zn	30	Mo	42	SiO2	11	0.185	0.185	40	40	20	800	20	8.0	8.0	4.0	0.38	2	35.48	8.32	1.48	6.84	21.56	6.1	23.45	4.17	19.28	60.77	17.19	650.0	0.22859456058332073	1.39	1.22	1.54	1.55	1.65	2.16
4839	Mn-ZnMoO4/SiO2	Mn	25	Zn	30	Mo	42	SiO2	11	0.185	0.185	40	40	20	800	10	4.0	4.5	1.5	0.75	3	26.42	7.56	1.24	6.32	14.45	3.55	28.61	4.69	23.92	54.69	13.44	650.0	0.10481386744254852	1.39	1.22	1.54	1.55	1.65	2.16
4840	Mn-ZnMoO4/SiO2	Mn	25	Zn	30	Mo	42	SiO2	11	0.185	0.185	40	40	20	800	15	6.0	6.8	2.3	0.5	3	26.36	8.12	1.46	6.66	13.52	3.33	30.8	5.54	25.27	51.29	12.63	650.0	0.1693736163343876	1.39	1.22	1.54	1.55	1.65	2.16
4841	Mn-ZnMoO4/SiO2	Mn	25	Zn	30	Mo	42	SiO2	11	0.185	0.185	40	40	20	800	20	8.0	9.0	3.0	0.38	3	26.6	8.2	1.69	6.51	13.11	3.33	30.83	6.35	24.47	49.29	12.52	650.0	0.2251523377938067	1.39	1.22	1.54	1.55	1.65	2.16
4842	Mn-ZnMoO4/SiO2	Mn	25	Zn	30	Mo	42	SiO2	11	0.185	0.185	40	40	20	800	10	4.0	4.8	1.2	0.75	4	19.7	7.41	1.32	6.09	10.07	2.52	37.61	6.7	30.91	51.12	12.79	650.0	0.1026520553708476	1.39	1.22	1.54	1.55	1.65	2.16
4843	Mn-ZnMoO4/SiO2	Mn	25	Zn	30	Mo	42	SiO2	11	0.185	0.185	40	40	20	800	15	6.0	7.2	1.8	0.5	4	19.66	7.61	1.81	5.8	8.65	2.74	38.71	9.21	29.5	44.0	13.94	650.0	0.1583028766108753	1.39	1.22	1.54	1.55	1.65	2.16
4844	Mn-ZnMoO4/SiO2	Mn	25	Zn	30	Mo	42	SiO2	11	0.185	0.185	40	40	20	800	20	8.0	9.6	2.4	0.38	4	18.7	7.9	2.18	5.72	8.11	3.1	42.25	11.66	30.59	43.37	16.58	650.0	0.21656642822850042	1.39	1.22	1.54	1.55	1.65	2.16
4845	Mn-ZnMoO4/SiO2	Mn	25	Zn	30	Mo	42	SiO2	11	0.185	0.185	40	40	20	800	10	4.0	5.1	0.9	0.75	6	12.9	6.09	1.94	4.15	4.59	2.4	47.21	15.04	32.17	35.58	18.6	650.0	0.08377774556209215	1.39	1.22	1.54	1.55	1.65	2.16
4846	Mn-ZnMoO4/SiO2	Mn	25	Zn	30	Mo	42	SiO2	11	0.185	0.185	40	40	20	800	15	6.0	7.7	1.3	0.5	6	11.38	6.53	2.49	4.04	3.95	3.0	57.38	21.88	35.5	34.71	26.36	650.0	0.13505931358719866	1.39	1.22	1.54	1.55	1.65	2.16
4847	Mn-ZnMoO4/SiO2	Mn	25	Zn	30	Mo	42	SiO2	11	0.185	0.185	40	40	20	800	20	8.0	10.3	1.7	0.38	6	12.55	7.01	2.83	4.18	3.45	3.25	55.86	22.55	33.31	27.49	25.9	650.0	0.19125848815259341	1.39	1.22	1.54	1.55	1.65	2.16
4848	Mn-ZnMoO4/SiO2	Mn	25	Zn	30	Mo	42	SiO2	11	0.185	0.185	40	40	20	800	10	7.0	2.0	1.0	0.75	2	35.49	8.3	1.99	6.31	16.07	7.96	23.39	5.61	17.78	45.28	22.43	650.0	0.11553040896756289	1.39	1.22	1.54	1.55	1.65	2.16
4849	Mn-ZnMoO4/SiO2	Mn	25	Zn	30	Mo	42	SiO2	11	0.185	0.185	40	40	20	800	15	10.5	3.0	1.5	0.5	2	37.38	8.82	2.63	6.19	12.52	8.68	23.6	7.04	16.56	33.49	23.22	650.0	0.18466922240559216	1.39	1.22	1.54	1.55	1.65	2.16
4850	Mn-ZnMoO4/SiO2	Mn	25	Zn	30	Mo	42	SiO2	11	0.185	0.185	40	40	20	800	20	14.0	4.0	2.0	0.38	2	35.46	9.46	2.97	6.49	12.31	9.73	26.68	8.38	18.3	34.72	27.44	650.0	0.2615222210007338	1.39	1.22	1.54	1.55	1.65	2.16
4851	Mn-ZnMoO4/SiO2	Mn	25	Zn	30	Mo	42	SiO2	11	0.185	0.185	40	40	20	800	10	7.0	2.3	0.8	0.75	3	23.74	8.5	2.69	5.81	7.73	7.52	35.8	11.33	24.47	32.56	31.68	650.0	0.1184416182754876	1.39	1.22	1.54	1.55	1.65	2.16
4852	Mn-ZnMoO4/SiO2	Mn	25	Zn	30	Mo	42	SiO2	11	0.185	0.185	40	40	20	800	15	10.5	3.4	1.1	0.5	3	22.98	8.79	3.17	5.62	6.66	8.21	38.25	13.79	24.46	28.98	35.73	650.0	0.18401129159204857	1.39	1.22	1.54	1.55	1.65	2.16
4853	Mn-ZnMoO4/SiO2	Mn	25	Zn	30	Mo	42	SiO2	11	0.185	0.185	40	40	20	800	20	14.0	4.5	1.5	0.38	3	24.98	8.66	3.19	5.47	5.71	7.88	34.67	12.77	21.9	22.86	31.55	650.0	0.23837204797694336	1.39	1.22	1.54	1.55	1.65	2.16
4854	Mn-ZnMoO4/SiO2	Mn	25	Zn	30	Mo	42	SiO2	11	0.185	0.185	40	40	20	800	10	7.0	2.4	0.6	0.75	4	19.5	7.85	2.87	4.98	3.93	6.61	40.26	14.72	25.54	20.15	33.9	650.0	0.10900333582967879	1.39	1.22	1.54	1.55	1.65	2.16
4855	Mn-ZnMoO4/SiO2	Mn	25	Zn	30	Mo	42	SiO2	11	0.185	0.185	40	40	20	800	15	10.5	3.6	0.9	0.5	4	18.19	7.38	2.89	4.49	3.4	6.37	40.57	15.89	24.68	18.69	35.02	650.0	0.15333016987097087	1.39	1.22	1.54	1.55	1.65	2.16
4856	Mn-ZnMoO4/SiO2	Mn	25	Zn	30	Mo	42	SiO2	11	0.185	0.185	40	40	20	800	20	14.0	4.8	1.2	0.38	4	18.13	7.22	3.1	4.12	3.1	5.82	39.82	17.1	22.72	17.1	32.1	650.0	0.19720812280129946	1.39	1.22	1.54	1.55	1.65	2.16
4857	Mn-ZnMoO4/SiO2	Mn	25	Zn	30	Mo	42	SiO2	11	0.185	0.185	40	40	20	800	10	7.0	2.6	0.4	0.75	6	13.21	6.1	2.52	3.58	1.78	4.79	46.18	19.08	27.1	13.47	36.26	650.0	0.0839197330318321	1.39	1.22	1.54	1.55	1.65	2.16
4858	Mn-ZnMoO4/SiO2	Mn	25	Zn	30	Mo	42	SiO2	11	0.185	0.185	40	40	20	800	15	10.5	3.9	0.6	0.5	6	13.29	4.76	2.3	2.46	1.23	3.9	35.82	17.31	18.51	9.26	29.35	650.0	0.09754032873885862	1.39	1.22	1.54	1.55	1.65	2.16
4859	Mn-ZnMoO4/SiO2	Mn	25	Zn	30	Mo	42	SiO2	11	0.185	0.185	40	40	20	800	20	14.0	5.1	0.9	0.38	6	12.36	4.46	2.45	2.01	1.16	3.62	36.08	19.82	16.26	9.39	29.29	650.0	0.12006625796388304	1.39	1.22	1.54	1.55	1.65	2.16
4860	Mn-ZnMoO4/SiO2	Mn	25	Zn	30	Mo	42	SiO2	11	0.185	0.185	40	40	20	775	10	1.5	5.7	2.8	0.75	2	33.2	7.91	1.47	6.44	20.46	6.87	23.83	4.43	19.4	61.63	20.69	650.0	0.1098717683397542	1.39	1.22	1.54	1.55	1.65	2.16
4861	Mn-ZnMoO4/SiO2	Mn	25	Zn	30	Mo	42	SiO2	11	0.185	0.185	40	40	20	775	15	2.3	8.5	4.3	0.5	2	35.29	8.34	1.65	6.69	20.57	6.66	23.63	4.68	18.96	58.29	18.87	650.0	0.1741682138142268	1.39	1.22	1.54	1.55	1.65	2.16
4862	Mn-ZnMoO4/SiO2	Mn	25	Zn	30	Mo	42	SiO2	11	0.185	0.185	40	40	20	775	20	3.0	11.3	5.7	0.38	2	34.57	8.76	1.81	6.95	21.08	6.67	25.34	5.24	20.1	60.98	19.29	650.0	0.24125470676816868	1.39	1.22	1.54	1.55	1.65	2.16
4863	Mn-ZnMoO4/SiO2	Mn	25	Zn	30	Mo	42	SiO2	11	0.185	0.185	40	40	20	775	10	1.5	6.4	2.1	0.75	3	25.7	8.03	1.57	6.46	13.33	3.6	31.25	6.11	25.14	51.87	14.01	650.0	0.11161033209798023	1.39	1.22	1.54	1.55	1.65	2.16
4864	Mn-ZnMoO4/SiO2	Mn	25	Zn	30	Mo	42	SiO2	11	0.185	0.185	40	40	20	775	15	2.3	9.6	3.2	0.5	3	22.8	8.82	1.9	6.92	13.51	3.6	38.68	8.33	30.35	59.25	15.79	650.0	0.18466922240559216	1.39	1.22	1.54	1.55	1.65	2.16
4865	Mn-ZnMoO4/SiO2	Mn	25	Zn	30	Mo	42	SiO2	11	0.185	0.185	40	40	20	775	20	3.0	12.8	4.3	0.38	3	22.17	9.12	2.11	7.01	13.09	3.62	41.14	9.52	31.62	59.04	16.33	650.0	0.25165850267171075	1.39	1.22	1.54	1.55	1.65	2.16
4866	Mn-ZnMoO4/SiO2	Mn	25	Zn	30	Mo	42	SiO2	11	0.185	0.185	40	40	20	775	10	1.5	6.8	1.7	0.75	4	19.72	7.76	1.72	6.04	9.38	2.57	39.35	8.72	30.63	47.57	13.03	650.0	0.10770174670305038	1.39	1.22	1.54	1.55	1.65	2.16
4867	Mn-ZnMoO4/SiO2	Mn	25	Zn	30	Mo	42	SiO2	11	0.185	0.185	40	40	20	775	15	2.3	10.2	2.6	0.5	4	21.05	8.12	2.04	6.08	8.65	2.7	38.57	9.69	28.88	41.09	12.83	650.0	0.1693736163343876	1.39	1.22	1.54	1.55	1.65	2.16
4868	Mn-ZnMoO4/SiO2	Mn	25	Zn	30	Mo	42	SiO2	11	0.185	0.185	40	40	20	775	20	3.0	13.6	3.4	0.38	4	22.56	8.34	2.39	5.95	7.96	3.02	36.97	10.59	26.37	35.28	13.39	650.0	0.22916870238714054	1.39	1.22	1.54	1.55	1.65	2.16
4869	Mn-ZnMoO4/SiO2	Mn	25	Zn	30	Mo	42	SiO2	11	0.185	0.185	40	40	20	775	10	1.5	7.3	1.2	0.75	6	16.03	7.16	2.22	4.94	4.73	2.42	44.67	13.85	30.82	29.51	15.1	650.0	0.0990568061091401	1.39	1.22	1.54	1.55	1.65	2.16
4870	Mn-ZnMoO4/SiO2	Mn	25	Zn	30	Mo	42	SiO2	11	0.185	0.185	40	40	20	775	15	2.3	10.9	1.8	0.5	6	15.0	7.36	2.7	4.66	4.04	2.81	49.07	18.0	31.07	26.93	18.73	650.0	0.1528983443268125	1.39	1.22	1.54	1.55	1.65	2.16
4871	Mn-ZnMoO4/SiO2	Mn	25	Zn	30	Mo	42	SiO2	11	0.185	0.185	40	40	20	775	20	3.0	14.6	2.4	0.38	6	13.0	7.1	2.84	4.26	3.58	2.64	54.62	21.85	32.77	27.54	20.31	650.0	0.19380668465341705	1.39	1.22	1.54	1.55	1.65	2.16
4872	Mn-ZnMoO4/SiO2	Mn	25	Zn	30	Mo	42	SiO2	11	0.185	0.185	40	40	20	775	10	4.0	4.0	2.0	0.75	2	35.33	7.96	1.53	6.43	19.75	6.95	22.53	4.33	18.2	55.9	19.67	650.0	0.11059589442790164	1.39	1.22	1.54	1.55	1.65	2.16
