Repository: jimmmmmmmyzzy/SR-in-Heterogeneous-Catalysis

# Towards distilling 'physical laws' in heterogeneous catalysis with symbolic regression

File: OCM_dataset_modified.csv (part 26 of 64)
	Name	M1	M1_atom_number	M2	M2_atom_number	M3	M3_atom_number	Support 	Support_ID	M2_mol	M3_mol	M1_mol%	M2_mol%	M3_mol%	Temp	Total_flow	Ar_flow	CH4_flow	O2_flow	CT	CH4/O2	CH4_conv	C2y	C2H6y	C2H4y	COy	CO2y	C2s	C2H6s	C2H4s	COs	CO2s	BET_surface_area	rate_constant	radii_M1	radii_M2	radii_M3	chi_M1	chi_M2	chi_M3
4873	Mn-ZnMoO4/SiO2	Mn	25	Zn	30	Mo	42	SiO2	11	0.185	0.185	40	40	20	775	15	6.0	6.0	3.0	0.5	2	33.97	8.75	1.87	6.88	19.44	6.7	25.76	5.5	20.25	57.23	19.72	650.0	0.183134387050981	1.39	1.22	1.54	1.55	1.65	2.16
4874	Mn-ZnMoO4/SiO2	Mn	25	Zn	30	Mo	42	SiO2	11	0.185	0.185	40	40	20	775	20	8.0	8.0	4.0	0.38	2	34.12	9.16	2.11	7.05	18.77	6.61	26.85	6.18	20.66	55.01	19.37	650.0	0.2528170230282465	1.39	1.22	1.54	1.55	1.65	2.16
4875	Mn-ZnMoO4/SiO2	Mn	25	Zn	30	Mo	42	SiO2	11	0.185	0.185	40	40	20	775	10	4.0	4.5	1.5	0.75	3	25.05	8.4	2.11	6.29	11.44	4.39	33.53	8.42	25.11	45.67	17.52	650.0	0.11698521907734233	1.39	1.22	1.54	1.55	1.65	2.16
4876	Mn-ZnMoO4/SiO2	Mn	25	Zn	30	Mo	42	SiO2	11	0.185	0.185	40	40	20	775	15	6.0	6.8	2.3	0.5	3	25.78	8.92	2.5	6.42	10.46	4.77	34.6	9.7	24.9	40.57	18.5	650.0	0.1868638895851049	1.39	1.22	1.54	1.55	1.65	2.16
4877	Mn-ZnMoO4/SiO2	Mn	25	Zn	30	Mo	42	SiO2	11	0.185	0.185	40	40	20	775	20	8.0	9.0	3.0	0.38	3	25.17	9.31	2.79	6.52	9.79	4.96	36.99	11.08	25.9	38.9	19.71	650.0	0.25716602244372355	1.39	1.22	1.54	1.55	1.65	2.16
4878	Mn-ZnMoO4/SiO2	Mn	25	Zn	30	Mo	42	SiO2	11	0.185	0.185	40	40	20	775	10	4.0	4.8	1.2	0.75	4	20.26	8.38	2.59	5.79	7.03	4.23	41.36	12.78	28.58	34.7	20.88	650.0	0.11669413003932705	1.39	1.22	1.54	1.55	1.65	2.16
4879	Mn-ZnMoO4/SiO2	Mn	25	Zn	30	Mo	42	SiO2	11	0.185	0.185	40	40	20	775	15	6.0	7.2	1.8	0.5	4	17.87	8.72	2.97	5.75	6.04	4.38	48.8	16.62	32.18	33.8	24.51	650.0	0.1824769608685422	1.39	1.22	1.54	1.55	1.65	2.16
4880	Mn-ZnMoO4/SiO2	Mn	25	Zn	30	Mo	42	SiO2	11	0.185	0.185	40	40	20	775	20	8.0	9.6	2.4	0.38	4	18.81	8.13	3.0	5.13	5.5	3.95	43.22	15.95	27.27	29.24	21.0	650.0	0.22314645185451665	1.39	1.22	1.54	1.55	1.65	2.16
4881	Mn-ZnMoO4/SiO2	Mn	25	Zn	30	Mo	42	SiO2	11	0.185	0.185	40	40	20	775	10	4.0	5.1	0.9	0.75	6	12.36	6.73	2.56	4.17	3.01	3.5	54.45	20.71	33.74	24.35	28.32	650.0	0.09289556433242568	1.39	1.22	1.54	1.55	1.65	2.16
4882	Mn-ZnMoO4/SiO2	Mn	25	Zn	30	Mo	42	SiO2	11	0.185	0.185	40	40	20	775	15	6.0	7.7	1.3	0.5	6	11.1	6.15	2.64	3.51	2.77	3.09	55.41	23.78	31.62	24.95	27.84	650.0	0.12694484591114708	1.39	1.22	1.54	1.55	1.65	2.16
4883	Mn-ZnMoO4/SiO2	Mn	25	Zn	30	Mo	42	SiO2	11	0.185	0.185	40	40	20	775	20	8.0	10.3	1.7	0.38	6	9.72	5.47	2.6	2.87	2.39	2.64	56.28	26.75	29.53	24.59	27.16	650.0	0.1480340567126274	1.39	1.22	1.54	1.55	1.65	2.16
4884	Mn-ZnMoO4/SiO2	Mn	25	Zn	30	Mo	42	SiO2	11	0.185	0.185	40	40	20	775	10	7.0	2.0	1.0	0.75	2	32.04	9.23	2.83	6.4	10.29	10.48	28.81	8.83	19.98	32.12	32.71	650.0	0.12912180193274073	1.39	1.22	1.54	1.55	1.65	2.16
4885	Mn-ZnMoO4/SiO2	Mn	25	Zn	30	Mo	42	SiO2	11	0.185	0.185	40	40	20	775	15	10.5	3.0	1.5	0.5	2	29.92	7.42	2.72	4.7	7.93	8.01	24.8	9.09	15.71	26.5	26.77	650.0	0.1541941007699339	1.39	1.22	1.54	1.55	1.65	2.16
4886	Mn-ZnMoO4/SiO2	Mn	25	Zn	30	Mo	42	SiO2	11	0.185	0.185	40	40	20	775	20	14.0	4.0	2.0	0.38	2	25.31	7.42	3.07	4.35	6.96	6.73	29.32	12.13	17.19	27.5	26.59	650.0	0.20288697469728142	1.39	1.22	1.54	1.55	1.65	2.16
4887	Mn-ZnMoO4/SiO2	Mn	25	Zn	30	Mo	42	SiO2	11	0.185	0.185	40	40	20	775	10	7.0	2.3	0.8	0.75	3	21.02	7.23	2.68	4.55	5.32	6.95	34.4	12.75	21.65	25.31	33.06	650.0	0.10006249909721503	1.39	1.22	1.54	1.55	1.65	2.16
4888	Mn-ZnMoO4/SiO2	Mn	25	Zn	30	Mo	42	SiO2	11	0.185	0.185	40	40	20	775	15	10.5	3.4	1.1	0.5	3	17.6	6.03	2.84	3.19	4.38	5.7	34.26	16.14	18.13	24.89	32.39	650.0	0.12438920718623556	1.39	1.22	1.54	1.55	1.65	2.16
4889	Mn-ZnMoO4/SiO2	Mn	25	Zn	30	Mo	42	SiO2	11	0.185	0.185	40	40	20	775	20	14.0	4.5	1.5	0.38	3	14.72	4.87	2.43	2.44	3.3	4.16	33.08	16.51	16.58	22.42	28.26	650.0	0.1313837072887518	1.39	1.22	1.54	1.55	1.65	2.16
4890	Mn-ZnMoO4/SiO2	Mn	25	Zn	30	Mo	42	SiO2	11	0.185	0.185	40	40	20	775	10	7.0	2.4	0.6	0.75	4	16.37	5.49	2.5	2.99	3.06	5.05	33.54	15.27	18.27	18.69	30.85	650.0	0.07528604930816878	1.39	1.22	1.54	1.55	1.65	2.16
4891	Mn-ZnMoO4/SiO2	Mn	25	Zn	30	Mo	42	SiO2	11	0.185	0.185	40	40	20	775	15	10.5	3.6	0.9	0.5	4	12.07	4.28	2.29	1.99	2.11	3.74	35.46	18.97	16.49	17.48	30.99	650.0	0.08748584589583748	1.39	1.22	1.54	1.55	1.65	2.16
4892	Mn-ZnMoO4/SiO2	Mn	25	Zn	30	Mo	42	SiO2	11	0.185	0.185	40	40	20	775	20	14.0	4.8	1.2	0.38	4	10.87	3.79	2.15	1.64	1.7	2.97	34.87	19.78	15.09	15.64	27.32	650.0	0.10167600951294256	1.39	1.22	1.54	1.55	1.65	2.16
4893	Mn-ZnMoO4/SiO2	Mn	25	Zn	30	Mo	42	SiO2	11	0.185	0.185	40	40	20	775	10	7.0	2.6	0.4	0.75	6	10.88	3.93	2.13	1.8	1.53	3.62	36.12	19.58	16.54	14.06	33.27	650.0	0.053457458088592306	1.39	1.22	1.54	1.55	1.65	2.16
4894	Mn-ZnMoO4/SiO2	Mn	25	Zn	30	Mo	42	SiO2	11	0.185	0.185	40	40	20	775	15	10.5	3.9	0.6	0.5	6	9.36	2.61	1.53	1.08	0.62	2.32	27.88	16.35	11.54	6.62	24.79	650.0	0.052893300029967005	1.39	1.22	1.54	1.55	1.65	2.16
4895	Mn-ZnMoO4/SiO2	Mn	25	Zn	30	Mo	42	SiO2	11	0.185	0.185	40	40	20	775	20	14.0	5.1	0.9	0.38	6	6.17	2.39	1.6	0.79	0.3	1.92	38.74	25.93	12.8	4.86	31.12	650.0	0.06365852316109913	1.39	1.22	1.54	1.55	1.65	2.16
4896	Mn-ZnMoO4/SiO2	Mn	25	Zn	30	Mo	42	SiO2	11	0.185	0.185	40	40	20	750	10	1.5	5.7	2.8	0.75	2	34.14	8.09	1.81	6.28	19.01	6.81	23.7	5.3	18.39	55.68	19.95	650.0	0.11248046482409763	1.39	1.22	1.54	1.55	1.65	2.16
4897	Mn-ZnMoO4/SiO2	Mn	25	Zn	30	Mo	42	SiO2	11	0.185	0.185	40	40	20	750	15	2.3	8.5	4.3	0.5	2	36.09	8.42	2.03	6.39	18.85	6.74	23.33	5.62	17.71	52.23	18.68	650.0	0.17591455751828405	1.39	1.22	1.54	1.55	1.65	2.16
4898	Mn-ZnMoO4/SiO2	Mn	25	Zn	30	Mo	42	SiO2	11	0.185	0.185	40	40	20	750	20	3.0	11.3	5.7	0.38	2	36.04	8.65	2.15	6.5	18.7	6.6	24.0	5.97	18.04	51.89	18.31	650.0	0.23808395569493598	1.39	1.22	1.54	1.55	1.65	2.16
4899	Mn-ZnMoO4/SiO2	Mn	25	Zn	30	Mo	42	SiO2	11	0.185	0.185	40	40	20	750	10	1.5	6.4	2.1	0.75	3	25.46	8.22	2.15	6.07	11.63	4.18	32.29	8.44	23.84	45.68	16.42	650.0	0.1143677026952053	1.39	1.22	1.54	1.55	1.65	2.16
4900	Mn-ZnMoO4/SiO2	Mn	25	Zn	30	Mo	42	SiO2	11	0.185	0.185	40	40	20	750	15	2.3	9.6	3.2	0.5	3	22.42	8.92	2.62	6.3	11.51	4.2	39.79	11.69	28.1	51.34	18.73	650.0	0.1868638895851049	1.39	1.22	1.54	1.55	1.65	2.16
4901	Mn-ZnMoO4/SiO2	Mn	25	Zn	30	Mo	42	SiO2	11	0.185	0.185	40	40	20	750	20	3.0	12.8	4.3	0.38	3	23.37	8.75	2.73	6.02	10.74	3.88	37.44	11.68	25.76	45.96	16.6	650.0	0.2409662987512908	1.39	1.22	1.54	1.55	1.65	2.16
4902	Mn-ZnMoO4/SiO2	Mn	25	Zn	30	Mo	42	SiO2	11	0.185	0.185	40	40	20	750	10	1.5	6.8	1.7	0.75	4	20.52	7.58	2.35	5.23	7.62	3.3	36.94	11.45	25.49	37.13	16.08	650.0	0.10510237406129469	1.39	1.22	1.54	1.55	1.65	2.16
4903	Mn-ZnMoO4/SiO2	Mn	25	Zn	30	Mo	42	SiO2	11	0.185	0.185	40	40	20	750	15	2.3	10.2	2.6	0.5	4	18.48	7.65	2.67	4.98	6.84	3.12	41.4	14.45	26.95	37.01	16.88	650.0	0.1591689586856848	1.39	1.22	1.54	1.55	1.65	2.16
4904	Mn-ZnMoO4/SiO2	Mn	25	Zn	30	Mo	42	SiO2	11	0.185	0.185	40	40	20	750	20	3.0	13.6	3.4	0.38	4	16.6	7.03	2.71	4.32	5.72	2.51	42.35	16.33	26.02	34.46	15.12	650.0	0.19182454084296008	1.39	1.22	1.54	1.55	1.65	2.16
4905	Mn-ZnMoO4/SiO2	Mn	25	Zn	30	Mo	42	SiO2	11	0.185	0.185	40	40	20	750	10	1.5	7.3	1.2	0.75	6	14.83	5.75	2.29	3.46	3.7	2.43	38.77	15.44	23.33	24.95	16.39	650.0	0.07895914621329496	1.39	1.22	1.54	1.55	1.65	2.16
4906	Mn-ZnMoO4/SiO2	Mn	25	Zn	30	Mo	42	SiO2	11	0.185	0.185	40	40	20	750	15	2.3	10.9	1.8	0.5	6	9.19	4.84	2.28	2.56	2.81	1.85	52.67	24.81	27.86	30.58	20.13	650.0	0.09922100110666889	1.39	1.22	1.54	1.55	1.65	2.16
4907	Mn-ZnMoO4/SiO2	Mn	25	Zn	30	Mo	42	SiO2	11	0.185	0.185	40	40	20	750	20	3.0	14.6	2.4	0.38	6	6.9	4.16	2.18	1.98	2.21	1.41	60.29	31.59	28.7	32.03	20.43	650.0	0.11181592531829504	1.39	1.22	1.54	1.55	1.65	2.16
4908	Mn-ZnMoO4/SiO2	Mn	25	Zn	30	Mo	42	SiO2	11	0.185	0.185	40	40	20	750	10	4.0	4.0	2.0	0.75	2	33.72	8.44	2.22	6.22	17.39	7.56	25.03	6.58	18.45	51.57	22.42	650.0	0.11756758787163395	1.39	1.22	1.54	1.55	1.65	2.16
4909	Mn-ZnMoO4/SiO2	Mn	25	Zn	30	Mo	42	SiO2	11	0.185	0.185	40	40	20	750	15	6.0	6.0	3.0	0.5	2	31.84	8.82	2.42	6.4	15.93	6.33	27.7	7.6	20.1	50.03	19.88	650.0	0.18466922240559216	1.39	1.22	1.54	1.55	1.65	2.16
4910	Mn-ZnMoO4/SiO2	Mn	25	Zn	30	Mo	42	SiO2	11	0.185	0.185	40	40	20	750	20	8.0	8.0	4.0	0.38	2	31.49	8.9	2.59	6.31	14.8	5.58	28.26	8.22	20.04	47.0	17.72	650.0	0.24529574137415447	1.39	1.22	1.54	1.55	1.65	2.16
4911	Mn-ZnMoO4/SiO2	Mn	25	Zn	30	Mo	42	SiO2	11	0.185	0.185	40	40	20	750	10	4.0	4.5	1.5	0.75	3	22.31	7.92	2.53	5.39	8.88	4.61	35.5	11.34	24.16	39.8	20.66	650.0	0.11001656209928545	1.39	1.22	1.54	1.55	1.65	2.16
4912	Mn-ZnMoO4/SiO2	Mn	25	Zn	30	Mo	42	SiO2	11	0.185	0.185	40	40	20	750	15	6.0	6.8	2.3	0.5	3	18.64	7.5	2.78	4.72	7.08	3.78	40.24	14.91	25.32	37.98	20.28	650.0	0.1559230829394236	1.39	1.22	1.54	1.55	1.65	2.16
4913	Mn-ZnMoO4/SiO2	Mn	25	Zn	30	Mo	42	SiO2	11	0.185	0.185	40	40	20	750	20	8.0	9.0	3.0	0.38	3	16.09	6.92	2.75	4.17	5.98	3.09	43.01	17.09	25.92	37.17	19.2	650.0	0.18871275672105375	1.39	1.22	1.54	1.55	1.65	2.16
4914	Mn-ZnMoO4/SiO2	Mn	25	Zn	30	Mo	42	SiO2	11	0.185	0.185	40	40	20	750	10	4.0	4.8	1.2	0.75	4	15.7	6.44	2.53	3.91	4.92	3.43	41.02	16.11	24.9	31.34	21.85	650.0	0.08875632569615081	1.39	1.22	1.54	1.55	1.65	2.16
4915	Mn-ZnMoO4/SiO2	Mn	25	Zn	30	Mo	42	SiO2	11	0.185	0.185	40	40	20	750	15	6.0	7.2	1.8	0.5	4	11.77	5.2	2.48	2.72	3.56	2.44	44.18	21.07	23.11	30.25	20.73	650.0	0.10680155345423059	1.39	1.22	1.54	1.55	1.65	2.16
4916	Mn-ZnMoO4/SiO2	Mn	25	Zn	30	Mo	42	SiO2	11	0.185	0.185	40	40	20	750	20	8.0	9.6	2.4	0.38	4	7.21	4.79	2.33	2.46	2.86	1.91	66.44	32.32	34.12	39.67	26.49	650.0	0.12917159918550372	1.39	1.22	1.54	1.55	1.65	2.16
4917	Mn-ZnMoO4/SiO2	Mn	25	Zn	30	Mo	42	SiO2	11	0.185	0.185	40	40	20	750	10	4.0	5.1	0.9	0.75	6	6.48	4.13	2.03	2.1	2.03	2.15	63.73	31.33	32.41	31.33	33.18	650.0	0.05623610519891487	1.39	1.22	1.54	1.55	1.65	2.16
4918	Mn-ZnMoO4/SiO2	Mn	25	Zn	30	Mo	42	SiO2	11	0.185	0.185	40	40	20	750	15	6.0	7.7	1.3	0.5	6	4.63	3.33	1.91	1.42	1.37	1.54	71.92	41.25	30.67	29.59	33.26	650.0	0.06773413902315462	1.39	1.22	1.54	1.55	1.65	2.16
4919	Mn-ZnMoO4/SiO2	Mn	25	Zn	30	Mo	42	SiO2	11	0.185	0.185	40	40	20	750	20	8.0	10.3	1.7	0.38	6	4.22	2.76	1.72	1.04	1.07	1.18	65.4	40.76	24.64	25.36	27.96	650.0	0.07365272773728608	1.39	1.22	1.54	1.55	1.65	2.16
4920	Mn-ZnMoO4/SiO2	Mn	25	Zn	30	Mo	42	SiO2	11	0.185	0.185	40	40	20	750	10	7.0	2.0	1.0	0.75	2	18.87	5.38	2.63	2.75	5.29	5.82	28.51	13.94	14.57	28.03	30.84	650.0	0.07373508771345241	1.39	1.22	1.54	1.55	1.65	2.16
4921	Mn-ZnMoO4/SiO2	Mn	25	Zn	30	Mo	42	SiO2	11	0.185	0.185	40	40	20	750	15	10.5	3.0	1.5	0.5	2	16.04	3.75	2.27	1.48	2.97	4.09	23.38	14.15	9.23	18.52	25.5	650.0	0.07644242564039548	1.39	1.22	1.54	1.55	1.65	2.16
4922	Mn-ZnMoO4/SiO2	Mn	25	Zn	30	Mo	42	SiO2	11	0.185	0.185	40	40	20	750	20	14.0	4.0	2.0	0.38	2	13.0	3.44	2.13	1.31	2.17	3.35	26.46	16.38	10.08	16.69	25.77	650.0	0.09212002420740865	1.39	1.22	1.54	1.55	1.65	2.16
4923	Mn-ZnMoO4/SiO2	Mn	25	Zn	30	Mo	42	SiO2	11	0.185	0.185	40	40	20	750	10	7.0	2.3	0.8	0.75	3	11.82	3.81	2.2	1.61	2.37	3.71	32.23	18.61	13.62	20.05	31.39	650.0	0.05179304509808958	1.39	1.22	1.54	1.55	1.65	2.16
4924	Mn-ZnMoO4/SiO2	Mn	25	Zn	30	Mo	42	SiO2	11	0.185	0.185	40	40	20	750	15	10.5	3.4	1.1	0.5	3	9.05	2.97	2.04	0.93	1.6	3.05	32.82	22.54	10.28	17.68	33.7	650.0	0.06029995390176644	1.39	1.22	1.54	1.55	1.65	2.16
4925	Mn-ZnMoO4/SiO2	Mn	25	Zn	30	Mo	42	SiO2	11	0.185	0.185	40	40	20	750	20	14.0	4.5	1.5	0.38	3	5.03	2.42	1.51	0.91	0.7	2.19	48.11	30.02	18.09	13.92	43.54	650.0	0.06446745158000061	1.39	1.22	1.54	1.55	1.65	2.16
4926	Mn-ZnMoO4/SiO2	Mn	25	Zn	30	Mo	42	SiO2	11	0.185	0.185	40	40	20	750	10	7.0	2.4	0.6	0.75	4	8.89	3.21	1.95	1.26	1.45	2.98	36.11	21.93	14.17	16.31	33.52	650.0	0.04350200376945889	1.39	1.22	1.54	1.55	1.65	2.16
4927	Mn-ZnMoO4/SiO2	Mn	25	Zn	30	Mo	42	SiO2	11	0.185	0.185	40	40	20	750	15	10.5	3.6	0.9	0.5	4	6.35	1.88	1.32	0.56	0.75	2.04	29.61	20.79	8.82	11.81	32.13	650.0	0.03795793319560571	1.39	1.22	1.54	1.55	1.65	2.16
4928	Mn-ZnMoO4/SiO2	Mn	25	Zn	30	Mo	42	SiO2	11	0.185	0.185	40	40	20	750	20	14.0	4.8	1.2	0.38	4	6.47	1.65	1.17	0.48	0.24	1.53	25.5	18.08	7.42	3.71	23.65	650.0	0.043783266192166444	1.39	1.22	1.54	1.55	1.65	2.16
4929	Mn-ZnMoO4/SiO2	Mn	25	Zn	30	Mo	42	SiO2	11	0.185	0.185	40	40	20	750	10	7.0	2.6	0.4	0.75	6	5.05	2.21	1.48	0.73	0.32	2.01	43.76	29.31	14.46	6.34	39.8	650.0	0.02979715155187683	1.39	1.22	1.54	1.55	1.65	2.16
4930	Mn-ZnMoO4/SiO2	Mn	25	Zn	30	Mo	42	SiO2	11	0.185	0.185	40	40	20	750	15	10.5	3.9	0.6	0.5	6	3.34	1.44	1.01	0.43	0.23	1.21	43.11	30.24	12.87	6.89	36.23	650.0	0.029009372405763376	1.39	1.22	1.54	1.55	1.65	2.16
4931	Mn-ZnMoO4/SiO2	Mn	25	Zn	30	Mo	42	SiO2	11	0.185	0.185	40	40	20	750	20	14.0	5.1	0.9	0.38	6	3.44	1.1	0.78	0.32	0.32	0.95	31.98	22.67	9.3	9.3	27.62	650.0	0.02910775620901302	1.39	1.22	1.54	1.55	1.65	2.16
4932	Mn-ZnMoO4/SiO2	Mn	25	Zn	30	Mo	42	SiO2	11	0.185	0.185	40	40	20	700	10	1.5	5.7	2.8	0.75	2	31.43	7.17	2.38	4.79	14.48	5.19	22.81	7.57	15.24	46.07	16.51	650.0	0.09920043010166689	1.39	1.22	1.54	1.55	1.65	2.16
4933	Mn-ZnMoO4/SiO2	Mn	25	Zn	30	Mo	42	SiO2	11	0.185	0.185	40	40	20	700	15	2.3	8.5	4.3	0.5	2	25.67	7.31	2.56	4.75	13.02	4.22	28.48	9.97	18.5	50.72	16.44	650.0	0.1518191882007	1.39	1.22	1.54	1.55	1.65	2.16
4934	Mn-ZnMoO4/SiO2	Mn	25	Zn	30	Mo	42	SiO2	11	0.185	0.185	40	40	20	700	20	3.0	11.3	5.7	0.38	2	22.13	7.08	2.56	4.52	11.42	3.55	31.99	11.57	20.42	51.6	16.04	650.0	0.19324020548916562	1.39	1.22	1.54	1.55	1.65	2.16
4935	Mn-ZnMoO4/SiO2	Mn	25	Zn	30	Mo	42	SiO2	11	0.185	0.185	40	40	20	700	10	1.5	6.4	2.1	0.75	3	10.97	4.93	2.19	2.74	4.96	2.13	44.94	19.96	24.98	45.21	19.42	650.0	0.06740896482286975	1.39	1.22	1.54	1.55	1.65	2.16
4936	Mn-ZnMoO4/SiO2	Mn	25	Zn	30	Mo	42	SiO2	11	0.185	0.185	40	40	20	700	15	2.3	9.6	3.2	0.5	3	7.21	4.12	2.03	2.09	3.81	1.46	57.14	28.16	28.99	52.84	20.25	650.0	0.08414555284381554	1.39	1.22	1.54	1.55	1.65	2.16
4937	Mn-ZnMoO4/SiO2	Mn	25	Zn	30	Mo	42	SiO2	11	0.185	0.185	40	40	20	700	20	3.0	12.8	4.3	0.38	3	5.6	3.72	1.92	1.8	3.04	1.07	66.43	34.29	32.14	54.29	19.11	650.0	0.09976203440321099	1.39	1.22	1.54	1.55	1.65	2.16
4938	Mn-ZnMoO4/SiO2	Mn	25	Zn	30	Mo	42	SiO2	11	0.185	0.185	40	40	20	700	10	1.5	6.8	1.7	0.75	4	7.05	3.05	1.62	1.43	2.17	1.15	43.26	22.98	20.28	30.78	16.31	650.0	0.04129973906590737	1.39	1.22	1.54	1.55	1.65	2.16
4939	Mn-ZnMoO4/SiO2	Mn	25	Zn	30	Mo	42	SiO2	11	0.185	0.185	40	40	20	700	15	2.3	10.2	2.6	0.5	4	4.91	2.45	1.42	1.03	1.42	0.82	49.9	28.92	20.98	28.92	16.7	650.0	0.04961023783794223	1.39	1.22	1.54	1.55	1.65	2.16
4940	Mn-ZnMoO4/SiO2	Mn	25	Zn	30	Mo	42	SiO2	11	0.185	0.185	40	40	20	700	20	3.0	13.6	3.4	0.38	4	3.24	2.11	1.26	0.85	1.02	0.64	65.12	38.89	26.23	31.48	19.75	650.0	0.05612049135461166	1.39	1.22	1.54	1.55	1.65	2.16
4941	Mn-ZnMoO4/SiO2	Mn	25	Zn	30	Mo	42	SiO2	11	0.185	0.185	40	40	20	700	10	1.5	7.3	1.2	0.75	6	3.08	1.7	1.02	0.68	0.81	0.7	55.19	33.12	22.08	26.3	22.73	650.0	0.02286154511329402	1.39	1.22	1.54	1.55	1.65	2.16
4942	Mn-ZnMoO4/SiO2	Mn	25	Zn	30	Mo	42	SiO2	11	0.185	0.185	40	40	20	700	15	2.3	10.9	1.8	0.5	6	3.11	1.29	0.84	0.45	0.36	0.5	41.48	27.01	14.47	11.58	16.08	650.0	0.025967855116589573	1.39	1.22	1.54	1.55	1.65	2.16
4943	Mn-ZnMoO4/SiO2	Mn	25	Zn	30	Mo	42	SiO2	11	0.185	0.185	40	40	20	700	20	3.0	14.6	2.4	0.38	6	1.75	1.06	0.7	0.36	0.16	0.37	60.57	40.0	20.57	9.14	21.14	650.0	0.02804363207507602	1.39	1.22	1.54	1.55	1.65	2.16
4944	Mn-ZnMoO4/SiO2	Mn	25	Zn	30	Mo	42	SiO2	11	0.185	0.185	40	40	20	700	10	4.0	4.0	2.0	0.75	2	11.58	4.83	2.2	2.63	5.73	2.55	41.71	19.0	22.71	49.48	22.02	650.0	0.06600722653845247	1.39	1.22	1.54	1.55	1.65	2.16
4945	Mn-ZnMoO4/SiO2	Mn	25	Zn	30	Mo	42	SiO2	11	0.185	0.185	40	40	20	700	15	6.0	6.0	3.0	0.5	2	7.83	3.89	1.97	1.92	3.71	1.65	49.68	25.16	24.52	47.38	21.07	650.0	0.07935363430579685	1.39	1.22	1.54	1.55	1.65	2.16
4946	Mn-ZnMoO4/SiO2	Mn	25	Zn	30	Mo	42	SiO2	11	0.185	0.185	40	40	20	700	20	8.0	8.0	4.0	0.38	2	6.91	3.51	1.92	1.59	2.92	1.28	50.8	27.79	23.01	42.26	18.52	650.0	0.09402844725210249	1.39	1.22	1.54	1.55	1.65	2.16
4947	Mn-ZnMoO4/SiO2	Mn	25	Zn	30	Mo	42	SiO2	11	0.185	0.185	40	40	20	700	10	4.0	4.5	1.5	0.75	3	5.59	2.47	1.48	0.99	1.6	1.33	44.19	26.48	17.71	28.62	23.79	650.0	0.03334688400555701	1.39	1.22	1.54	1.55	1.65	2.16
4948	Mn-ZnMoO4/SiO2	Mn	25	Zn	30	Mo	42	SiO2	11	0.185	0.185	40	40	20	700	15	6.0	6.8	2.3	0.5	3	2.38	1.83	1.21	0.62	0.86	0.89	76.89	50.84	26.05	36.13	37.39	650.0	0.036939032567322644	1.39	1.22	1.54	1.55	1.65	2.16
4949	Mn-ZnMoO4/SiO2	Mn	25	Zn	30	Mo	42	SiO2	11	0.185	0.185	40	40	20	700	20	8.0	9.0	3.0	0.38	3	2.95	1.61	1.07	0.54	0.47	0.64	54.58	36.27	18.31	15.93	21.69	650.0	0.042713192395834924	1.39	1.22	1.54	1.55	1.65	2.16
4950	Mn-ZnMoO4/SiO2	Mn	25	Zn	30	Mo	42	SiO2	11	0.185	0.185	40	40	20	700	10	4.0	4.8	1.2	0.75	4	2.17	1.63	1.05	0.58	0.72	0.97	75.12	48.39	26.73	33.18	44.7	650.0	0.021912408617899698	1.39	1.22	1.54	1.55	1.65	2.16
4951	Mn-ZnMoO4/SiO2	Mn	25	Zn	30	Mo	42	SiO2	11	0.185	0.185	40	40	20	700	15	6.0	7.2	1.8	0.5	4	2.82	1.32	0.88	0.44	0.18	0.63	46.81	31.21	15.6	6.38	22.34	650.0	0.026575788653870815	1.39	1.22	1.54	1.55	1.65	2.16
4952	Mn-ZnMoO4/SiO2	Mn	25	Zn	30	Mo	42	SiO2	11	0.185	0.185	40	40	20	700	20	8.0	9.6	2.4	0.38	4	2.41	1.06	0.77	0.29	0.03	0.45	43.98	31.95	12.03	1.24	18.67	650.0	0.02804363207507602	1.39	1.22	1.54	1.55	1.65	2.16
4953	Mn-ZnMoO4/SiO2	Mn	25	Zn	30	Mo	42	SiO2	11	0.185	0.185	40	40	20	700	10	4.0	5.1	0.9	0.75	6	1.9	0.93	0.68	0.25	0.2	0.62	48.95	35.79	13.16	10.53	32.63	650.0	0.012458020004203289	1.39	1.22	1.54	1.55	1.65	2.16
4954	Mn-ZnMoO4/SiO2	Mn	25	Zn	30	Mo	42	SiO2	11	0.185	0.185	40	40	20	700	15	6.0	7.7	1.3	0.5	6	1.54	0.72	0.58	0.14	0.08	0.38	46.75	37.66	9.09	5.19	24.68	650.0	0.014452090183479165	1.39	1.22	1.54	1.55	1.65	2.16
4955	Mn-ZnMoO4/SiO2	Mn	25	Zn	30	Mo	42	SiO2	11	0.185	0.185	40	40	20	700	20	8.0	10.3	1.7	0.38	6	1.34	0.68	0.5	0.18	0.31	0.3	50.75	37.31	13.43	23.13	22.39	650.0	0.017955856179277727	1.39	1.22	1.54	1.55	1.65	2.16
4956	Mn-ZnMoO4/SiO2	Mn	25	Zn	30	Mo	42	SiO2	11	0.185	0.185	40	40	20	700	10	7.0	2.0	1.0	0.75	2	2.49	1.09	0.87	0.22	0.41	1.14	43.78	34.94	8.84	16.47	45.78	650.0	0.014613120315122683	1.39	1.22	1.54	1.55	1.65	2.16
4957	Mn-ZnMoO4/SiO2	Mn	25	Zn	30	Mo	42	SiO2	11	0.185	0.185	40	40	20	700	15	10.5	3.0	1.5	0.5	2	3.25	0.89	0.72	0.17	0.97	0.65	27.38	22.15	5.23	29.85	20.0	650.0	0.017879683138948593	1.39	1.22	1.54	1.55	1.65	2.16
4958	Mn-ZnMoO4/SiO2	Mn	25	Zn	30	Mo	42	SiO2	11	0.185	0.185	40	40	20	700	20	14.0	4.0	2.0	0.38	2	2.8	0.88	0.86	0.02	1.28	0.53	31.43	30.71	0.71	45.71	18.93	650.0	0.02326039122948524	1.39	1.22	1.54	1.55	1.65	2.16
4959	Mn-ZnMoO4/SiO2	Mn	25	Zn	30	Mo	42	SiO2	11	0.185	0.185	40	40	20	700	10	7.0	2.3	0.8	0.75	3	2.92	0.7	0.64	0.06	0.59	0.78	23.97	21.92	2.05	20.21	26.71	650.0	0.009366153249285955	1.39	1.22	1.54	1.55	1.65	2.16
4960	Mn-ZnMoO4/SiO2	Mn	25	Zn	30	Mo	42	SiO2	11	0.185	0.185	40	40	20	700	15	10.5	3.4	1.1	0.5	3	3.38	0.76	0.73	0.03	1.19	0.55	22.49	21.6	0.89	35.21	16.27	650.0	0.015258054328982326	1.39	1.22	1.54	1.55	1.65	2.16
4961	Mn-ZnMoO4/SiO2	Mn	25	Zn	30	Mo	42	SiO2	11	0.185	0.185	40	40	20	700	20	14.0	4.5	1.5	0.38	3	2.29	0.53	0.43	0.1	1.22	0.39	23.14	18.78	4.37	53.28	17.03	650.0	0.013984460062549381	1.39	1.22	1.54	1.55	1.65	2.16
4962	Mn-ZnMoO4/SiO2	Mn	25	Zn	30	Mo	42	SiO2	11	0.185	0.185	40	40	20	700	10	7.0	2.4	0.6	0.75	4	1.08	0.71	0.62	0.09	0.75	0.65	65.74	57.41	8.33	69.44	60.19	650.0	0.009500433256784836	1.39	1.22	1.54	1.55	1.65	2.16
4963	Mn-ZnMoO4/SiO2	Mn	25	Zn	30	Mo	42	SiO2	11	0.185	0.185	40	40	20	700	15	10.5	3.6	0.9	0.5	4	1.77	0.52	0.42	0.1	1.08	0.4	29.38	23.73	5.65	61.02	22.6	650.0	0.010427134105774867	1.39	1.22	1.54	1.55	1.65	2.16
4964	Mn-ZnMoO4/SiO2	Mn	25	Zn	30	Mo	42	SiO2	11	0.185	0.185	40	40	20	700	20	14.0	4.8	1.2	0.38	4	2.63	0.46	0.35	0.11	1.27	0.26	17.49	13.31	4.18	48.29	9.89	650.0	0.012133190941271825	1.39	1.22	1.54	1.55	1.65	2.16
4965	Mn-ZnMoO4/SiO2	Mn	25	Zn	30	Mo	42	SiO2	11	0.185	0.185	40	40	20	700	10	7.0	2.6	0.4	0.75	6	2.28	0.66	0.49	0.17	0.83	0.48	28.95	21.49	7.46	36.4	21.05	650.0	0.008829168411849293	1.39	1.22	1.54	1.55	1.65	2.16
4966	Mn-ZnMoO4/SiO2	Mn	25	Zn	30	Mo	42	SiO2	11	0.185	0.185	40	40	20	700	15	10.5	3.9	0.6	0.5	6	2.65	0.54	0.53	0.01	1.05	0.3	20.38	20.0	0.38	39.62	11.32	650.0	0.010829265402997683	1.39	1.22	1.54	1.55	1.65	2.16
4967	Mn-ZnMoO4/SiO2	Mn	25	Zn	30	Mo	42	SiO2	11	0.185	0.185	40	40	20	700	20	14.0	5.1	0.9	0.38	6	2.41	0.53	0.45	0.08	1.1	0.22	21.99	18.67	3.32	45.64	9.13	650.0	0.013984460062549381	1.39	1.22	1.54	1.55	1.65	2.16
4968	Ti-Na2WO4/SiO2	Ti	22	Na	11	W	74	SiO2	11	0.37	0.185	40	40	20	900	10	1.5	5.7	2.8	0.75	2	29.96	4.9	0.53	4.37	21.17	12.56	16.36	1.77	14.59	70.66	41.92	650.0	0.06698828858232905	1.6	1.66	1.62	1.54	0.93	1.7
4969	Ti-Na2WO4/SiO2	Ti	22	Na	11	W	74	SiO2	11	0.37	0.185	40	40	20	900	15	2.3	8.5	4.3	0.5	2	33.19	5.41	0.57	4.84	23.12	10.77	16.3	1.72	14.58	69.66	32.45	650.0	0.11123684752602453	1.6	1.66	1.62	1.54	0.93	1.7
4970	Ti-Na2WO4/SiO2	Ti	22	Na	11	W	74	SiO2	11	0.37	0.185	40	40	20	900	20	3.0	11.3	5.7	0.38	2	33.12	5.97	0.59	5.38	23.64	9.71	18.03	1.78	16.24	71.38	29.32	650.0	0.1619902781555416	1.6	1.66	1.62	1.54	0.93	1.7
4971	Ti-Na2WO4/SiO2	Ti	22	Na	11	W	74	SiO2	11	0.37	0.185	40	40	20	900	10	1.5	6.4	2.1	0.75	3	19.81	5.08	0.48	4.6	15.61	7.45	25.64	2.42	23.22	78.8	37.61	650.0	0.06951433922737134	1.6	1.66	1.62	1.54	0.93	1.7
4972	Ti-Na2WO4/SiO2	Ti	22	Na	11	W	74	SiO2	11	0.37	0.185	40	40	20	900	15	2.3	9.6	3.2	0.5	3	21.55	5.77	0.51	5.26	15.95	6.33	26.77	2.37	24.41	74.01	29.37	650.0	0.11886316753885294	1.6	1.66	1.62	1.54	0.93	1.7
4973	Ti-Na2WO4/SiO2	Ti	22	Na	11	W	74	SiO2	11	0.37	0.185	40	40	20	900	20	3.0	12.8	4.3	0.38	3	21.62	6.33	0.56	5.77	16.36	5.66	29.28	2.59	26.69	75.67	26.18	650.0	0.1720847862290847	1.6	1.66	1.62	1.54	0.93	1.7
4974	Ti-Na2WO4/SiO2	Ti	22	Na	11	W	74	SiO2	11	0.37	0.185	40	40	20	900	10	1.5	6.8	1.7	0.75	4	14.97	4.97	0.48	4.49	12.24	5.32	33.2	3.21	29.99	81.76	35.54	650.0	0.06797007301982329	1.6	1.66	1.62	1.54	0.93	1.7
4975	Ti-Na2WO4/SiO2	Ti	22	Na	11	W	74	SiO2	11	0.37	0.185	40	40	20	900	15	2.3	10.2	2.6	0.5	4	10.27	5.95	0.51	5.44	12.44	4.58	57.94	4.97	52.97	121.13	44.6	650.0	0.12268726048210395	1.6	1.66	1.62	1.54	0.93	1.7
4976	Ti-Na2WO4/SiO2	Ti	22	Na	11	W	74	SiO2	11	0.37	0.185	40	40	20	900	20	3.0	13.6	3.4	0.38	4	14.16	6.32	0.53	5.79	12.28	4.03	44.63	3.74	40.89	86.72	28.46	650.0	0.17180385973323553	1.6	1.66	1.62	1.54	0.93	1.7
4977	Ti-Na2WO4/SiO2	Ti	22	Na	11	W	74	SiO2	11	0.37	0.185	40	40	20	900	10	1.5	7.3	1.2	0.75	6	9.38	4.72	0.43	4.29	8.44	3.47	50.32	4.58	45.74	89.98	36.99	650.0	0.0644670145880623	1.6	1.66	1.62	1.54	0.93	1.7
4978	Ti-Na2WO4/SiO2	Ti	22	Na	11	W	74	SiO2	11	0.37	0.185	40	40	20	900	15	2.3	10.9	1.8	0.5	6	10.81	5.28	0.46	4.82	7.9	2.86	48.84	4.26	44.59	73.08	26.46	650.0	0.10849002970479155	1.6	1.66	1.62	1.54	0.93	1.7
4979	Ti-Na2WO4/SiO2	Ti	22	Na	11	W	74	SiO2	11	0.37	0.185	40	40	20	900	20	3.0	14.6	2.4	0.38	6	12.58	5.59	0.51	5.08	7.52	2.43	44.44	4.05	40.38	59.78	19.32	650.0	0.15137680590438454	1.6	1.66	1.62	1.54	0.93	1.7
4980	Ti-Na2WO4/SiO2	Ti	22	Na	11	W	74	SiO2	11	0.37	0.185	40	40	20	900	10	4.0	4.0	2.0	0.75	2	33.1	4.54	0.5	4.04	22.56	11.85	13.72	1.51	12.21	68.16	35.8	650.0	0.06195049921378781	1.6	1.66	1.62	1.54	0.93	1.7
4981	Ti-Na2WO4/SiO2	Ti	22	Na	11	W	74	SiO2	11	0.37	0.185	40	40	20	900	15	6.0	6.0	3.0	0.5	2	34.71	5.29	0.54	4.75	23.14	10.08	15.24	1.56	13.68	66.67	29.04	650.0	0.10870118950016266	1.6	1.66	1.62	1.54	0.93	1.7
4982	Ti-Na2WO4/SiO2	Ti	22	Na	11	W	74	SiO2	11	0.37	0.185	40	40	20	900	20	8.0	8.0	4.0	0.38	2	36.19	5.79	0.61	5.18	23.88	9.11	16.0	1.69	14.31	65.99	25.17	650.0	0.15695750770398664	1.6	1.66	1.62	1.54	0.93	1.7
4983	Ti-Na2WO4/SiO2	Ti	22	Na	11	W	74	SiO2	11	0.37	0.185	40	40	20	900	10	4.0	4.5	1.5	0.75	3	23.87	4.75	0.46	4.29	15.87	7.19	19.9	1.93	17.97	66.49	30.12	650.0	0.06488689597504134	1.6	1.66	1.62	1.54	0.93	1.7
4984	Ti-Na2WO4/SiO2	Ti	22	Na	11	W	74	SiO2	11	0.37	0.185	40	40	20	900	15	6.0	6.8	2.3	0.5	3	23.09	5.63	0.45	5.18	15.38	5.97	24.38	1.95	22.43	66.61	25.86	650.0	0.11589391990969947	1.6	1.66	1.62	1.54	0.93	1.7
4985	Ti-Na2WO4/SiO2	Ti	22	Na	11	W	74	SiO2	11	0.37	0.185	40	40	20	900	20	8.0	9.0	3.0	0.38	3	23.32	6.13	0.56	5.57	15.37	5.3	26.29	2.4	23.89	65.91	22.73	650.0	0.16647194641892352	1.6	1.66	1.62	1.54	0.93	1.7
4986	Ti-Na2WO4/SiO2	Ti	22	Na	11	W	74	SiO2	11	0.37	0.185	40	40	20	900	10	4.0	4.8	1.2	0.75	4	17.97	4.83	0.46	4.37	11.55	5.17	26.88	2.56	24.32	64.27	28.77	650.0	0.06600722653845247	1.6	1.66	1.62	1.54	0.93	1.7
4987	Ti-Na2WO4/SiO2	Ti	22	Na	11	W	74	SiO2	11	0.37	0.185	40	40	20	900	15	6.0	7.2	1.8	0.5	4	18.51	5.44	0.45	4.99	11.38	4.42	29.39	2.43	26.96	61.48	23.88	650.0	0.11187126466060661	1.6	1.66	1.62	1.54	0.93	1.7
4988	Ti-Na2WO4/SiO2	Ti	22	Na	11	W	74	SiO2	11	0.37	0.185	40	40	20	900	20	8.0	9.6	2.4	0.38	4	18.19	6.02	0.47	5.55	11.29	3.95	33.1	2.58	30.51	62.07	21.72	650.0	0.16338997977216246	1.6	1.66	1.62	1.54	0.93	1.7
4989	Ti-Na2WO4/SiO2	Ti	22	Na	11	W	74	SiO2	11	0.37	0.185	40	40	20	900	10	4.0	5.1	0.9	0.75	6	11.38	4.49	0.38	4.11	7.35	3.21	39.46	3.34	36.12	64.59	28.21	650.0	0.06125230925526029	1.6	1.66	1.62	1.54	0.93	1.7
4990	Ti-Na2WO4/SiO2	Ti	22	Na	11	W	74	SiO2	11	0.37	0.185	40	40	20	900	15	6.0	7.7	1.3	0.5	6	11.93	5.09	0.41	4.68	7.11	2.8	42.67	3.44	39.23	59.6	23.47	650.0	0.10448222369138097	1.6	1.66	1.62	1.54	0.93	1.7
4991	Ti-Na2WO4/SiO2	Ti	22	Na	11	W	74	SiO2	11	0.37	0.185	40	40	20	900	20	8.0	10.3	1.7	0.38	6	12.79	5.52	0.59	4.93	6.58	2.61	43.16	4.61	38.55	51.45	20.41	650.0	0.14942635289206457	1.6	1.66	1.62	1.54	0.93	1.7
4992	Ti-Na2WO4/SiO2	Ti	22	Na	11	W	74	SiO2	11	0.37	0.185	40	40	20	900	10	7.0	2.0	1.0	0.75	2	38.19	4.71	0.45	4.26	19.77	10.79	12.33	1.18	11.15	51.77	28.25	650.0	0.06432708350399272	1.6	1.66	1.62	1.54	0.93	1.7
4993	Ti-Na2WO4/SiO2	Ti	22	Na	11	W	74	SiO2	11	0.37	0.185	40	40	20	900	15	10.5	3.0	1.5	0.5	2	39.39	5.64	0.7	4.94	18.97	9.24	14.32	1.78	12.54	48.16	23.46	650.0	0.1161058628972342	1.6	1.66	1.62	1.54	0.93	1.7
4994	Ti-Na2WO4/SiO2	Ti	22	Na	11	W	74	SiO2	11	0.37	0.185	40	40	20	900	20	14.0	4.0	2.0	0.38	2	39.23	6.32	0.72	5.6	18.95	8.81	16.11	1.84	14.27	48.3	22.46	650.0	0.17180385973323553	1.6	1.66	1.62	1.54	0.93	1.7
4995	Ti-Na2WO4/SiO2	Ti	22	Na	11	W	74	SiO2	11	0.37	0.185	40	40	20	900	10	7.0	2.3	0.8	0.75	3	27.97	4.94	0.53	4.41	12.78	7.0	17.66	1.89	15.77	45.69	25.03	650.0	0.067549219736304	1.6	1.66	1.62	1.54	0.93	1.7
4996	Ti-Na2WO4/SiO2	Ti	22	Na	11	W	74	SiO2	11	0.37	0.185	40	40	20	900	15	10.5	3.4	1.1	0.5	3	26.71	5.93	0.64	5.29	11.88	6.33	22.2	2.4	19.81	44.48	23.7	650.0	0.12226200000846264	1.6	1.66	1.62	1.54	0.93	1.7
4997	Ti-Na2WO4/SiO2	Ti	22	Na	11	W	74	SiO2	11	0.37	0.185	40	40	20	900	20	14.0	4.5	1.5	0.38	3	25.92	6.81	0.76	6.05	11.14	5.97	26.27	2.93	23.34	42.98	23.03	650.0	0.18560464786980868	1.6	1.66	1.62	1.54	0.93	1.7
4998	Ti-Na2WO4/SiO2	Ti	22	Na	11	W	74	SiO2	11	0.37	0.185	40	40	20	900	10	7.0	2.4	0.6	0.75	4	21.37	4.92	0.5	4.42	9.27	5.34	23.02	2.34	20.68	43.38	24.99	650.0	0.06726872466146429	1.6	1.66	1.62	1.54	0.93	1.7
4999	Ti-Na2WO4/SiO2	Ti	22	Na	11	W	74	SiO2	11	0.37	0.185	40	40	20	900	15	10.5	3.6	0.9	0.5	4	20.33	6.07	0.68	5.39	7.81	4.76	29.86	3.34	26.51	38.42	23.41	650.0	0.12524072396333463	1.6	1.66	1.62	1.54	0.93	1.7
5000	Ti-Na2WO4/SiO2	Ti	22	Na	11	W	74	SiO2	11	0.37	0.185	40	40	20	900	20	14.0	4.8	1.2	0.38	4	22.33	6.99	1.08	5.91	6.71	4.46	31.3	4.84	26.47	30.05	19.97	650.0	0.19069255719398878	1.6	1.66	1.62	1.54	0.93	1.7
5001	Ti-Na2WO4/SiO2	Ti	22	Na	11	W	74	SiO2	11	0.37	0.185	40	40	20	900	10	7.0	2.6	0.4	0.75	6	15.36	4.41	0.47	3.94	5.31	3.49	28.71	3.06	25.65	34.57	22.72	650.0	0.06013596521656025	1.6	1.66	1.62	1.54	0.93	1.7
5002	Ti-Na2WO4/SiO2	Ti	22	Na	11	W	74	SiO2	11	0.37	0.185	40	40	20	900	15	10.5	3.9	0.6	0.5	6	16.4	5.37	0.74	4.63	4.13	2.98	32.74	4.51	28.23	25.18	18.17	650.0	0.11039127093590002	1.6	1.66	1.62	1.54	0.93	1.7
5003	Ti-Na2WO4/SiO2	Ti	22	Na	11	W	74	SiO2	11	0.37	0.185	40	40	20	900	20	14.0	5.1	0.9	0.38	6	15.6	6.53	1.31	5.22	3.48	2.98	41.86	8.4	33.46	22.31	19.1	650.0	0.17770962314105088	1.6	1.66	1.62	1.54	0.93	1.7
5004	Ti-Na2WO4/SiO2	Ti	22	Na	11	W	74	SiO2	11	0.37	0.185	40	40	20	850	10	1.5	5.7	2.8	0.75	2	31.51	6.38	0.75	5.63	21.04	9.17	20.25	2.38	17.87	66.77	29.1	650.0	0.08790153348822242	1.6	1.66	1.62	1.54	0.93	1.7
5005	Ti-Na2WO4/SiO2	Ti	22	Na	11	W	74	SiO2	11	0.37	0.185	40	40	20	850	15	2.3	8.5	4.3	0.5	2	34.54	6.89	0.85	6.04	21.53	8.36	19.95	2.46	17.49	62.33	24.2	650.0	0.1427771921753058	1.6	1.66	1.62	1.54	0.93	1.7
5006	Ti-Na2WO4/SiO2	Ti	22	Na	11	W	74	SiO2	11	0.37	0.185	40	40	20	850	20	3.0	11.3	5.7	0.38	2	34.08	7.47	0.95	6.52	21.87	7.89	21.92	2.79	19.13	64.17	23.15	650.0	0.20430860454513808	1.6	1.66	1.62	1.54	0.93	1.7
5007	Ti-Na2WO4/SiO2	Ti	22	Na	11	W	74	SiO2	11	0.37	0.185	40	40	20	850	10	1.5	6.4	2.1	0.75	3	21.61	6.64	0.71	5.93	14.55	5.43	30.73	3.29	27.44	67.33	25.13	650.0	0.0916095973463878	1.6	1.66	1.62	1.54	0.93	1.7
5008	Ti-Na2WO4/SiO2	Ti	22	Na	11	W	74	SiO2	11	0.37	0.185	40	40	20	850	15	2.3	9.6	3.2	0.5	3	21.35	7.28	0.88	6.4	14.44	5.07	34.1	4.12	29.98	67.63	23.75	650.0	0.15117197391319015	1.6	1.66	1.62	1.54	0.93	1.7
5009	Ti-Na2WO4/SiO2	Ti	22	Na	11	W	74	SiO2	11	0.37	0.185	40	40	20	850	20	3.0	12.8	4.3	0.38	3	22.57	7.84	1.1	6.74	13.98	4.82	34.74	4.87	29.86	61.94	21.36	650.0	0.21485260273818496	1.6	1.66	1.62	1.54	0.93	1.7
5010	Ti-Na2WO4/SiO2	Ti	22	Na	11	W	74	SiO2	11	0.37	0.185	40	40	20	850	10	1.5	6.8	1.7	0.75	4	17.63	6.25	0.68	5.57	10.36	3.84	35.45	3.86	31.59	58.76	21.78	650.0	0.08605136151676157	1.6	1.66	1.62	1.54	0.93	1.7
5011	Ti-Na2WO4/SiO2	Ti	22	Na	11	W	74	SiO2	11	0.37	0.185	40	40	20	850	15	2.3	10.2	2.6	0.5	4	19.73	6.91	0.92	5.99	9.64	3.5	35.02	4.66	30.36	48.86	17.74	650.0	0.14320683771938555	1.6	1.66	1.62	1.54	0.93	1.7
5012	Ti-Na2WO4/SiO2	Ti	22	Na	11	W	74	SiO2	11	0.37	0.185	40	40	20	850	20	3.0	13.6	3.4	0.38	4	20.05	7.57	1.35	6.22	8.9	3.47	37.76	6.73	31.02	44.39	17.31	650.0	0.20715417029317135	1.6	1.66	1.62	1.54	0.93	1.7
5013	Ti-Na2WO4/SiO2	Ti	22	Na	11	W	74	SiO2	11	0.37	0.185	40	40	20	850	10	1.5	7.3	1.2	0.75	6	12.11	5.79	0.74	5.05	6.15	2.56	47.81	6.11	41.7	50.78	21.14	650.0	0.07952513723668657	1.6	1.66	1.62	1.54	0.93	1.7
5014	Ti-Na2WO4/SiO2	Ti	22	Na	11	W	74	SiO2	11	0.37	0.185	40	40	20	850	15	2.3	10.9	1.8	0.5	6	13.36	6.89	1.36	5.53	5.12	2.55	51.57	10.18	41.39	38.32	19.09	650.0	0.1427771921753058	1.6	1.66	1.62	1.54	0.93	1.7
5015	Ti-Na2WO4/SiO2	Ti	22	Na	11	W	74	SiO2	11	0.37	0.185	40	40	20	850	20	3.0	14.6	2.4	0.38	6	16.43	8.09	2.04	6.05	4.1	2.57	49.24	12.42	36.82	24.95	15.64	650.0	0.22200091741598216	1.6	1.66	1.62	1.54	0.93	1.7
5016	Ti-Na2WO4/SiO2	Ti	22	Na	11	W	74	SiO2	11	0.37	0.185	40	40	20	850	10	4.0	4.0	2.0	0.75	2	34.1	6.24	0.77	5.47	20.64	9.51	18.3	2.26	16.04	60.53	27.89	650.0	0.0859091468791852	1.6	1.66	1.62	1.54	0.93	1.7
5017	Ti-Na2WO4/SiO2	Ti	22	Na	11	W	74	SiO2	11	0.37	0.185	40	40	20	850	15	6.0	6.0	3.0	0.5	2	34.26	7.07	0.93	6.14	19.98	8.4	20.64	2.71	17.92	58.32	24.52	650.0	0.1466473288376868	1.6	1.66	1.62	1.54	0.93	1.7
5018	Ti-Na2WO4/SiO2	Ti	22	Na	11	W	74	SiO2	11	0.37	0.185	40	40	20	850	20	8.0	8.0	4.0	0.38	2	35.09	7.79	1.13	6.66	19.39	7.95	22.2	3.22	18.98	55.26	22.66	650.0	0.2134252669395828	1.6	1.66	1.62	1.54	0.93	1.7
5019	Ti-Na2WO4/SiO2	Ti	22	Na	11	W	74	SiO2	11	0.37	0.185	40	40	20	850	10	4.0	4.5	1.5	0.75	3	23.52	6.54	0.78	5.76	13.06	5.74	27.81	3.32	24.49	55.53	24.4	650.0	0.09018219828774836	1.6	1.66	1.62	1.54	0.93	1.7
5020	Ti-Na2WO4/SiO2	Ti	22	Na	11	W	74	SiO2	11	0.37	0.185	40	40	20	850	15	6.0	6.8	2.3	0.5	3	23.64	7.65	1.25	6.4	11.44	5.29	32.36	5.29	27.07	48.39	22.38	650.0	0.1591689586856848	1.6	1.66	1.62	1.54	0.93	1.7
5021	Ti-Na2WO4/SiO2	Ti	22	Na	11	W	74	SiO2	11	0.37	0.185	40	40	20	850	20	8.0	9.0	3.0	0.38	3	27.18	8.69	1.87	6.82	10.4	5.32	31.97	6.88	25.09	38.26	19.57	650.0	0.23923651410484895	1.6	1.66	1.62	1.54	0.93	1.7
5022	Ti-Na2WO4/SiO2	Ti	22	Na	11	W	74	SiO2	11	0.37	0.185	40	40	20	850	10	4.0	4.8	1.2	0.75	4	18.01	6.32	0.85	5.47	8.82	4.26	35.09	4.72	30.37	48.97	23.65	650.0	0.087047288931506	1.6	1.66	1.62	1.54	0.93	1.7
5023	Ti-Na2WO4/SiO2	Ti	22	Na	11	W	74	SiO2	11	0.37	0.185	40	40	20	850	15	6.0	7.2	1.8	0.5	4	19.33	8.28	1.77	6.51	7.11	4.32	42.83	9.16	33.68	36.78	22.35	650.0	0.17285945599677532	1.6	1.66	1.62	1.54	0.93	1.7
5024	Ti-Na2WO4/SiO2	Ti	22	Na	11	W	74	SiO2	11	0.37	0.185	40	40	20	850	20	8.0	9.6	2.4	0.38	4	21.87	10.32	2.57	7.75	5.98	4.38	47.19	11.75	35.44	27.34	20.03	650.0	0.28663791374786013	1.6	1.66	1.62	1.54	0.93	1.7
5025	Ti-Na2WO4/SiO2	Ti	22	Na	11	W	74	SiO2	11	0.37	0.185	40	40	20	850	10	4.0	5.1	0.9	0.75	6	12.43	6.27	1.15	5.12	4.27	2.94	50.44	9.25	41.19	34.35	23.65	650.0	0.08633583630626253	1.6	1.66	1.62	1.54	0.93	1.7
5026	Ti-Na2WO4/SiO2	Ti	22	Na	11	W	74	SiO2	11	0.37	0.185	40	40	20	850	15	6.0	7.7	1.3	0.5	6	14.26	8.95	2.23	6.72	3.27	3.01	62.76	15.64	47.12	22.93	21.11	650.0	0.18752275962894888	1.6	1.66	1.62	1.54	0.93	1.7
5027	Ti-Na2WO4/SiO2	Ti	22	Na	11	W	74	SiO2	11	0.37	0.185	40	40	20	850	20	8.0	10.3	1.7	0.38	6	17.58	11.03	2.99	8.04	2.59	2.88	62.74	17.01	45.73	14.73	16.38	650.0	0.3075551361353035	1.6	1.66	1.62	1.54	0.93	1.7
5028	Ti-Na2WO4/SiO2	Ti	22	Na	11	W	74	SiO2	11	0.37	0.185	40	40	20	850	10	7.0	2.0	1.0	0.75	2	36.07	9.26	1.86	7.4	12.6	11.25	25.67	5.16	20.52	34.93	31.19	650.0	0.1295625490030314	1.6	1.66	1.62	1.54	0.93	1.7
5029	Ti-Na2WO4/SiO2	Ti	22	Na	11	W	74	SiO2	11	0.37	0.185	40	40	20	850	15	10.5	3.0	1.5	0.5	2	40.81	14.68	3.23	11.45	8.83	10.92	35.97	7.91	28.06	21.64	26.76	650.0	0.3175225847698832	1.6	1.66	1.62	1.54	0.93	1.7
5030	Ti-Na2WO4/SiO2	Ti	22	Na	11	W	74	SiO2	11	0.37	0.185	40	40	20	850	20	14.0	4.0	2.0	0.38	2	42.99	17.81	3.83	13.98	8.39	10.64	41.43	8.91	32.52	19.52	24.75	650.0	0.5161488048096912	1.6	1.66	1.62	1.54	0.93	1.7
5031	Ti-Na2WO4/SiO2	Ti	22	Na	11	W	74	SiO2	11	0.37	0.185	40	40	20	850	10	7.0	2.3	0.8	0.75	3	27.15	10.85	2.38	8.47	6.37	7.84	39.96	8.77	31.2	23.46	28.88	650.0	0.15313312223858933	1.6	1.66	1.62	1.54	0.93	1.7
5032	Ti-Na2WO4/SiO2	Ti	22	Na	11	W	74	SiO2	11	0.37	0.185	40	40	20	850	15	10.5	3.4	1.1	0.5	3	30.96	15.66	3.62	12.04	4.77	7.36	50.58	11.69	38.89	15.41	23.77	650.0	0.34062787533935507	1.6	1.66	1.62	1.54	0.93	1.7
5033	Ti-Na2WO4/SiO2	Ti	22	Na	11	W	74	SiO2	11	0.37	0.185	40	40	20	850	20	14.0	4.5	1.5	0.38	3	31.59	17.94	4.19	13.75	4.53	6.83	56.79	13.26	43.53	14.34	21.62	650.0	0.5203144709843456	1.6	1.66	1.62	1.54	0.93	1.7
5034	Ti-Na2WO4/SiO2	Ti	22	Na	11	W	74	SiO2	11	0.37	0.185	40	40	20	850	10	7.0	2.4	0.6	0.75	4	21.65	10.66	2.45	8.21	3.96	5.72	49.24	11.32	37.92	18.29	26.42	650.0	0.15029449341882503	1.6	1.66	1.62	1.54	0.93	1.7
5035	Ti-Na2WO4/SiO2	Ti	22	Na	11	W	74	SiO2	11	0.37	0.185	40	40	20	850	15	10.5	3.6	0.9	0.5	4	25.56	14.13	3.54	10.59	3.36	5.12	55.28	13.85	41.43	13.15	20.03	650.0	0.30467132260739593	1.6	1.66	1.62	1.54	0.93	1.7
5036	Ti-Na2WO4/SiO2	Ti	22	Na	11	W	74	SiO2	11	0.37	0.185	40	40	20	850	20	14.0	4.8	1.2	0.38	4	27.33	16.25	4.14	12.11	2.61	4.73	59.46	15.15	44.31	9.55	17.31	650.0	0.46666846127083034	1.6	1.66	1.62	1.54	0.93	1.7
5037	Ti-Na2WO4/SiO2	Ti	22	Na	11	W	74	SiO2	11	0.37	0.185	40	40	20	850	10	7.0	2.6	0.4	0.75	6	16.23	9.07	2.27	6.8	1.99	3.7	55.88	13.99	41.9	12.26	22.8	650.0	0.1267736083336932	1.6	1.66	1.62	1.54	0.93	1.7
5038	Ti-Na2WO4/SiO2	Ti	22	Na	11	W	74	SiO2	11	0.37	0.185	40	40	20	850	15	10.5	3.9	0.6	0.5	6	18.38	11.26	3.3	7.96	1.1	3.01	61.26	17.95	43.31	5.98	16.38	650.0	0.23891888007465595	1.6	1.66	1.62	1.54	0.93	1.7
5039	Ti-Na2WO4/SiO2	Ti	22	Na	11	W	74	SiO2	11	0.37	0.185	40	40	20	850	20	14.0	5.1	0.9	0.38	6	19.9	12.96	4.09	8.87	0.87	2.75	65.13	20.55	44.57	4.37	13.82	650.0	0.3652694812643656	1.6	1.66	1.62	1.54	0.93	1.7
5040	Ti-Na2WO4/SiO2	Ti	22	Na	11	W	74	SiO2	11	0.37	0.185	40	40	20	800	10	1.5	5.7	2.8	0.75	2	38.76	7.42	1.65	5.77	15.08	8.59	19.14	4.26	14.89	38.91	22.16	650.0	0.10279606717995593	1.6	1.66	1.62	1.54	0.93	1.7
5041	Ti-Na2WO4/SiO2	Ti	22	Na	11	W	74	SiO2	11	0.37	0.185	40	40	20	800	15	2.3	8.5	4.3	0.5	2	39.61	9.8	2.72	7.08	14.6	8.91	24.74	6.87	17.87	36.86	22.49	650.0	0.20628151783902673	1.6	1.66	1.62	1.54	0.93	1.7
5042	Ti-Na2WO4/SiO2	Ti	22	Na	11	W	74	SiO2	11	0.37	0.185	40	40	20	800	20	3.0	11.3	5.7	0.38	2	40.12	12.4	3.59	8.81	13.59	9.07	30.91	8.95	21.96	33.87	22.61	650.0	0.3483926001203832	1.6	1.66	1.62	1.54	0.93	1.7
5043	Ti-Na2WO4/SiO2	Ti	22	Na	11	W	74	SiO2	11	0.37	0.185	40	40	20	800	10	1.5	6.4	2.1	0.75	3	32.69	9.12	2.5	6.62	8.44	5.81	27.9	7.65	20.25	25.82	17.77	650.0	0.12750697468700012	1.6	1.66	1.62	1.54	0.93	1.7
5044	Ti-Na2WO4/SiO2	Ti	22	Na	11	W	74	SiO2	11	0.37	0.185	40	40	20	800	15	2.3	9.6	3.2	0.5	3	28.79	14.17	4.02	10.15	7.49	6.18	49.22	13.96	35.26	26.02	21.47	650.0	0.30560318051592544	1.6	1.66	1.62	1.54	0.93	1.7
5045	Ti-Na2WO4/SiO2	Ti	22	Na	11	W	74	SiO2	11	0.37	0.185	40	40	20	800	20	3.0	12.8	4.3	0.38	3	33.15	15.04	4.25	10.79	7.3	6.02	45.37	12.82	32.55	22.02	18.16	650.0	0.428920074985428	1.6	1.66	1.62	1.54	0.93	1.7
5046	Ti-Na2WO4/SiO2	Ti	22	Na	11	W	74	SiO2	11	0.37	0.185	40	40	20	800	10	1.5	6.8	1.7	0.75	4	27.71	11.03	3.19	7.84	5.23	4.66	39.81	11.51	28.29	18.87	16.82	650.0	0.1558279356418871	1.6	1.66	1.62	1.54	0.93	1.7
5047	Ti-Na2WO4/SiO2	Ti	22	Na	11	W	74	SiO2	11	0.37	0.185	40	40	20	800	15	2.3	10.2	2.6	0.5	4	26.44	14.62	4.1	10.52	4.69	4.56	55.3	15.51	39.79	17.74	17.25	650.0	0.3161166093165507	1.6	1.66	1.62	1.54	0.93	1.7
5048	Ti-Na2WO4/SiO2	Ti	22	Na	11	W	74	SiO2	11	0.37	0.185	40	40	20	800	20	3.0	13.6	3.4	0.38	4	26.8	14.87	4.27	10.6	4.63	4.12	55.49	15.93	39.55	17.28	15.37	650.0	0.42365970024243615	1.6	1.66	1.62	1.54	0.93	1.7
5049	Ti-Na2WO4/SiO2	Ti	22	Na	11	W	74	SiO2	11	0.37	0.185	40	40	20	800	10	1.5	7.3	1.2	0.75	6	21.36	11.55	3.36	8.19	2.5	3.02	54.07	15.73	38.34	11.7	14.14	650.0	0.16364368717639619	1.6	1.66	1.62	1.54	0.93	1.7
5050	Ti-Na2WO4/SiO2	Ti	22	Na	11	W	74	SiO2	11	0.37	0.185	40	40	20	800	15	2.3	10.9	1.8	0.5	6	20.72	13.55	4.06	9.49	2.37	2.81	65.4	19.59	45.8	11.44	13.56	650.0	0.2912079477175836	1.6	1.66	1.62	1.54	0.93	1.7
5051	Ti-Na2WO4/SiO2	Ti	22	Na	11	W	74	SiO2	11	0.37	0.185	40	40	20	800	20	3.0	14.6	2.4	0.38	6	18.65	13.23	4.27	8.96	2.4	2.41	70.94	22.9	48.04	12.87	12.92	650.0	0.37344538469129734	1.6	1.66	1.62	1.54	0.93	1.7
5052	Ti-Na2WO4/SiO2	Ti	22	Na	11	W	74	SiO2	11	0.37	0.185	40	40	20	800	10	4.0	4.0	2.0	0.75	2	37.63	13.88	3.65	10.23	12.11	11.23	36.89	9.7	27.19	32.18	29.84	650.0	0.19923801798923882	1.6	1.66	1.62	1.54	0.93	1.7
5053	Ti-Na2WO4/SiO2	Ti	22	Na	11	W	74	SiO2	11	0.37	0.185	40	40	20	800	15	6.0	6.0	3.0	0.5	2	40.84	17.53	4.2	13.33	11.11	10.57	42.92	10.28	32.64	27.2	25.88	650.0	0.3854711902856547	1.6	1.66	1.62	1.54	0.93	1.7
5054	Ti-Na2WO4/SiO2	Ti	22	Na	11	W	74	SiO2	11	0.37	0.185	40	40	20	800	20	8.0	8.0	4.0	0.38	2	38.9	18.32	4.32	14.0	11.02	9.36	47.1	11.11	35.99	28.33	24.06	650.0	0.5325289792938981	1.6	1.66	1.62	1.54	0.93	1.7
5055	Ti-Na2WO4/SiO2	Ti	22	Na	11	W	74	SiO2	11	0.37	0.185	40	40	20	800	10	4.0	4.5	1.5	0.75	3	31.25	15.56	3.96	11.6	6.34	7.2	49.79	12.67	37.12	20.29	23.04	650.0	0.2255052840106286	1.6	1.66	1.62	1.54	0.93	1.7
5056	Ti-Na2WO4/SiO2	Ti	22	Na	11	W	74	SiO2	11	0.37	0.185	40	40	20	800	15	6.0	6.8	2.3	0.5	3	32.07	17.23	4.29	12.94	6.14	6.54	53.73	13.38	40.35	19.15	20.39	650.0	0.37820901818157393	1.6	1.66	1.62	1.54	0.93	1.7
5057	Ti-Na2WO4/SiO2	Ti	22	Na	11	W	74	SiO2	11	0.37	0.185	40	40	20	800	20	8.0	9.0	3.0	0.38	3	30.0	16.96	4.44	12.52	6.03	5.31	56.53	14.8	41.73	20.1	17.7	650.0	0.4890730699224022	1.6	1.66	1.62	1.54	0.93	1.7
5058	Ti-Na2WO4/SiO2	Ti	22	Na	11	W	74	SiO2	11	0.37	0.185	40	40	20	800	10	4.0	4.8	1.2	0.75	4	26.09	15.24	4.09	11.15	3.73	5.13	58.41	15.68	42.74	14.3	19.66	650.0	0.2204619367839907	1.6	1.66	1.62	1.54	0.93	1.7
5059	Ti-Na2WO4/SiO2	Ti	22	Na	11	W	74	SiO2	11	0.37	0.185	40	40	20	800	15	6.0	7.2	1.8	0.5	4	26.23	16.35	4.33	12.02	3.88	4.42	62.33	16.51	45.83	14.79	16.85	650.0	0.35705751711051675	1.6	1.66	1.62	1.54	0.93	1.7
5060	Ti-Na2WO4/SiO2	Ti	22	Na	11	W	74	SiO2	11	0.37	0.185	40	40	20	800	20	8.0	9.6	2.4	0.38	4	23.66	15.76	4.56	11.2	3.73	3.68	66.61	19.27	47.34	15.77	15.55	650.0	0.45131662674308226	1.6	1.66	1.62	1.54	0.93	1.7
5061	Ti-Na2WO4/SiO2	Ti	22	Na	11	W	74	SiO2	11	0.37	0.185	40	40	20	800	10	4.0	5.1	0.9	0.75	6	18.25	13.67	4.0	9.67	1.76	3.11	74.9	21.92	52.99	9.64	17.04	650.0	0.19599069832088015	1.6	1.66	1.62	1.54	0.93	1.7
5062	Ti-Na2WO4/SiO2	Ti	22	Na	11	W	74	SiO2	11	0.37	0.185	40	40	20	800	15	6.0	7.7	1.3	0.5	6	17.51	14.37	4.43	9.94	1.84	2.65	82.07	25.3	56.77	10.51	15.13	650.0	0.31026899389998125	1.6	1.66	1.62	1.54	0.93	1.7
5063	Ti-Na2WO4/SiO2	Ti	22	Na	11	W	74	SiO2	11	0.37	0.185	40	40	20	800	20	8.0	10.3	1.7	0.38	6	16.64	13.15	4.5	8.65	1.77	2.2	79.03	27.04	51.98	10.64	13.22	650.0	0.37102024552888785	1.6	1.66	1.62	1.54	0.93	1.7
5064	Ti-Na2WO4/SiO2	Ti	22	Na	11	W	74	SiO2	11	0.37	0.185	40	40	20	800	10	7.0	2.0	1.0	0.75	2	43.51	20.23	4.0	16.23	7.85	11.46	46.5	9.19	37.3	18.04	26.34	650.0	0.301363589420071	1.6	1.66	1.62	1.54	0.93	1.7
5065	Ti-Na2WO4/SiO2	Ti	22	Na	11	W	74	SiO2	11	0.37	0.185	40	40	20	800	15	10.5	3.0	1.5	0.5	2	39.55	19.43	4.38	15.05	7.59	8.9	49.13	11.07	38.05	19.19	22.5	650.0	0.43208762839797366	1.6	1.66	1.62	1.54	0.93	1.7
