Repository: jimmmmmmmyzzy/SR-in-Heterogeneous-Catalysis

# Towards distilling 'physical laws' in heterogeneous catalysis with symbolic regression

File: OCM_dataset_modified.csv (part 27 of 64)
	Name	M1	M1_atom_number	M2	M2_atom_number	M3	M3_atom_number	Support 	Support_ID	M2_mol	M3_mol	M1_mol%	M2_mol%	M3_mol%	Temp	Total_flow	Ar_flow	CH4_flow	O2_flow	CT	CH4/O2	CH4_conv	C2y	C2H6y	C2H4y	COy	CO2y	C2s	C2H6s	C2H4s	COs	CO2s	BET_surface_area	rate_constant	radii_M1	radii_M2	radii_M3	chi_M1	chi_M2	chi_M3
5066	Ti-Na2WO4/SiO2	Ti	22	Na	11	W	74	SiO2	11	0.37	0.185	40	40	20	800	20	14.0	4.0	2.0	0.38	2	33.43	17.6	4.74	12.86	6.26	6.82	52.65	14.18	38.47	18.73	20.4	650.0	0.5094335501912247	1.6	1.66	1.62	1.54	0.93	1.7
5067	Ti-Na2WO4/SiO2	Ti	22	Na	11	W	74	SiO2	11	0.37	0.185	40	40	20	800	10	7.0	2.3	0.8	0.75	3	33.79	18.88	4.45	14.43	4.42	7.56	55.87	13.17	42.7	13.08	22.37	650.0	0.2789875281936244	1.6	1.66	1.62	1.54	0.93	1.7
5068	Ti-Na2WO4/SiO2	Ti	22	Na	11	W	74	SiO2	11	0.37	0.185	40	40	20	800	15	10.5	3.4	1.1	0.5	3	31.01	17.17	4.72	12.45	4.5	5.41	55.37	15.22	40.15	14.51	17.45	650.0	0.3767597427558371	1.6	1.66	1.62	1.54	0.93	1.7
5069	Ti-Na2WO4/SiO2	Ti	22	Na	11	W	74	SiO2	11	0.37	0.185	40	40	20	800	20	14.0	4.5	1.5	0.38	3	25.12	15.26	4.98	10.28	3.13	4.19	60.75	19.82	40.92	12.46	16.68	650.0	0.43574326523599516	1.6	1.66	1.62	1.54	0.93	1.7
5070	Ti-Na2WO4/SiO2	Ti	22	Na	11	W	74	SiO2	11	0.37	0.185	40	40	20	800	10	7.0	2.4	0.6	0.75	4	27.77	17.35	4.74	12.61	2.33	5.27	62.48	17.07	45.41	8.39	18.98	650.0	0.25407381562807757	1.6	1.66	1.62	1.54	0.93	1.7
5071	Ti-Na2WO4/SiO2	Ti	22	Na	11	W	74	SiO2	11	0.37	0.185	40	40	20	800	15	10.5	3.6	0.9	0.5	4	25.5	15.49	4.83	10.66	2.44	3.87	60.75	18.94	41.8	9.57	15.18	650.0	0.336600630863401	1.6	1.66	1.62	1.54	0.93	1.7
5072	Ti-Na2WO4/SiO2	Ti	22	Na	11	W	74	SiO2	11	0.37	0.185	40	40	20	800	20	14.0	4.8	1.2	0.38	4	21.59	13.61	5.14	8.47	1.81	3.03	63.04	23.81	39.23	8.38	14.03	650.0	0.38499541478236465	1.6	1.66	1.62	1.54	0.93	1.7
5073	Ti-Na2WO4/SiO2	Ti	22	Na	11	W	74	SiO2	11	0.37	0.185	40	40	20	800	10	7.0	2.6	0.4	0.75	6	18.42	14.66	4.5	10.16	0.95	3.42	79.59	24.43	55.16	5.16	18.57	650.0	0.21136921097098338	1.6	1.66	1.62	1.54	0.93	1.7
5074	Ti-Na2WO4/SiO2	Ti	22	Na	11	W	74	SiO2	11	0.37	0.185	40	40	20	800	15	10.5	3.9	0.6	0.5	6	17.5	12.54	4.67	7.87	0.64	2.36	71.66	26.69	44.97	3.66	13.49	650.0	0.26797728000663357	1.6	1.66	1.62	1.54	0.93	1.7
5075	Ti-Na2WO4/SiO2	Ti	22	Na	11	W	74	SiO2	11	0.37	0.185	40	40	20	800	20	14.0	5.1	0.9	0.38	6	17.06	11.72	4.73	6.99	0.67	2.09	68.7	27.73	40.97	3.93	12.25	650.0	0.3280436963146202	1.6	1.66	1.62	1.54	0.93	1.7
5076	Ti-Na2WO4/SiO2	Ti	22	Na	11	W	74	SiO2	11	0.37	0.185	40	40	20	775	10	1.5	5.7	2.8	0.75	2	38.39	14.33	3.91	10.42	11.71	10.88	37.33	10.18	27.14	30.5	28.34	650.0	0.2062233066828517	1.6	1.66	1.62	1.54	0.93	1.7
5077	Ti-Na2WO4/SiO2	Ti	22	Na	11	W	74	SiO2	11	0.37	0.185	40	40	20	775	15	2.3	8.5	4.3	0.5	2	39.41	15.97	4.09	11.88	11.77	9.63	40.52	10.38	30.14	29.87	24.44	650.0	0.3479926160959289	1.6	1.66	1.62	1.54	0.93	1.7
5078	Ti-Na2WO4/SiO2	Ti	22	Na	11	W	74	SiO2	11	0.37	0.185	40	40	20	775	20	3.0	11.3	5.7	0.38	2	36.58	15.96	4.16	11.8	11.36	8.17	43.63	11.37	32.26	31.06	22.33	650.0	0.4575718684507675	1.6	1.66	1.62	1.54	0.93	1.7
5079	Ti-Na2WO4/SiO2	Ti	22	Na	11	W	74	SiO2	11	0.37	0.185	40	40	20	775	10	1.5	6.4	2.1	0.75	3	30.49	15.67	4.16	11.51	6.76	6.64	51.39	13.64	37.75	22.17	21.78	650.0	0.22724334986872163	1.6	1.66	1.62	1.54	0.93	1.7
5080	Ti-Na2WO4/SiO2	Ti	22	Na	11	W	74	SiO2	11	0.37	0.185	40	40	20	775	15	2.3	9.6	3.2	0.5	3	26.83	16.2	4.34	11.86	6.56	5.89	60.38	16.18	44.2	24.45	21.95	650.0	0.3534743570001081	1.6	1.66	1.62	1.54	0.93	1.7
5081	Ti-Na2WO4/SiO2	Ti	22	Na	11	W	74	SiO2	11	0.37	0.185	40	40	20	775	20	3.0	12.8	4.3	0.38	3	23.12	15.09	4.44	10.65	6.12	4.47	65.27	19.2	46.06	26.47	19.33	650.0	0.4304692473074193	1.6	1.66	1.62	1.54	0.93	1.7
5082	Ti-Na2WO4/SiO2	Ti	22	Na	11	W	74	SiO2	11	0.37	0.185	40	40	20	775	10	1.5	6.8	1.7	0.75	4	26.25	14.78	4.12	10.66	4.49	4.72	56.3	15.7	40.61	17.1	17.98	650.0	0.21324538388843375	1.6	1.66	1.62	1.54	0.93	1.7
5083	Ti-Na2WO4/SiO2	Ti	22	Na	11	W	74	SiO2	11	0.37	0.185	40	40	20	775	15	2.3	10.2	2.6	0.5	4	23.3	14.67	4.25	10.42	4.2	3.84	62.96	18.24	44.72	18.03	16.48	650.0	0.3172881868791959	1.6	1.66	1.62	1.54	0.93	1.7
5084	Ti-Na2WO4/SiO2	Ti	22	Na	11	W	74	SiO2	11	0.37	0.185	40	40	20	775	20	3.0	13.6	3.4	0.38	4	19.78	12.96	4.39	8.57	3.29	2.84	65.52	22.19	43.33	16.63	14.36	650.0	0.3652694812643656	1.6	1.66	1.62	1.54	0.93	1.7
5085	Ti-Na2WO4/SiO2	Ti	22	Na	11	W	74	SiO2	11	0.37	0.185	40	40	20	775	10	1.5	7.3	1.2	0.75	6	20.09	13.38	4.1	9.28	2.17	2.96	66.6	20.41	46.19	10.8	14.73	650.0	0.19151926693548105	1.6	1.66	1.62	1.54	0.93	1.7
5086	Ti-Na2WO4/SiO2	Ti	22	Na	11	W	74	SiO2	11	0.37	0.185	40	40	20	775	15	2.3	10.9	1.8	0.5	6	16.37	12.31	4.3	8.01	2.09	2.25	75.2	26.27	48.93	12.77	13.74	650.0	0.2627246363936542	1.6	1.66	1.62	1.54	0.93	1.7
5087	Ti-Na2WO4/SiO2	Ti	22	Na	11	W	74	SiO2	11	0.37	0.185	40	40	20	775	20	3.0	14.6	2.4	0.38	6	12.76	10.74	4.26	6.48	1.6	1.71	84.17	33.39	50.78	12.54	13.4	650.0	0.2989913862814933	1.6	1.66	1.62	1.54	0.93	1.7
5088	Ti-Na2WO4/SiO2	Ti	22	Na	11	W	74	SiO2	11	0.37	0.185	40	40	20	775	10	4.0	4.0	2.0	0.75	2	39.73	18.21	3.93	14.28	10.29	10.81	45.83	9.89	35.94	25.9	27.21	650.0	0.2680202656549449	1.6	1.66	1.62	1.54	0.93	1.7
5089	Ti-Na2WO4/SiO2	Ti	22	Na	11	W	74	SiO2	11	0.37	0.185	40	40	20	775	15	6.0	6.0	3.0	0.5	2	35.19	17.35	4.24	13.11	9.16	7.96	49.3	12.05	37.25	26.03	22.62	650.0	0.38111072344211633	1.6	1.66	1.62	1.54	0.93	1.7
5090	Ti-Na2WO4/SiO2	Ti	22	Na	11	W	74	SiO2	11	0.37	0.185	40	40	20	775	20	8.0	8.0	4.0	0.38	2	29.43	15.95	4.42	11.53	7.57	6.05	54.2	15.02	39.18	25.72	20.56	650.0	0.45725875298280716	1.6	1.66	1.62	1.54	0.93	1.7
5091	Ti-Na2WO4/SiO2	Ti	22	Na	11	W	74	SiO2	11	0.37	0.185	40	40	20	775	10	4.0	4.5	1.5	0.75	3	30.01	17.11	4.16	12.95	5.67	6.56	57.01	13.86	43.15	18.89	21.86	650.0	0.25020767784620873	1.6	1.66	1.62	1.54	0.93	1.7
5092	Ti-Na2WO4/SiO2	Ti	22	Na	11	W	74	SiO2	11	0.37	0.185	40	40	20	775	15	6.0	6.8	2.3	0.5	3	26.21	15.59	4.33	11.26	5.01	4.76	59.48	16.52	42.96	19.11	18.16	650.0	0.3389686159849256	1.6	1.66	1.62	1.54	0.93	1.7
5093	Ti-Na2WO4/SiO2	Ti	22	Na	11	W	74	SiO2	11	0.37	0.185	40	40	20	775	20	8.0	9.0	3.0	0.38	3	20.96	13.89	4.6	9.29	3.92	3.58	66.27	21.95	44.32	18.7	17.08	650.0	0.39353851915794097	1.6	1.66	1.62	1.54	0.93	1.7
5094	Ti-Na2WO4/SiO2	Ti	22	Na	11	W	74	SiO2	11	0.37	0.185	40	40	20	775	10	4.0	4.8	1.2	0.75	4	25.65	15.62	4.37	11.25	3.73	4.65	60.9	17.04	43.86	14.54	18.13	650.0	0.226453039055865	1.6	1.66	1.62	1.54	0.93	1.7
5095	Ti-Na2WO4/SiO2	Ti	22	Na	11	W	74	SiO2	11	0.37	0.185	40	40	20	775	15	6.0	7.2	1.8	0.5	4	19.66	14.23	4.55	9.68	2.88	3.23	72.38	23.14	49.24	14.65	16.43	650.0	0.30700178197152245	1.6	1.66	1.62	1.54	0.93	1.7
5096	Ti-Na2WO4/SiO2	Ti	22	Na	11	W	74	SiO2	11	0.37	0.185	40	40	20	775	20	8.0	9.6	2.4	0.38	4	15.14	12.19	4.69	7.5	2.22	2.52	80.52	30.98	49.54	14.66	16.64	650.0	0.34209157004259794	1.6	1.66	1.62	1.54	0.93	1.7
5097	Ti-Na2WO4/SiO2	Ti	22	Na	11	W	74	SiO2	11	0.37	0.185	40	40	20	775	10	4.0	5.1	0.9	0.75	6	17.87	13.42	4.41	9.01	1.7	2.78	75.1	24.68	50.42	9.51	15.56	650.0	0.1921351252990091	1.6	1.66	1.62	1.54	0.93	1.7
5098	Ti-Na2WO4/SiO2	Ti	22	Na	11	W	74	SiO2	11	0.37	0.185	40	40	20	775	15	6.0	7.7	1.3	0.5	6	13.5	11.78	4.58	7.2	1.53	2.07	87.26	33.93	53.33	11.33	15.33	650.0	0.2506729826225954	1.6	1.66	1.62	1.54	0.93	1.7
5099	Ti-Na2WO4/SiO2	Ti	22	Na	11	W	74	SiO2	11	0.37	0.185	40	40	20	775	20	8.0	10.3	1.7	0.38	6	9.99	9.91	4.44	5.47	0.94	1.59	99.2	44.44	54.75	9.41	15.92	650.0	0.27463425085458615	1.6	1.66	1.62	1.54	0.93	1.7
5100	Ti-Na2WO4/SiO2	Ti	22	Na	11	W	74	SiO2	11	0.37	0.185	40	40	20	775	10	7.0	2.0	1.0	0.75	2	35.13	17.56	4.72	12.84	6.58	8.35	49.99	13.44	36.55	18.73	23.77	650.0	0.25746590662111074	1.6	1.66	1.62	1.54	0.93	1.7
5101	Ti-Na2WO4/SiO2	Ti	22	Na	11	W	74	SiO2	11	0.37	0.185	40	40	20	775	15	10.5	3.0	1.5	0.5	2	27.63	14.05	5.05	9.0	3.64	5.11	50.85	18.28	32.57	13.17	18.49	650.0	0.30280890831846635	1.6	1.66	1.62	1.54	0.93	1.7
5102	Ti-Na2WO4/SiO2	Ti	22	Na	11	W	74	SiO2	11	0.37	0.185	40	40	20	775	20	14.0	4.0	2.0	0.38	2	21.27	12.09	5.11	6.98	1.92	3.84	56.84	24.02	32.82	9.03	18.05	650.0	0.33909637401316883	1.6	1.66	1.62	1.54	0.93	1.7
5103	Ti-Na2WO4/SiO2	Ti	22	Na	11	W	74	SiO2	11	0.37	0.185	40	40	20	775	10	7.0	2.3	0.8	0.75	3	26.83	16.0	4.81	11.19	3.4	5.79	59.63	17.93	41.71	12.67	21.58	650.0	0.23247118285970372	1.6	1.66	1.62	1.54	0.93	1.7
5104	Ti-Na2WO4/SiO2	Ti	22	Na	11	W	74	SiO2	11	0.37	0.185	40	40	20	775	15	10.5	3.4	1.1	0.5	3	19.23	12.67	5.01	7.66	2.02	3.69	65.89	26.05	39.83	10.5	19.19	650.0	0.2709522791248997	1.6	1.66	1.62	1.54	0.93	1.7
5105	Ti-Na2WO4/SiO2	Ti	22	Na	11	W	74	SiO2	11	0.37	0.185	40	40	20	775	20	14.0	4.5	1.5	0.38	3	14.88	10.42	5.0	5.42	0.89	2.81	70.03	33.6	36.42	5.98	18.88	650.0	0.2895739610761508	1.6	1.66	1.62	1.54	0.93	1.7
5106	Ti-Na2WO4/SiO2	Ti	22	Na	11	W	74	SiO2	11	0.37	0.185	40	40	20	775	10	7.0	2.4	0.6	0.75	4	22.63	14.17	4.79	9.38	2.05	4.32	62.62	21.17	41.45	9.06	19.09	650.0	0.20373545367728363	1.6	1.66	1.62	1.54	0.93	1.7
5107	Ti-Na2WO4/SiO2	Ti	22	Na	11	W	74	SiO2	11	0.37	0.185	40	40	20	775	15	10.5	3.6	0.9	0.5	4	16.64	11.15	4.8	6.35	1.07	2.85	67.01	28.85	38.16	6.43	17.13	650.0	0.23644126277486216	1.6	1.66	1.62	1.54	0.93	1.7
5108	Ti-Na2WO4/SiO2	Ti	22	Na	11	W	74	SiO2	11	0.37	0.185	40	40	20	775	20	14.0	4.8	1.2	0.38	4	13.46	8.91	4.62	4.29	0.45	2.14	66.2	34.32	31.87	3.34	15.9	650.0	0.24558462429308642	1.6	1.66	1.62	1.54	0.93	1.7
5109	Ti-Na2WO4/SiO2	Ti	22	Na	11	W	74	SiO2	11	0.37	0.185	40	40	20	775	10	7.0	2.6	0.4	0.75	6	16.84	12.05	4.64	7.41	0.84	2.89	71.56	27.55	44.0	4.99	17.16	650.0	0.17120228640603233	1.6	1.66	1.62	1.54	0.93	1.7
5110	Ti-Na2WO4/SiO2	Ti	22	Na	11	W	74	SiO2	11	0.37	0.185	40	40	20	775	15	10.5	3.9	0.6	0.5	6	12.75	8.36	4.2	4.16	0.15	1.72	65.57	32.94	32.63	1.18	13.49	650.0	0.1746046568055932	1.6	1.66	1.62	1.54	0.93	1.7
5111	Ti-Na2WO4/SiO2	Ti	22	Na	11	W	74	SiO2	11	0.37	0.185	40	40	20	775	20	14.0	5.1	0.9	0.38	6	8.97	5.98	3.52	2.46	0.14	1.29	66.67	39.24	27.42	1.56	14.38	650.0	0.16227015892659702	1.6	1.66	1.62	1.54	0.93	1.7
5112	Ti-Na2WO4/SiO2	Ti	22	Na	11	W	74	SiO2	11	0.37	0.185	40	40	20	750	10	1.5	5.7	2.8	0.75	2	34.66	14.82	3.74	11.08	9.86	9.61	42.76	10.79	31.97	28.45	27.73	650.0	0.2138713619906986	1.6	1.66	1.62	1.54	0.93	1.7
5113	Ti-Na2WO4/SiO2	Ti	22	Na	11	W	74	SiO2	11	0.37	0.185	40	40	20	750	15	2.3	8.5	4.3	0.5	2	26.57	14.28	4.11	10.17	8.96	7.21	53.74	15.47	38.28	33.72	27.14	650.0	0.3081680307654303	1.6	1.66	1.62	1.54	0.93	1.7
5114	Ti-Na2WO4/SiO2	Ti	22	Na	11	W	74	SiO2	11	0.37	0.185	40	40	20	750	20	3.0	11.3	5.7	0.38	2	21.12	12.73	4.27	8.46	7.24	5.22	60.27	20.22	40.06	34.28	24.72	650.0	0.3583248021391352	1.6	1.66	1.62	1.54	0.93	1.7
5115	Ti-Na2WO4/SiO2	Ti	22	Na	11	W	74	SiO2	11	0.37	0.185	40	40	20	750	10	1.5	6.4	2.1	0.75	3	24.99	13.71	3.88	9.83	5.84	5.81	54.86	15.53	39.34	23.37	23.25	650.0	0.19660862595716697	1.6	1.66	1.62	1.54	0.93	1.7
5116	Ti-Na2WO4/SiO2	Ti	22	Na	11	W	74	SiO2	11	0.37	0.185	40	40	20	750	15	2.3	9.6	3.2	0.5	3	18.47	12.68	4.12	8.56	4.78	4.4	68.65	22.31	46.35	25.88	23.82	650.0	0.2711813086126965	1.6	1.66	1.62	1.54	0.93	1.7
5117	Ti-Na2WO4/SiO2	Ti	22	Na	11	W	74	SiO2	11	0.37	0.185	40	40	20	750	20	3.0	12.8	4.3	0.38	3	17.37	10.72	4.03	6.69	3.47	3.26	61.72	23.2	38.51	19.98	18.77	650.0	0.29840180882918554	1.6	1.66	1.62	1.54	0.93	1.7
5118	Ti-Na2WO4/SiO2	Ti	22	Na	11	W	74	SiO2	11	0.37	0.185	40	40	20	750	10	1.5	6.8	1.7	0.75	4	21.9	12.29	3.82	8.47	3.68	3.98	56.12	17.44	38.68	16.8	18.17	650.0	0.17484569069973485	1.6	1.66	1.62	1.54	0.93	1.7
5119	Ti-Na2WO4/SiO2	Ti	22	Na	11	W	74	SiO2	11	0.37	0.185	40	40	20	750	15	2.3	10.2	2.6	0.5	4	14.51	10.35	4.05	6.3	2.59	2.73	71.33	27.91	43.42	17.85	18.81	650.0	0.21851397187389904	1.6	1.66	1.62	1.54	0.93	1.7
5120	Ti-Na2WO4/SiO2	Ti	22	Na	11	W	74	SiO2	11	0.37	0.185	40	40	20	750	20	3.0	13.6	3.4	0.38	4	10.74	8.38	3.94	4.44	1.82	2.02	78.03	36.69	41.34	16.95	18.81	650.0	0.23031736191972443	1.6	1.66	1.62	1.54	0.93	1.7
5121	Ti-Na2WO4/SiO2	Ti	22	Na	11	W	74	SiO2	11	0.37	0.185	40	40	20	750	10	1.5	7.3	1.2	0.75	6	13.13	10.73	4.0	6.73	2.05	2.61	81.72	30.46	51.26	15.61	19.88	650.0	0.1513396010624275	1.6	1.66	1.62	1.54	0.93	1.7
5122	Ti-Na2WO4/SiO2	Ti	22	Na	11	W	74	SiO2	11	0.37	0.185	40	40	20	750	15	2.3	10.9	1.8	0.5	6	11.75	8.59	3.94	4.65	1.23	1.77	73.11	33.53	39.57	10.47	15.06	650.0	0.17963060864472796	1.6	1.66	1.62	1.54	0.93	1.7
5123	Ti-Na2WO4/SiO2	Ti	22	Na	11	W	74	SiO2	11	0.37	0.185	40	40	20	750	20	3.0	14.6	2.4	0.38	6	9.46	6.82	3.59	3.23	0.65	1.32	72.09	37.95	34.14	6.87	13.95	650.0	0.18588705157747556	1.6	1.66	1.62	1.54	0.93	1.7
5124	Ti-Na2WO4/SiO2	Ti	22	Na	11	W	74	SiO2	11	0.37	0.185	40	40	20	750	10	4.0	4.0	2.0	0.75	2	29.5	15.0	4.01	10.99	7.63	8.1	50.85	13.59	37.25	25.86	27.46	650.0	0.21669190599703325	1.6	1.66	1.62	1.54	0.93	1.7
5125	Ti-Na2WO4/SiO2	Ti	22	Na	11	W	74	SiO2	11	0.37	0.185	40	40	20	750	15	6.0	6.0	3.0	0.5	2	21.7	12.75	4.35	8.4	5.24	5.4	58.76	20.05	38.71	24.15	24.88	650.0	0.2727852498111095	1.6	1.66	1.62	1.54	0.93	1.7
5126	Ti-Na2WO4/SiO2	Ti	22	Na	11	W	74	SiO2	11	0.37	0.185	40	40	20	750	20	8.0	8.0	4.0	0.38	2	16.22	10.89	4.52	6.37	3.63	4.04	67.14	27.87	39.27	22.38	24.91	650.0	0.3034174325354287	1.6	1.66	1.62	1.54	0.93	1.7
5127	Ti-Na2WO4/SiO2	Ti	22	Na	11	W	74	SiO2	11	0.37	0.185	40	40	20	750	10	4.0	4.5	1.5	0.75	3	22.2	13.24	4.13	9.11	4.09	5.08	59.64	18.6	41.04	18.42	22.88	650.0	0.18936600003922358	1.6	1.66	1.62	1.54	0.93	1.7
5128	Ti-Na2WO4/SiO2	Ti	22	Na	11	W	74	SiO2	11	0.37	0.185	40	40	20	750	15	6.0	6.8	2.3	0.5	3	18.1	11.84	4.27	7.57	3.38	4.15	65.41	23.59	41.82	18.67	22.93	650.0	0.25203368116697417	1.6	1.66	1.62	1.54	0.93	1.7
5129	Ti-Na2WO4/SiO2	Ti	22	Na	11	W	74	SiO2	11	0.37	0.185	40	40	20	750	20	8.0	9.0	3.0	0.38	3	11.82	8.31	4.13	4.18	1.55	2.38	70.3	34.94	35.36	13.11	20.14	650.0	0.22830753664811027	1.6	1.66	1.62	1.54	0.93	1.7
5130	Ti-Na2WO4/SiO2	Ti	22	Na	11	W	74	SiO2	11	0.37	0.185	40	40	20	750	10	4.0	4.8	1.2	0.75	4	18.24	12.09	4.2	7.89	2.87	3.92	66.28	23.03	43.26	15.73	21.49	650.0	0.17180882950000553	1.6	1.66	1.62	1.54	0.93	1.7
5131	Ti-Na2WO4/SiO2	Ti	22	Na	11	W	74	SiO2	11	0.37	0.185	40	40	20	750	15	6.0	7.2	1.8	0.5	4	11.52	9.05	4.2	4.85	1.47	2.44	78.56	36.46	42.1	12.76	21.18	650.0	0.18972056204792026	1.6	1.66	1.62	1.54	0.93	1.7
5132	Ti-Na2WO4/SiO2	Ti	22	Na	11	W	74	SiO2	11	0.37	0.185	40	40	20	750	20	8.0	9.6	2.4	0.38	4	8.39	7.12	3.76	3.36	0.87	1.8	84.86	44.82	40.05	10.37	21.45	650.0	0.1943732857854088	1.6	1.66	1.62	1.54	0.93	1.7
5133	Ti-Na2WO4/SiO2	Ti	22	Na	11	W	74	SiO2	11	0.37	0.185	40	40	20	750	10	4.0	5.1	0.9	0.75	6	11.7	9.92	4.17	5.75	1.37	2.39	84.79	35.64	49.15	11.71	20.43	650.0	0.13929602879561476	1.6	1.66	1.62	1.54	0.93	1.7
5134	Ti-Na2WO4/SiO2	Ti	22	Na	11	W	74	SiO2	11	0.37	0.185	40	40	20	750	15	6.0	7.7	1.3	0.5	6	7.7	7.45	3.86	3.59	0.7	1.66	96.75	50.13	46.62	9.09	21.56	650.0	0.15484229393716972	1.6	1.66	1.62	1.54	0.93	1.7
5135	Ti-Na2WO4/SiO2	Ti	22	Na	11	W	74	SiO2	11	0.37	0.185	40	40	20	750	20	8.0	10.3	1.7	0.38	6	7.7	5.97	3.42	2.55	0.26	1.27	77.53	44.42	33.12	3.38	16.49	650.0	0.1619902781555416	1.6	1.66	1.62	1.54	0.93	1.7
5136	Ti-Na2WO4/SiO2	Ti	22	Na	11	W	74	SiO2	11	0.37	0.185	40	40	20	750	10	7.0	2.0	1.0	0.75	2	21.56	12.42	4.77	7.65	3.08	5.73	57.61	22.12	35.48	14.29	26.58	650.0	0.17682336615311875	1.6	1.66	1.62	1.54	0.93	1.7
5137	Ti-Na2WO4/SiO2	Ti	22	Na	11	W	74	SiO2	11	0.37	0.185	40	40	20	750	15	10.5	3.0	1.5	0.5	2	17.22	10.13	4.82	5.31	1.45	4.37	58.83	27.99	30.84	8.42	25.38	650.0	0.2136120086356185	1.6	1.66	1.62	1.54	0.93	1.7
5138	Ti-Na2WO4/SiO2	Ti	22	Na	11	W	74	SiO2	11	0.37	0.185	40	40	20	750	20	14.0	4.0	2.0	0.38	2	11.78	7.89	4.15	3.74	0.61	3.17	66.98	35.23	31.75	5.18	26.91	650.0	0.21628071312617667	1.6	1.66	1.62	1.54	0.93	1.7
5139	Ti-Na2WO4/SiO2	Ti	22	Na	11	W	74	SiO2	11	0.37	0.185	40	40	20	750	10	7.0	2.3	0.8	0.75	3	16.68	11.09	4.66	6.43	1.81	4.42	66.49	27.94	38.55	10.85	26.5	650.0	0.15672741847339167	1.6	1.66	1.62	1.54	0.93	1.7
5140	Ti-Na2WO4/SiO2	Ti	22	Na	11	W	74	SiO2	11	0.37	0.185	40	40	20	750	15	10.5	3.4	1.1	0.5	3	11.59	7.28	3.99	3.29	0.52	2.54	62.81	34.43	28.39	4.49	21.92	650.0	0.15117197391319015	1.6	1.66	1.62	1.54	0.93	1.7
5141	Ti-Na2WO4/SiO2	Ti	22	Na	11	W	74	SiO2	11	0.37	0.185	40	40	20	750	20	14.0	4.5	1.5	0.38	3	8.41	5.49	3.22	2.27	0.14	1.83	65.28	38.29	26.99	1.66	21.76	650.0	0.14859088679243837	1.6	1.66	1.62	1.54	0.93	1.7
5142	Ti-Na2WO4/SiO2	Ti	22	Na	11	W	74	SiO2	11	0.37	0.185	40	40	20	750	10	7.0	2.4	0.6	0.75	4	15.04	9.28	4.2	5.08	1.08	3.22	61.7	27.93	33.78	7.18	21.41	650.0	0.1298564613448659	1.6	1.66	1.62	1.54	0.93	1.7
5143	Ti-Na2WO4/SiO2	Ti	22	Na	11	W	74	SiO2	11	0.37	0.185	40	40	20	750	15	10.5	3.6	0.9	0.5	4	9.5	6.12	3.55	2.57	0.15	1.9	64.42	37.37	27.05	1.58	20.0	650.0	0.12630563001053727	1.6	1.66	1.62	1.54	0.93	1.7
5144	Ti-Na2WO4/SiO2	Ti	22	Na	11	W	74	SiO2	11	0.37	0.185	40	40	20	750	20	14.0	4.8	1.2	0.38	4	9.18	4.52	2.85	1.67	0.25	1.41	49.24	31.05	18.19	2.72	15.36	650.0	0.12171943294068958	1.6	1.66	1.62	1.54	0.93	1.7
5145	Ti-Na2WO4/SiO2	Ti	22	Na	11	W	74	SiO2	11	0.37	0.185	40	40	20	750	10	7.0	2.6	0.4	0.75	6	10.19	8.04	3.99	4.05	0.31	2.38	78.9	39.16	39.74	3.04	23.36	650.0	0.11175531479081413	1.6	1.66	1.62	1.54	0.93	1.7
5146	Ti-Na2WO4/SiO2	Ti	22	Na	11	W	74	SiO2	11	0.37	0.185	40	40	20	750	15	10.5	3.9	0.6	0.5	6	7.86	5.92	3.54	2.38	0.03	1.69	75.32	45.04	30.28	0.38	21.5	650.0	0.12204940367554921	1.6	1.66	1.62	1.54	0.93	1.7
5147	Ti-Na2WO4/SiO2	Ti	22	Na	11	W	74	SiO2	11	0.37	0.185	40	40	20	750	20	14.0	5.1	0.9	0.38	6	5.68	4.58	2.85	1.73	0.25	1.26	80.63	50.18	30.46	4.4	22.18	650.0	0.12337364710560622	1.6	1.66	1.62	1.54	0.93	1.7
5148	Ti-Na2WO4/SiO2	Ti	22	Na	11	W	74	SiO2	11	0.37	0.185	40	40	20	700	10	1.5	5.7	2.8	0.75	2	9.76	5.53	2.82	2.71	2.72	4.08	56.66	28.89	27.77	27.87	41.8	650.0	0.07585048294273122	1.6	1.66	1.62	1.54	0.93	1.7
5149	Ti-Na2WO4/SiO2	Ti	22	Na	11	W	74	SiO2	11	0.37	0.185	40	40	20	700	15	2.3	8.5	4.3	0.5	2	8.14	3.94	2.35	1.59	1.76	2.77	48.4	28.87	19.53	21.62	34.03	650.0	0.08039437950282607	1.6	1.66	1.62	1.54	0.93	1.7
5150	Ti-Na2WO4/SiO2	Ti	22	Na	11	W	74	SiO2	11	0.37	0.185	40	40	20	700	20	3.0	11.3	5.7	0.38	2	6.87	2.92	1.82	1.1	1.14	2.03	42.5	26.49	16.01	16.59	29.55	650.0	0.07798632928865984	1.6	1.66	1.62	1.54	0.93	1.7
5151	Ti-Na2WO4/SiO2	Ti	22	Na	11	W	74	SiO2	11	0.37	0.185	40	40	20	700	10	1.5	6.4	2.1	0.75	3	8.3	4.56	2.54	2.02	1.58	2.7	54.94	30.6	24.34	19.04	32.53	650.0	0.06222987759790755	1.6	1.66	1.62	1.54	0.93	1.7
5152	Ti-Na2WO4/SiO2	Ti	22	Na	11	W	74	SiO2	11	0.37	0.185	40	40	20	700	15	2.3	9.6	3.2	0.5	3	3.41	3.27	2.05	1.22	0.87	1.94	95.89	60.12	35.78	25.51	56.89	650.0	0.06649318758727137	1.6	1.66	1.62	1.54	0.93	1.7
5153	Ti-Na2WO4/SiO2	Ti	22	Na	11	W	74	SiO2	11	0.37	0.185	40	40	20	700	20	3.0	12.8	4.3	0.38	3	5.4	2.55	1.64	0.91	0.54	1.49	47.22	30.37	16.85	10.0	27.59	650.0	0.06797568430137241	1.6	1.66	1.62	1.54	0.93	1.7
5154	Ti-Na2WO4/SiO2	Ti	22	Na	11	W	74	SiO2	11	0.37	0.185	40	40	20	700	10	1.5	6.8	1.7	0.75	4	6.54	4.04	2.38	1.66	0.85	2.09	61.77	36.39	25.38	13.0	31.96	650.0	0.05498499735546338	1.6	1.66	1.62	1.54	0.93	1.7
5155	Ti-Na2WO4/SiO2	Ti	22	Na	11	W	74	SiO2	11	0.37	0.185	40	40	20	700	15	2.3	10.2	2.6	0.5	4	3.21	2.59	1.72	0.87	0.45	1.35	80.69	53.58	27.1	14.02	42.06	650.0	0.052482622410454254	1.6	1.66	1.62	1.54	0.93	1.7
5156	Ti-Na2WO4/SiO2	Ti	22	Na	11	W	74	SiO2	11	0.37	0.185	40	40	20	700	20	3.0	13.6	3.4	0.38	4	2.05	1.94	1.35	0.59	0.11	0.98	94.63	65.85	28.78	5.37	47.8	650.0	0.05155434148685302	1.6	1.66	1.62	1.54	0.93	1.7
5157	Ti-Na2WO4/SiO2	Ti	22	Na	11	W	74	SiO2	11	0.37	0.185	40	40	20	700	10	1.5	7.3	1.2	0.75	6	5.05	3.39	2.11	1.28	0.39	1.44	67.13	41.78	25.35	7.72	28.51	650.0	0.04598390727823092	1.6	1.66	1.62	1.54	0.93	1.7
5158	Ti-Na2WO4/SiO2	Ti	22	Na	11	W	74	SiO2	11	0.37	0.185	40	40	20	700	15	2.3	10.9	1.8	0.5	6	2.92	2.24	1.53	0.71	0.12	0.93	76.71	52.4	24.32	4.11	31.85	650.0	0.0453093811296123	1.6	1.66	1.62	1.54	0.93	1.7
5159	Ti-Na2WO4/SiO2	Ti	22	Na	11	W	74	SiO2	11	0.37	0.185	40	40	20	700	20	3.0	14.6	2.4	0.38	6	2.62	1.57	1.13	0.44	0.02	0.66	59.92	43.13	16.79	0.76	25.19	650.0	0.04164355354466174	1.6	1.66	1.62	1.54	0.93	1.7
5160	Ti-Na2WO4/SiO2	Ti	22	Na	11	W	74	SiO2	11	0.37	0.185	40	40	20	700	10	4.0	4.0	2.0	0.75	2	6.38	4.52	2.62	1.9	1.32	3.48	70.85	41.07	29.78	20.69	54.55	650.0	0.061671179356616056	1.6	1.66	1.62	1.54	0.93	1.7
5161	Ti-Na2WO4/SiO2	Ti	22	Na	11	W	74	SiO2	11	0.37	0.185	40	40	20	700	15	6.0	6.0	3.0	0.5	2	3.24	2.93	1.93	1.0	0.6	2.27	90.43	59.57	30.86	18.52	70.06	650.0	0.059475636527912865	1.6	1.66	1.62	1.54	0.93	1.7
5162	Ti-Na2WO4/SiO2	Ti	22	Na	11	W	74	SiO2	11	0.37	0.185	40	40	20	700	20	8.0	8.0	4.0	0.38	2	3.61	2.17	1.56	0.61	0.26	1.65	60.11	43.21	16.9	7.2	45.71	650.0	0.05773396715461569	1.6	1.66	1.62	1.54	0.93	1.7
5163	Ti-Na2WO4/SiO2	Ti	22	Na	11	W	74	SiO2	11	0.37	0.185	40	40	20	700	10	4.0	4.5	1.5	0.75	3	6.29	3.83	2.41	1.42	0.75	2.44	60.89	38.31	22.58	11.92	38.79	650.0	0.052070303018267934	1.6	1.66	1.62	1.54	0.93	1.7
5164	Ti-Na2WO4/SiO2	Ti	22	Na	11	W	74	SiO2	11	0.37	0.185	40	40	20	700	15	6.0	6.8	2.3	0.5	3	4.26	3.11	1.96	1.15	0.39	1.93	73.0	46.01	27.0	9.15	45.31	650.0	0.06318774318235726	1.6	1.66	1.62	1.54	0.93	1.7
5165	Ti-Na2WO4/SiO2	Ti	22	Na	11	W	74	SiO2	11	0.37	0.185	40	40	20	700	20	8.0	9.0	3.0	0.38	3	3.07	1.64	1.23	0.41	0.08	1.07	53.42	40.07	13.36	2.61	34.85	650.0	0.043515706947630316	1.6	1.66	1.62	1.54	0.93	1.7
5166	Ti-Na2WO4/SiO2	Ti	22	Na	11	W	74	SiO2	11	0.37	0.185	40	40	20	700	10	4.0	4.8	1.2	0.75	4	5.54	3.4	2.11	1.29	0.45	1.93	61.37	38.09	23.29	8.12	34.84	650.0	0.04612192635949212	1.6	1.66	1.62	1.54	0.93	1.7
5167	Ti-Na2WO4/SiO2	Ti	22	Na	11	W	74	SiO2	11	0.37	0.185	40	40	20	700	15	6.0	7.2	1.8	0.5	4	2.67	2.11	1.52	0.59	0.05	1.14	79.03	56.93	22.1	1.87	42.7	650.0	0.04265157342950486	1.6	1.66	1.62	1.54	0.93	1.7
5168	Ti-Na2WO4/SiO2	Ti	22	Na	11	W	74	SiO2	11	0.37	0.185	40	40	20	700	20	8.0	9.6	2.4	0.38	4	1.62	1.55	1.07	0.48	0.17	0.82	95.68	66.05	29.63	10.49	50.62	650.0	0.041108897113044156	1.6	1.66	1.62	1.54	0.93	1.7
5169	Ti-Na2WO4/SiO2	Ti	22	Na	11	W	74	SiO2	11	0.37	0.185	40	40	20	700	10	4.0	5.1	0.9	0.75	6	3.56	2.84	1.85	0.99	0.09	1.29	79.78	51.97	27.81	2.53	36.24	650.0	0.0384147758054928	1.6	1.66	1.62	1.54	0.93	1.7
5170	Ti-Na2WO4/SiO2	Ti	22	Na	11	W	74	SiO2	11	0.37	0.185	40	40	20	700	15	6.0	7.7	1.3	0.5	6	3.71	1.85	1.32	0.53	0.15	0.82	49.87	35.58	14.29	4.04	22.1	650.0	0.03734653053124251	1.6	1.66	1.62	1.54	0.93	1.7
5171	Ti-Na2WO4/SiO2	Ti	22	Na	11	W	74	SiO2	11	0.37	0.185	40	40	20	700	20	8.0	10.3	1.7	0.38	6	1.57	1.3	0.97	0.33	0.17	0.59	82.8	61.78	21.02	10.83	37.58	650.0	0.03443484091751442	1.6	1.66	1.62	1.54	0.93	1.7
5172	Ti-Na2WO4/SiO2	Ti	22	Na	11	W	74	SiO2	11	0.37	0.185	40	40	20	700	10	7.0	2.0	1.0	0.75	2	5.83	2.96	2.0	0.96	0.16	2.52	50.77	34.31	16.47	2.74	43.22	650.0	0.04006256180306218	1.6	1.66	1.62	1.54	0.93	1.7
5173	Ti-Na2WO4/SiO2	Ti	22	Na	11	W	74	SiO2	11	0.37	0.185	40	40	20	700	15	10.5	3.0	1.5	0.5	2	7.21	2.0	1.55	0.45	0.38	1.74	27.74	21.5	6.24	5.27	24.13	650.0	0.04040541463503893	1.6	1.66	1.62	1.54	0.93	1.7
5174	Ti-Na2WO4/SiO2	Ti	22	Na	11	W	74	SiO2	11	0.37	0.185	40	40	20	700	20	14.0	4.0	2.0	0.38	2	2.76	1.43	1.0	0.43	0.65	1.29	51.81	36.23	15.58	23.55	46.74	650.0	0.03790323765985196	1.6	1.66	1.62	1.54	0.93	1.7
5175	Ti-Na2WO4/SiO2	Ti	22	Na	11	W	74	SiO2	11	0.37	0.185	40	40	20	700	10	7.0	2.3	0.8	0.75	3	3.37	2.61	1.83	0.78	0.35	1.97	77.45	54.3	23.15	10.39	58.46	650.0	0.035262200019978006	1.6	1.66	1.62	1.54	0.93	1.7
5176	Ti-Na2WO4/SiO2	Ti	22	Na	11	W	74	SiO2	11	0.37	0.185	40	40	20	700	15	10.5	3.4	1.1	0.5	3	3.48	1.64	1.1	0.54	0.55	1.06	47.13	31.61	15.52	15.8	30.46	650.0	0.03307193728019904	1.6	1.66	1.62	1.54	0.93	1.7
5177	Ti-Na2WO4/SiO2	Ti	22	Na	11	W	74	SiO2	11	0.37	0.185	40	40	20	700	20	14.0	4.5	1.5	0.38	3	4.61	1.68	1.33	0.35	0.46	0.97	36.44	28.85	7.59	9.98	21.04	650.0	0.04458610718503164	1.6	1.66	1.62	1.54	0.93	1.7
5178	Ti-Na2WO4/SiO2	Ti	22	Na	11	W	74	SiO2	11	0.37	0.185	40	40	20	700	10	7.0	2.4	0.6	0.75	4	7.03	3.46	2.21	1.25	0.06	1.83	49.22	31.44	17.78	0.85	26.03	650.0	0.04695034100765932	1.6	1.66	1.62	1.54	0.93	1.7
5179	Ti-Na2WO4/SiO2	Ti	22	Na	11	W	74	SiO2	11	0.37	0.185	40	40	20	700	15	10.5	3.6	0.9	0.5	4	5.7	1.49	1.2	0.29	0.69	0.87	26.14	21.05	5.09	12.11	15.26	650.0	0.030024240241007243	1.6	1.66	1.62	1.54	0.93	1.7
5180	Ti-Na2WO4/SiO2	Ti	22	Na	11	W	74	SiO2	11	0.37	0.185	40	40	20	700	20	14.0	4.8	1.2	0.38	4	3.0	1.06	0.91	0.15	0.82	0.62	35.33	30.33	5.0	27.33	20.67	650.0	0.02804363207507602	1.6	1.66	1.62	1.54	0.93	1.7
5181	Ti-Na2WO4/SiO2	Ti	22	Na	11	W	74	SiO2	11	0.37	0.185	40	40	20	700	10	7.0	2.6	0.4	0.75	6	4.82	2.13	1.57	0.56	0.24	1.16	44.19	32.57	11.62	4.98	24.07	650.0	0.02870682473381762	1.6	1.66	1.62	1.54	0.93	1.7
5182	Ti-Na2WO4/SiO2	Ti	22	Na	11	W	74	SiO2	11	0.37	0.185	40	40	20	700	15	10.5	3.9	0.6	0.5	6	2.17	1.49	1.24	0.25	0.48	0.76	68.66	57.14	11.52	22.12	35.02	650.0	0.030024240241007243	1.6	1.66	1.62	1.54	0.93	1.7
5183	Ti-Na2WO4/SiO2	Ti	22	Na	11	W	74	SiO2	11	0.37	0.185	40	40	20	700	20	14.0	5.1	0.9	0.38	6	1.69	1.02	0.92	0.1	0.69	0.56	60.36	54.44	5.92	40.83	33.14	650.0	0.02697993806408251	1.6	1.66	1.62	1.54	0.93	1.7
5184	V-Na2WO4/SiO2	V	23	Na	11	W	74	SiO2	11	0.37	0.185	40	40	20	900	10	1.5	5.7	2.8	0.75	2	28.35	1.37	0.51	0.86	24.56	8.68	4.83	1.8	3.03	86.63	30.62	650.0	0.01839294802958568	1.53	1.66	1.62	1.63	0.93	1.7
5185	V-Na2WO4/SiO2	V	23	Na	11	W	74	SiO2	11	0.37	0.185	40	40	20	900	15	2.3	8.5	4.3	0.5	2	31.48	2.73	0.57	2.16	25.51	7.85	8.67	1.81	6.86	81.04	24.94	650.0	0.05535913821348478	1.53	1.66	1.62	1.63	0.93	1.7
5186	V-Na2WO4/SiO2	V	23	Na	11	W	74	SiO2	11	0.37	0.185	40	40	20	900	20	3.0	11.3	5.7	0.38	2	32.17	4.28	0.66	3.62	25.52	7.46	13.3	2.05	11.25	79.33	23.19	650.0	0.11511295512610195	1.53	1.66	1.62	1.63	0.93	1.7
5187	V-Na2WO4/SiO2	V	23	Na	11	W	74	SiO2	11	0.37	0.185	40	40	20	900	10	1.5	6.4	2.1	0.75	3	19.16	3.01	0.47	2.54	16.9	5.31	15.71	2.45	13.26	88.2	27.71	650.0	0.040749740776853303	1.53	1.66	1.62	1.63	0.93	1.7
5188	V-Na2WO4/SiO2	V	23	Na	11	W	74	SiO2	11	0.37	0.185	40	40	20	900	15	2.3	9.6	3.2	0.5	3	16.8	4.19	0.52	3.67	17.66	4.76	24.94	3.1	21.85	105.12	28.33	650.0	0.08560624465061889	1.53	1.66	1.62	1.63	0.93	1.7
5189	V-Na2WO4/SiO2	V	23	Na	11	W	74	SiO2	11	0.37	0.185	40	40	20	900	20	3.0	12.8	4.3	0.38	3	17.85	4.85	0.57	4.28	17.44	4.41	27.17	3.19	23.98	97.7	24.71	650.0	0.13083050591034964	1.53	1.66	1.62	1.63	0.93	1.7
5190	V-Na2WO4/SiO2	V	23	Na	11	W	74	SiO2	11	0.37	0.185	40	40	20	900	10	1.5	6.8	1.7	0.75	4	13.23	3.39	0.4	2.99	13.08	3.77	25.62	3.02	22.6	98.87	28.5	650.0	0.04598390727823092	1.53	1.66	1.62	1.63	0.93	1.7
5191	V-Na2WO4/SiO2	V	23	Na	11	W	74	SiO2	11	0.37	0.185	40	40	20	900	15	2.3	10.2	2.6	0.5	4	15.34	4.4	0.47	3.93	13.05	3.31	28.68	3.06	25.62	85.07	21.58	650.0	0.08999473186147161	1.53	1.66	1.62	1.63	0.93	1.7
5192	V-Na2WO4/SiO2	V	23	Na	11	W	74	SiO2	11	0.37	0.185	40	40	20	900	20	3.0	13.6	3.4	0.38	4	13.94	4.83	0.58	4.25	12.9	3.2	34.65	4.16	30.49	92.54	22.96	650.0	0.13027742079957721	1.53	1.66	1.62	1.63	0.93	1.7
5193	V-Na2WO4/SiO2	V	23	Na	11	W	74	SiO2	11	0.37	0.185	40	40	20	900	10	1.5	7.3	1.2	0.75	6	15.19	3.24	0.39	2.85	8.65	2.4	21.33	2.57	18.76	56.95	15.8	650.0	0.04391533366168646	1.53	1.66	1.62	1.63	0.93	1.7
5194	V-Na2WO4/SiO2	V	23	Na	11	W	74	SiO2	11	0.37	0.185	40	40	20	900	15	2.3	10.9	1.8	0.5	6	14.14	3.76	0.47	3.29	8.67	2.19	26.59	3.32	23.27	61.32	15.49	650.0	0.07665022864333579	1.53	1.66	1.62	1.63	0.93	1.7
5195	V-Na2WO4/SiO2	V	23	Na	11	W	74	SiO2	11	0.37	0.185	40	40	20	900	20	3.0	14.6	2.4	0.38	6	9.0	3.64	0.54	3.1	8.39	1.99	40.44	6.0	34.44	93.22	22.11	650.0	0.097576337477423	1.53	1.66	1.62	1.63	0.93	1.7
5196	V-Na2WO4/SiO2	V	23	Na	11	W	74	SiO2	11	0.37	0.185	40	40	20	900	10	4.0	4.0	2.0	0.75	2	32.32	3.46	0.54	2.92	24.12	9.36	10.71	1.67	9.03	74.63	28.96	650.0	0.04695034100765932	1.53	1.66	1.62	1.63	0.93	1.7
5197	V-Na2WO4/SiO2	V	23	Na	11	W	74	SiO2	11	0.37	0.185	40	40	20	900	15	6.0	6.0	3.0	0.5	2	34.27	4.43	0.6	3.83	24.27	7.96	12.93	1.75	11.18	70.82	23.23	650.0	0.09062244542000615	1.53	1.66	1.62	1.63	0.93	1.7
5198	V-Na2WO4/SiO2	V	23	Na	11	W	74	SiO2	11	0.37	0.185	40	40	20	900	20	8.0	8.0	4.0	0.38	2	34.93	4.93	0.68	4.25	24.53	7.47	14.11	1.95	12.17	70.23	21.39	650.0	0.13304400951882187	1.53	1.66	1.62	1.63	0.93	1.7
5199	V-Na2WO4/SiO2	V	23	Na	11	W	74	SiO2	11	0.37	0.185	40	40	20	900	10	4.0	4.5	1.5	0.75	3	22.45	3.64	0.43	3.21	16.47	5.45	16.21	1.92	14.3	73.36	24.28	650.0	0.04943867765522766	1.53	1.66	1.62	1.63	0.93	1.7
5200	V-Na2WO4/SiO2	V	23	Na	11	W	74	SiO2	11	0.37	0.185	40	40	20	900	15	6.0	6.8	2.3	0.5	3	23.92	4.41	0.53	3.88	16.18	4.79	18.44	2.22	16.22	67.64	20.03	650.0	0.09020394782484037	1.53	1.66	1.62	1.63	0.93	1.7
5201	V-Na2WO4/SiO2	V	23	Na	11	W	74	SiO2	11	0.37	0.185	40	40	20	900	20	8.0	9.0	3.0	0.38	3	22.93	4.8	0.68	4.12	16.48	4.56	20.93	2.97	17.97	71.87	19.89	650.0	0.1294480110283468	1.53	1.66	1.62	1.63	0.93	1.7
5202	V-Na2WO4/SiO2	V	23	Na	11	W	74	SiO2	11	0.37	0.185	40	40	20	900	10	4.0	4.8	1.2	0.75	4	17.49	3.62	0.44	3.18	12.17	3.95	20.7	2.52	18.18	69.58	22.58	650.0	0.04916196636787293	1.53	1.66	1.62	1.63	0.93	1.7
5203	V-Na2WO4/SiO2	V	23	Na	11	W	74	SiO2	11	0.37	0.185	40	40	20	900	15	6.0	7.2	1.8	0.5	4	16.81	4.07	0.5	3.57	12.13	3.5	24.21	2.97	21.24	72.16	20.82	650.0	0.08310285431647023	1.53	1.66	1.62	1.63	0.93	1.7
5204	V-Na2WO4/SiO2	V	23	Na	11	W	74	SiO2	11	0.37	0.185	40	40	20	900	20	8.0	9.6	2.4	0.38	4	16.74	3.77	0.57	3.2	12.12	3.28	22.52	3.41	19.12	72.4	19.59	650.0	0.10112901742047857	1.53	1.66	1.62	1.63	0.93	1.7
5205	V-Na2WO4/SiO2	V	23	Na	11	W	74	SiO2	11	0.37	0.185	40	40	20	900	10	4.0	5.1	0.9	0.75	6	10.31	3.01	0.41	2.6	7.75	2.46	29.19	3.98	25.22	75.17	23.86	650.0	0.040749740776853303	1.53	1.66	1.62	1.63	0.93	1.7
5206	V-Na2WO4/SiO2	V	23	Na	11	W	74	SiO2	11	0.37	0.185	40	40	20	900	15	6.0	7.7	1.3	0.5	6	13.75	2.64	0.47	2.17	8.03	2.23	19.2	3.42	15.78	58.4	16.22	650.0	0.053509474617639226	1.53	1.66	1.62	1.63	0.93	1.7
5207	V-Na2WO4/SiO2	V	23	Na	11	W	74	SiO2	11	0.37	0.185	40	40	20	900	20	8.0	10.3	1.7	0.38	6	8.87	2.29	0.51	1.78	7.96	2.15	25.82	5.75	20.07	89.74	24.24	650.0	0.06096388955747259	1.53	1.66	1.62	1.63	0.93	1.7
5208	V-Na2WO4/SiO2	V	23	Na	11	W	74	SiO2	11	0.37	0.185	40	40	20	900	10	7.0	2.0	1.0	0.75	2	35.06	1.71	0.48	1.23	22.59	8.23	4.88	1.37	3.51	64.43	23.47	650.0	0.022997191212737855	1.53	1.66	1.62	1.63	0.93	1.7
5209	V-Na2WO4/SiO2	V	23	Na	11	W	74	SiO2	11	0.37	0.185	40	40	20	900	15	10.5	3.0	1.5	0.5	2	36.41	2.23	0.58	1.65	19.63	7.37	6.12	1.59	4.53	53.91	20.24	650.0	0.04510480894102298	1.53	1.66	1.62	1.63	0.93	1.7
5210	V-Na2WO4/SiO2	V	23	Na	11	W	74	SiO2	11	0.37	0.185	40	40	20	900	20	14.0	4.0	2.0	0.38	2	34.29	2.77	0.61	2.16	19.23	7.74	8.08	1.78	6.3	56.08	22.57	650.0	0.07392336885927793	1.53	1.66	1.62	1.63	0.93	1.7
5211	V-Na2WO4/SiO2	V	23	Na	11	W	74	SiO2	11	0.37	0.185	40	40	20	900	10	7.0	2.3	0.8	0.75	3	24.2	1.71	0.52	1.19	14.93	5.5	7.07	2.15	4.92	61.69	22.73	650.0	0.022997191212737855	1.53	1.66	1.62	1.63	0.93	1.7
5212	V-Na2WO4/SiO2	V	23	Na	11	W	74	SiO2	11	0.37	0.185	40	40	20	900	15	10.5	3.4	1.1	0.5	3	23.98	2.14	0.75	1.39	12.32	5.67	8.92	3.13	5.8	51.38	23.64	650.0	0.04326460025422768	1.53	1.66	1.62	1.63	0.93	1.7
5213	V-Na2WO4/SiO2	V	23	Na	11	W	74	SiO2	11	0.37	0.185	40	40	20	900	20	14.0	4.5	1.5	0.38	3	23.39	2.62	0.85	1.77	11.2	6.08	11.2	3.63	7.57	47.88	25.99	650.0	0.06986667166720138	1.53	1.66	1.62	1.63	0.93	1.7
5214	V-Na2WO4/SiO2	V	23	Na	11	W	74	SiO2	11	0.37	0.185	40	40	20	900	10	7.0	2.4	0.6	0.75	4	18.09	1.64	0.47	1.17	9.99	4.2	9.07	2.6	6.47	55.22	23.22	650.0	0.02204795818679936	1.53	1.66	1.62	1.63	0.93	1.7
5215	V-Na2WO4/SiO2	V	23	Na	11	W	74	SiO2	11	0.37	0.185	40	40	20	900	15	10.5	3.6	0.9	0.5	4	17.54	2.0	0.51	1.49	8.48	4.47	11.4	2.91	8.49	48.35	25.48	650.0	0.04040541463503893	1.53	1.66	1.62	1.63	0.93	1.7
5216	V-Na2WO4/SiO2	V	23	Na	11	W	74	SiO2	11	0.37	0.185	40	40	20	900	20	14.0	4.8	1.2	0.38	4	16.61	2.68	0.91	1.77	7.76	4.72	16.13	5.48	10.66	46.72	28.42	650.0	0.07148860019149882	1.53	1.66	1.62	1.63	0.93	1.7
5217	V-Na2WO4/SiO2	V	23	Na	11	W	74	SiO2	11	0.37	0.185	40	40	20	900	10	7.0	2.6	0.4	0.75	6	12.28	1.52	0.42	1.1	6.03	2.97	12.38	3.42	8.96	49.1	24.19	650.0	0.02042227214919105	1.53	1.66	1.62	1.63	0.93	1.7
5218	V-Na2WO4/SiO2	V	23	Na	11	W	74	SiO2	11	0.37	0.185	40	40	20	900	15	10.5	3.9	0.6	0.5	6	10.57	1.83	0.59	1.24	4.23	2.78	17.31	5.58	11.73	40.02	26.3	650.0	0.036939032567322644	1.53	1.66	1.62	1.63	0.93	1.7
5219	V-Na2WO4/SiO2	V	23	Na	11	W	74	SiO2	11	0.37	0.185	40	40	20	900	20	14.0	5.1	0.9	0.38	6	12.04	2.24	0.76	1.48	3.81	3.06	18.6	6.31	12.29	31.64	25.42	650.0	0.05961760674948987	1.53	1.66	1.62	1.63	0.93	1.7
5220	V-Na2WO4/SiO2	V	23	Na	11	W	74	SiO2	11	0.37	0.185	40	40	20	850	10	1.5	5.7	2.8	0.75	2	30.05	3.62	0.72	2.9	22.49	8.04	12.05	2.4	9.65	74.84	26.76	650.0	0.04916196636787293	1.53	1.66	1.62	1.63	0.93	1.7
5221	V-Na2WO4/SiO2	V	23	Na	11	W	74	SiO2	11	0.37	0.185	40	40	20	850	15	2.3	8.5	4.3	0.5	2	31.78	5.53	0.91	4.62	23.61	7.86	17.4	2.86	14.54	74.29	24.73	650.0	0.11377572441409683	1.53	1.66	1.62	1.63	0.93	1.7
5222	V-Na2WO4/SiO2	V	23	Na	11	W	74	SiO2	11	0.37	0.185	40	40	20	850	20	3.0	11.3	5.7	0.38	2	33.21	6.14	1.03	5.11	23.34	7.42	18.49	3.1	15.39	70.28	22.34	650.0	0.1667523042679468	1.53	1.66	1.62	1.63	0.93	1.7
5223	V-Na2WO4/SiO2	V	23	Na	11	W	74	SiO2	11	0.37	0.185	40	40	20	850	10	1.5	6.4	2.1	0.75	3	22.38	4.77	0.68	4.09	15.08	4.78	21.31	3.04	18.28	67.38	21.36	650.0	0.06516689037618224	1.53	1.66	1.62	1.63	0.93	1.7
5224	V-Na2WO4/SiO2	V	23	Na	11	W	74	SiO2	11	0.37	0.185	40	40	20	850	15	2.3	9.6	3.2	0.5	3	20.3	5.52	0.89	4.63	16.0	4.62	27.19	4.38	22.81	78.82	22.76	650.0	0.11356402819796907	1.53	1.66	1.62	1.63	0.93	1.7
5225	V-Na2WO4/SiO2	V	23	Na	11	W	74	SiO2	11	0.37	0.185	40	40	20	850	20	3.0	12.8	4.3	0.38	3	19.83	4.41	1.01	3.4	15.38	4.44	22.24	5.09	17.15	77.56	22.39	650.0	0.1186894050326847	1.53	1.66	1.62	1.63	0.93	1.7
5226	V-Na2WO4/SiO2	V	23	Na	11	W	74	SiO2	11	0.37	0.185	40	40	20	850	10	1.5	6.8	1.7	0.75	4	14.91	3.99	0.69	3.3	11.67	3.45	26.76	4.63	22.13	78.27	23.14	650.0	0.054290444371412006	1.53	1.66	1.62	1.63	0.93	1.7
5227	V-Na2WO4/SiO2	V	23	Na	11	W	74	SiO2	11	0.37	0.185	40	40	20	850	15	2.3	10.2	2.6	0.5	4	15.07	3.17	0.89	2.28	11.51	3.26	21.04	5.91	15.13	76.38	21.63	650.0	0.06442664472930315	1.53	1.66	1.62	1.63	0.93	1.7
5228	V-Na2WO4/SiO2	V	23	Na	11	W	74	SiO2	11	0.37	0.185	40	40	20	850	20	3.0	13.6	3.4	0.38	4	15.67	3.04	1.03	2.01	10.94	3.22	19.4	6.57	12.83	69.81	20.55	650.0	0.08124122017654481	1.53	1.66	1.62	1.63	0.93	1.7
5229	V-Na2WO4/SiO2	V	23	Na	11	W	74	SiO2	11	0.37	0.185	40	40	20	850	10	1.5	7.3	1.2	0.75	6	8.3	1.82	0.62	1.2	7.86	2.27	21.93	7.47	14.46	94.7	27.35	650.0	0.024490209810913238	1.53	1.66	1.62	1.63	0.93	1.7
5230	V-Na2WO4/SiO2	V	23	Na	11	W	74	SiO2	11	0.37	0.185	40	40	20	850	15	2.3	10.9	1.8	0.5	6	9.67	2.2	0.86	1.34	7.0	2.23	22.75	8.89	13.86	72.39	23.06	650.0	0.04449121789463947	1.53	1.66	1.62	1.63	0.93	1.7
5231	V-Na2WO4/SiO2	V	23	Na	11	W	74	SiO2	11	0.37	0.185	40	40	20	850	20	3.0	14.6	2.4	0.38	6	9.14	2.59	1.12	1.47	6.23	2.39	28.34	12.25	16.08	68.16	26.15	650.0	0.06905608211901876	1.53	1.66	1.62	1.63	0.93	1.7
5232	V-Na2WO4/SiO2	V	23	Na	11	W	74	SiO2	11	0.37	0.185	40	40	20	850	10	4.0	4.0	2.0	0.75	2	31.91	3.04	0.76	2.28	23.01	8.06	9.53	2.38	7.15	72.11	25.26	650.0	0.0411622182227827	1.53	1.66	1.62	1.63	0.93	1.7
5233	V-Na2WO4/SiO2	V	23	Na	11	W	74	SiO2	11	0.37	0.185	40	40	20	850	15	6.0	6.0	3.0	0.5	2	30.15	3.31	0.95	2.36	22.99	7.39	10.98	3.15	7.83	76.25	24.51	650.0	0.06732040298527042	1.53	1.66	1.62	1.63	0.93	1.7
5234	V-Na2WO4/SiO2	V	23	Na	11	W	74	SiO2	11	0.37	0.185	40	40	20	850	20	8.0	8.0	4.0	0.38	2	30.26	3.08	1.03	2.05	21.6	7.21	10.18	3.4	6.77	71.38	23.83	650.0	0.08232707905201694	1.53	1.66	1.62	1.63	0.93	1.7
5235	V-Na2WO4/SiO2	V	23	Na	11	W	74	SiO2	11	0.37	0.185	40	40	20	850	10	4.0	4.5	1.5	0.75	3	21.27	1.87	0.72	1.15	14.99	4.84	8.79	3.39	5.41	70.47	22.76	650.0	0.02516940769291891	1.53	1.66	1.62	1.63	0.93	1.7
5236	V-Na2WO4/SiO2	V	23	Na	11	W	74	SiO2	11	0.37	0.185	40	40	20	850	15	6.0	6.8	2.3	0.5	3	20.12	2.33	0.99	1.34	13.64	4.76	11.58	4.92	6.66	67.79	23.66	650.0	0.04715147305741138	1.53	1.66	1.62	1.63	0.93	1.7
5237	V-Na2WO4/SiO2	V	23	Na	11	W	74	SiO2	11	0.37	0.185	40	40	20	850	20	8.0	9.0	3.0	0.38	3	20.75	2.82	1.21	1.61	13.03	4.89	13.59	5.83	7.76	62.8	23.57	650.0	0.07527699213245904	1.53	1.66	1.62	1.63	0.93	1.7
5238	V-Na2WO4/SiO2	V	23	Na	11	W	74	SiO2	11	0.37	0.185	40	40	20	850	10	4.0	4.8	1.2	0.75	4	15.53	1.57	0.67	0.9	10.33	3.75	10.11	4.31	5.8	66.52	24.15	650.0	0.021099400462628617	1.53	1.66	1.62	1.63	0.93	1.7
5239	V-Na2WO4/SiO2	V	23	Na	11	W	74	SiO2	11	0.37	0.185	40	40	20	850	15	6.0	7.2	1.8	0.5	4	14.66	2.22	0.99	1.23	9.65	3.79	15.14	6.75	8.39	65.83	25.85	650.0	0.04490025767518374	1.53	1.66	1.62	1.63	0.93	1.7
5240	V-Na2WO4/SiO2	V	23	Na	11	W	74	SiO2	11	0.37	0.185	40	40	20	850	20	8.0	9.6	2.4	0.38	4	15.88	2.91	1.25	1.66	8.55	4.17	18.32	7.87	10.45	53.84	26.26	650.0	0.0777152700158891	1.53	1.66	1.62	1.63	0.93	1.7
5241	V-Na2WO4/SiO2	V	23	Na	11	W	74	SiO2	11	0.37	0.185	40	40	20	850	10	4.0	5.1	0.9	0.75	6	8.39	1.57	0.66	0.91	6.07	2.72	18.71	7.87	10.85	72.35	32.42	650.0	0.021099400462628617	1.53	1.66	1.62	1.63	0.93	1.7
5242	V-Na2WO4/SiO2	V	23	Na	11	W	74	SiO2	11	0.37	0.185	40	40	20	850	15	6.0	7.7	1.3	0.5	6	8.58	2.21	1.0	1.21	5.4	2.76	25.76	11.66	14.1	62.94	32.17	650.0	0.044695727327815245	1.53	1.66	1.62	1.63	0.93	1.7
5243	V-Na2WO4/SiO2	V	23	Na	11	W	74	SiO2	11	0.37	0.185	40	40	20	850	20	8.0	10.3	1.7	0.38	6	9.56	4.11	1.2	2.91	2.82	4.63	42.99	12.55	30.44	29.5	48.43	650.0	0.11044338111184626	1.53	1.66	1.62	1.63	0.93	1.7
5244	V-Na2WO4/SiO2	V	23	Na	11	W	74	SiO2	11	0.37	0.185	40	40	20	850	10	7.0	2.0	1.0	0.75	2	31.19	1.96	1.13	0.83	14.97	10.68	6.28	3.62	2.66	48.0	34.24	650.0	0.026392836437572658	1.53	1.66	1.62	1.63	0.93	1.7
5245	V-Na2WO4/SiO2	V	23	Na	11	W	74	SiO2	11	0.37	0.185	40	40	20	850	15	10.5	3.0	1.5	0.5	2	31.7	4.16	1.21	2.95	12.57	12.47	13.12	3.82	9.31	39.65	39.34	650.0	0.08498010324190423	1.53	1.66	1.62	1.63	0.93	1.7
5246	V-Na2WO4/SiO2	V	23	Na	11	W	74	SiO2	11	0.37	0.185	40	40	20	850	20	14.0	4.0	2.0	0.38	2	32.66	7.38	1.56	5.82	6.81	17.13	22.6	4.78	17.82	20.85	52.45	650.0	0.20175022351443536	1.53	1.66	1.62	1.63	0.93	1.7
5247	V-Na2WO4/SiO2	V	23	Na	11	W	74	SiO2	11	0.37	0.185	40	40	20	850	10	7.0	2.3	0.8	0.75	3	20.34	2.31	1.0	1.31	9.82	7.48	11.36	4.92	6.44	48.28	36.77	650.0	0.031161315097653602	1.53	1.66	1.62	1.63	0.93	1.7
5248	V-Na2WO4/SiO2	V	23	Na	11	W	74	SiO2	11	0.37	0.185	40	40	20	850	15	10.5	3.4	1.1	0.5	3	21.38	5.92	1.37	4.55	4.2	11.31	27.69	6.41	21.28	19.64	52.9	650.0	0.12204940367554921	1.53	1.66	1.62	1.63	0.93	1.7
5249	V-Na2WO4/SiO2	V	23	Na	11	W	74	SiO2	11	0.37	0.185	40	40	20	850	20	14.0	4.5	1.5	0.38	3	19.67	5.55	1.55	4.0	2.8	12.63	28.22	7.88	20.34	14.23	64.21	650.0	0.15026208431729685	1.53	1.66	1.62	1.63	0.93	1.7
5250	V-Na2WO4/SiO2	V	23	Na	11	W	74	SiO2	11	0.37	0.185	40	40	20	850	10	7.0	2.4	0.6	0.75	4	15.88	2.28	0.88	1.4	6.59	5.86	14.36	5.54	8.82	41.5	36.9	650.0	0.03075191946473559	1.53	1.66	1.62	1.63	0.93	1.7
5251	V-Na2WO4/SiO2	V	23	Na	11	W	74	SiO2	11	0.37	0.185	40	40	20	850	15	10.5	3.6	0.9	0.5	4	15.98	4.73	1.39	3.34	2.4	8.25	29.6	8.7	20.9	15.02	51.63	650.0	0.09691044053880674	1.53	1.66	1.62	1.63	0.93	1.7
5252	V-Na2WO4/SiO2	V	23	Na	11	W	74	SiO2	11	0.37	0.185	40	40	20	850	20	14.0	4.8	1.2	0.38	4	16.08	4.55	1.66	2.89	1.71	8.99	28.3	10.32	17.97	10.63	55.91	650.0	0.12254641004298614	1.53	1.66	1.62	1.63	0.93	1.7
5253	V-Na2WO4/SiO2	V	23	Na	11	W	74	SiO2	11	0.37	0.185	40	40	20	850	10	7.0	2.6	0.4	0.75	6	11.41	1.93	0.84	1.09	3.68	4.21	16.91	7.36	9.55	32.25	36.9	650.0	0.02598490211181655	1.53	1.66	1.62	1.63	0.93	1.7
5254	V-Na2WO4/SiO2	V	23	Na	11	W	74	SiO2	11	0.37	0.185	40	40	20	850	15	10.5	3.9	0.6	0.5	6	11.2	3.58	1.37	2.21	1.49	5.44	31.96	12.23	19.73	13.3	48.57	650.0	0.07291307402123041	1.53	1.66	1.62	1.63	0.93	1.7
5255	V-Na2WO4/SiO2	V	23	Na	11	W	74	SiO2	11	0.37	0.185	40	40	20	850	20	14.0	5.1	0.9	0.38	6	11.49	3.66	1.56	2.1	1.02	6.19	31.85	13.58	18.28	8.88	53.87	650.0	0.09812259154214896	1.53	1.66	1.62	1.63	0.93	1.7
5256	V-Na2WO4/SiO2	V	23	Na	11	W	74	SiO2	11	0.37	0.185	40	40	20	800	10	1.5	5.7	2.8	0.75	2	36.61	4.35	1.18	3.17	19.52	7.37	11.88	3.22	8.66	53.32	20.13	650.0	0.059299320135772625	1.53	1.66	1.62	1.63	0.93	1.7
5257	V-Na2WO4/SiO2	V	23	Na	11	W	74	SiO2	11	0.37	0.185	40	40	20	800	15	2.3	8.5	4.3	0.5	2	31.68	3.94	1.52	2.42	20.82	7.25	12.44	4.8	7.64	65.72	22.89	650.0	0.08039437950282607	1.53	1.66	1.62	1.63	0.93	1.7
5258	V-Na2WO4/SiO2	V	23	Na	11	W	74	SiO2	11	0.37	0.185	40	40	20	800	20	3.0	11.3	5.7	0.38	2	31.47	3.6	1.83	1.77	19.76	7.32	11.44	5.82	5.62	62.79	23.26	650.0	0.09648416939892492	1.53	1.66	1.62	1.63	0.93	1.7
5259	V-Na2WO4/SiO2	V	23	Na	11	W	74	SiO2	11	0.37	0.185	40	40	20	800	10	1.5	6.4	2.1	0.75	3	25.67	2.35	1.2	1.15	13.03	4.49	9.15	4.67	4.48	50.76	17.49	650.0	0.03170737155387119	1.53	1.66	1.62	1.63	0.93	1.7
5260	V-Na2WO4/SiO2	V	23	Na	11	W	74	SiO2	11	0.37	0.185	40	40	20	800	15	2.3	9.6	3.2	0.5	3	24.54	2.73	1.57	1.16	12.31	4.86	11.12	6.4	4.73	50.16	19.8	650.0	0.05535913821348478	1.53	1.66	1.62	1.63	0.93	1.7
