Repository: jimmmmmmmyzzy/SR-in-Heterogeneous-Catalysis

# Towards distilling 'physical laws' in heterogeneous catalysis with symbolic regression

File: OCM_dataset_modified.csv (part 28 of 64)
	Name	M1	M1_atom_number	M2	M2_atom_number	M3	M3_atom_number	Support 	Support_ID	M2_mol	M3_mol	M1_mol%	M2_mol%	M3_mol%	Temp	Total_flow	Ar_flow	CH4_flow	O2_flow	CT	CH4/O2	CH4_conv	C2y	C2H6y	C2H4y	COy	CO2y	C2s	C2H6s	C2H4s	COs	CO2s	BET_surface_area	rate_constant	radii_M1	radii_M2	radii_M3	chi_M1	chi_M2	chi_M3
5261	V-Na2WO4/SiO2	V	23	Na	11	W	74	SiO2	11	0.37	0.185	40	40	20	800	20	3.0	12.8	4.3	0.38	3	24.4	5.74	2.23	3.51	7.56	8.59	23.52	9.14	14.39	30.98	35.2	650.0	0.15556122234870154	1.53	1.66	1.62	1.63	0.93	1.7
5262	V-Na2WO4/SiO2	V	23	Na	11	W	74	SiO2	11	0.37	0.185	40	40	20	800	10	1.5	6.8	1.7	0.75	4	18.95	2.21	1.28	0.93	9.14	3.8	11.66	6.75	4.91	48.23	20.05	650.0	0.02979715155187683	1.53	1.66	1.62	1.63	0.93	1.7
5263	V-Na2WO4/SiO2	V	23	Na	11	W	74	SiO2	11	0.37	0.185	40	40	20	800	15	2.3	10.2	2.6	0.5	4	18.93	4.65	1.94	2.71	5.6	6.23	24.56	10.25	14.32	29.58	32.91	650.0	0.09523170788332656	1.53	1.66	1.62	1.63	0.93	1.7
5264	V-Na2WO4/SiO2	V	23	Na	11	W	74	SiO2	11	0.37	0.185	40	40	20	800	20	3.0	13.6	3.4	0.38	4	18.65	6.91	2.3	4.61	2.28	9.14	37.05	12.33	24.72	12.23	49.01	650.0	0.18843004963077045	1.53	1.66	1.62	1.63	0.93	1.7
5265	V-Na2WO4/SiO2	V	23	Na	11	W	74	SiO2	11	0.37	0.185	40	40	20	800	10	1.5	7.3	1.2	0.75	6	14.97	2.24	1.25	0.99	5.2	3.1	14.96	8.35	6.61	34.74	20.71	650.0	0.030206254086408202	1.53	1.66	1.62	1.63	0.93	1.7
5266	V-Na2WO4/SiO2	V	23	Na	11	W	74	SiO2	11	0.37	0.185	40	40	20	800	15	2.3	10.9	1.8	0.5	6	13.12	5.41	2.04	3.37	1.32	5.98	41.23	15.55	25.69	10.06	45.58	650.0	0.11123684752602453	1.53	1.66	1.62	1.63	0.93	1.7
5267	V-Na2WO4/SiO2	V	23	Na	11	W	74	SiO2	11	0.37	0.185	40	40	20	800	20	3.0	14.6	2.4	0.38	6	11.72	4.46	1.94	2.52	1.29	6.02	38.05	16.55	21.5	11.01	51.37	650.0	0.12006625796388304	1.53	1.66	1.62	1.63	0.93	1.7
5268	V-Na2WO4/SiO2	V	23	Na	11	W	74	SiO2	11	0.37	0.185	40	40	20	800	10	4.0	4.0	2.0	0.75	2	30.14	2.17	1.37	0.8	18.5	9.12	7.2	4.55	2.65	61.38	30.26	650.0	0.029251876691671952	1.53	1.66	1.62	1.63	0.93	1.7
5269	V-Na2WO4/SiO2	V	23	Na	11	W	74	SiO2	11	0.37	0.185	40	40	20	800	15	6.0	6.0	3.0	0.5	2	30.88	3.35	1.79	1.56	16.07	10.42	10.85	5.8	5.05	52.04	33.74	650.0	0.06814796066750288	1.53	1.66	1.62	1.63	0.93	1.7
5270	V-Na2WO4/SiO2	V	23	Na	11	W	74	SiO2	11	0.37	0.185	40	40	20	800	20	8.0	8.0	4.0	0.38	2	31.69	6.8	2.26	4.54	10.24	14.82	21.46	7.13	14.33	32.31	46.77	650.0	0.18532227446459457	1.53	1.66	1.62	1.63	0.93	1.7
5271	V-Na2WO4/SiO2	V	23	Na	11	W	74	SiO2	11	0.37	0.185	40	40	20	800	10	4.0	4.5	1.5	0.75	3	21.38	2.53	1.44	1.09	11.23	6.69	11.83	6.74	5.1	52.53	31.29	650.0	0.03416739685196364	1.53	1.66	1.62	1.63	0.93	1.7
5272	V-Na2WO4/SiO2	V	23	Na	11	W	74	SiO2	11	0.37	0.185	40	40	20	800	15	6.0	6.8	2.3	0.5	3	22.6	7.93	2.4	5.53	3.3	12.3	35.09	10.62	24.47	14.6	54.42	650.0	0.16524205737667383	1.53	1.66	1.62	1.63	0.93	1.7
5273	V-Na2WO4/SiO2	V	23	Na	11	W	74	SiO2	11	0.37	0.185	40	40	20	800	20	8.0	9.0	3.0	0.38	3	21.54	6.72	2.23	4.49	2.94	12.09	31.2	10.35	20.84	13.65	56.13	650.0	0.1830643773313399	1.53	1.66	1.62	1.63	0.93	1.7
5274	V-Na2WO4/SiO2	V	23	Na	11	W	74	SiO2	11	0.37	0.185	40	40	20	800	10	4.0	4.8	1.2	0.75	4	15.67	4.08	1.73	2.35	5.78	6.86	26.04	11.04	15.0	36.89	43.78	650.0	0.05554090035844334	1.53	1.66	1.62	1.63	0.93	1.7
5275	V-Na2WO4/SiO2	V	23	Na	11	W	74	SiO2	11	0.37	0.185	40	40	20	800	15	6.0	7.2	1.8	0.5	4	16.48	6.48	2.29	4.19	1.76	9.59	39.32	13.9	25.42	10.68	58.19	650.0	0.13398973764855673	1.53	1.66	1.62	1.63	0.93	1.7
5276	V-Na2WO4/SiO2	V	23	Na	11	W	74	SiO2	11	0.37	0.185	40	40	20	800	20	8.0	9.6	2.4	0.38	4	14.13	5.48	2.14	3.34	2.17	8.46	38.78	15.15	23.64	15.36	59.87	650.0	0.14831245702469537	1.53	1.66	1.62	1.63	0.93	1.7
5277	V-Na2WO4/SiO2	V	23	Na	11	W	74	SiO2	11	0.37	0.185	40	40	20	800	10	4.0	5.1	0.9	0.75	6	11.16	5.3	2.0	3.3	1.15	6.08	47.49	17.92	29.57	10.3	54.48	650.0	0.07260824772807847	1.53	1.66	1.62	1.63	0.93	1.7
5278	V-Na2WO4/SiO2	V	23	Na	11	W	74	SiO2	11	0.37	0.185	40	40	20	800	15	6.0	7.7	1.3	0.5	6	9.0	4.61	1.99	2.62	0.8	6.43	51.22	22.11	29.11	8.89	71.44	650.0	0.09439286966194939	1.53	1.66	1.62	1.63	0.93	1.7
5279	V-Na2WO4/SiO2	V	23	Na	11	W	74	SiO2	11	0.37	0.185	40	40	20	800	20	8.0	10.3	1.7	0.38	6	10.16	3.84	1.78	2.06	1.25	5.54	37.8	17.52	20.28	12.3	54.53	650.0	0.10304398737156292	1.53	1.66	1.62	1.63	0.93	1.7
5280	V-Na2WO4/SiO2	V	23	Na	11	W	74	SiO2	11	0.37	0.185	40	40	20	800	10	7.0	2.0	1.0	0.75	2	30.95	7.96	2.29	5.67	2.25	21.86	25.72	7.4	18.32	7.27	70.63	650.0	0.11059589442790164	1.53	1.66	1.62	1.63	0.93	1.7
5281	V-Na2WO4/SiO2	V	23	Na	11	W	74	SiO2	11	0.37	0.185	40	40	20	800	15	10.5	3.0	1.5	0.5	2	29.65	6.15	1.95	4.2	3.33	16.4	20.74	6.58	14.17	11.23	55.31	650.0	0.12694484591114708	1.53	1.66	1.62	1.63	0.93	1.7
5282	V-Na2WO4/SiO2	V	23	Na	11	W	74	SiO2	11	0.37	0.185	40	40	20	800	20	14.0	4.0	2.0	0.38	2	21.03	5.47	1.96	3.51	3.28	11.99	26.01	9.32	16.69	15.6	57.01	650.0	0.1480340567126274	1.53	1.66	1.62	1.63	0.93	1.7
5283	V-Na2WO4/SiO2	V	23	Na	11	W	74	SiO2	11	0.37	0.185	40	40	20	800	10	7.0	2.3	0.8	0.75	3	21.57	6.11	2.25	3.86	0.83	14.56	28.33	10.43	17.9	3.85	67.5	650.0	0.08406173562351377	1.53	1.66	1.62	1.63	0.93	1.7
5284	V-Na2WO4/SiO2	V	23	Na	11	W	74	SiO2	11	0.37	0.185	40	40	20	800	15	10.5	3.4	1.1	0.5	3	18.96	4.64	1.93	2.71	2.01	11.13	24.47	10.18	14.29	10.6	58.7	650.0	0.09502196534210347	1.53	1.66	1.62	1.63	0.93	1.7
5285	V-Na2WO4/SiO2	V	23	Na	11	W	74	SiO2	11	0.37	0.185	40	40	20	800	20	14.0	4.5	1.5	0.38	3	15.5	3.99	1.95	2.04	1.93	8.04	25.74	12.58	13.16	12.45	51.87	650.0	0.10715219283831316	1.53	1.66	1.62	1.63	0.93	1.7
5286	V-Na2WO4/SiO2	V	23	Na	11	W	74	SiO2	11	0.37	0.185	40	40	20	800	10	7.0	2.4	0.6	0.75	4	15.78	4.98	2.06	2.92	0.32	11.11	31.56	13.05	18.5	2.03	70.41	650.0	0.0681103869724214	1.53	1.66	1.62	1.63	0.93	1.7
5287	V-Na2WO4/SiO2	V	23	Na	11	W	74	SiO2	11	0.37	0.185	40	40	20	800	15	10.5	3.6	0.9	0.5	4	16.08	3.35	1.66	1.69	0.92	7.71	20.83	10.32	10.51	5.72	47.95	650.0	0.06814796066750288	1.53	1.66	1.62	1.63	0.93	1.7
5288	V-Na2WO4/SiO2	V	23	Na	11	W	74	SiO2	11	0.37	0.185	40	40	20	800	20	14.0	4.8	1.2	0.38	4	12.0	2.77	1.49	1.28	1.01	5.82	23.08	12.42	10.67	8.42	48.5	650.0	0.07392336885927793	1.53	1.66	1.62	1.63	0.93	1.7
5289	V-Na2WO4/SiO2	V	23	Na	11	W	74	SiO2	11	0.37	0.185	40	40	20	800	10	7.0	2.6	0.4	0.75	6	11.02	3.61	1.76	1.85	0.02	7.52	32.76	15.97	16.79	0.18	68.24	650.0	0.04902363225628614	1.53	1.66	1.62	1.63	0.93	1.7
5290	V-Na2WO4/SiO2	V	23	Na	11	W	74	SiO2	11	0.37	0.185	40	40	20	800	15	10.5	3.9	0.6	0.5	6	11.54	2.98	1.52	1.46	0.54	6.41	25.82	13.17	12.65	4.68	55.55	650.0	0.06050608634204188	1.53	1.66	1.62	1.63	0.93	1.7
5291	V-Na2WO4/SiO2	V	23	Na	11	W	74	SiO2	11	0.37	0.185	40	40	20	800	20	14.0	5.1	0.9	0.38	6	10.24	2.24	1.32	0.92	0.42	4.6	21.88	12.89	8.98	4.1	44.92	650.0	0.05961760674948987	1.53	1.66	1.62	1.63	0.93	1.7
5292	V-Na2WO4/SiO2	V	23	Na	11	W	74	SiO2	11	0.37	0.185	40	40	20	775	10	1.5	5.7	2.8	0.75	2	29.57	2.92	1.58	1.34	20.03	7.97	9.87	5.34	4.53	67.74	26.95	650.0	0.03951307350625432	1.53	1.66	1.62	1.63	0.93	1.7
5293	V-Na2WO4/SiO2	V	23	Na	11	W	74	SiO2	11	0.37	0.185	40	40	20	775	15	2.3	8.5	4.3	0.5	2	30.17	3.5	2.02	1.48	18.3	8.82	11.6	6.7	4.91	60.66	29.23	650.0	0.07125435528630232	1.53	1.66	1.62	1.63	0.93	1.7
5294	V-Na2WO4/SiO2	V	23	Na	11	W	74	SiO2	11	0.37	0.185	40	40	20	775	20	3.0	11.3	5.7	0.38	2	31.07	5.55	2.44	3.11	12.84	13.57	17.86	7.85	10.01	41.33	43.68	650.0	0.15026208431729685	1.53	1.66	1.62	1.63	0.93	1.7
5295	V-Na2WO4/SiO2	V	23	Na	11	W	74	SiO2	11	0.37	0.185	40	40	20	775	10	1.5	6.4	2.1	0.75	3	20.29	2.68	1.7	0.98	11.87	5.63	13.21	8.38	4.83	58.5	27.75	650.0	0.03622089076369273	1.53	1.66	1.62	1.63	0.93	1.7
5296	V-Na2WO4/SiO2	V	23	Na	11	W	74	SiO2	11	0.37	0.185	40	40	20	775	15	2.3	9.6	3.2	0.5	3	22.8	6.94	2.51	4.43	5.05	10.91	30.44	11.01	19.43	22.15	47.85	650.0	0.14385147914317786	1.53	1.66	1.62	1.63	0.93	1.7
5297	V-Na2WO4/SiO2	V	23	Na	11	W	74	SiO2	11	0.37	0.185	40	40	20	775	20	3.0	12.8	4.3	0.38	3	20.04	7.31	2.46	4.85	4.1	9.38	36.48	12.28	24.2	20.46	46.81	650.0	0.19976208973776316	1.53	1.66	1.62	1.63	0.93	1.7
5298	V-Na2WO4/SiO2	V	23	Na	11	W	74	SiO2	11	0.37	0.185	40	40	20	775	10	1.5	6.8	1.7	0.75	4	16.46	3.36	1.87	1.49	6.98	5.88	20.41	11.36	9.05	42.41	35.72	650.0	0.04556993573544868	1.53	1.66	1.62	1.63	0.93	1.7
5299	V-Na2WO4/SiO2	V	23	Na	11	W	74	SiO2	11	0.37	0.185	40	40	20	775	15	2.3	10.2	2.6	0.5	4	16.81	6.41	2.36	4.05	2.86	8.1	38.13	14.04	24.09	17.01	48.19	650.0	0.13249329163785262	1.53	1.66	1.62	1.63	0.93	1.7
5300	V-Na2WO4/SiO2	V	23	Na	11	W	74	SiO2	11	0.37	0.185	40	40	20	775	20	3.0	13.6	3.4	0.38	4	12.85	5.63	2.3	3.33	2.49	5.76	43.81	17.9	25.91	19.38	44.82	650.0	0.1524919998811835	1.53	1.66	1.62	1.63	0.93	1.7
5301	V-Na2WO4/SiO2	V	23	Na	11	W	74	SiO2	11	0.37	0.185	40	40	20	775	10	1.5	7.3	1.2	0.75	6	12.68	5.59	2.18	3.41	1.05	6.47	44.09	17.19	26.89	8.28	51.03	650.0	0.0766975816582215	1.53	1.66	1.62	1.63	0.93	1.7
5302	V-Na2WO4/SiO2	V	23	Na	11	W	74	SiO2	11	0.37	0.185	40	40	20	775	15	2.3	10.9	1.8	0.5	6	8.08	4.45	2.04	2.41	1.38	4.8	55.07	25.25	29.83	17.08	59.41	650.0	0.09104103060361861	1.53	1.66	1.62	1.63	0.93	1.7
5303	V-Na2WO4/SiO2	V	23	Na	11	W	74	SiO2	11	0.37	0.185	40	40	20	775	20	3.0	14.6	2.4	0.38	6	7.05	3.52	1.76	1.76	1.14	3.24	49.93	24.96	24.96	16.17	45.96	650.0	0.09430119212951596	1.53	1.66	1.62	1.63	0.93	1.7
5304	V-Na2WO4/SiO2	V	23	Na	11	W	74	SiO2	11	0.37	0.185	40	40	20	775	10	4.0	4.0	2.0	0.75	2	29.35	3.5	1.89	1.61	14.54	12.25	11.93	6.44	5.49	49.54	41.74	650.0	0.04750290352420155	1.53	1.66	1.62	1.63	0.93	1.7
5305	V-Na2WO4/SiO2	V	23	Na	11	W	74	SiO2	11	0.37	0.185	40	40	20	775	15	6.0	6.0	3.0	0.5	2	30.17	8.58	2.47	6.11	5.77	17.05	28.44	8.19	20.25	19.12	56.51	650.0	0.1794118261689861	1.53	1.66	1.62	1.63	0.93	1.7
5306	V-Na2WO4/SiO2	V	23	Na	11	W	74	SiO2	11	0.37	0.185	40	40	20	775	20	8.0	8.0	4.0	0.38	2	23.86	7.85	2.55	5.3	6.03	11.9	32.9	10.69	22.21	25.27	49.87	650.0	0.21513816282173445	1.53	1.66	1.62	1.63	0.93	1.7
5307	V-Na2WO4/SiO2	V	23	Na	11	W	74	SiO2	11	0.37	0.185	40	40	20	775	10	4.0	4.5	1.5	0.75	3	22.56	7.79	2.5	5.29	2.79	13.0	34.53	11.08	23.45	12.37	57.62	650.0	0.10813546858272195	1.53	1.66	1.62	1.63	0.93	1.7
5308	V-Na2WO4/SiO2	V	23	Na	11	W	74	SiO2	11	0.37	0.185	40	40	20	775	15	6.0	6.8	2.3	0.5	3	17.16	6.45	2.31	4.14	3.04	8.89	37.59	13.46	24.13	17.72	51.81	650.0	0.1333482665359855	1.53	1.66	1.62	1.63	0.93	1.7
5309	V-Na2WO4/SiO2	V	23	Na	11	W	74	SiO2	11	0.37	0.185	40	40	20	775	20	8.0	9.0	3.0	0.38	3	13.75	5.22	2.24	2.98	2.48	5.82	37.96	16.29	21.67	18.04	42.33	650.0	0.14108360381223461	1.53	1.66	1.62	1.63	0.93	1.7
5310	V-Na2WO4/SiO2	V	23	Na	11	W	74	SiO2	11	0.37	0.185	40	40	20	775	10	4.0	4.8	1.2	0.75	4	16.61	6.26	2.26	4.0	1.7	9.59	37.69	13.61	24.08	10.23	57.74	650.0	0.08619359132470839	1.53	1.66	1.62	1.63	0.93	1.7
5311	V-Na2WO4/SiO2	V	23	Na	11	W	74	SiO2	11	0.37	0.185	40	40	20	775	15	6.0	7.2	1.8	0.5	4	11.83	4.92	2.19	2.73	1.7	6.16	41.59	18.51	23.08	14.37	52.07	650.0	0.10090308699219644	1.53	1.66	1.62	1.63	0.93	1.7
5312	V-Na2WO4/SiO2	V	23	Na	11	W	74	SiO2	11	0.37	0.185	40	40	20	775	20	8.0	9.6	2.4	0.38	4	9.42	3.85	1.96	1.89	1.45	4.08	40.87	20.81	20.06	15.39	43.31	650.0	0.10331766829816476	1.53	1.66	1.62	1.63	0.93	1.7
5313	V-Na2WO4/SiO2	V	23	Na	11	W	74	SiO2	11	0.37	0.185	40	40	20	775	10	4.0	5.1	0.9	0.75	6	9.26	4.33	1.93	2.4	0.88	6.16	46.76	20.84	25.92	9.5	66.52	650.0	0.059020555064020576	1.53	1.66	1.62	1.63	0.93	1.7
5314	V-Na2WO4/SiO2	V	23	Na	11	W	74	SiO2	11	0.37	0.185	40	40	20	775	15	6.0	7.7	1.3	0.5	6	5.32	3.19	1.68	1.51	0.78	3.97	59.96	31.58	28.38	14.66	74.62	650.0	0.06483978251222253	1.53	1.66	1.62	1.63	0.93	1.7
5315	V-Na2WO4/SiO2	V	23	Na	11	W	74	SiO2	11	0.37	0.185	40	40	20	775	20	8.0	10.3	1.7	0.38	6	4.56	2.45	1.4	1.05	0.61	2.71	53.73	30.7	23.03	13.38	59.43	650.0	0.06527662873413452	1.53	1.66	1.62	1.63	0.93	1.7
5316	V-Na2WO4/SiO2	V	23	Na	11	W	74	SiO2	11	0.37	0.185	40	40	20	775	10	7.0	2.0	1.0	0.75	2	24.51	6.21	2.14	4.07	3.1	14.93	25.34	8.73	16.61	12.65	60.91	650.0	0.08548259395632572	1.53	1.66	1.62	1.63	0.93	1.7
5317	V-Na2WO4/SiO2	V	23	Na	11	W	74	SiO2	11	0.37	0.185	40	40	20	775	15	10.5	3.0	1.5	0.5	2	17.53	4.91	2.44	2.47	2.47	9.12	28.01	13.92	14.09	14.09	52.03	650.0	0.10069274887347705	1.53	1.66	1.62	1.63	0.93	1.7
5318	V-Na2WO4/SiO2	V	23	Na	11	W	74	SiO2	11	0.37	0.185	40	40	20	775	20	14.0	4.0	2.0	0.38	2	11.11	3.52	1.99	1.53	1.12	5.45	31.68	17.91	13.77	10.08	49.05	650.0	0.09430119212951596	1.53	1.66	1.62	1.63	0.93	1.7
5319	V-Na2WO4/SiO2	V	23	Na	11	W	74	SiO2	11	0.37	0.185	40	40	20	775	10	7.0	2.3	0.8	0.75	3	15.67	4.71	2.08	2.63	1.71	10.46	30.06	13.27	16.78	10.91	66.75	650.0	0.06432708350399272	1.53	1.66	1.62	1.63	0.93	1.7
5320	V-Na2WO4/SiO2	V	23	Na	11	W	74	SiO2	11	0.37	0.185	40	40	20	775	15	10.5	3.4	1.1	0.5	3	10.13	3.14	1.67	1.47	1.12	5.85	31.0	16.49	14.51	11.06	57.75	650.0	0.06380709802601656	1.53	1.66	1.62	1.63	0.93	1.7
5321	V-Na2WO4/SiO2	V	23	Na	11	W	74	SiO2	11	0.37	0.185	40	40	20	775	20	14.0	4.5	1.5	0.38	3	7.9	2.31	1.46	0.85	0.66	3.85	29.24	18.48	10.76	8.35	48.73	650.0	0.061502595587474215	1.53	1.66	1.62	1.63	0.93	1.7
5322	V-Na2WO4/SiO2	V	23	Na	11	W	74	SiO2	11	0.37	0.185	40	40	20	775	10	7.0	2.4	0.6	0.75	4	12.83	3.5	1.87	1.63	0.87	7.71	27.28	14.58	12.7	6.78	60.09	650.0	0.04750290352420155	1.53	1.66	1.62	1.63	0.93	1.7
5323	V-Na2WO4/SiO2	V	23	Na	11	W	74	SiO2	11	0.37	0.185	40	40	20	775	15	10.5	3.6	0.9	0.5	4	8.08	2.39	1.4	0.99	0.46	4.52	29.58	17.33	12.25	5.69	55.94	650.0	0.04838047760243534	1.53	1.66	1.62	1.63	0.93	1.7
5324	V-Na2WO4/SiO2	V	23	Na	11	W	74	SiO2	11	0.37	0.185	40	40	20	775	20	14.0	4.8	1.2	0.38	4	6.28	1.8	1.09	0.71	0.1	2.97	28.66	17.36	11.31	1.59	47.29	650.0	0.04779992270439784	1.53	1.66	1.62	1.63	0.93	1.7
5325	V-Na2WO4/SiO2	V	23	Na	11	W	74	SiO2	11	0.37	0.185	40	40	20	775	10	7.0	2.6	0.4	0.75	6	9.72	2.61	1.5	1.11	0.63	5.63	26.85	15.43	11.42	6.48	57.92	650.0	0.035262200019978006	1.53	1.66	1.62	1.63	0.93	1.7
5326	V-Na2WO4/SiO2	V	23	Na	11	W	74	SiO2	11	0.37	0.185	40	40	20	775	15	10.5	3.9	0.6	0.5	6	7.08	1.8	1.15	0.65	0.33	3.6	25.42	16.24	9.18	4.66	50.85	650.0	0.03632794125534236	1.53	1.66	1.62	1.63	0.93	1.7
5327	V-Na2WO4/SiO2	V	23	Na	11	W	74	SiO2	11	0.37	0.185	40	40	20	775	20	14.0	5.1	0.9	0.38	6	3.18	0.98	0.73	0.25	0.41	1.77	30.82	22.96	7.86	12.89	55.66	650.0	0.025916673828458962	1.53	1.66	1.62	1.63	0.93	1.7
5328	V-Na2WO4/SiO2	V	23	Na	11	W	74	SiO2	11	0.37	0.185	40	40	20	750	10	1.5	5.7	2.8	0.75	2	29.87	3.03	1.99	1.04	17.48	9.08	10.14	6.66	3.48	58.52	30.4	650.0	0.04102471156218198	1.53	1.66	1.62	1.63	0.93	1.7
5329	V-Na2WO4/SiO2	V	23	Na	11	W	74	SiO2	11	0.37	0.185	40	40	20	750	15	2.3	8.5	4.3	0.5	2	30.95	6.99	2.55	4.44	8.28	16.09	22.58	8.24	14.35	26.75	51.99	650.0	0.14492634346743147	1.53	1.66	1.62	1.63	0.93	1.7
5330	V-Na2WO4/SiO2	V	23	Na	11	W	74	SiO2	11	0.37	0.185	40	40	20	750	20	3.0	11.3	5.7	0.38	2	26.1	8.25	2.66	5.59	7.32	11.39	31.61	10.19	21.42	28.05	43.64	650.0	0.22658605014055722	1.53	1.66	1.62	1.63	0.93	1.7
5331	V-Na2WO4/SiO2	V	23	Na	11	W	74	SiO2	11	0.37	0.185	40	40	20	750	10	1.5	6.4	2.1	0.75	3	22.77	6.82	2.42	4.4	3.67	12.1	29.95	10.63	19.32	16.12	53.14	650.0	0.09418277279925429	1.53	1.66	1.62	1.63	0.93	1.7
5332	V-Na2WO4/SiO2	V	23	Na	11	W	74	SiO2	11	0.37	0.185	40	40	20	750	15	2.3	9.6	3.2	0.5	3	19.02	6.72	2.45	4.27	3.42	9.76	35.33	12.88	22.45	17.98	51.31	650.0	0.13912892677181832	1.53	1.66	1.62	1.63	0.93	1.7
5333	V-Na2WO4/SiO2	V	23	Na	11	W	74	SiO2	11	0.37	0.185	40	40	20	750	20	3.0	12.8	4.3	0.38	3	10.23	5.17	2.28	2.89	2.93	4.28	50.54	22.29	28.25	28.64	41.84	650.0	0.13969571340119813	1.53	1.66	1.62	1.63	0.93	1.7
5334	V-Na2WO4/SiO2	V	23	Na	11	W	74	SiO2	11	0.37	0.185	40	40	20	750	10	1.5	6.8	1.7	0.75	4	23.54	5.65	2.13	3.52	2.71	7.4	24.0	9.05	14.95	11.51	31.44	650.0	0.07754521889804285	1.53	1.66	1.62	1.63	0.93	1.7
5335	V-Na2WO4/SiO2	V	23	Na	11	W	74	SiO2	11	0.37	0.185	40	40	20	750	15	2.3	10.2	2.6	0.5	4	9.77	4.61	2.15	2.46	1.84	4.2	47.19	22.01	25.18	18.83	42.99	650.0	0.09439286966194939	1.53	1.66	1.62	1.63	0.93	1.7
5336	V-Na2WO4/SiO2	V	23	Na	11	W	74	SiO2	11	0.37	0.185	40	40	20	750	20	3.0	13.6	3.4	0.38	4	6.26	3.57	1.87	1.7	1.33	2.67	57.03	29.87	27.16	21.25	42.65	650.0	0.09566534069946914	1.53	1.66	1.62	1.63	0.93	1.7
5337	V-Na2WO4/SiO2	V	23	Na	11	W	74	SiO2	11	0.37	0.185	40	40	20	750	10	1.5	7.3	1.2	0.75	6	6.82	4.02	1.93	2.09	1.3	4.56	58.94	28.3	30.65	19.06	66.86	650.0	0.05470713274398922	1.53	1.66	1.62	1.63	0.93	1.7
5338	V-Na2WO4/SiO2	V	23	Na	11	W	74	SiO2	11	0.37	0.185	40	40	20	750	15	2.3	10.9	1.8	0.5	6	3.8	2.94	1.63	1.31	0.82	2.63	77.37	42.89	34.47	21.58	69.21	650.0	0.05968168402204244	1.53	1.66	1.62	1.63	0.93	1.7
5339	V-Na2WO4/SiO2	V	23	Na	11	W	74	SiO2	11	0.37	0.185	40	40	20	750	20	3.0	14.6	2.4	0.38	6	3.44	2.22	1.3	0.92	0.43	1.69	64.53	37.79	26.74	12.5	49.13	650.0	0.05907928641471545	1.53	1.66	1.62	1.63	0.93	1.7
5340	V-Na2WO4/SiO2	V	23	Na	11	W	74	SiO2	11	0.37	0.185	40	40	20	750	10	4.0	4.0	2.0	0.75	2	28.31	8.0	2.48	5.52	5.53	17.15	28.26	8.76	19.5	19.53	60.58	650.0	0.11117547858540135	1.53	1.66	1.62	1.63	0.93	1.7
5341	V-Na2WO4/SiO2	V	23	Na	11	W	74	SiO2	11	0.37	0.185	40	40	20	750	15	6.0	6.0	3.0	0.5	2	24.03	7.28	2.55	4.73	4.99	11.98	30.3	10.61	19.68	20.77	49.85	650.0	0.15117197391319015	1.53	1.66	1.62	1.63	0.93	1.7
5342	V-Na2WO4/SiO2	V	23	Na	11	W	74	SiO2	11	0.37	0.185	40	40	20	750	20	8.0	8.0	4.0	0.38	2	14.78	6.18	2.56	3.62	3.76	7.17	41.81	17.32	24.49	25.44	48.51	650.0	0.16787403444152466	1.53	1.66	1.62	1.63	0.93	1.7
5343	V-Na2WO4/SiO2	V	23	Na	11	W	74	SiO2	11	0.37	0.185	40	40	20	750	10	4.0	4.5	1.5	0.75	3	17.49	6.03	2.37	3.66	2.89	8.98	34.48	13.55	20.93	16.52	51.34	650.0	0.08292613812415704	1.53	1.66	1.62	1.63	0.93	1.7
5344	V-Na2WO4/SiO2	V	23	Na	11	W	74	SiO2	11	0.37	0.185	40	40	20	750	15	6.0	6.8	2.3	0.5	3	9.53	4.21	2.05	2.16	1.67	4.48	44.18	21.51	22.67	17.52	47.01	650.0	0.0860237811865821	1.53	1.66	1.62	1.63	0.93	1.7
5345	V-Na2WO4/SiO2	V	23	Na	11	W	74	SiO2	11	0.37	0.185	40	40	20	750	20	8.0	9.0	3.0	0.38	3	5.97	3.16	1.8	1.36	1.08	2.86	52.93	30.15	22.78	18.09	47.91	650.0	0.08450014189008838	1.53	1.66	1.62	1.63	0.93	1.7
5346	V-Na2WO4/SiO2	V	23	Na	11	W	74	SiO2	11	0.37	0.185	40	40	20	750	10	4.0	4.8	1.2	0.75	4	9.91	4.36	2.0	2.36	1.6	5.96	44.0	20.18	23.81	16.15	60.14	650.0	0.05943872453062315	1.53	1.66	1.62	1.63	0.93	1.7
5347	V-Na2WO4/SiO2	V	23	Na	11	W	74	SiO2	11	0.37	0.185	40	40	20	750	15	6.0	7.2	1.8	0.5	4	6.63	2.99	1.68	1.31	0.72	3.23	45.1	25.34	19.76	10.86	48.72	650.0	0.06071224002979847	1.53	1.66	1.62	1.63	0.93	1.7
5348	V-Na2WO4/SiO2	V	23	Na	11	W	74	SiO2	11	0.37	0.185	40	40	20	750	20	8.0	9.6	2.4	0.38	4	3.37	2.2	1.33	0.87	0.4	2.06	65.28	39.47	25.82	11.87	61.13	650.0	0.0585410761771572	1.53	1.66	1.62	1.63	0.93	1.7
5349	V-Na2WO4/SiO2	V	23	Na	11	W	74	SiO2	11	0.37	0.185	40	40	20	750	10	4.0	5.1	0.9	0.75	6	6.26	2.78	1.52	1.26	0.66	3.82	44.41	24.28	20.13	10.54	61.02	650.0	0.03759164582770931	1.53	1.66	1.62	1.63	0.93	1.7
5350	V-Na2WO4/SiO2	V	23	Na	11	W	74	SiO2	11	0.37	0.185	40	40	20	750	15	6.0	7.7	1.3	0.5	6	4.43	2.14	1.37	0.77	0.39	2.52	48.31	30.93	17.38	8.8	56.88	650.0	0.04326460025422768	1.53	1.66	1.62	1.63	0.93	1.7
5351	V-Na2WO4/SiO2	V	23	Na	11	W	74	SiO2	11	0.37	0.185	40	40	20	750	20	8.0	10.3	1.7	0.38	6	2.06	1.66	1.04	0.62	0.25	1.8	80.58	50.49	30.1	12.14	87.38	650.0	0.044050852642889465	1.53	1.66	1.62	1.63	0.93	1.7
5352	V-Na2WO4/SiO2	V	23	Na	11	W	74	SiO2	11	0.37	0.185	40	40	20	750	10	7.0	2.0	1.0	0.75	2	15.29	3.89	2.01	1.88	1.82	7.84	25.44	13.15	12.3	11.9	51.28	650.0	0.052902422870531235	1.53	1.66	1.62	1.63	0.93	1.7
5353	V-Na2WO4/SiO2	V	23	Na	11	W	74	SiO2	11	0.37	0.185	40	40	20	750	15	10.5	3.0	1.5	0.5	2	11.16	3.32	1.87	1.45	1.1	5.99	29.75	16.76	12.99	9.86	53.67	650.0	0.06752726030561823	1.53	1.66	1.62	1.63	0.93	1.7
5354	V-Na2WO4/SiO2	V	23	Na	11	W	74	SiO2	11	0.37	0.185	40	40	20	750	20	14.0	4.0	2.0	0.38	2	5.12	1.72	1.35	0.37	0.03	2.83	33.59	26.37	7.23	0.59	55.27	650.0	0.04565694298713946	1.53	1.66	1.62	1.63	0.93	1.7
5355	V-Na2WO4/SiO2	V	23	Na	11	W	74	SiO2	11	0.37	0.185	40	40	20	750	10	7.0	2.3	0.8	0.75	3	8.12	3.61	2.01	1.6	1.17	6.67	44.46	24.75	19.7	14.41	82.14	650.0	0.04902363225628614	1.53	1.66	1.62	1.63	0.93	1.7
5356	V-Na2WO4/SiO2	V	23	Na	11	W	74	SiO2	11	0.37	0.185	40	40	20	750	15	10.5	3.4	1.1	0.5	3	5.92	1.54	1.02	0.52	0.29	2.89	26.01	17.23	8.78	4.9	48.82	650.0	0.031039623316073614	1.53	1.66	1.62	1.63	0.93	1.7
5357	V-Na2WO4/SiO2	V	23	Na	11	W	74	SiO2	11	0.37	0.185	40	40	20	750	20	14.0	4.5	1.5	0.38	3	5.53	1.11	0.76	0.35	0.17	1.93	20.07	13.74	6.33	3.07	34.9	650.0	0.029373854489978733	1.53	1.66	1.62	1.63	0.93	1.7
5358	V-Na2WO4/SiO2	V	23	Na	11	W	74	SiO2	11	0.37	0.185	40	40	20	750	10	7.0	2.4	0.6	0.75	4	7.84	2.09	1.34	0.75	0.41	4.39	26.66	17.09	9.57	5.23	55.99	650.0	0.02816199549614856	1.53	1.66	1.62	1.63	0.93	1.7
5359	V-Na2WO4/SiO2	V	23	Na	11	W	74	SiO2	11	0.37	0.185	40	40	20	750	15	10.5	3.6	0.9	0.5	4	5.27	1.3	0.95	0.35	0.01	2.58	24.67	18.03	6.64	0.19	48.96	650.0	0.02617047909731096	1.53	1.66	1.62	1.63	0.93	1.7
5360	V-Na2WO4/SiO2	V	23	Na	11	W	74	SiO2	11	0.37	0.185	40	40	20	750	20	14.0	4.8	1.2	0.38	4	4.87	0.95	0.82	0.13	0.12	1.75	19.51	16.84	2.67	2.46	35.93	650.0	0.025119507482977328	1.53	1.66	1.62	1.63	0.93	1.7
5361	V-Na2WO4/SiO2	V	23	Na	11	W	74	SiO2	11	0.37	0.185	40	40	20	750	10	7.0	2.6	0.4	0.75	6	6.23	1.62	1.11	0.51	0.19	3.49	26.0	17.82	8.19	3.05	56.02	650.0	0.02177687282786348	1.53	1.66	1.62	1.63	0.93	1.7
5362	V-Na2WO4/SiO2	V	23	Na	11	W	74	SiO2	11	0.37	0.185	40	40	20	750	15	10.5	3.9	0.6	0.5	6	3.64	1.22	0.93	0.29	0.2	2.59	33.52	25.55	7.97	5.49	71.15	650.0	0.024550061751225156	1.53	1.66	1.62	1.63	0.93	1.7
5363	V-Na2WO4/SiO2	V	23	Na	11	W	74	SiO2	11	0.37	0.185	40	40	20	750	20	14.0	5.1	0.9	0.38	6	3.0	0.62	0.43	0.19	0.41	1.25	20.67	14.33	6.33	13.67	41.67	650.0	0.016366578457675876	1.53	1.66	1.62	1.63	0.93	1.7
5364	V-Na2WO4/SiO2	V	23	Na	11	W	74	SiO2	11	0.37	0.185	40	40	20	700	10	1.5	5.7	2.8	0.75	2	22.56	6.69	2.42	4.27	6.36	8.98	29.65	10.73	18.93	28.19	39.8	650.0	0.09232387032288096	1.53	1.66	1.62	1.63	0.93	1.7
5365	V-Na2WO4/SiO2	V	23	Na	11	W	74	SiO2	11	0.37	0.185	40	40	20	700	15	2.3	8.5	4.3	0.5	2	12.24	4.99	2.21	2.78	3.98	4.34	40.77	18.06	22.71	32.52	35.46	650.0	0.10237607353886662	1.53	1.66	1.62	1.63	0.93	1.7
5366	V-Na2WO4/SiO2	V	23	Na	11	W	74	SiO2	11	0.37	0.185	40	40	20	700	20	3.0	11.3	5.7	0.38	2	8.66	3.74	2.04	1.7	2.64	2.57	43.19	23.56	19.63	30.48	29.68	650.0	0.10030874240296854	1.53	1.66	1.62	1.63	0.93	1.7
5367	V-Na2WO4/SiO2	V	23	Na	11	W	74	SiO2	11	0.37	0.185	40	40	20	700	10	1.5	6.4	2.1	0.75	3	9.95	3.91	1.92	1.99	2.08	3.51	39.3	19.3	20.0	20.9	35.28	650.0	0.05317991159855323	1.53	1.66	1.62	1.63	0.93	1.7
5368	V-Na2WO4/SiO2	V	23	Na	11	W	74	SiO2	11	0.37	0.185	40	40	20	700	15	2.3	9.6	3.2	0.5	3	3.86	3.27	1.72	1.55	1.5	2.76	84.72	44.56	40.16	38.86	71.5	650.0	0.06649318758727137	1.53	1.66	1.62	1.63	0.93	1.7
5369	V-Na2WO4/SiO2	V	23	Na	11	W	74	SiO2	11	0.37	0.185	40	40	20	700	20	3.0	12.8	4.3	0.38	3	3.42	1.74	1.1	0.64	0.46	1.15	50.88	32.16	18.71	13.45	33.63	650.0	0.04619252433576094	1.53	1.66	1.62	1.63	0.93	1.7
5370	V-Na2WO4/SiO2	V	23	Na	11	W	74	SiO2	11	0.37	0.185	40	40	20	700	10	1.5	6.8	1.7	0.75	4	10.53	2.45	1.39	1.06	0.85	2.17	23.27	13.2	10.07	8.07	20.61	650.0	0.03307349189196149	1.53	1.66	1.62	1.63	0.93	1.7
5371	V-Na2WO4/SiO2	V	23	Na	11	W	74	SiO2	11	0.37	0.185	40	40	20	700	15	2.3	10.2	2.6	0.5	4	3.65	1.53	0.96	0.57	0.34	1.18	41.92	26.3	15.62	9.32	32.33	650.0	0.03083650545676129	1.53	1.66	1.62	1.63	0.93	1.7
5372	V-Na2WO4/SiO2	V	23	Na	11	W	74	SiO2	11	0.37	0.185	40	40	20	700	20	3.0	13.6	3.4	0.38	4	1.73	1.1	0.76	0.34	0.06	0.78	63.58	43.93	19.65	3.47	45.09	650.0	0.02910775620901302	1.53	1.66	1.62	1.63	0.93	1.7
5373	V-Na2WO4/SiO2	V	23	Na	11	W	74	SiO2	11	0.37	0.185	40	40	20	700	10	1.5	7.3	1.2	0.75	6	1.9	1.45	0.9	0.55	0.19	1.37	76.32	47.37	28.95	10.0	72.11	650.0	0.01947486985248282	1.53	1.66	1.62	1.63	0.93	1.7
5374	V-Na2WO4/SiO2	V	23	Na	11	W	74	SiO2	11	0.37	0.185	40	40	20	700	15	2.3	10.9	1.8	0.5	6	1.34	0.96	0.61	0.35	0.03	0.8	71.64	45.52	26.12	2.24	59.7	650.0	0.0192927541036109	1.53	1.66	1.62	1.63	0.93	1.7
5375	V-Na2WO4/SiO2	V	23	Na	11	W	74	SiO2	11	0.37	0.185	40	40	20	700	20	3.0	14.6	2.4	0.38	6	0.75	0.69	0.43	0.26	0.11	0.52	92.0	57.33	34.67	14.67	69.33	650.0	0.018220829139011047	1.53	1.66	1.62	1.63	0.93	1.7
5376	V-Na2WO4/SiO2	V	23	Na	11	W	74	SiO2	11	0.37	0.185	40	40	20	700	10	4.0	4.0	2.0	0.75	2	8.33	4.0	1.98	2.02	2.21	4.47	48.02	23.77	24.25	26.53	53.66	650.0	0.05442932602700689	1.53	1.66	1.62	1.63	0.93	1.7
5377	V-Na2WO4/SiO2	V	23	Na	11	W	74	SiO2	11	0.37	0.185	40	40	20	700	15	6.0	6.0	3.0	0.5	2	5.16	2.85	1.67	1.18	1.26	2.77	55.23	32.36	22.87	24.42	53.68	650.0	0.05782802032928449	1.53	1.66	1.62	1.63	0.93	1.7
5378	V-Na2WO4/SiO2	V	23	Na	11	W	74	SiO2	11	0.37	0.185	40	40	20	700	20	8.0	8.0	4.0	0.38	2	2.35	1.95	1.28	0.67	0.57	1.76	82.98	54.47	28.51	24.26	74.89	650.0	0.05182271933088433	1.53	1.66	1.62	1.63	0.93	1.7
5379	V-Na2WO4/SiO2	V	23	Na	11	W	74	SiO2	11	0.37	0.185	40	40	20	700	10	4.0	4.5	1.5	0.75	3	4.87	2.14	1.3	0.84	0.72	2.42	43.94	26.69	17.25	14.78	49.69	650.0	0.028843066836151787	1.53	1.66	1.62	1.63	0.93	1.7
5380	V-Na2WO4/SiO2	V	23	Na	11	W	74	SiO2	11	0.37	0.185	40	40	20	700	15	6.0	6.8	2.3	0.5	3	2.07	1.22	0.81	0.41	0.23	1.22	58.94	39.13	19.81	11.11	58.94	650.0	0.024550061751225156	1.53	1.66	1.62	1.63	0.93	1.7
5381	V-Na2WO4/SiO2	V	23	Na	11	W	74	SiO2	11	0.37	0.185	40	40	20	700	20	8.0	9.0	3.0	0.38	3	2.43	0.85	0.6	0.25	0.24	0.81	34.98	24.69	10.29	9.88	33.33	650.0	0.022464029006016673	1.53	1.66	1.62	1.63	0.93	1.7
5382	V-Na2WO4/SiO2	V	23	Na	11	W	74	SiO2	11	0.37	0.185	40	40	20	700	10	4.0	4.8	1.2	0.75	4	4.2	1.35	0.91	0.44	0.18	1.7	32.14	21.67	10.48	4.29	40.48	650.0	0.01812260469262263	1.53	1.66	1.62	1.63	0.93	1.7
5383	V-Na2WO4/SiO2	V	23	Na	11	W	74	SiO2	11	0.37	0.185	40	40	20	700	15	6.0	7.2	1.8	0.5	4	2.45	0.77	0.53	0.24	0.1	0.88	31.43	21.63	9.8	4.08	35.92	650.0	0.015459596123882537	1.53	1.66	1.62	1.63	0.93	1.7
5384	V-Na2WO4/SiO2	V	23	Na	11	W	74	SiO2	11	0.37	0.185	40	40	20	700	20	8.0	9.6	2.4	0.38	4	1.39	0.51	0.38	0.13	0.21	0.59	36.69	27.34	9.35	15.11	42.45	650.0	0.01345539312321846	1.53	1.66	1.62	1.63	0.93	1.7
5385	V-Na2WO4/SiO2	V	23	Na	11	W	74	SiO2	11	0.37	0.185	40	40	20	700	10	4.0	5.1	0.9	0.75	6	3.11	0.78	0.51	0.27	0.07	1.12	25.08	16.4	8.68	2.25	36.01	650.0	0.010440772153584752	1.53	1.66	1.62	1.63	0.93	1.7
5386	V-Na2WO4/SiO2	V	23	Na	11	W	74	SiO2	11	0.37	0.185	40	40	20	700	15	6.0	7.7	1.3	0.5	6	1.57	0.6	0.47	0.13	0.16	0.72	38.22	29.94	8.28	10.19	45.86	650.0	0.012036144651126042	1.53	1.66	1.62	1.63	0.93	1.7
5387	V-Na2WO4/SiO2	V	23	Na	11	W	74	SiO2	11	0.37	0.185	40	40	20	700	20	8.0	10.3	1.7	0.38	6	1.08	0.55	0.35	0.2	0.33	0.52	50.93	32.41	18.52	30.56	48.15	650.0	0.01451363338976345	1.53	1.66	1.62	1.63	0.93	1.7
5388	V-Na2WO4/SiO2	V	23	Na	11	W	74	SiO2	11	0.37	0.185	40	40	20	700	10	7.0	2.0	1.0	0.75	2	2.94	0.91	0.84	0.07	0.4	2.0	30.95	28.57	2.38	13.61	68.03	650.0	0.012188877223044516	1.53	1.66	1.62	1.63	0.93	1.7
5389	V-Na2WO4/SiO2	V	23	Na	11	W	74	SiO2	11	0.37	0.185	40	40	20	700	15	10.5	3.0	1.5	0.5	2	2.33	0.86	0.65	0.21	0.58	1.59	36.91	27.9	9.01	24.89	68.24	650.0	0.017274386791327177	1.53	1.66	1.62	1.63	0.93	1.7
5390	V-Na2WO4/SiO2	V	23	Na	11	W	74	SiO2	11	0.37	0.185	40	40	20	700	20	14.0	4.0	2.0	0.38	2	1.14	0.37	0.34	0.03	0.95	0.8	32.46	29.82	2.63	83.33	70.18	650.0	0.009754899819280296	1.53	1.66	1.62	1.63	0.93	1.7
5391	V-Na2WO4/SiO2	V	23	Na	11	W	74	SiO2	11	0.37	0.185	40	40	20	700	10	7.0	2.3	0.8	0.75	3	2.79	0.73	0.65	0.08	0.37	1.72	26.16	23.3	2.87	13.26	61.65	650.0	0.009769033848614474	1.53	1.66	1.62	1.63	0.93	1.7
5392	V-Na2WO4/SiO2	V	23	Na	11	W	74	SiO2	11	0.37	0.185	40	40	20	700	15	10.5	3.4	1.1	0.5	3	2.95	0.39	0.25	0.14	0.67	0.87	13.22	8.47	4.75	22.71	29.49	650.0	0.007815249662034153	1.53	1.66	1.62	1.63	0.93	1.7
5393	V-Na2WO4/SiO2	V	23	Na	11	W	74	SiO2	11	0.37	0.185	40	40	20	700	20	14.0	4.5	1.5	0.38	3	2.37	0.52	0.39	0.13	0.6	0.73	21.94	16.46	5.49	25.32	30.8	650.0	0.013719913297072193	1.53	1.66	1.62	1.63	0.93	1.7
5394	V-Na2WO4/SiO2	V	23	Na	11	W	74	SiO2	11	0.37	0.185	40	40	20	700	10	7.0	2.4	0.6	0.75	4	4.49	0.62	0.58	0.04	0.16	1.7	13.81	12.92	0.89	3.56	37.86	650.0	0.00829239975188911	1.53	1.66	1.62	1.63	0.93	1.7
5395	V-Na2WO4/SiO2	V	23	Na	11	W	74	SiO2	11	0.37	0.185	40	40	20	700	15	10.5	3.6	0.9	0.5	4	3.15	0.35	0.32	0.03	0.53	0.71	11.11	10.16	0.95	16.83	22.54	650.0	0.00701227865857518	1.53	1.66	1.62	1.63	0.93	1.7
5396	V-Na2WO4/SiO2	V	23	Na	11	W	74	SiO2	11	0.37	0.185	40	40	20	700	20	14.0	4.8	1.2	0.38	4	1.93	0.3	0.26	0.04	0.96	0.58	15.54	13.47	2.07	49.74	30.05	650.0	0.007906602684996643	1.53	1.66	1.62	1.63	0.93	1.7
5397	V-Na2WO4/SiO2	V	23	Na	11	W	74	SiO2	11	0.37	0.185	40	40	20	700	10	7.0	2.6	0.4	0.75	6	2.48	0.35	0.28	0.07	0.39	0.96	14.11	11.29	2.82	15.73	38.71	650.0	0.00467485243905012	1.53	1.66	1.62	1.63	0.93	1.7
5398	V-Na2WO4/SiO2	V	23	Na	11	W	74	SiO2	11	0.37	0.185	40	40	20	700	15	10.5	3.9	0.6	0.5	6	1.67	0.5	0.45	0.05	0.44	0.79	29.94	26.95	2.99	26.35	47.31	650.0	0.010025083647088573	1.53	1.66	1.62	1.63	0.93	1.7
5399	V-Na2WO4/SiO2	V	23	Na	11	W	74	SiO2	11	0.37	0.185	40	40	20	700	20	14.0	5.1	0.9	0.38	6	1.62	0.17	0.16	0.01	0.94	0.39	10.49	9.88	0.62	58.02	24.07	650.0	0.004477491157256764	1.53	1.66	1.62	1.63	0.93	1.7
5400	Fe-Na2WO4/SiO2	Fe	26	Na	11	W	74	SiO2	11	0.37	0.185	40	40	20	900	10	1.5	5.7	2.8	0.75	2	29.63	5.05	0.56	4.49	21.44	14.51	17.04	1.89	15.15	72.36	48.97	650.0	0.0690929983063953	1.32	1.66	1.62	1.83	0.93	1.7
5401	Fe-Na2WO4/SiO2	Fe	26	Na	11	W	74	SiO2	11	0.37	0.185	40	40	20	900	15	2.3	8.5	4.3	0.5	2	30.9	5.83	0.6	5.23	22.51	13.1	18.87	1.94	16.93	72.85	42.39	650.0	0.12013705293223903	1.32	1.66	1.62	1.83	0.93	1.7
5402	Fe-Na2WO4/SiO2	Fe	26	Na	11	W	74	SiO2	11	0.37	0.185	40	40	20	900	20	3.0	11.3	5.7	0.38	2	33.05	6.28	0.58	5.7	23.31	11.7	19.0	1.75	17.25	70.53	35.4	650.0	0.1706804535486748	1.32	1.66	1.62	1.83	0.93	1.7
5403	Fe-Na2WO4/SiO2	Fe	26	Na	11	W	74	SiO2	11	0.37	0.185	40	40	20	900	10	1.5	6.4	2.1	0.75	3	20.63	5.23	0.5	4.73	15.56	8.89	25.35	2.42	22.93	75.42	43.09	650.0	0.07162304334131715	1.32	1.66	1.62	1.83	0.93	1.7
5404	Fe-Na2WO4/SiO2	Fe	26	Na	11	W	74	SiO2	11	0.37	0.185	40	40	20	900	15	2.3	9.6	3.2	0.5	3	20.84	6.07	0.52	5.55	16.54	7.75	29.13	2.5	26.63	79.37	37.19	650.0	0.12524072396333463	1.32	1.66	1.62	1.83	0.93	1.7
5405	Fe-Na2WO4/SiO2	Fe	26	Na	11	W	74	SiO2	11	0.37	0.185	40	40	20	900	20	3.0	12.8	4.3	0.38	3	21.68	6.68	0.58	6.1	16.39	6.96	30.81	2.68	28.14	75.6	32.1	650.0	0.1819361548285845	1.32	1.66	1.62	1.83	0.93	1.7
5406	Fe-Na2WO4/SiO2	Fe	26	Na	11	W	74	SiO2	11	0.37	0.185	40	40	20	900	10	1.5	6.8	1.7	0.75	4	13.59	5.23	0.44	4.79	12.74	6.37	38.48	3.24	35.25	93.75	46.87	650.0	0.07162304334131715	1.32	1.66	1.62	1.83	0.93	1.7
5407	Fe-Na2WO4/SiO2	Fe	26	Na	11	W	74	SiO2	11	0.37	0.185	40	40	20	900	15	2.3	10.2	2.6	0.5	4	13.63	6.08	0.51	5.57	12.76	5.48	44.61	3.74	40.87	93.62	40.21	650.0	0.12545365981661002	1.32	1.66	1.62	1.83	0.93	1.7
5408	Fe-Na2WO4/SiO2	Fe	26	Na	11	W	74	SiO2	11	0.37	0.185	40	40	20	900	20	3.0	13.6	3.4	0.38	4	14.76	6.65	0.55	6.1	12.68	4.89	45.05	3.73	41.33	85.91	33.13	650.0	0.1810903052641046	1.32	1.66	1.62	1.83	0.93	1.7
5409	Fe-Na2WO4/SiO2	Fe	26	Na	11	W	74	SiO2	11	0.37	0.185	40	40	20	900	10	1.5	7.3	1.2	0.75	6	18.07	4.93	0.43	4.5	9.19	4.03	27.28	2.38	24.9	50.86	22.3	650.0	0.06740896482286975	1.32	1.66	1.62	1.83	0.93	1.7
5410	Fe-Na2WO4/SiO2	Fe	26	Na	11	W	74	SiO2	11	0.37	0.185	40	40	20	900	15	2.3	10.9	1.8	0.5	6	10.0	5.44	0.46	4.98	8.76	3.38	54.4	4.6	49.8	87.6	33.8	650.0	0.11187126466060661	1.32	1.66	1.62	1.83	0.93	1.7
5411	Fe-Na2WO4/SiO2	Fe	26	Na	11	W	74	SiO2	11	0.37	0.185	40	40	20	900	20	3.0	14.6	2.4	0.38	6	9.38	6.25	0.56	5.69	8.3	3.04	66.63	5.97	60.66	88.49	32.41	650.0	0.16983821351992415	1.32	1.66	1.62	1.83	0.93	1.7
5412	Fe-Na2WO4/SiO2	Fe	26	Na	11	W	74	SiO2	11	0.37	0.185	40	40	20	900	10	4.0	4.0	2.0	0.75	2	34.06	4.73	0.51	4.22	22.5	14.15	13.89	1.5	12.39	66.06	41.54	650.0	0.06460696035920449	1.32	1.66	1.62	1.83	0.93	1.7
5413	Fe-Na2WO4/SiO2	Fe	26	Na	11	W	74	SiO2	11	0.37	0.185	40	40	20	900	15	6.0	6.0	3.0	0.5	2	35.58	5.57	0.73	4.84	23.43	12.16	15.65	2.05	13.6	65.85	34.18	650.0	0.11462273342622704	1.32	1.66	1.62	1.83	0.93	1.7
5414	Fe-Na2WO4/SiO2	Fe	26	Na	11	W	74	SiO2	11	0.37	0.185	40	40	20	900	20	8.0	8.0	4.0	0.38	2	34.92	6.15	0.61	5.54	23.93	11.12	17.61	1.75	15.86	68.53	31.84	650.0	0.1670326919883514	1.32	1.66	1.62	1.83	0.93	1.7
5415	Fe-Na2WO4/SiO2	Fe	26	Na	11	W	74	SiO2	11	0.37	0.185	40	40	20	900	10	4.0	4.5	1.5	0.75	3	22.52	5.01	0.41	4.6	16.08	8.89	22.25	1.82	20.43	71.4	39.48	650.0	0.06853141744800044	1.32	1.66	1.62	1.83	0.93	1.7
5416	Fe-Na2WO4/SiO2	Fe	26	Na	11	W	74	SiO2	11	0.37	0.185	40	40	20	900	15	6.0	6.8	2.3	0.5	3	24.7	5.72	0.5	5.22	16.17	7.3	23.16	2.02	21.13	65.47	29.55	650.0	0.11780221584032206	1.32	1.66	1.62	1.83	0.93	1.7
5417	Fe-Na2WO4/SiO2	Fe	26	Na	11	W	74	SiO2	11	0.37	0.185	40	40	20	900	20	8.0	9.0	3.0	0.38	3	25.07	6.48	0.55	5.93	16.05	6.57	25.85	2.19	23.65	64.02	26.21	650.0	0.1763022863796799	1.32	1.66	1.62	1.83	0.93	1.7
5418	Fe-Na2WO4/SiO2	Fe	26	Na	11	W	74	SiO2	11	0.37	0.185	40	40	20	900	10	4.0	4.8	1.2	0.75	4	16.76	4.97	0.42	4.55	12.77	6.12	29.65	2.51	27.15	76.19	36.52	650.0	0.06797007301982329	1.32	1.66	1.62	1.83	0.93	1.7
5419	Fe-Na2WO4/SiO2	Fe	26	Na	11	W	74	SiO2	11	0.37	0.185	40	40	20	900	15	6.0	7.2	1.8	0.5	4	15.93	5.89	0.49	5.4	11.78	5.09	36.97	3.08	33.9	73.95	31.95	650.0	0.12141175023478969	1.32	1.66	1.62	1.83	0.93	1.7
5420	Fe-Na2WO4/SiO2	Fe	26	Na	11	W	74	SiO2	11	0.37	0.185	40	40	20	900	20	8.0	9.6	2.4	0.38	4	17.3	6.3	0.51	5.79	11.44	4.59	36.42	2.95	33.47	66.13	26.53	650.0	0.17124209669398632	1.32	1.66	1.62	1.83	0.93	1.7
5421	Fe-Na2WO4/SiO2	Fe	26	Na	11	W	74	SiO2	11	0.37	0.185	40	40	20	900	10	4.0	5.1	0.9	0.75	6	10.53	4.7	0.39	4.31	8.78	3.81	44.63	3.7	40.93	83.38	36.18	650.0	0.06418716710391331	1.32	1.66	1.62	1.83	0.93	1.7
5422	Fe-Na2WO4/SiO2	Fe	26	Na	11	W	74	SiO2	11	0.37	0.185	40	40	20	900	15	6.0	7.7	1.3	0.5	6	12.91	5.33	0.51	4.82	7.87	3.44	41.29	3.95	37.34	60.96	26.65	650.0	0.10954605169458306	1.32	1.66	1.62	1.83	0.93	1.7
5423	Fe-Na2WO4/SiO2	Fe	26	Na	11	W	74	SiO2	11	0.37	0.185	40	40	20	900	20	8.0	10.3	1.7	0.38	6	11.82	5.86	0.52	5.34	7.12	3.22	49.58	4.4	45.18	60.24	27.24	650.0	0.15891355267130297	1.32	1.66	1.62	1.83	0.93	1.7
5424	Fe-Na2WO4/SiO2	Fe	26	Na	11	W	74	SiO2	11	0.37	0.185	40	40	20	900	10	7.0	2.0	1.0	0.75	2	40.79	4.58	0.43	4.15	21.93	12.63	11.23	1.05	10.17	53.76	30.96	650.0	0.06250931453350715	1.32	1.66	1.62	1.83	0.93	1.7
5425	Fe-Na2WO4/SiO2	Fe	26	Na	11	W	74	SiO2	11	0.37	0.185	40	40	20	900	15	10.5	3.0	1.5	0.5	2	41.36	5.53	0.54	4.99	21.73	11.12	13.37	1.31	12.06	52.54	26.89	650.0	0.11377572441409683	1.32	1.66	1.62	1.83	0.93	1.7
5426	Fe-Na2WO4/SiO2	Fe	26	Na	11	W	74	SiO2	11	0.37	0.185	40	40	20	900	20	14.0	4.0	2.0	0.38	2	41.08	6.3	0.62	5.68	21.43	10.47	15.34	1.51	13.83	52.17	25.49	650.0	0.17124209669398632	1.32	1.66	1.62	1.83	0.93	1.7
5427	Fe-Na2WO4/SiO2	Fe	26	Na	11	W	74	SiO2	11	0.37	0.185	40	40	20	900	10	7.0	2.3	0.8	0.75	3	29.22	5.0	0.52	4.48	15.1	8.12	17.11	1.78	15.33	51.68	27.79	650.0	0.06839105918340077	1.32	1.66	1.62	1.83	0.93	1.7
5428	Fe-Na2WO4/SiO2	Fe	26	Na	11	W	74	SiO2	11	0.37	0.185	40	40	20	900	15	10.5	3.4	1.1	0.5	3	29.09	5.85	0.44	5.41	12.85	7.14	20.11	1.51	18.6	44.17	24.54	650.0	0.12056186176985989	1.32	1.66	1.62	1.83	0.93	1.7
5429	Fe-Na2WO4/SiO2	Fe	26	Na	11	W	74	SiO2	11	0.37	0.185	40	40	20	900	20	14.0	4.5	1.5	0.38	3	27.24	6.63	0.75	5.88	11.34	7.06	24.34	2.75	21.59	41.63	25.92	650.0	0.18052655655857072	1.32	1.66	1.62	1.83	0.93	1.7
5430	Fe-Na2WO4/SiO2	Fe	26	Na	11	W	74	SiO2	11	0.37	0.185	40	40	20	900	10	7.0	2.4	0.6	0.75	4	22.22	4.95	0.35	4.6	11.18	5.98	22.28	1.58	20.7	50.32	26.91	650.0	0.06768948940487092	1.32	1.66	1.62	1.83	0.93	1.7
5431	Fe-Na2WO4/SiO2	Fe	26	Na	11	W	74	SiO2	11	0.37	0.185	40	40	20	900	15	10.5	3.6	0.9	0.5	4	22.21	5.58	0.42	5.16	9.08	5.63	25.12	1.89	23.23	40.88	25.35	650.0	0.11483454173990129	1.32	1.66	1.62	1.83	0.93	1.7
5432	Fe-Na2WO4/SiO2	Fe	26	Na	11	W	74	SiO2	11	0.37	0.185	40	40	20	900	20	14.0	4.8	1.2	0.38	4	21.82	6.4	0.74	5.66	7.12	5.82	29.33	3.39	25.94	32.63	26.67	650.0	0.17405211185406597	1.32	1.66	1.62	1.83	0.93	1.7
5433	Fe-Na2WO4/SiO2	Fe	26	Na	11	W	74	SiO2	11	0.37	0.185	40	40	20	900	10	7.0	2.6	0.4	0.75	6	17.2	4.5	0.41	4.09	7.52	4.27	26.16	2.38	23.78	43.72	24.83	650.0	0.061391918001875795	1.32	1.66	1.62	1.83	0.93	1.7
5434	Fe-Na2WO4/SiO2	Fe	26	Na	11	W	74	SiO2	11	0.37	0.185	40	40	20	900	15	10.5	3.9	0.6	0.5	6	12.98	5.0	0.57	4.43	4.84	4.11	38.52	4.39	34.13	37.29	31.66	650.0	0.10258658877510116	1.32	1.66	1.62	1.83	0.93	1.7
5435	Fe-Na2WO4/SiO2	Fe	26	Na	11	W	74	SiO2	11	0.37	0.185	40	40	20	900	20	14.0	5.1	0.9	0.38	6	15.01	5.62	1.2	4.42	3.67	4.28	37.44	7.99	29.45	24.45	28.51	650.0	0.15221315707855246	1.32	1.66	1.62	1.83	0.93	1.7
5436	Fe-Na2WO4/SiO2	Fe	26	Na	11	W	74	SiO2	11	0.37	0.185	40	40	20	850	10	1.5	5.7	2.8	0.75	2	31.62	6.71	0.75	5.96	21.36	10.62	21.22	2.37	18.85	67.55	33.59	650.0	0.09260968668696218	1.32	1.66	1.62	1.83	0.93	1.7
5437	Fe-Na2WO4/SiO2	Fe	26	Na	11	W	74	SiO2	11	0.37	0.185	40	40	20	850	15	2.3	8.5	4.3	0.5	2	32.94	7.47	0.88	6.59	22.42	9.6	22.68	2.67	20.01	68.06	29.14	650.0	0.15527453945430494	1.32	1.66	1.62	1.83	0.93	1.7
5438	Fe-Na2WO4/SiO2	Fe	26	Na	11	W	74	SiO2	11	0.37	0.185	40	40	20	850	20	3.0	11.3	5.7	0.38	2	33.66	8.0	1.02	6.98	22.68	8.83	23.77	3.03	20.74	67.38	26.23	650.0	0.21942528668171318	1.32	1.66	1.62	1.83	0.93	1.7
5439	Fe-Na2WO4/SiO2	Fe	26	Na	11	W	74	SiO2	11	0.37	0.185	40	40	20	850	10	1.5	6.4	2.1	0.75	3	21.68	7.0	0.71	6.29	14.85	6.24	32.29	3.27	29.01	68.5	28.78	650.0	0.09676092377978067	1.32	1.66	1.62	1.83	0.93	1.7
5440	Fe-Na2WO4/SiO2	Fe	26	Na	11	W	74	SiO2	11	0.37	0.185	40	40	20	850	15	2.3	9.6	3.2	0.5	3	22.53	7.8	0.92	6.88	14.83	5.48	34.62	4.08	30.54	65.82	24.32	650.0	0.16242011085108635	1.32	1.66	1.62	1.83	0.93	1.7
5441	Fe-Na2WO4/SiO2	Fe	26	Na	11	W	74	SiO2	11	0.37	0.185	40	40	20	850	20	3.0	12.8	4.3	0.38	3	23.91	8.25	1.04	7.21	14.49	5.18	34.5	4.35	30.15	60.6	21.66	650.0	0.22658605014055722	1.32	1.66	1.62	1.83	0.93	1.7
5442	Fe-Na2WO4/SiO2	Fe	26	Na	11	W	74	SiO2	11	0.37	0.185	40	40	20	850	10	1.5	6.8	1.7	0.75	4	15.85	6.83	0.7	6.13	11.17	4.37	43.09	4.42	38.68	70.47	27.57	650.0	0.09432587270101044	1.32	1.66	1.62	1.83	0.93	1.7
5443	Fe-Na2WO4/SiO2	Fe	26	Na	11	W	74	SiO2	11	0.37	0.185	40	40	20	850	15	2.3	10.2	2.6	0.5	4	13.49	7.79	0.92	6.87	10.88	4.03	57.75	6.82	50.93	80.65	29.87	650.0	0.16220320287408294	1.32	1.66	1.62	1.83	0.93	1.7
5444	Fe-Na2WO4/SiO2	Fe	26	Na	11	W	74	SiO2	11	0.37	0.185	40	40	20	850	20	3.0	13.6	3.4	0.38	4	14.76	8.36	1.21	7.15	10.02	3.95	56.64	8.2	48.44	67.89	26.76	650.0	0.22974296948104367	1.32	1.66	1.62	1.83	0.93	1.7
5445	Fe-Na2WO4/SiO2	Fe	26	Na	11	W	74	SiO2	11	0.37	0.185	40	40	20	850	10	1.5	7.3	1.2	0.75	6	11.42	6.11	0.72	5.39	6.96	2.88	53.5	6.3	47.2	60.95	25.22	650.0	0.08406173562351377	1.32	1.66	1.62	1.83	0.93	1.7
5446	Fe-Na2WO4/SiO2	Fe	26	Na	11	W	74	SiO2	11	0.37	0.185	40	40	20	850	15	2.3	10.9	1.8	0.5	6	13.23	6.66	1.05	5.61	5.48	2.82	50.34	7.94	42.4	41.42	21.32	650.0	0.13784289093284363	1.32	1.66	1.62	1.83	0.93	1.7
5447	Fe-Na2WO4/SiO2	Fe	26	Na	11	W	74	SiO2	11	0.37	0.185	40	40	20	850	20	3.0	14.6	2.4	0.38	6	12.98	7.43	1.55	5.88	4.4	3.19	57.24	11.94	45.3	33.9	24.58	650.0	0.20317123923413555	1.32	1.66	1.62	1.83	0.93	1.7
5448	Fe-Na2WO4/SiO2	Fe	26	Na	11	W	74	SiO2	11	0.37	0.185	40	40	20	850	10	4.0	4.0	2.0	0.75	2	33.63	6.64	0.75	5.89	21.87	10.67	19.74	2.23	17.51	65.03	31.73	650.0	0.0916095973463878	1.32	1.66	1.62	1.83	0.93	1.7
5449	Fe-Na2WO4/SiO2	Fe	26	Na	11	W	74	SiO2	11	0.37	0.185	40	40	20	850	15	6.0	6.0	3.0	0.5	2	35.28	7.38	0.87	6.51	21.57	9.35	20.92	2.47	18.45	61.14	26.5	650.0	0.15333016987097087	1.32	1.66	1.62	1.83	0.93	1.7
5450	Fe-Na2WO4/SiO2	Fe	26	Na	11	W	74	SiO2	11	0.37	0.185	40	40	20	850	20	8.0	8.0	4.0	0.38	2	35.47	8.08	1.04	7.04	21.19	8.75	22.78	2.93	19.85	59.74	24.67	650.0	0.22171461170418713	1.32	1.66	1.62	1.83	0.93	1.7
5451	Fe-Na2WO4/SiO2	Fe	26	Na	11	W	74	SiO2	11	0.37	0.185	40	40	20	850	10	4.0	4.5	1.5	0.75	3	23.54	6.84	0.71	6.13	14.51	6.34	29.06	3.02	26.04	61.64	26.93	650.0	0.09446898796260152	1.32	1.66	1.62	1.83	0.93	1.7
5452	Fe-Na2WO4/SiO2	Fe	26	Na	11	W	74	SiO2	11	0.37	0.185	40	40	20	850	15	6.0	6.8	2.3	0.5	3	23.97	7.85	0.99	6.86	13.28	5.73	32.75	4.13	28.62	55.4	23.9	650.0	0.16350500374451818	1.32	1.66	1.62	1.83	0.93	1.7
5453	Fe-Na2WO4/SiO2	Fe	26	Na	11	W	74	SiO2	11	0.37	0.185	40	40	20	850	20	8.0	9.0	3.0	0.38	3	24.98	8.33	1.34	6.99	11.71	5.79	33.35	5.36	27.98	46.88	23.18	650.0	0.2288816158273873	1.32	1.66	1.62	1.83	0.93	1.7
5454	Fe-Na2WO4/SiO2	Fe	26	Na	11	W	74	SiO2	11	0.37	0.185	40	40	20	850	10	4.0	4.8	1.2	0.75	4	18.9	6.64	0.75	5.89	9.85	4.64	35.13	3.97	31.16	52.12	24.55	650.0	0.0916095973463878	1.32	1.66	1.62	1.83	0.93	1.7
5455	Fe-Na2WO4/SiO2	Fe	26	Na	11	W	74	SiO2	11	0.37	0.185	40	40	20	850	15	6.0	7.2	1.8	0.5	4	18.32	7.5	1.12	6.38	8.51	4.59	40.94	6.11	34.83	46.45	25.05	650.0	0.1559230829394236	1.32	1.66	1.62	1.83	0.93	1.7
5456	Fe-Na2WO4/SiO2	Fe	26	Na	11	W	74	SiO2	11	0.37	0.185	40	40	20	850	20	8.0	9.6	2.4	0.38	4	20.11	8.13	1.63	6.5	6.78	5.12	40.43	8.11	32.32	33.71	25.46	650.0	0.22314645185451665	1.32	1.66	1.62	1.83	0.93	1.7
