Repository: jimmmmmmmyzzy/SR-in-Heterogeneous-Catalysis

# Towards distilling 'physical laws' in heterogeneous catalysis with symbolic regression

File: OCM_dataset_modified.csv (part 29 of 64)
	Name	M1	M1_atom_number	M2	M2_atom_number	M3	M3_atom_number	Support 	Support_ID	M2_mol	M3_mol	M1_mol%	M2_mol%	M3_mol%	Temp	Total_flow	Ar_flow	CH4_flow	O2_flow	CT	CH4/O2	CH4_conv	C2y	C2H6y	C2H4y	COy	CO2y	C2s	C2H6s	C2H4s	COs	CO2s	BET_surface_area	rate_constant	radii_M1	radii_M2	radii_M3	chi_M1	chi_M2	chi_M3
5457	Fe-Na2WO4/SiO2	Fe	26	Na	11	W	74	SiO2	11	0.37	0.185	40	40	20	850	10	4.0	5.1	0.9	0.75	6	11.23	5.95	0.88	5.07	5.0	3.26	52.98	7.84	45.15	44.52	29.03	650.0	0.08179150698806929	1.32	1.66	1.62	1.83	0.93	1.7
5458	Fe-Na2WO4/SiO2	Fe	26	Na	11	W	74	SiO2	11	0.37	0.185	40	40	20	850	15	6.0	7.7	1.3	0.5	6	11.85	7.17	1.6	5.57	3.47	3.92	60.51	13.5	47.0	29.28	33.08	650.0	0.14880064515250033	1.32	1.66	1.62	1.83	0.93	1.7
5459	Fe-Na2WO4/SiO2	Fe	26	Na	11	W	74	SiO2	11	0.37	0.185	40	40	20	850	20	8.0	10.3	1.7	0.38	6	14.16	8.6	2.33	6.27	2.42	4.24	60.73	16.45	44.28	17.09	29.94	650.0	0.23664396717891317	1.32	1.66	1.62	1.83	0.93	1.7
5460	Fe-Na2WO4/SiO2	Fe	26	Na	11	W	74	SiO2	11	0.37	0.185	40	40	20	850	10	7.0	2.0	1.0	0.75	2	37.89	7.18	0.98	6.2	17.04	10.59	18.95	2.59	16.36	44.97	27.95	650.0	0.09934406956674878	1.32	1.66	1.62	1.83	0.93	1.7
5461	Fe-Na2WO4/SiO2	Fe	26	Na	11	W	74	SiO2	11	0.37	0.185	40	40	20	850	15	10.5	3.0	1.5	0.5	2	37.95	8.64	1.44	7.2	12.17	12.08	22.77	3.79	18.97	32.07	31.83	650.0	0.18072488016078264	1.32	1.66	1.62	1.83	0.93	1.7
5462	Fe-Na2WO4/SiO2	Fe	26	Na	11	W	74	SiO2	11	0.37	0.185	40	40	20	850	20	14.0	4.0	2.0	0.38	2	36.67	12.13	2.85	9.28	8.17	14.71	33.08	7.77	25.31	22.28	40.11	650.0	0.34029404336931457	1.32	1.66	1.62	1.83	0.93	1.7
5463	Fe-Na2WO4/SiO2	Fe	26	Na	11	W	74	SiO2	11	0.37	0.185	40	40	20	850	10	7.0	2.3	0.8	0.75	3	25.12	7.44	1.19	6.25	8.0	8.41	29.62	4.74	24.88	31.85	33.48	650.0	0.103084137470227	1.32	1.66	1.62	1.83	0.93	1.7
5464	Fe-Na2WO4/SiO2	Fe	26	Na	11	W	74	SiO2	11	0.37	0.185	40	40	20	850	15	10.5	3.4	1.1	0.5	3	25.62	10.16	2.47	7.69	3.92	9.21	39.66	9.64	30.02	15.3	35.95	650.0	0.2142797511158073	1.32	1.66	1.62	1.83	0.93	1.7
5465	Fe-Na2WO4/SiO2	Fe	26	Na	11	W	74	SiO2	11	0.37	0.185	40	40	20	850	20	14.0	4.5	1.5	0.38	3	28.03	12.99	3.46	9.53	3.14	10.19	46.34	12.34	34.0	11.2	36.35	650.0	0.3661766616056798	1.32	1.66	1.62	1.83	0.93	1.7
5466	Fe-Na2WO4/SiO2	Fe	26	Na	11	W	74	SiO2	11	0.37	0.185	40	40	20	850	10	7.0	2.4	0.6	0.75	4	19.37	7.58	1.58	6.0	4.14	7.15	39.13	8.16	30.98	21.37	36.91	650.0	0.10510237406129469	1.32	1.66	1.62	1.83	0.93	1.7
5467	Fe-Na2WO4/SiO2	Fe	26	Na	11	W	74	SiO2	11	0.37	0.185	40	40	20	850	15	10.5	3.6	0.9	0.5	4	20.55	10.27	2.64	7.63	2.3	7.42	49.98	12.85	37.13	11.19	36.11	650.0	0.21673004935625007	1.32	1.66	1.62	1.83	0.93	1.7
5468	Fe-Na2WO4/SiO2	Fe	26	Na	11	W	74	SiO2	11	0.37	0.185	40	40	20	850	20	14.0	4.8	1.2	0.38	4	22.38	11.89	3.36	8.53	1.7	7.41	53.13	15.01	38.11	7.6	33.11	650.0	0.33311618976171836	1.32	1.66	1.62	1.83	0.93	1.7
5469	Fe-Na2WO4/SiO2	Fe	26	Na	11	W	74	SiO2	11	0.37	0.185	40	40	20	850	10	7.0	2.6	0.4	0.75	6	13.9	6.7	1.68	5.02	1.82	4.95	48.2	12.09	36.12	13.09	35.61	650.0	0.09246677084639089	1.32	1.66	1.62	1.83	0.93	1.7
5470	Fe-Na2WO4/SiO2	Fe	26	Na	11	W	74	SiO2	11	0.37	0.185	40	40	20	850	15	10.5	3.9	0.6	0.5	6	13.27	8.29	2.52	5.77	1.02	4.9	62.47	18.99	43.48	7.69	36.93	650.0	0.17307752283447703	1.32	1.66	1.62	1.83	0.93	1.7
5471	Fe-Na2WO4/SiO2	Fe	26	Na	11	W	74	SiO2	11	0.37	0.185	40	40	20	850	20	14.0	5.1	0.9	0.38	6	14.53	9.52	3.24	6.28	0.61	4.91	65.52	22.3	43.22	4.2	33.79	650.0	0.26326672152691133	1.32	1.66	1.62	1.83	0.93	1.7
5472	Fe-Na2WO4/SiO2	Fe	26	Na	11	W	74	SiO2	11	0.37	0.185	40	40	20	800	10	1.5	5.7	2.8	0.75	2	38.4	7.46	1.23	6.23	18.34	8.02	19.43	3.2	16.22	47.76	20.89	650.0	0.10337227001231712	1.32	1.66	1.62	1.83	0.93	1.7
5473	Fe-Na2WO4/SiO2	Fe	26	Na	11	W	74	SiO2	11	0.37	0.185	40	40	20	800	15	2.3	8.5	4.3	0.5	2	38.12	8.35	1.56	6.79	18.4	8.12	21.9	4.09	17.81	48.27	21.3	650.0	0.17438642340475474	1.32	1.66	1.62	1.83	0.93	1.7
5474	Fe-Na2WO4/SiO2	Fe	26	Na	11	W	74	SiO2	11	0.37	0.185	40	40	20	800	20	3.0	11.3	5.7	0.38	2	37.93	9.05	1.95	7.1	16.8	8.65	23.86	5.14	18.72	44.29	22.81	650.0	0.2496323184841056	1.32	1.66	1.62	1.83	0.93	1.7
5475	Fe-Na2WO4/SiO2	Fe	26	Na	11	W	74	SiO2	11	0.37	0.185	40	40	20	800	10	1.5	6.4	2.1	0.75	3	28.47	7.88	1.38	6.5	11.67	5.18	27.68	4.85	22.83	40.99	18.19	650.0	0.1094374813808092	1.32	1.66	1.62	1.83	0.93	1.7
5476	Fe-Na2WO4/SiO2	Fe	26	Na	11	W	74	SiO2	11	0.37	0.185	40	40	20	800	15	2.3	9.6	3.2	0.5	3	27.25	9.19	2.19	7.0	9.6	6.33	33.72	8.04	25.69	35.23	23.23	650.0	0.19280154857270876	1.32	1.66	1.62	1.83	0.93	1.7
5477	Fe-Na2WO4/SiO2	Fe	26	Na	11	W	74	SiO2	11	0.37	0.185	40	40	20	800	20	3.0	12.8	4.3	0.38	3	29.0	11.37	3.35	8.02	7.03	7.66	39.21	11.55	27.66	24.24	26.41	650.0	0.3176310137836442	1.32	1.66	1.62	1.83	0.93	1.7
5478	Fe-Na2WO4/SiO2	Fe	26	Na	11	W	74	SiO2	11	0.37	0.185	40	40	20	800	10	1.5	6.8	1.7	0.75	4	24.03	7.62	1.61	6.01	7.37	4.5	31.71	6.7	25.01	30.67	18.73	650.0	0.10567957464750945	1.32	1.66	1.62	1.83	0.93	1.7
5479	Fe-Na2WO4/SiO2	Fe	26	Na	11	W	74	SiO2	11	0.37	0.185	40	40	20	800	15	2.3	10.2	2.6	0.5	4	23.54	10.23	2.98	7.25	5.03	5.63	43.46	12.66	30.8	21.37	23.92	650.0	0.21583868443898868	1.32	1.66	1.62	1.83	0.93	1.7
5480	Fe-Na2WO4/SiO2	Fe	26	Na	11	W	74	SiO2	11	0.37	0.185	40	40	20	800	20	3.0	13.6	3.4	0.38	4	24.58	12.61	3.93	8.68	3.9	5.87	51.3	15.99	35.31	15.87	23.88	650.0	0.3547087535490485	1.32	1.66	1.62	1.83	0.93	1.7
5481	Fe-Na2WO4/SiO2	Fe	26	Na	11	W	74	SiO2	11	0.37	0.185	40	40	20	800	10	1.5	7.3	1.2	0.75	6	19.26	8.17	2.34	5.83	3.02	4.0	42.42	12.15	30.27	15.68	20.77	650.0	0.11364152581688071	1.32	1.66	1.62	1.83	0.93	1.7
5482	Fe-Na2WO4/SiO2	Fe	26	Na	11	W	74	SiO2	11	0.37	0.185	40	40	20	800	15	2.3	10.9	1.8	0.5	6	18.11	11.25	3.64	7.61	2.11	4.01	62.12	20.1	42.02	11.65	22.14	650.0	0.2386935152651325	1.32	1.66	1.62	1.83	0.93	1.7
5483	Fe-Na2WO4/SiO2	Fe	26	Na	11	W	74	SiO2	11	0.37	0.185	40	40	20	800	20	3.0	14.6	2.4	0.38	6	18.95	10.62	3.67	6.95	2.26	2.92	56.04	19.37	36.68	11.93	15.41	650.0	0.29545590127048915	1.32	1.66	1.62	1.83	0.93	1.7
5484	Fe-Na2WO4/SiO2	Fe	26	Na	11	W	74	SiO2	11	0.37	0.185	40	40	20	800	10	4.0	4.0	2.0	0.75	2	34.81	8.31	1.48	6.83	17.74	9.64	23.87	4.25	19.62	50.96	27.69	650.0	0.11567581856837587	1.32	1.66	1.62	1.83	0.93	1.7
5485	Fe-Na2WO4/SiO2	Fe	26	Na	11	W	74	SiO2	11	0.37	0.185	40	40	20	800	15	6.0	6.0	3.0	0.5	2	35.32	10.33	2.57	7.76	13.7	11.54	29.25	7.28	21.97	38.79	32.67	650.0	0.21806784204827026	1.32	1.66	1.62	1.83	0.93	1.7
5486	Fe-Na2WO4/SiO2	Fe	26	Na	11	W	74	SiO2	11	0.37	0.185	40	40	20	800	20	8.0	8.0	4.0	0.38	2	36.26	13.88	3.82	10.06	10.07	13.25	38.28	10.54	27.74	27.77	36.54	650.0	0.39323293024191874	1.32	1.66	1.62	1.83	0.93	1.7
5487	Fe-Na2WO4/SiO2	Fe	26	Na	11	W	74	SiO2	11	0.37	0.185	40	40	20	800	10	4.0	4.5	1.5	0.75	3	24.95	9.24	2.24	7.0	8.56	7.76	37.03	8.98	28.06	34.31	31.1	650.0	0.12926870143526722	1.32	1.66	1.62	1.83	0.93	1.7
5488	Fe-Na2WO4/SiO2	Fe	26	Na	11	W	74	SiO2	11	0.37	0.185	40	40	20	800	15	6.0	6.8	2.3	0.5	3	26.1	13.59	3.93	9.66	5.03	8.66	52.07	15.06	37.01	19.27	33.18	650.0	0.29213355226956694	1.32	1.66	1.62	1.83	0.93	1.7
5489	Fe-Na2WO4/SiO2	Fe	26	Na	11	W	74	SiO2	11	0.37	0.185	40	40	20	800	20	8.0	9.0	3.0	0.38	3	25.42	13.89	4.01	9.88	5.4	6.44	54.64	15.77	38.87	21.24	25.33	650.0	0.39353851915794097	1.32	1.66	1.62	1.83	0.93	1.7
5490	Fe-Na2WO4/SiO2	Fe	26	Na	11	W	74	SiO2	11	0.37	0.185	40	40	20	800	10	4.0	4.8	1.2	0.75	4	20.22	10.4	2.96	7.44	4.33	6.56	51.43	14.64	36.8	21.41	32.44	650.0	0.1464198213429421	1.32	1.66	1.62	1.83	0.93	1.7
5491	Fe-Na2WO4/SiO2	Fe	26	Na	11	W	74	SiO2	11	0.37	0.185	40	40	20	800	15	6.0	7.2	1.8	0.5	4	21.47	13.01	3.89	9.12	3.97	5.83	60.6	18.12	42.48	18.49	27.15	650.0	0.27875403293728396	1.32	1.66	1.62	1.83	0.93	1.7
5492	Fe-Na2WO4/SiO2	Fe	26	Na	11	W	74	SiO2	11	0.37	0.185	40	40	20	800	20	8.0	9.6	2.4	0.38	4	19.06	12.11	3.99	8.12	3.41	4.11	63.54	20.93	42.6	17.89	21.56	650.0	0.33969514055667765	1.32	1.66	1.62	1.83	0.93	1.7
5493	Fe-Na2WO4/SiO2	Fe	26	Na	11	W	74	SiO2	11	0.37	0.185	40	40	20	800	10	4.0	5.1	0.9	0.75	6	14.86	9.99	3.25	6.74	1.62	4.38	67.23	21.87	45.36	10.9	29.48	650.0	0.1403325476254633	1.32	1.66	1.62	1.83	0.93	1.7
5494	Fe-Na2WO4/SiO2	Fe	26	Na	11	W	74	SiO2	11	0.37	0.185	40	40	20	800	15	6.0	7.7	1.3	0.5	6	14.75	10.78	3.64	7.14	2.09	3.38	73.08	24.68	48.41	14.17	22.92	650.0	0.22812991257594534	1.32	1.66	1.62	1.83	0.93	1.7
5495	Fe-Na2WO4/SiO2	Fe	26	Na	11	W	74	SiO2	11	0.37	0.185	40	40	20	800	20	8.0	10.3	1.7	0.38	6	13.53	9.41	3.69	5.72	1.78	2.46	69.55	27.27	42.28	13.16	18.18	650.0	0.2600693534391971	1.32	1.66	1.62	1.83	0.93	1.7
5496	Fe-Na2WO4/SiO2	Fe	26	Na	11	W	74	SiO2	11	0.37	0.185	40	40	20	800	10	7.0	2.0	1.0	0.75	2	38.37	15.24	3.68	11.56	7.15	14.0	39.72	9.59	30.13	18.63	36.49	650.0	0.2204619367839907	1.32	1.66	1.62	1.83	0.93	1.7
5497	Fe-Na2WO4/SiO2	Fe	26	Na	11	W	74	SiO2	11	0.37	0.185	40	40	20	800	15	10.5	3.0	1.5	0.5	2	33.05	13.49	3.98	9.51	6.25	8.24	40.82	12.04	28.77	18.91	24.93	650.0	0.2898203435916169	1.32	1.66	1.62	1.83	0.93	1.7
5498	Fe-Na2WO4/SiO2	Fe	26	Na	11	W	74	SiO2	11	0.37	0.185	40	40	20	800	20	14.0	4.0	2.0	0.38	2	26.22	11.75	4.19	7.56	4.78	5.64	44.81	15.98	28.83	18.23	21.51	650.0	0.32893813203864514	1.32	1.66	1.62	1.83	0.93	1.7
5499	Fe-Na2WO4/SiO2	Fe	26	Na	11	W	74	SiO2	11	0.37	0.185	40	40	20	800	10	7.0	2.3	0.8	0.75	3	28.95	13.81	3.83	9.98	4.21	8.73	47.7	13.23	34.47	14.54	30.16	650.0	0.19815469910504466	1.32	1.66	1.62	1.83	0.93	1.7
5500	Fe-Na2WO4/SiO2	Fe	26	Na	11	W	74	SiO2	11	0.37	0.185	40	40	20	800	15	10.5	3.4	1.1	0.5	3	23.85	12.29	4.09	8.2	3.69	5.75	51.53	17.15	34.38	15.47	24.11	650.0	0.26226853604960226	1.32	1.66	1.62	1.83	0.93	1.7
5501	Fe-Na2WO4/SiO2	Fe	26	Na	11	W	74	SiO2	11	0.37	0.185	40	40	20	800	20	14.0	4.5	1.5	0.38	3	17.83	9.88	3.98	5.9	2.63	3.74	55.41	22.32	33.09	14.75	20.98	650.0	0.2737580800632834	1.32	1.66	1.62	1.83	0.93	1.7
5502	Fe-Na2WO4/SiO2	Fe	26	Na	11	W	74	SiO2	11	0.37	0.185	40	40	20	800	10	7.0	2.4	0.6	0.75	4	24.66	12.3	3.75	8.55	2.95	6.63	49.88	15.21	34.67	11.96	26.89	650.0	0.1749977154799387	1.32	1.66	1.62	1.83	0.93	1.7
5503	Fe-Na2WO4/SiO2	Fe	26	Na	11	W	74	SiO2	11	0.37	0.185	40	40	20	800	15	10.5	3.6	0.9	0.5	4	17.56	10.47	3.97	6.5	2.22	4.06	59.62	22.61	37.02	12.64	23.12	650.0	0.2211928426840535	1.32	1.66	1.62	1.83	0.93	1.7
5504	Fe-Na2WO4/SiO2	Fe	26	Na	11	W	74	SiO2	11	0.37	0.185	40	40	20	800	20	14.0	4.8	1.2	0.38	4	14.57	8.36	3.84	4.52	1.63	2.85	57.38	26.36	31.02	11.19	19.56	650.0	0.22974296948104367	1.32	1.66	1.62	1.83	0.93	1.7
5505	Fe-Na2WO4/SiO2	Fe	26	Na	11	W	74	SiO2	11	0.37	0.185	40	40	20	800	10	7.0	2.6	0.4	0.75	6	16.47	9.94	3.5	6.44	1.18	4.38	60.35	21.25	39.1	7.16	26.59	650.0	0.13959209481955429	1.32	1.66	1.62	1.83	0.93	1.7
5506	Fe-Na2WO4/SiO2	Fe	26	Na	11	W	74	SiO2	11	0.37	0.185	40	40	20	800	15	10.5	3.9	0.6	0.5	6	14.34	8.18	3.75	4.43	0.97	2.77	57.04	26.15	30.89	6.76	19.32	650.0	0.17068009433403072	1.32	1.66	1.62	1.83	0.93	1.7
5507	Fe-Na2WO4/SiO2	Fe	26	Na	11	W	74	SiO2	11	0.37	0.185	40	40	20	800	20	14.0	5.1	0.9	0.38	6	10.64	6.64	3.36	3.28	0.46	1.99	62.41	31.58	30.83	4.32	18.7	650.0	0.18080841581523907	1.32	1.66	1.62	1.83	0.93	1.7
5508	Fe-Na2WO4/SiO2	Fe	26	Na	11	W	74	SiO2	11	0.37	0.185	40	40	20	775	10	1.5	5.7	2.8	0.75	2	32.2	8.5	1.73	6.77	17.8	8.7	26.4	5.37	21.02	55.28	27.02	650.0	0.1184416182754876	1.32	1.66	1.62	1.83	0.93	1.7
5509	Fe-Na2WO4/SiO2	Fe	26	Na	11	W	74	SiO2	11	0.37	0.185	40	40	20	775	15	2.3	8.5	4.3	0.5	2	35.99	9.7	2.47	7.23	15.08	10.43	26.95	6.86	20.09	41.9	28.98	650.0	0.20406545113030322	1.32	1.66	1.62	1.83	0.93	1.7
5510	Fe-Na2WO4/SiO2	Fe	26	Na	11	W	74	SiO2	11	0.37	0.185	40	40	20	775	20	3.0	11.3	5.7	0.38	2	37.16	11.81	3.41	8.4	12.87	10.21	31.78	9.18	22.6	34.63	27.48	650.0	0.3307279160210577	1.32	1.66	1.62	1.83	0.93	1.7
5511	Fe-Na2WO4/SiO2	Fe	26	Na	11	W	74	SiO2	11	0.37	0.185	40	40	20	775	10	1.5	6.4	2.1	0.75	3	23.59	9.31	2.47	6.84	8.83	6.89	39.47	10.47	29.0	37.43	29.21	650.0	0.1302974513714866	1.32	1.66	1.62	1.83	0.93	1.7
5512	Fe-Na2WO4/SiO2	Fe	26	Na	11	W	74	SiO2	11	0.37	0.185	40	40	20	775	15	2.3	9.6	3.2	0.5	3	25.65	11.72	3.54	8.18	7.46	6.72	45.69	13.8	31.89	29.08	26.2	650.0	0.24931320919911137	1.32	1.66	1.62	1.83	0.93	1.7
5513	Fe-Na2WO4/SiO2	Fe	26	Na	11	W	74	SiO2	11	0.37	0.185	40	40	20	775	20	3.0	12.8	4.3	0.38	3	20.87	11.22	3.69	7.53	6.34	4.68	53.76	17.68	36.08	30.38	22.42	650.0	0.3131810173215846	1.32	1.66	1.62	1.83	0.93	1.7
5514	Fe-Na2WO4/SiO2	Fe	26	Na	11	W	74	SiO2	11	0.37	0.185	40	40	20	775	10	1.5	6.8	1.7	0.75	4	19.16	10.56	3.21	7.35	4.78	5.96	55.11	16.75	38.36	24.95	31.11	650.0	0.14880290210840316	1.32	1.66	1.62	1.83	0.93	1.7
5515	Fe-Na2WO4/SiO2	Fe	26	Na	11	W	74	SiO2	11	0.37	0.185	40	40	20	775	15	2.3	10.2	2.6	0.5	4	13.14	10.85	3.64	7.21	4.53	4.09	82.57	27.7	54.87	34.47	31.13	650.0	0.229699683357884	1.32	1.66	1.62	1.83	0.93	1.7
5516	Fe-Na2WO4/SiO2	Fe	26	Na	11	W	74	SiO2	11	0.37	0.185	40	40	20	775	20	3.0	13.6	3.4	0.38	4	11.78	9.17	3.52	5.65	3.46	2.71	77.84	29.88	47.96	29.37	23.01	650.0	0.2531067328262347	1.32	1.66	1.62	1.83	0.93	1.7
5517	Fe-Na2WO4/SiO2	Fe	26	Na	11	W	74	SiO2	11	0.37	0.185	40	40	20	775	10	1.5	7.3	1.2	0.75	6	14.46	9.63	3.21	6.42	2.7	3.51	66.6	22.2	44.4	18.67	24.27	650.0	0.13501044276563598	1.32	1.66	1.62	1.83	0.93	1.7
5518	Fe-Na2WO4/SiO2	Fe	26	Na	11	W	74	SiO2	11	0.37	0.185	40	40	20	775	15	2.3	10.9	1.8	0.5	6	11.8	7.99	3.12	4.87	2.16	2.14	67.71	26.44	41.27	18.31	18.14	650.0	0.16654583838764295	1.32	1.66	1.62	1.83	0.93	1.7
5519	Fe-Na2WO4/SiO2	Fe	26	Na	11	W	74	SiO2	11	0.37	0.185	40	40	20	775	20	3.0	14.6	2.4	0.38	6	9.42	6.36	2.93	3.43	1.55	1.46	67.52	31.1	36.41	16.45	15.5	650.0	0.17292774569837194	1.32	1.66	1.62	1.83	0.93	1.7
5520	Fe-Na2WO4/SiO2	Fe	26	Na	11	W	74	SiO2	11	0.37	0.185	40	40	20	775	10	4.0	4.0	2.0	0.75	2	33.65	10.52	2.94	7.58	12.19	12.74	31.26	8.74	22.53	36.23	37.86	650.0	0.1482067324882166	1.32	1.66	1.62	1.83	0.93	1.7
5521	Fe-Na2WO4/SiO2	Fe	26	Na	11	W	74	SiO2	11	0.37	0.185	40	40	20	775	15	6.0	6.0	3.0	0.5	2	31.61	12.59	3.55	9.04	10.69	9.29	39.83	11.23	28.6	33.82	29.39	650.0	0.2691209867913896	1.32	1.66	1.62	1.83	0.93	1.7
5522	Fe-Na2WO4/SiO2	Fe	26	Na	11	W	74	SiO2	11	0.37	0.185	40	40	20	775	20	8.0	8.0	4.0	0.38	2	25.11	11.77	3.74	8.03	8.53	6.02	46.87	14.89	31.98	33.97	23.97	650.0	0.32953459145810016	1.32	1.66	1.62	1.83	0.93	1.7
5523	Fe-Na2WO4/SiO2	Fe	26	Na	11	W	74	SiO2	11	0.37	0.185	40	40	20	775	10	4.0	4.5	1.5	0.75	3	24.87	11.99	3.46	8.53	6.31	7.41	48.21	13.91	34.3	25.37	29.79	650.0	0.17029298880316135	1.32	1.66	1.62	1.83	0.93	1.7
5524	Fe-Na2WO4/SiO2	Fe	26	Na	11	W	74	SiO2	11	0.37	0.185	40	40	20	775	15	6.0	6.8	2.3	0.5	3	18.59	10.58	3.61	6.97	4.71	4.23	56.91	19.42	37.49	25.34	22.75	650.0	0.2236516303645136	1.32	1.66	1.62	1.83	0.93	1.7
5525	Fe-Na2WO4/SiO2	Fe	26	Na	11	W	74	SiO2	11	0.37	0.185	40	40	20	775	20	8.0	9.0	3.0	0.38	3	14.58	8.79	3.56	5.23	3.53	2.8	60.29	24.42	35.87	24.21	19.2	650.0	0.24212012051585338	1.32	1.66	1.62	1.83	0.93	1.7
5526	Fe-Na2WO4/SiO2	Fe	26	Na	11	W	74	SiO2	11	0.37	0.185	40	40	20	775	10	4.0	4.8	1.2	0.75	4	17.79	10.98	3.53	7.45	4.03	4.96	61.72	19.84	41.88	22.65	27.88	650.0	0.1550788298671775	1.32	1.66	1.62	1.83	0.93	1.7
5527	Fe-Na2WO4/SiO2	Fe	26	Na	11	W	74	SiO2	11	0.37	0.185	40	40	20	775	15	6.0	7.2	1.8	0.5	4	13.33	9.08	3.44	5.64	3.02	2.99	68.12	25.81	42.31	22.66	22.43	650.0	0.1903803740074978	1.32	1.66	1.62	1.83	0.93	1.7
5528	Fe-Na2WO4/SiO2	Fe	26	Na	11	W	74	SiO2	11	0.37	0.185	40	40	20	775	20	8.0	9.6	2.4	0.38	4	10.17	6.9	3.1	3.8	2.07	1.89	67.85	30.48	37.36	20.35	18.58	650.0	0.18814737290807873	1.32	1.66	1.62	1.83	0.93	1.7
5529	Fe-Na2WO4/SiO2	Fe	26	Na	11	W	74	SiO2	11	0.37	0.185	40	40	20	775	10	4.0	5.1	0.9	0.75	6	11.64	8.68	3.25	5.43	2.07	2.97	74.57	27.92	46.65	17.78	25.52	650.0	0.12106715243532877	1.32	1.66	1.62	1.83	0.93	1.7
5530	Fe-Na2WO4/SiO2	Fe	26	Na	11	W	74	SiO2	11	0.37	0.185	40	40	20	775	15	6.0	7.7	1.3	0.5	6	8.17	6.71	3.08	3.63	1.41	1.79	82.13	37.7	44.43	17.26	21.91	650.0	0.13891453003044327	1.32	1.66	1.62	1.83	0.93	1.7
5531	Fe-Na2WO4/SiO2	Fe	26	Na	11	W	74	SiO2	11	0.37	0.185	40	40	20	775	20	8.0	10.3	1.7	0.38	6	5.23	5.23	2.68	2.55	0.96	1.23	100.0	51.24	48.76	18.36	23.52	650.0	0.14136126975259966	1.32	1.66	1.62	1.83	0.93	1.7
5532	Fe-Na2WO4/SiO2	Fe	26	Na	11	W	74	SiO2	11	0.37	0.185	40	40	20	775	10	7.0	2.0	1.0	0.75	2	25.13	11.44	3.83	7.61	5.61	7.17	45.52	15.24	30.28	22.32	28.53	650.0	0.16198653011694666	1.32	1.66	1.62	1.83	0.93	1.7
5533	Fe-Na2WO4/SiO2	Fe	26	Na	11	W	74	SiO2	11	0.37	0.185	40	40	20	775	15	10.5	3.0	1.5	0.5	2	18.6	8.26	3.5	4.76	3.31	3.91	44.41	18.82	25.59	17.8	21.02	650.0	0.1724233936381309	1.32	1.66	1.62	1.83	0.93	1.7
5534	Fe-Na2WO4/SiO2	Fe	26	Na	11	W	74	SiO2	11	0.37	0.185	40	40	20	775	20	14.0	4.0	2.0	0.38	2	12.59	6.45	3.37	3.08	2.17	2.65	51.23	26.77	24.46	17.24	21.05	650.0	0.17545824544208619	1.32	1.66	1.62	1.83	0.93	1.7
5535	Fe-Na2WO4/SiO2	Fe	26	Na	11	W	74	SiO2	11	0.37	0.185	40	40	20	775	10	7.0	2.3	0.8	0.75	3	16.36	9.42	3.59	5.83	2.9	4.65	57.58	21.94	35.64	17.73	28.42	650.0	0.13191566381336484	1.32	1.66	1.62	1.83	0.93	1.7
5536	Fe-Na2WO4/SiO2	Fe	26	Na	11	W	74	SiO2	11	0.37	0.185	40	40	20	775	15	10.5	3.4	1.1	0.5	3	11.11	6.32	3.19	3.13	1.37	2.51	56.89	28.71	28.17	12.33	22.59	650.0	0.130570933397259	1.32	1.66	1.62	1.83	0.93	1.7
5537	Fe-Na2WO4/SiO2	Fe	26	Na	11	W	74	SiO2	11	0.37	0.185	40	40	20	775	20	14.0	4.5	1.5	0.38	3	8.25	5.01	2.79	2.22	0.95	1.88	60.73	33.82	26.91	11.52	22.79	650.0	0.13525937654210612	1.32	1.66	1.62	1.83	0.93	1.7
5538	Fe-Na2WO4/SiO2	Fe	26	Na	11	W	74	SiO2	11	0.37	0.185	40	40	20	775	10	7.0	2.4	0.6	0.75	4	13.06	8.13	3.5	4.63	2.11	3.66	62.25	26.8	35.45	16.16	28.02	650.0	0.11306086893962176	1.32	1.66	1.62	1.83	0.93	1.7
5539	Fe-Na2WO4/SiO2	Fe	26	Na	11	W	74	SiO2	11	0.37	0.185	40	40	20	775	15	10.5	3.6	0.9	0.5	4	9.75	5.55	3.02	2.53	1.25	2.12	56.92	30.97	25.95	12.82	21.74	650.0	0.1141991840811456	1.32	1.66	1.62	1.83	0.93	1.7
5540	Fe-Na2WO4/SiO2	Fe	26	Na	11	W	74	SiO2	11	0.37	0.185	40	40	20	775	20	14.0	4.8	1.2	0.38	4	7.63	4.16	2.46	1.7	0.4	1.47	54.52	32.24	22.28	5.24	19.27	650.0	0.11181592531829504	1.32	1.66	1.62	1.83	0.93	1.7
5541	Fe-Na2WO4/SiO2	Fe	26	Na	11	W	74	SiO2	11	0.37	0.185	40	40	20	775	10	7.0	2.6	0.4	0.75	6	11.15	6.41	3.18	3.23	1.06	2.55	57.49	28.52	28.97	9.51	22.87	650.0	0.08832886109190174	1.32	1.66	1.62	1.83	0.93	1.7
5542	Fe-Na2WO4/SiO2	Fe	26	Na	11	W	74	SiO2	11	0.37	0.185	40	40	20	775	15	10.5	3.9	0.6	0.5	6	6.54	3.94	2.4	1.54	0.44	1.41	60.24	36.7	23.55	6.73	21.56	650.0	0.08039437950282607	1.32	1.66	1.62	1.83	0.93	1.7
5543	Fe-Na2WO4/SiO2	Fe	26	Na	11	W	74	SiO2	11	0.37	0.185	40	40	20	775	20	14.0	5.1	0.9	0.38	6	4.8	3.07	2.13	0.94	0.0	1.06	63.96	44.38	19.58	0.0	22.08	650.0	0.08205557232519668	1.32	1.66	1.62	1.83	0.93	1.7
5544	Fe-Na2WO4/SiO2	Fe	26	Na	11	W	74	SiO2	11	0.37	0.185	40	40	20	750	10	1.5	5.7	2.8	0.75	2	33.36	9.13	2.54	6.59	13.74	10.55	27.37	7.61	19.75	41.19	31.62	650.0	0.12765369637444773	1.32	1.66	1.62	1.83	0.93	1.7
5545	Fe-Na2WO4/SiO2	Fe	26	Na	11	W	74	SiO2	11	0.37	0.185	40	40	20	750	15	2.3	8.5	4.3	0.5	2	29.9	10.53	3.27	7.26	12.81	7.91	35.22	10.94	24.28	42.84	26.45	650.0	0.2225336248571734	1.32	1.66	1.62	1.83	0.93	1.7
5546	Fe-Na2WO4/SiO2	Fe	26	Na	11	W	74	SiO2	11	0.37	0.185	40	40	20	750	20	3.0	11.3	5.7	0.38	2	23.01	9.76	3.29	6.47	9.51	4.95	42.42	14.3	28.12	41.33	21.51	650.0	0.2702563111535332	1.32	1.66	1.62	1.83	0.93	1.7
5547	Fe-Na2WO4/SiO2	Fe	26	Na	11	W	74	SiO2	11	0.37	0.185	40	40	20	750	10	1.5	6.4	2.1	0.75	3	20.74	9.97	3.15	6.82	7.26	5.75	48.07	15.19	32.88	35.0	27.72	650.0	0.14003631715694126	1.32	1.66	1.62	1.83	0.93	1.7
5548	Fe-Na2WO4/SiO2	Fe	26	Na	11	W	74	SiO2	11	0.37	0.185	40	40	20	750	15	2.3	9.6	3.2	0.5	3	9.95	8.7	3.3	5.4	5.21	3.27	87.44	33.17	54.27	52.36	32.86	650.0	0.1820387967743371	1.32	1.66	1.62	1.83	0.93	1.7
5549	Fe-Na2WO4/SiO2	Fe	26	Na	11	W	74	SiO2	11	0.37	0.185	40	40	20	750	20	3.0	12.8	4.3	0.38	3	12.93	7.0	3.07	3.93	3.69	2.06	54.14	23.74	30.39	28.54	15.93	650.0	0.19097550746009342	1.32	1.66	1.62	1.83	0.93	1.7
5550	Fe-Na2WO4/SiO2	Fe	26	Na	11	W	74	SiO2	11	0.37	0.185	40	40	20	750	10	1.5	6.8	1.7	0.75	4	15.23	8.3	2.95	5.35	4.04	3.31	54.5	19.37	35.13	26.53	21.73	650.0	0.11553040896756289	1.32	1.66	1.62	1.83	0.93	1.7
5551	Fe-Na2WO4/SiO2	Fe	26	Na	11	W	74	SiO2	11	0.37	0.185	40	40	20	750	15	2.3	10.2	2.6	0.5	4	10.69	7.23	2.9	4.33	3.28	2.42	67.63	27.13	40.51	30.68	22.64	650.0	0.15009374864582253	1.32	1.66	1.62	1.83	0.93	1.7
5552	Fe-Na2WO4/SiO2	Fe	26	Na	11	W	74	SiO2	11	0.37	0.185	40	40	20	750	20	3.0	13.6	3.4	0.38	4	8.31	5.68	2.68	3.0	2.25	1.55	68.35	32.25	36.1	27.08	18.65	650.0	0.15388665726046272	1.32	1.66	1.62	1.83	0.93	1.7
5553	Fe-Na2WO4/SiO2	Fe	26	Na	11	W	74	SiO2	11	0.37	0.185	40	40	20	750	10	1.5	7.3	1.2	0.75	6	12.27	6.12	2.61	3.51	2.04	1.89	49.88	21.27	28.61	16.63	15.4	650.0	0.08420375334035818	1.32	1.66	1.62	1.83	0.93	1.7
5554	Fe-Na2WO4/SiO2	Fe	26	Na	11	W	74	SiO2	11	0.37	0.185	40	40	20	750	15	2.3	10.9	1.8	0.5	6	7.11	4.58	2.36	2.22	1.2	1.1	64.42	33.19	31.22	16.88	15.47	650.0	0.09376397180026073	1.32	1.66	1.62	1.83	0.93	1.7
5555	Fe-Na2WO4/SiO2	Fe	26	Na	11	W	74	SiO2	11	0.37	0.185	40	40	20	750	20	3.0	14.6	2.4	0.38	6	3.97	3.32	1.93	1.39	0.78	0.77	83.63	48.61	35.01	19.65	19.4	650.0	0.08885165829686609	1.32	1.66	1.62	1.83	0.93	1.7
5556	Fe-Na2WO4/SiO2	Fe	26	Na	11	W	74	SiO2	11	0.37	0.185	40	40	20	750	10	4.0	4.0	2.0	0.75	2	26.56	10.72	3.32	7.4	9.59	7.83	40.36	12.5	27.86	36.11	29.48	650.0	0.15119024980678736	1.32	1.66	1.62	1.83	0.93	1.7
5557	Fe-Na2WO4/SiO2	Fe	26	Na	11	W	74	SiO2	11	0.37	0.185	40	40	20	750	15	6.0	6.0	3.0	0.5	2	15.64	8.74	3.35	5.39	5.98	3.96	55.88	21.42	34.46	38.24	25.32	650.0	0.18291522097766982	1.32	1.66	1.62	1.83	0.93	1.7
5558	Fe-Na2WO4/SiO2	Fe	26	Na	11	W	74	SiO2	11	0.37	0.185	40	40	20	750	20	8.0	8.0	4.0	0.38	2	11.28	6.85	3.05	3.8	4.29	2.52	60.73	27.04	33.69	38.03	22.34	650.0	0.18673444458024713	1.32	1.66	1.62	1.83	0.93	1.7
5559	Fe-Na2WO4/SiO2	Fe	26	Na	11	W	74	SiO2	11	0.37	0.185	40	40	20	750	10	4.0	4.5	1.5	0.75	3	15.76	8.36	3.18	5.18	4.31	3.77	53.05	20.18	32.87	27.35	23.92	650.0	0.11640310453706214	1.32	1.66	1.62	1.83	0.93	1.7
5560	Fe-Na2WO4/SiO2	Fe	26	Na	11	W	74	SiO2	11	0.37	0.185	40	40	20	750	15	6.0	6.8	2.3	0.5	3	7.85	6.45	2.98	3.47	2.8	2.22	82.17	37.96	44.2	35.67	28.28	650.0	0.1333482665359855	1.32	1.66	1.62	1.83	0.93	1.7
5561	Fe-Na2WO4/SiO2	Fe	26	Na	11	W	74	SiO2	11	0.37	0.185	40	40	20	750	20	8.0	9.0	3.0	0.38	3	6.53	4.87	2.53	2.34	1.88	1.51	74.58	38.74	35.83	28.79	23.12	650.0	0.1313837072887518	1.32	1.66	1.62	1.83	0.93	1.7
5562	Fe-Na2WO4/SiO2	Fe	26	Na	11	W	74	SiO2	11	0.37	0.185	40	40	20	750	10	4.0	4.8	1.2	0.75	4	10.94	6.87	2.92	3.95	2.71	2.56	62.8	26.69	36.11	24.77	23.4	650.0	0.09489842593936654	1.32	1.66	1.62	1.83	0.93	1.7
5563	Fe-Na2WO4/SiO2	Fe	26	Na	11	W	74	SiO2	11	0.37	0.185	40	40	20	750	15	6.0	7.2	1.8	0.5	4	8.07	5.74	2.72	3.02	2.05	1.94	71.13	33.71	37.42	25.4	24.04	650.0	0.11822652898501317	1.32	1.66	1.62	1.83	0.93	1.7
5564	Fe-Na2WO4/SiO2	Fe	26	Na	11	W	74	SiO2	11	0.37	0.185	40	40	20	750	20	8.0	9.6	2.4	0.38	4	3.75	3.57	2.17	1.4	0.87	1.0	95.2	57.87	37.33	23.2	26.67	650.0	0.09566534069946914	1.32	1.66	1.62	1.83	0.93	1.7
5565	Fe-Na2WO4/SiO2	Fe	26	Na	11	W	74	SiO2	11	0.37	0.185	40	40	20	750	10	4.0	5.1	0.9	0.75	6	8.92	5.39	2.62	2.77	1.46	1.79	60.43	29.37	31.05	16.37	20.07	650.0	0.07387600969565127	1.32	1.66	1.62	1.83	0.93	1.7
5566	Fe-Na2WO4/SiO2	Fe	26	Na	11	W	74	SiO2	11	0.37	0.185	40	40	20	750	15	6.0	7.7	1.3	0.5	6	5.26	3.4	1.99	1.41	0.63	0.95	64.64	37.83	26.81	11.98	18.06	650.0	0.06918288953923818	1.32	1.66	1.62	1.83	0.93	1.7
5567	Fe-Na2WO4/SiO2	Fe	26	Na	11	W	74	SiO2	11	0.37	0.185	40	40	20	750	20	8.0	10.3	1.7	0.38	6	3.57	2.57	1.63	0.94	0.25	0.67	71.99	45.66	26.33	7.0	18.77	650.0	0.06851582776537221	1.32	1.66	1.62	1.83	0.93	1.7
5568	Fe-Na2WO4/SiO2	Fe	26	Na	11	W	74	SiO2	11	0.37	0.185	40	40	20	750	10	7.0	2.0	1.0	0.75	2	14.2	6.3	2.98	3.32	2.78	3.48	44.37	20.99	23.38	19.58	24.51	650.0	0.08676266232495307	1.32	1.66	1.62	1.83	0.93	1.7
5569	Fe-Na2WO4/SiO2	Fe	26	Na	11	W	74	SiO2	11	0.37	0.185	40	40	20	750	15	10.5	3.0	1.5	0.5	2	9.73	4.25	2.49	1.76	1.43	2.04	43.68	25.59	18.09	14.7	20.97	650.0	0.08685911585467196	1.32	1.66	1.62	1.83	0.93	1.7
5570	Fe-Na2WO4/SiO2	Fe	26	Na	11	W	74	SiO2	11	0.37	0.185	40	40	20	750	20	14.0	4.0	2.0	0.38	2	5.17	3.24	2.17	1.07	0.44	1.45	62.67	41.97	20.7	8.51	28.05	650.0	0.0866750006480654	1.32	1.66	1.62	1.83	0.93	1.7
5571	Fe-Na2WO4/SiO2	Fe	26	Na	11	W	74	SiO2	11	0.37	0.185	40	40	20	750	10	7.0	2.3	0.8	0.75	3	7.75	5.01	2.7	2.31	1.47	2.48	64.65	34.84	29.81	18.97	32.0	650.0	0.06853141744800044	1.32	1.66	1.62	1.83	0.93	1.7
5572	Fe-Na2WO4/SiO2	Fe	26	Na	11	W	74	SiO2	11	0.37	0.185	40	40	20	750	15	10.5	3.4	1.1	0.5	3	6.31	4.12	2.39	1.73	0.78	1.95	65.29	37.88	27.42	12.36	30.9	650.0	0.08414555284381554	1.32	1.66	1.62	1.83	0.93	1.7
5573	Fe-Na2WO4/SiO2	Fe	26	Na	11	W	74	SiO2	11	0.37	0.185	40	40	20	750	20	14.0	4.5	1.5	0.38	3	4.84	2.78	1.79	0.99	0.27	1.22	57.44	36.98	20.45	5.58	25.21	650.0	0.07419403781784732	1.32	1.66	1.62	1.83	0.93	1.7
5574	Fe-Na2WO4/SiO2	Fe	26	Na	11	W	74	SiO2	11	0.37	0.185	40	40	20	750	10	7.0	2.4	0.6	0.75	4	6.82	4.62	2.67	1.95	1.12	2.17	67.74	39.15	28.59	16.42	31.82	650.0	0.0630683641573508	1.32	1.66	1.62	1.83	0.93	1.7
5575	Fe-Na2WO4/SiO2	Fe	26	Na	11	W	74	SiO2	11	0.37	0.185	40	40	20	750	15	10.5	3.6	0.9	0.5	4	3.93	2.6	1.79	0.81	0.06	1.14	66.16	45.55	20.61	1.53	29.01	650.0	0.052687950679203954	1.32	1.66	1.62	1.83	0.93	1.7
5576	Fe-Na2WO4/SiO2	Fe	26	Na	11	W	74	SiO2	11	0.37	0.185	40	40	20	750	20	14.0	4.8	1.2	0.38	4	3.41	1.95	1.29	0.66	0.22	0.8	57.18	37.83	19.35	6.45	23.46	650.0	0.05182271933088433	1.32	1.66	1.62	1.83	0.93	1.7
5577	Fe-Na2WO4/SiO2	Fe	26	Na	11	W	74	SiO2	11	0.37	0.185	40	40	20	750	10	7.0	2.6	0.4	0.75	6	7.14	3.24	2.01	1.23	0.62	1.5	45.38	28.15	17.23	8.68	21.01	650.0	0.04391533366168646	1.32	1.66	1.62	1.83	0.93	1.7
5578	Fe-Na2WO4/SiO2	Fe	26	Na	11	W	74	SiO2	11	0.37	0.185	40	40	20	750	15	10.5	3.9	0.6	0.5	6	4.73	1.89	1.35	0.54	0.09	0.82	39.96	28.54	11.42	1.9	17.34	650.0	0.038161775625583906	1.32	1.66	1.62	1.83	0.93	1.7
5579	Fe-Na2WO4/SiO2	Fe	26	Na	11	W	74	SiO2	11	0.37	0.185	40	40	20	750	20	14.0	5.1	0.9	0.38	6	3.41	1.55	1.11	0.44	0.43	0.63	45.45	32.55	12.9	12.61	18.48	650.0	0.041108897113044156	1.32	1.66	1.62	1.83	0.93	1.7
5580	Fe-Na2WO4/SiO2	Fe	26	Na	11	W	74	SiO2	11	0.37	0.185	40	40	20	700	10	1.5	5.7	2.8	0.75	2	16.18	6.61	2.55	4.06	8.01	4.16	40.85	15.76	25.09	49.51	25.71	650.0	0.09118121715528656	1.32	1.66	1.62	1.83	0.93	1.7
5581	Fe-Na2WO4/SiO2	Fe	26	Na	11	W	74	SiO2	11	0.37	0.185	40	40	20	700	15	2.3	8.5	4.3	0.5	2	6.56	4.51	2.18	2.33	4.27	1.94	68.75	33.23	35.52	65.09	29.57	650.0	0.0922973120519605	1.32	1.66	1.62	1.83	0.93	1.7
5582	Fe-Na2WO4/SiO2	Fe	26	Na	11	W	74	SiO2	11	0.37	0.185	40	40	20	700	20	3.0	11.3	5.7	0.38	2	3.51	3.13	1.77	1.36	2.48	1.13	89.17	50.43	38.75	70.66	32.19	650.0	0.08368503302578374	1.32	1.66	1.62	1.83	0.93	1.7
5583	Fe-Na2WO4/SiO2	Fe	26	Na	11	W	74	SiO2	11	0.37	0.185	40	40	20	700	10	1.5	6.4	2.1	0.75	3	6.29	3.61	1.91	1.7	2.44	1.62	57.39	30.37	27.03	38.79	25.76	650.0	0.04902363225628614	1.32	1.66	1.62	1.83	0.93	1.7
5584	Fe-Na2WO4/SiO2	Fe	26	Na	11	W	74	SiO2	11	0.37	0.185	40	40	20	700	15	2.3	9.6	3.2	0.5	3	2.52	2.37	1.44	0.93	1.42	0.9	94.05	57.14	36.9	56.35	35.71	650.0	0.047970725501022625	1.32	1.66	1.62	1.83	0.93	1.7
5585	Fe-Na2WO4/SiO2	Fe	26	Na	11	W	74	SiO2	11	0.37	0.185	40	40	20	700	20	3.0	12.8	4.3	0.38	3	2.17	1.76	1.18	0.58	0.68	0.59	81.11	54.38	26.73	31.34	27.19	650.0	0.04672821470857628	1.32	1.66	1.62	1.83	0.93	1.7
5586	Fe-Na2WO4/SiO2	Fe	26	Na	11	W	74	SiO2	11	0.37	0.185	40	40	20	700	10	1.5	6.8	1.7	0.75	4	3.47	2.52	1.45	1.07	1.24	1.01	72.62	41.79	30.84	35.73	29.11	650.0	0.034030609641447856	1.32	1.66	1.62	1.83	0.93	1.7
5587	Fe-Na2WO4/SiO2	Fe	26	Na	11	W	74	SiO2	11	0.37	0.185	40	40	20	700	15	2.3	10.2	2.6	0.5	4	2.63	1.88	1.18	0.7	0.76	0.68	71.48	44.87	26.62	28.9	25.86	650.0	0.03795793319560571	1.32	1.66	1.62	1.83	0.93	1.7
5588	Fe-Na2WO4/SiO2	Fe	26	Na	11	W	74	SiO2	11	0.37	0.185	40	40	20	700	20	3.0	13.6	3.4	0.38	4	1.41	1.39	0.91	0.48	0.42	0.49	98.58	64.54	34.04	29.79	34.75	650.0	0.03683555169435174	1.32	1.66	1.62	1.83	0.93	1.7
5589	Fe-Na2WO4/SiO2	Fe	26	Na	11	W	74	SiO2	11	0.37	0.185	40	40	20	700	10	1.5	7.3	1.2	0.75	6	3.39	1.64	1.03	0.61	0.6	0.65	48.38	30.38	17.99	17.7	19.17	650.0	0.02204795818679936	1.32	1.66	1.62	1.83	0.93	1.7
5590	Fe-Na2WO4/SiO2	Fe	26	Na	11	W	74	SiO2	11	0.37	0.185	40	40	20	700	15	2.3	10.9	1.8	0.5	6	1.99	1.12	0.7	0.42	0.14	0.36	56.28	35.18	21.11	7.04	18.09	650.0	0.02252638455742143	1.32	1.66	1.62	1.83	0.93	1.7
5591	Fe-Na2WO4/SiO2	Fe	26	Na	11	W	74	SiO2	11	0.37	0.185	40	40	20	700	20	3.0	14.6	2.4	0.38	6	1.28	0.83	0.58	0.25	0.01	0.25	64.84	45.31	19.53	0.78	19.53	650.0	0.021933254710677967	1.32	1.66	1.62	1.83	0.93	1.7
5592	Fe-Na2WO4/SiO2	Fe	26	Na	11	W	74	SiO2	11	0.37	0.185	40	40	20	700	10	4.0	4.0	2.0	0.75	2	5.85	3.55	1.95	1.6	2.86	1.93	60.68	33.33	27.35	48.89	32.99	650.0	0.04819392884847101	1.32	1.66	1.62	1.83	0.93	1.7
5593	Fe-Na2WO4/SiO2	Fe	26	Na	11	W	74	SiO2	11	0.37	0.185	40	40	20	700	15	6.0	6.0	3.0	0.5	2	4.54	2.08	1.37	0.71	1.09	1.01	45.81	30.18	15.64	24.01	22.25	650.0	0.04203873444815091	1.32	1.66	1.62	1.83	0.93	1.7
5594	Fe-Na2WO4/SiO2	Fe	26	Na	11	W	74	SiO2	11	0.37	0.185	40	40	20	700	20	8.0	8.0	4.0	0.38	2	2.34	1.52	1.06	0.46	0.35	0.68	64.96	45.3	19.66	14.96	29.06	650.0	0.04030711608392971	1.32	1.66	1.62	1.83	0.93	1.7
5595	Fe-Na2WO4/SiO2	Fe	26	Na	11	W	74	SiO2	11	0.37	0.185	40	40	20	700	10	4.0	4.5	1.5	0.75	3	2.54	2.18	1.4	0.78	1.0	1.1	85.83	55.12	30.71	39.37	43.31	650.0	0.02938817450250704	1.32	1.66	1.62	1.83	0.93	1.7
5596	Fe-Na2WO4/SiO2	Fe	26	Na	11	W	74	SiO2	11	0.37	0.185	40	40	20	700	15	6.0	6.8	2.3	0.5	3	1.53	1.31	0.92	0.39	0.39	0.66	85.62	60.13	25.49	25.49	43.14	650.0	0.026373123608351118	1.32	1.66	1.62	1.83	0.93	1.7
5597	Fe-Na2WO4/SiO2	Fe	26	Na	11	W	74	SiO2	11	0.37	0.185	40	40	20	700	20	8.0	9.0	3.0	0.38	3	1.29	0.91	0.68	0.23	0.1	0.46	70.54	52.71	17.83	7.75	35.66	650.0	0.02405699451916681	1.32	1.66	1.62	1.83	0.93	1.7
5598	Fe-Na2WO4/SiO2	Fe	26	Na	11	W	74	SiO2	11	0.37	0.185	40	40	20	700	10	4.0	4.8	1.2	0.75	4	1.83	1.66	1.11	0.55	0.46	0.81	90.71	60.66	30.05	25.14	44.26	650.0	0.022319098672397328	1.32	1.66	1.62	1.83	0.93	1.7
5599	Fe-Na2WO4/SiO2	Fe	26	Na	11	W	74	SiO2	11	0.37	0.185	40	40	20	700	15	6.0	7.2	1.8	0.5	4	1.37	1.24	0.82	0.42	0.28	0.61	90.51	59.85	30.66	20.44	44.53	650.0	0.02495504302222516	1.32	1.66	1.62	1.83	0.93	1.7
5600	Fe-Na2WO4/SiO2	Fe	26	Na	11	W	74	SiO2	11	0.37	0.185	40	40	20	700	20	8.0	9.6	2.4	0.38	4	1.5	0.69	0.45	0.24	0.13	0.31	46.0	30.0	16.0	8.67	20.67	650.0	0.018220829139011047	1.32	1.66	1.62	1.83	0.93	1.7
5601	Fe-Na2WO4/SiO2	Fe	26	Na	11	W	74	SiO2	11	0.37	0.185	40	40	20	700	10	4.0	5.1	0.9	0.75	6	3.14	1.2	0.81	0.39	0.26	0.59	38.22	25.8	12.42	8.28	18.79	650.0	0.016096774979025664	1.32	1.66	1.62	1.83	0.93	1.7
5602	Fe-Na2WO4/SiO2	Fe	26	Na	11	W	74	SiO2	11	0.37	0.185	40	40	20	700	15	6.0	7.7	1.3	0.5	6	1.28	0.74	0.52	0.22	0.12	0.32	57.81	40.63	17.19	9.38	25.0	650.0	0.014855031657593169	1.32	1.66	1.62	1.83	0.93	1.7
5603	Fe-Na2WO4/SiO2	Fe	26	Na	11	W	74	SiO2	11	0.37	0.185	40	40	20	700	20	8.0	10.3	1.7	0.38	6	0.61	0.59	0.46	0.13	0.31	0.21	96.72	75.41	21.31	50.82	34.43	650.0	0.015572299379046375	1.32	1.66	1.62	1.83	0.93	1.7
5604	Fe-Na2WO4/SiO2	Fe	26	Na	11	W	74	SiO2	11	0.37	0.185	40	40	20	700	10	7.0	2.0	1.0	0.75	2	3.92	1.22	1.04	0.18	0.07	1.04	31.12	26.53	4.59	1.79	26.53	650.0	0.016366707834150104	1.32	1.66	1.62	1.83	0.93	1.7
5605	Fe-Na2WO4/SiO2	Fe	26	Na	11	W	74	SiO2	11	0.37	0.185	40	40	20	700	15	10.5	3.0	1.5	0.5	2	3.79	0.78	0.54	0.24	0.79	0.6	20.58	14.25	6.33	20.84	15.83	650.0	0.01566115823037713	1.32	1.66	1.62	1.83	0.93	1.7
5606	Fe-Na2WO4/SiO2	Fe	26	Na	11	W	74	SiO2	11	0.37	0.185	40	40	20	700	20	14.0	4.0	2.0	0.38	2	1.49	0.59	0.37	0.22	0.97	0.41	39.6	24.83	14.77	65.1	27.52	650.0	0.015572299379046375	1.32	1.66	1.62	1.83	0.93	1.7
5607	Fe-Na2WO4/SiO2	Fe	26	Na	11	W	74	SiO2	11	0.37	0.185	40	40	20	700	10	7.0	2.3	0.8	0.75	3	3.23	0.94	0.75	0.19	0.21	0.8	29.1	23.22	5.88	6.5	24.77	650.0	0.012592611770666251	1.32	1.66	1.62	1.83	0.93	1.7
5608	Fe-Na2WO4/SiO2	Fe	26	Na	11	W	74	SiO2	11	0.37	0.185	40	40	20	700	15	10.5	3.4	1.1	0.5	3	2.06	0.8	0.7	0.1	0.41	0.61	38.83	33.98	4.85	19.9	29.61	650.0	0.016064343394528533	1.32	1.66	1.62	1.83	0.93	1.7
5609	Fe-Na2WO4/SiO2	Fe	26	Na	11	W	74	SiO2	11	0.37	0.185	40	40	20	700	20	14.0	4.5	1.5	0.38	3	1.97	0.54	0.46	0.08	0.68	0.44	27.41	23.35	4.06	34.52	22.34	650.0	0.014249033424996952	1.32	1.66	1.62	1.83	0.93	1.7
5610	Fe-Na2WO4/SiO2	Fe	26	Na	11	W	74	SiO2	11	0.37	0.185	40	40	20	700	10	7.0	2.4	0.6	0.75	4	1.82	1.54	1.1	0.44	0.22	1.02	84.62	60.44	24.18	12.09	56.04	650.0	0.02069308221071574	1.32	1.66	1.62	1.83	0.93	1.7
5611	Fe-Na2WO4/SiO2	Fe	26	Na	11	W	74	SiO2	11	0.37	0.185	40	40	20	700	15	10.5	3.6	0.9	0.5	4	3.95	0.53	0.52	0.01	0.32	0.38	13.42	13.16	0.25	8.1	9.62	650.0	0.01062818964753753	1.32	1.66	1.62	1.83	0.93	1.7
5612	Fe-Na2WO4/SiO2	Fe	26	Na	11	W	74	SiO2	11	0.37	0.185	40	40	20	700	20	14.0	4.8	1.2	0.38	4	2.0	0.36	0.3	0.06	0.7	0.28	18.0	15.0	3.0	35.0	14.0	650.0	0.009490777879241432	1.32	1.66	1.62	1.83	0.93	1.7
5613	Fe-Na2WO4/SiO2	Fe	26	Na	11	W	74	SiO2	11	0.37	0.185	40	40	20	700	10	7.0	2.6	0.4	0.75	6	1.35	0.72	0.63	0.09	0.46	0.53	53.33	46.67	6.67	34.07	39.26	650.0	0.00963472678898611	1.32	1.66	1.62	1.83	0.93	1.7
5614	Fe-Na2WO4/SiO2	Fe	26	Na	11	W	74	SiO2	11	0.37	0.185	40	40	20	700	15	10.5	3.9	0.6	0.5	6	2.02	0.44	0.35	0.09	0.58	0.27	21.78	17.33	4.46	28.71	13.37	650.0	0.008819416977400145	1.32	1.66	1.62	1.83	0.93	1.7
5615	Fe-Na2WO4/SiO2	Fe	26	Na	11	W	74	SiO2	11	0.37	0.185	40	40	20	700	20	14.0	5.1	0.9	0.38	6	2.63	0.37	0.36	0.01	0.66	0.19	14.07	13.69	0.38	25.1	7.22	650.0	0.009754899819280296	1.32	1.66	1.62	1.83	0.93	1.7
5616	Co-Na2WO4/SiO2	Co	27	Na	11	W	74	SiO2	11	0.37	0.185	40	40	20	900	10	1.5	5.7	2.8	0.75	2	30.46	4.08	0.53	3.55	23.12	13.11	13.39	1.74	11.65	75.9	43.04	650.0	0.05554090035844334	1.26	1.66	1.62	1.88	0.93	1.7
5617	Co-Na2WO4/SiO2	Co	27	Na	11	W	74	SiO2	11	0.37	0.185	40	40	20	900	15	2.3	8.5	4.3	0.5	2	34.07	4.88	0.57	4.31	24.08	11.09	14.32	1.67	12.65	70.68	32.55	650.0	0.10006186721112986	1.26	1.66	1.62	1.88	0.93	1.7
5618	Co-Na2WO4/SiO2	Co	27	Na	11	W	74	SiO2	11	0.37	0.185	40	40	20	900	20	3.0	11.3	5.7	0.38	2	33.04	5.78	0.68	5.1	25.56	9.99	17.49	2.06	15.44	77.36	30.24	650.0	0.15667819135841124	1.26	1.66	1.62	1.88	0.93	1.7
5619	Co-Na2WO4/SiO2	Co	27	Na	11	W	74	SiO2	11	0.37	0.185	40	40	20	900	10	1.5	6.4	2.1	0.75	3	17.6	4.74	0.49	4.25	17.59	7.64	26.93	2.78	24.15	99.94	43.41	650.0	0.0647469208205027	1.26	1.66	1.62	1.88	0.93	1.7
5620	Co-Na2WO4/SiO2	Co	27	Na	11	W	74	SiO2	11	0.37	0.185	40	40	20	900	15	2.3	9.6	3.2	0.5	3	19.14	5.63	0.53	5.1	17.93	6.49	29.41	2.77	26.65	93.68	33.91	650.0	0.11589391990969947	1.26	1.66	1.62	1.88	0.93	1.7
5621	Co-Na2WO4/SiO2	Co	27	Na	11	W	74	SiO2	11	0.37	0.185	40	40	20	900	20	3.0	12.8	4.3	0.38	3	20.18	6.33	0.57	5.76	17.98	5.72	31.37	2.82	28.54	89.1	28.34	650.0	0.1720847862290847	1.26	1.66	1.62	1.88	0.93	1.7
5622	Co-Na2WO4/SiO2	Co	27	Na	11	W	74	SiO2	11	0.37	0.185	40	40	20	900	10	1.5	6.8	1.7	0.75	4	13.6	4.82	0.44	4.38	13.89	5.33	35.44	3.24	32.21	102.13	39.19	650.0	0.06586713372683599	1.26	1.66	1.62	1.88	0.93	1.7
5623	Co-Na2WO4/SiO2	Co	27	Na	11	W	74	SiO2	11	0.37	0.185	40	40	20	900	15	2.3	10.2	2.6	0.5	4	15.8	5.41	0.53	4.88	13.53	4.41	34.24	3.35	30.89	85.63	27.91	650.0	0.11123684752602453	1.26	1.66	1.62	1.88	0.93	1.7
5624	Co-Na2WO4/SiO2	Co	27	Na	11	W	74	SiO2	11	0.37	0.185	40	40	20	900	20	3.0	13.6	3.4	0.38	4	14.17	6.29	0.6	5.69	13.58	3.94	44.39	4.23	40.16	95.84	27.81	650.0	0.17096126013778704	1.26	1.66	1.62	1.88	0.93	1.7
5625	Co-Na2WO4/SiO2	Co	27	Na	11	W	74	SiO2	11	0.37	0.185	40	40	20	900	10	1.5	7.3	1.2	0.75	6	17.35	4.55	0.41	4.14	9.75	3.31	26.22	2.36	23.86	56.2	19.08	650.0	0.06209018108844631	1.26	1.66	1.62	1.88	0.93	1.7
5626	Co-Na2WO4/SiO2	Co	27	Na	11	W	74	SiO2	11	0.37	0.185	40	40	20	900	15	2.3	10.9	1.8	0.5	6	16.43	5.2	0.5	4.7	9.0	2.71	31.65	3.04	28.61	54.78	16.49	650.0	0.10680155345423059	1.26	1.66	1.62	1.88	0.93	1.7
5627	Co-Na2WO4/SiO2	Co	27	Na	11	W	74	SiO2	11	0.37	0.185	40	40	20	900	20	3.0	14.6	2.4	0.38	6	11.96	5.25	0.55	4.7	8.16	2.33	43.9	4.6	39.3	68.23	19.48	650.0	0.14191668954093586	1.26	1.66	1.62	1.88	0.93	1.7
5628	Co-Na2WO4/SiO2	Co	27	Na	11	W	74	SiO2	11	0.37	0.185	40	40	20	900	10	4.0	4.0	2.0	0.75	2	34.88	4.36	0.54	3.82	23.93	12.12	12.5	1.55	10.95	68.61	34.75	650.0	0.05943872453062315	1.26	1.66	1.62	1.88	0.93	1.7
5629	Co-Na2WO4/SiO2	Co	27	Na	11	W	74	SiO2	11	0.37	0.185	40	40	20	900	15	6.0	6.0	3.0	0.5	2	35.35	5.23	0.65	4.58	24.48	10.15	14.79	1.84	12.96	69.25	28.71	650.0	0.10743456501197574	1.26	1.66	1.62	1.88	0.93	1.7
5630	Co-Na2WO4/SiO2	Co	27	Na	11	W	74	SiO2	11	0.37	0.185	40	40	20	900	20	8.0	8.0	4.0	0.38	2	35.93	5.8	0.61	5.19	25.09	9.22	16.14	1.7	14.44	69.83	25.66	650.0	0.15723685369940538	1.26	1.66	1.62	1.88	0.93	1.7
5631	Co-Na2WO4/SiO2	Co	27	Na	11	W	74	SiO2	11	0.37	0.185	40	40	20	900	10	4.0	4.5	1.5	0.75	3	23.58	4.73	0.48	4.25	16.82	7.18	20.06	2.04	18.02	71.33	30.45	650.0	0.06460696035920449	1.26	1.66	1.62	1.88	0.93	1.7
5632	Co-Na2WO4/SiO2	Co	27	Na	11	W	74	SiO2	11	0.37	0.185	40	40	20	900	15	6.0	6.8	2.3	0.5	3	22.49	5.5	0.5	5.0	16.62	5.8	24.46	2.22	22.23	73.9	25.79	650.0	0.1131407029767887	1.26	1.66	1.62	1.88	0.93	1.7
5633	Co-Na2WO4/SiO2	Co	27	Na	11	W	74	SiO2	11	0.37	0.185	40	40	20	900	20	8.0	9.0	3.0	0.38	3	25.85	6.0	0.53	5.47	16.78	5.25	23.21	2.05	21.16	64.91	20.31	650.0	0.16283000978444087	1.26	1.66	1.62	1.88	0.93	1.7
5634	Co-Na2WO4/SiO2	Co	27	Na	11	W	74	SiO2	11	0.37	0.185	40	40	20	900	10	4.0	4.8	1.2	0.75	4	17.62	4.77	0.5	4.27	13.22	5.08	27.07	2.84	24.23	75.03	28.83	650.0	0.06516689037618224	1.26	1.66	1.62	1.88	0.93	1.7
5635	Co-Na2WO4/SiO2	Co	27	Na	11	W	74	SiO2	11	0.37	0.185	40	40	20	900	15	6.0	7.2	1.8	0.5	4	15.85	5.6	0.45	5.15	12.93	4.26	35.33	2.84	32.49	81.58	26.88	650.0	0.11525822567327283	1.26	1.66	1.62	1.88	0.93	1.7
5636	Co-Na2WO4/SiO2	Co	27	Na	11	W	74	SiO2	11	0.37	0.185	40	40	20	900	20	8.0	9.6	2.4	0.38	4	18.65	5.74	0.59	5.15	12.17	3.75	30.78	3.16	27.61	65.25	20.11	650.0	0.15556122234870154	1.26	1.66	1.62	1.88	0.93	1.7
5637	Co-Na2WO4/SiO2	Co	27	Na	11	W	74	SiO2	11	0.37	0.185	40	40	20	900	10	4.0	5.1	0.9	0.75	6	9.33	4.24	0.34	3.9	8.55	3.07	45.44	3.64	41.8	91.64	32.9	650.0	0.0577668329844982	1.26	1.66	1.62	1.88	0.93	1.7
5638	Co-Na2WO4/SiO2	Co	27	Na	11	W	74	SiO2	11	0.37	0.185	40	40	20	900	15	6.0	7.7	1.3	0.5	6	11.28	4.01	0.47	3.54	7.88	2.63	35.55	4.17	31.38	69.86	23.32	650.0	0.08185233322529167	1.26	1.66	1.62	1.88	0.93	1.7
5639	Co-Na2WO4/SiO2	Co	27	Na	11	W	74	SiO2	11	0.37	0.185	40	40	20	900	20	8.0	10.3	1.7	0.38	6	9.95	1.55	0.45	1.1	8.55	2.22	15.58	4.52	11.06	85.93	22.31	650.0	0.041108897113044156	1.26	1.66	1.62	1.88	0.93	1.7
5640	Co-Na2WO4/SiO2	Co	27	Na	11	W	74	SiO2	11	0.37	0.185	40	40	20	900	10	7.0	2.0	1.0	0.75	2	39.05	2.98	0.55	2.43	23.44	10.52	7.63	1.41	6.22	60.03	26.94	650.0	0.04033739089469459	1.26	1.66	1.62	1.88	0.93	1.7
5641	Co-Na2WO4/SiO2	Co	27	Na	11	W	74	SiO2	11	0.37	0.185	40	40	20	900	15	10.5	3.0	1.5	0.5	2	39.4	1.43	0.33	1.1	22.8	8.23	3.63	0.84	2.79	57.87	20.89	650.0	0.028806460621487485	1.26	1.66	1.62	1.88	0.93	1.7
5642	Co-Na2WO4/SiO2	Co	27	Na	11	W	74	SiO2	11	0.37	0.185	40	40	20	900	20	14.0	4.0	2.0	0.38	2	35.83	1.58	0.59	0.99	21.46	7.49	4.41	1.65	2.76	59.89	20.9	650.0	0.04191092250068225	1.26	1.66	1.62	1.88	0.93	1.7
5643	Co-Na2WO4/SiO2	Co	27	Na	11	W	74	SiO2	11	0.37	0.185	40	40	20	900	10	7.0	2.3	0.8	0.75	3	26.17	1.9	0.35	1.55	16.6	6.54	7.26	1.34	5.92	63.43	24.99	650.0	0.02557709255569865	1.26	1.66	1.62	1.88	0.93	1.7
5644	Co-Na2WO4/SiO2	Co	27	Na	11	W	74	SiO2	11	0.37	0.185	40	40	20	900	15	10.5	3.4	1.1	0.5	3	24.3	1.32	0.43	0.89	14.62	5.47	5.43	1.77	3.66	60.16	22.51	650.0	0.026575788653870815	1.26	1.66	1.62	1.88	0.93	1.7
5645	Co-Na2WO4/SiO2	Co	27	Na	11	W	74	SiO2	11	0.37	0.185	40	40	20	900	20	14.0	4.5	1.5	0.38	3	23.58	2.02	0.89	1.13	12.42	5.39	8.57	3.77	4.79	52.67	22.86	650.0	0.053702130993849	1.26	1.66	1.62	1.88	0.93	1.7
5646	Co-Na2WO4/SiO2	Co	27	Na	11	W	74	SiO2	11	0.37	0.185	40	40	20	900	10	7.0	2.4	0.6	0.75	4	18.53	1.27	0.28	0.99	11.73	4.58	6.85	1.51	5.34	63.3	24.72	650.0	0.017041779152977537	1.26	1.66	1.62	1.88	0.93	1.7
5647	Co-Na2WO4/SiO2	Co	27	Na	11	W	74	SiO2	11	0.37	0.185	40	40	20	900	15	10.5	3.6	0.9	0.5	4	17.35	1.67	0.59	1.08	9.55	4.18	9.63	3.4	6.22	55.04	24.09	650.0	0.03368203439205311	1.26	1.66	1.62	1.88	0.93	1.7
5648	Co-Na2WO4/SiO2	Co	27	Na	11	W	74	SiO2	11	0.37	0.185	40	40	20	900	20	14.0	4.8	1.2	0.38	4	18.28	2.29	0.93	1.36	8.14	4.16	12.53	5.09	7.44	44.53	22.76	650.0	0.06096388955747259	1.26	1.66	1.62	1.88	0.93	1.7
5649	Co-Na2WO4/SiO2	Co	27	Na	11	W	74	SiO2	11	0.37	0.185	40	40	20	900	10	7.0	2.6	0.4	0.75	6	12.31	1.33	0.39	0.94	6.71	3.07	10.8	3.17	7.64	54.51	24.94	650.0	0.01785231615868807	1.26	1.66	1.62	1.88	0.93	1.7
5650	Co-Na2WO4/SiO2	Co	27	Na	11	W	74	SiO2	11	0.37	0.185	40	40	20	900	15	10.5	3.9	0.6	0.5	6	12.59	1.95	0.73	1.22	4.46	2.82	15.49	5.8	9.69	35.42	22.4	650.0	0.03938526669147209	1.26	1.66	1.62	1.88	0.93	1.7
