Repository: jimmmmmmmyzzy/SR-in-Heterogeneous-Catalysis

# Towards distilling 'physical laws' in heterogeneous catalysis with symbolic regression

File: OCM_dataset_modified.csv (part 30 of 64)
	Name	M1	M1_atom_number	M2	M2_atom_number	M3	M3_atom_number	Support 	Support_ID	M2_mol	M3_mol	M1_mol%	M2_mol%	M3_mol%	Temp	Total_flow	Ar_flow	CH4_flow	O2_flow	CT	CH4/O2	CH4_conv	C2y	C2H6y	C2H4y	COy	CO2y	C2s	C2H6s	C2H4s	COs	CO2s	BET_surface_area	rate_constant	radii_M1	radii_M2	radii_M3	chi_M1	chi_M2	chi_M3
5651	Co-Na2WO4/SiO2	Co	27	Na	11	W	74	SiO2	11	0.37	0.185	40	40	20	900	20	14.0	5.1	0.9	0.38	6	12.15	2.7	1.09	1.61	4.25	2.76	22.22	8.97	13.25	34.98	22.72	650.0	0.07202946525297899	1.26	1.66	1.62	1.88	0.93	1.7
5652	Co-Na2WO4/SiO2	Co	27	Na	11	W	74	SiO2	11	0.37	0.185	40	40	20	850	10	1.5	5.7	2.8	0.75	2	30.65	5.61	0.75	4.86	21.38	11.46	18.3	2.45	15.86	69.76	37.39	650.0	0.0769800675349845	1.26	1.66	1.62	1.88	0.93	1.7
5653	Co-Na2WO4/SiO2	Co	27	Na	11	W	74	SiO2	11	0.37	0.185	40	40	20	850	15	2.3	8.5	4.3	0.5	2	33.46	6.59	0.87	5.72	22.45	9.79	19.7	2.6	17.1	67.1	29.26	650.0	0.13634356020666796	1.26	1.66	1.62	1.88	0.93	1.7
5654	Co-Na2WO4/SiO2	Co	27	Na	11	W	74	SiO2	11	0.37	0.185	40	40	20	850	20	3.0	11.3	5.7	0.38	2	32.66	7.43	1.06	6.37	23.43	8.94	22.75	3.25	19.5	71.74	27.37	650.0	0.20317123923413555	1.26	1.66	1.62	1.88	0.93	1.7
5655	Co-Na2WO4/SiO2	Co	27	Na	11	W	74	SiO2	11	0.37	0.185	40	40	20	850	10	1.5	6.4	2.1	0.75	3	21.28	6.14	0.68	5.46	15.48	6.26	28.85	3.2	25.66	72.74	29.42	650.0	0.08448783416242638	1.26	1.66	1.62	1.88	0.93	1.7
5656	Co-Na2WO4/SiO2	Co	27	Na	11	W	74	SiO2	11	0.37	0.185	40	40	20	850	15	2.3	9.6	3.2	0.5	3	17.53	7.33	0.93	6.4	16.1	5.6	41.81	5.31	36.51	91.84	31.95	650.0	0.15225078077898274	1.26	1.66	1.62	1.88	0.93	1.7
5657	Co-Na2WO4/SiO2	Co	27	Na	11	W	74	SiO2	11	0.37	0.185	40	40	20	850	20	3.0	12.8	4.3	0.38	3	21.9	6.82	1.01	5.81	15.43	4.79	31.14	4.61	26.53	70.46	21.87	650.0	0.18588705157747556	1.26	1.66	1.62	1.88	0.93	1.7
5658	Co-Na2WO4/SiO2	Co	27	Na	11	W	74	SiO2	11	0.37	0.185	40	40	20	850	10	1.5	6.8	1.7	0.75	4	14.59	6.22	0.71	5.51	12.01	4.16	42.63	4.87	37.77	82.32	28.51	650.0	0.08562476310220156	1.26	1.66	1.62	1.88	0.93	1.7
5659	Co-Na2WO4/SiO2	Co	27	Na	11	W	74	SiO2	11	0.37	0.185	40	40	20	850	15	2.3	10.2	2.6	0.5	4	15.8	6.38	0.94	5.44	11.51	3.63	40.38	5.95	34.43	72.85	22.97	650.0	0.13185230023233363	1.26	1.66	1.62	1.88	0.93	1.7
5660	Co-Na2WO4/SiO2	Co	27	Na	11	W	74	SiO2	11	0.37	0.185	40	40	20	850	20	3.0	13.6	3.4	0.38	4	16.37	4.97	1.11	3.86	11.34	3.17	30.36	6.78	23.58	69.27	19.36	650.0	0.13415145990754596	1.26	1.66	1.62	1.88	0.93	1.7
5661	Co-Na2WO4/SiO2	Co	27	Na	11	W	74	SiO2	11	0.37	0.185	40	40	20	850	10	1.5	7.3	1.2	0.75	6	9.32	5.1	0.66	4.44	7.47	2.49	54.72	7.08	47.64	80.15	26.72	650.0	0.06979530716294564	1.26	1.66	1.62	1.88	0.93	1.7
5662	Co-Na2WO4/SiO2	Co	27	Na	11	W	74	SiO2	11	0.37	0.185	40	40	20	850	15	2.3	10.9	1.8	0.5	6	9.59	2.67	0.89	1.78	7.41	2.2	27.84	9.28	18.56	77.27	22.94	650.0	0.05412583909937815	1.26	1.66	1.62	1.88	0.93	1.7
5663	Co-Na2WO4/SiO2	Co	27	Na	11	W	74	SiO2	11	0.37	0.185	40	40	20	850	20	3.0	14.6	2.4	0.38	6	10.05	2.21	1.14	1.07	6.75	2.12	21.99	11.34	10.65	67.16	21.09	650.0	0.058810167536599005	1.26	1.66	1.62	1.88	0.93	1.7
5664	Co-Na2WO4/SiO2	Co	27	Na	11	W	74	SiO2	11	0.37	0.185	40	40	20	850	10	4.0	4.0	2.0	0.75	2	35.64	6.11	0.74	5.37	22.68	9.45	17.14	2.08	15.07	63.64	26.52	650.0	0.08406173562351377	1.26	1.66	1.62	1.88	0.93	1.7
5665	Co-Na2WO4/SiO2	Co	27	Na	11	W	74	SiO2	11	0.37	0.185	40	40	20	850	15	6.0	6.0	3.0	0.5	2	33.67	6.99	0.99	6.0	22.93	8.4	20.76	2.94	17.82	68.1	24.95	650.0	0.14492634346743147	1.26	1.66	1.62	1.88	0.93	1.7
5666	Co-Na2WO4/SiO2	Co	27	Na	11	W	74	SiO2	11	0.37	0.185	40	40	20	850	20	8.0	8.0	4.0	0.38	2	35.33	6.81	1.03	5.78	22.41	7.48	19.28	2.92	16.36	63.43	21.17	650.0	0.18560464786980868	1.26	1.66	1.62	1.88	0.93	1.7
5667	Co-Na2WO4/SiO2	Co	27	Na	11	W	74	SiO2	11	0.37	0.185	40	40	20	850	10	4.0	4.5	1.5	0.75	3	24.61	6.27	0.73	5.54	15.16	5.56	25.48	2.97	22.51	61.6	22.59	650.0	0.08633583630626253	1.26	1.66	1.62	1.88	0.93	1.7
5668	Co-Na2WO4/SiO2	Co	27	Na	11	W	74	SiO2	11	0.37	0.185	40	40	20	850	15	6.0	6.8	2.3	0.5	3	22.42	5.56	0.96	4.6	15.07	4.8	24.8	4.28	20.52	67.22	21.41	650.0	0.11441094754155837	1.26	1.66	1.62	1.88	0.93	1.7
5669	Co-Na2WO4/SiO2	Co	27	Na	11	W	74	SiO2	11	0.37	0.185	40	40	20	850	20	8.0	9.0	3.0	0.38	3	21.66	2.43	1.07	1.36	15.07	4.25	11.22	4.94	6.28	69.58	19.62	650.0	0.06473714965324391	1.26	1.66	1.62	1.88	0.93	1.7
5670	Co-Na2WO4/SiO2	Co	27	Na	11	W	74	SiO2	11	0.37	0.185	40	40	20	850	10	4.0	4.8	1.2	0.75	4	17.47	5.48	0.77	4.71	10.91	3.9	31.37	4.41	26.96	62.45	22.32	650.0	0.07514497822584565	1.26	1.66	1.62	1.88	0.93	1.7
5671	Co-Na2WO4/SiO2	Co	27	Na	11	W	74	SiO2	11	0.37	0.185	40	40	20	850	15	6.0	7.2	1.8	0.5	4	14.87	2.0	0.95	1.05	11.11	3.35	13.45	6.39	7.06	74.71	22.53	650.0	0.04040541463503893	1.26	1.66	1.62	1.88	0.93	1.7
5672	Co-Na2WO4/SiO2	Co	27	Na	11	W	74	SiO2	11	0.37	0.185	40	40	20	850	20	8.0	9.6	2.4	0.38	4	14.91	2.51	1.45	1.06	9.56	3.52	16.83	9.73	7.11	64.12	23.61	650.0	0.06689572986029269	1.26	1.66	1.62	1.88	0.93	1.7
5673	Co-Na2WO4/SiO2	Co	27	Na	11	W	74	SiO2	11	0.37	0.185	40	40	20	850	10	4.0	5.1	0.9	0.75	6	8.9	1.45	0.66	0.79	7.28	2.38	16.29	7.42	8.88	81.8	26.74	650.0	0.01947486985248282	1.26	1.66	1.62	1.88	0.93	1.7
5674	Co-Na2WO4/SiO2	Co	27	Na	11	W	74	SiO2	11	0.37	0.185	40	40	20	850	15	6.0	7.7	1.3	0.5	6	8.99	2.08	1.15	0.93	5.64	2.64	23.14	12.79	10.34	62.74	29.37	650.0	0.04203873444815091	1.26	1.66	1.62	1.88	0.93	1.7
5675	Co-Na2WO4/SiO2	Co	27	Na	11	W	74	SiO2	11	0.37	0.185	40	40	20	850	20	8.0	10.3	1.7	0.38	6	12.65	6.89	2.68	4.21	3.65	3.16	54.47	21.19	33.28	28.85	24.98	650.0	0.187864726546455	1.26	1.66	1.62	1.88	0.93	1.7
5676	Co-Na2WO4/SiO2	Co	27	Na	11	W	74	SiO2	11	0.37	0.185	40	40	20	850	10	7.0	2.0	1.0	0.75	2	34.43	1.66	0.85	0.81	19.91	8.53	4.82	2.47	2.35	57.83	24.77	650.0	0.022319098672397328	1.26	1.66	1.62	1.88	0.93	1.7
5677	Co-Na2WO4/SiO2	Co	27	Na	11	W	74	SiO2	11	0.37	0.185	40	40	20	850	15	10.5	3.0	1.5	0.5	2	31.87	3.01	1.7	1.31	13.82	9.99	9.44	5.33	4.11	43.36	31.35	650.0	0.06112461116527996	1.26	1.66	1.62	1.88	0.93	1.7
5678	Co-Na2WO4/SiO2	Co	27	Na	11	W	74	SiO2	11	0.37	0.185	40	40	20	850	20	14.0	4.0	2.0	0.38	2	37.56	13.07	4.12	8.95	10.9	11.22	34.8	10.97	23.83	29.02	29.87	650.0	0.36859733920294324	1.26	1.66	1.62	1.88	0.93	1.7
5679	Co-Na2WO4/SiO2	Co	27	Na	11	W	74	SiO2	11	0.37	0.185	40	40	20	850	10	7.0	2.3	0.8	0.75	3	20.63	2.22	1.33	0.89	10.06	6.59	10.76	6.45	4.31	48.76	31.94	650.0	0.02993350511678916	1.26	1.66	1.62	1.88	0.93	1.7
5680	Co-Na2WO4/SiO2	Co	27	Na	11	W	74	SiO2	11	0.37	0.185	40	40	20	850	15	10.5	3.4	1.1	0.5	3	27.48	11.25	3.35	7.9	5.6	8.09	40.94	12.19	28.75	20.38	29.44	650.0	0.2386935152651325	1.26	1.66	1.62	1.88	0.93	1.7
5681	Co-Na2WO4/SiO2	Co	27	Na	11	W	74	SiO2	11	0.37	0.185	40	40	20	850	20	14.0	4.5	1.5	0.38	3	30.49	16.14	4.15	11.99	5.02	7.07	52.94	13.61	39.32	16.46	23.19	650.0	0.46321432696177567	1.26	1.66	1.62	1.88	0.93	1.7
5682	Co-Na2WO4/SiO2	Co	27	Na	11	W	74	SiO2	11	0.37	0.185	40	40	20	850	10	7.0	2.4	0.6	0.75	4	16.28	2.48	1.26	1.22	7.21	4.77	15.23	7.74	7.49	44.29	29.3	650.0	0.0334836010867671	1.26	1.66	1.62	1.88	0.93	1.7
5683	Co-Na2WO4/SiO2	Co	27	Na	11	W	74	SiO2	11	0.37	0.185	40	40	20	850	15	10.5	3.6	0.9	0.5	4	22.73	13.19	3.61	9.58	3.19	5.58	58.03	15.88	42.15	14.03	24.55	650.0	0.2828967271687496	1.26	1.66	1.62	1.88	0.93	1.7
5684	Co-Na2WO4/SiO2	Co	27	Na	11	W	74	SiO2	11	0.37	0.185	40	40	20	850	20	14.0	4.8	1.2	0.38	4	24.86	15.18	4.43	10.75	2.74	4.78	61.06	17.82	43.24	11.02	19.23	650.0	0.4332600577411754	1.26	1.66	1.62	1.88	0.93	1.7
5685	Co-Na2WO4/SiO2	Co	27	Na	11	W	74	SiO2	11	0.37	0.185	40	40	20	850	10	7.0	2.6	0.4	0.75	6	12.5	5.77	2.23	3.54	2.31	4.33	46.16	17.84	28.32	18.48	34.64	650.0	0.07924211169256863	1.26	1.66	1.62	1.88	0.93	1.7
5686	Co-Na2WO4/SiO2	Co	27	Na	11	W	74	SiO2	11	0.37	0.185	40	40	20	850	15	10.5	3.9	0.6	0.5	6	17.29	10.2	3.37	6.83	0.8	2.95	58.99	19.49	39.5	4.63	17.06	650.0	0.21517042135987485	1.26	1.66	1.62	1.88	0.93	1.7
5687	Co-Na2WO4/SiO2	Co	27	Na	11	W	74	SiO2	11	0.37	0.185	40	40	20	850	20	14.0	5.1	0.9	0.38	6	19.02	12.54	3.89	8.65	0.93	3.32	65.93	20.45	45.48	4.89	17.46	650.0	0.3526016842192547	1.26	1.66	1.62	1.88	0.93	1.7
5688	Co-Na2WO4/SiO2	Co	27	Na	11	W	74	SiO2	11	0.37	0.185	40	40	20	800	10	1.5	5.7	2.8	0.75	2	37.19	6.39	1.25	5.14	19.91	7.49	17.18	3.36	13.82	53.54	20.14	650.0	0.08804396080591735	1.26	1.66	1.62	1.88	0.93	1.7
5689	Co-Na2WO4/SiO2	Co	27	Na	11	W	74	SiO2	11	0.37	0.185	40	40	20	800	15	2.3	8.5	4.3	0.5	2	35.33	6.2	1.53	4.67	21.0	7.19	17.55	4.33	13.22	59.44	20.35	650.0	0.12801065995182487	1.26	1.66	1.62	1.88	0.93	1.7
5690	Co-Na2WO4/SiO2	Co	27	Na	11	W	74	SiO2	11	0.37	0.185	40	40	20	800	20	3.0	11.3	5.7	0.38	2	34.99	5.36	1.8	3.56	21.04	6.66	15.32	5.14	10.17	60.13	19.03	650.0	0.14497359557357897	1.26	1.66	1.62	1.88	0.93	1.7
5691	Co-Na2WO4/SiO2	Co	27	Na	11	W	74	SiO2	11	0.37	0.185	40	40	20	800	10	1.5	6.4	2.1	0.75	3	27.55	5.5	1.32	4.18	13.43	4.48	19.96	4.79	15.17	48.75	16.26	650.0	0.07542713531785913	1.26	1.66	1.62	1.88	0.93	1.7
5692	Co-Na2WO4/SiO2	Co	27	Na	11	W	74	SiO2	11	0.37	0.185	40	40	20	800	15	2.3	9.6	3.2	0.5	3	24.28	3.49	1.65	1.84	13.68	4.15	14.37	6.8	7.58	56.34	17.09	650.0	0.07104711213809348	1.26	1.66	1.62	1.88	0.93	1.7
5693	Co-Na2WO4/SiO2	Co	27	Na	11	W	74	SiO2	11	0.37	0.185	40	40	20	800	20	3.0	12.8	4.3	0.38	3	25.21	3.66	2.19	1.47	12.0	4.66	14.52	8.69	5.83	47.6	18.48	650.0	0.09812259154214896	1.26	1.66	1.62	1.88	0.93	1.7
5694	Co-Na2WO4/SiO2	Co	27	Na	11	W	74	SiO2	11	0.37	0.185	40	40	20	800	10	1.5	6.8	1.7	0.75	4	20.8	3.23	1.35	1.88	10.47	3.12	15.53	6.49	9.04	50.34	15.0	650.0	0.04377754279365362	1.26	1.66	1.62	1.88	0.93	1.7
5695	Co-Na2WO4/SiO2	Co	27	Na	11	W	74	SiO2	11	0.37	0.185	40	40	20	800	15	2.3	10.2	2.6	0.5	4	18.31	3.13	1.97	1.16	8.74	3.77	17.09	10.76	6.34	47.73	20.59	650.0	0.06360062509959565	1.26	1.66	1.62	1.88	0.93	1.7
5696	Co-Na2WO4/SiO2	Co	27	Na	11	W	74	SiO2	11	0.37	0.185	40	40	20	800	20	3.0	13.6	3.4	0.38	4	23.22	11.18	4.11	7.07	5.61	4.38	48.15	17.7	30.45	24.16	18.86	650.0	0.3119956213793031	1.26	1.66	1.62	1.88	0.93	1.7
5697	Co-Na2WO4/SiO2	Co	27	Na	11	W	74	SiO2	11	0.37	0.185	40	40	20	800	10	1.5	7.3	1.2	0.75	6	13.14	2.36	1.44	0.92	6.1	2.38	17.96	10.96	7.0	46.42	18.11	650.0	0.031843920617776	1.26	1.66	1.62	1.88	0.93	1.7
5698	Co-Na2WO4/SiO2	Co	27	Na	11	W	74	SiO2	11	0.37	0.185	40	40	20	800	15	2.3	10.9	1.8	0.5	6	16.54	11.01	3.92	7.09	2.74	3.28	66.57	23.7	42.87	16.57	19.83	650.0	0.23329236423864094	1.26	1.66	1.62	1.88	0.93	1.7
5699	Co-Na2WO4/SiO2	Co	27	Na	11	W	74	SiO2	11	0.37	0.185	40	40	20	800	20	3.0	14.6	2.4	0.38	6	15.7	9.68	4.28	5.4	3.99	2.2	61.66	27.26	34.39	25.41	14.01	650.0	0.2679243845965389	1.26	1.66	1.62	1.88	0.93	1.7
5700	Co-Na2WO4/SiO2	Co	27	Na	11	W	74	SiO2	11	0.37	0.185	40	40	20	800	10	4.0	4.0	2.0	0.75	2	34.6	5.35	1.3	4.05	21.38	7.66	15.46	3.76	11.71	61.79	22.14	650.0	0.073312411110346	1.26	1.66	1.62	1.88	0.93	1.7
5701	Co-Na2WO4/SiO2	Co	27	Na	11	W	74	SiO2	11	0.37	0.185	40	40	20	800	15	6.0	6.0	3.0	0.5	2	30.57	3.03	1.79	1.24	20.38	7.02	9.91	5.86	4.06	66.67	22.96	650.0	0.061537067343272966	1.26	1.66	1.62	1.88	0.93	1.7
5702	Co-Na2WO4/SiO2	Co	27	Na	11	W	74	SiO2	11	0.37	0.185	40	40	20	800	20	8.0	8.0	4.0	0.38	2	32.12	6.22	3.16	3.06	16.08	9.52	19.36	9.84	9.53	50.06	29.64	650.0	0.16899624296487148	1.26	1.66	1.62	1.88	0.93	1.7
5703	Co-Na2WO4/SiO2	Co	27	Na	11	W	74	SiO2	11	0.37	0.185	40	40	20	800	10	4.0	4.5	1.5	0.75	3	23.01	2.41	1.54	0.87	13.85	4.56	10.47	6.69	3.78	60.19	19.82	650.0	0.032526875779628796	1.26	1.66	1.62	1.88	0.93	1.7
5704	Co-Na2WO4/SiO2	Co	27	Na	11	W	74	SiO2	11	0.37	0.185	40	40	20	800	15	6.0	6.8	2.3	0.5	3	27.05	10.92	3.98	6.94	7.87	6.74	40.37	14.71	25.66	29.09	24.92	650.0	0.2312706871978489	1.26	1.66	1.62	1.88	0.93	1.7
5705	Co-Na2WO4/SiO2	Co	27	Na	11	W	74	SiO2	11	0.37	0.185	40	40	20	800	20	8.0	9.0	3.0	0.38	3	24.96	11.75	4.62	7.13	8.66	5.76	47.08	18.51	28.57	34.7	23.08	650.0	0.32893813203864514	1.26	1.66	1.62	1.88	0.93	1.7
5706	Co-Na2WO4/SiO2	Co	27	Na	11	W	74	SiO2	11	0.37	0.185	40	40	20	800	10	4.0	4.8	1.2	0.75	4	15.8	3.17	1.9	1.27	8.71	4.15	20.06	12.03	8.04	55.13	26.27	650.0	0.0429510964862021	1.26	1.66	1.62	1.88	0.93	1.7
5707	Co-Na2WO4/SiO2	Co	27	Na	11	W	74	SiO2	11	0.37	0.185	40	40	20	800	15	6.0	7.2	1.8	0.5	4	21.92	12.6	4.34	8.26	5.11	4.55	57.48	19.8	37.68	23.31	20.76	650.0	0.2693498066532032	1.26	1.66	1.62	1.88	0.93	1.7
5708	Co-Na2WO4/SiO2	Co	27	Na	11	W	74	SiO2	11	0.37	0.185	40	40	20	800	20	8.0	9.6	2.4	0.38	4	20.0	10.34	4.71	5.63	6.48	3.4	51.7	23.55	28.15	32.4	17.0	650.0	0.28722486121262597	1.26	1.66	1.62	1.88	0.93	1.7
5709	Co-Na2WO4/SiO2	Co	27	Na	11	W	74	SiO2	11	0.37	0.185	40	40	20	800	10	4.0	5.1	0.9	0.75	6	17.21	11.37	3.67	7.7	1.93	3.49	66.07	21.32	44.74	11.21	20.28	650.0	0.16093304698371308	1.26	1.66	1.62	1.88	0.93	1.7
5710	Co-Na2WO4/SiO2	Co	27	Na	11	W	74	SiO2	11	0.37	0.185	40	40	20	800	15	6.0	7.7	1.3	0.5	6	13.52	10.37	4.31	6.06	3.11	2.36	76.7	31.88	44.82	23.0	17.46	650.0	0.21896020123764212	1.26	1.66	1.62	1.88	0.93	1.7
5711	Co-Na2WO4/SiO2	Co	27	Na	11	W	74	SiO2	11	0.37	0.185	40	40	20	800	20	8.0	10.3	1.7	0.38	6	11.16	8.74	4.5	4.24	3.28	2.03	78.32	40.32	37.99	29.39	18.19	650.0	0.24067792233903923	1.26	1.66	1.62	1.88	0.93	1.7
5712	Co-Na2WO4/SiO2	Co	27	Na	11	W	74	SiO2	11	0.37	0.185	40	40	20	800	10	7.0	2.0	1.0	0.75	2	38.96	14.83	4.23	10.6	9.09	12.39	38.06	10.86	27.21	23.33	31.8	650.0	0.21402790244680245	1.26	1.66	1.62	1.88	0.93	1.7
5713	Co-Na2WO4/SiO2	Co	27	Na	11	W	74	SiO2	11	0.37	0.185	40	40	20	800	15	10.5	3.0	1.5	0.5	2	36.6	12.45	4.68	7.77	10.95	8.76	34.02	12.79	21.23	29.92	23.93	650.0	0.26592025451246115	1.26	1.66	1.62	1.88	0.93	1.7
5714	Co-Na2WO4/SiO2	Co	27	Na	11	W	74	SiO2	11	0.37	0.185	40	40	20	800	20	14.0	4.0	2.0	0.38	2	28.49	15.92	4.98	10.94	4.5	5.69	55.88	17.48	38.4	15.8	19.97	650.0	0.4563196300510413	1.26	1.66	1.62	1.88	0.93	1.7
5715	Co-Na2WO4/SiO2	Co	27	Na	11	W	74	SiO2	11	0.37	0.185	40	40	20	800	10	7.0	2.3	0.8	0.75	3	31.57	15.36	4.4	10.96	4.97	6.59	48.65	13.94	34.72	15.74	20.87	650.0	0.22235095717080275	1.26	1.66	1.62	1.88	0.93	1.7
5716	Co-Na2WO4/SiO2	Co	27	Na	11	W	74	SiO2	11	0.37	0.185	40	40	20	800	15	10.5	3.4	1.1	0.5	3	24.8	14.1	4.85	9.25	3.51	4.74	56.85	19.56	37.3	14.15	19.11	650.0	0.3039727139957634	1.26	1.66	1.62	1.88	0.93	1.7
5717	Co-Na2WO4/SiO2	Co	27	Na	11	W	74	SiO2	11	0.37	0.185	40	40	20	800	20	14.0	4.5	1.5	0.38	3	19.35	13.34	5.26	8.08	1.3	3.38	68.94	27.18	41.76	6.72	17.47	650.0	0.3767836044113894	1.26	1.66	1.62	1.88	0.93	1.7
5718	Co-Na2WO4/SiO2	Co	27	Na	11	W	74	SiO2	11	0.37	0.185	40	40	20	800	10	7.0	2.4	0.6	0.75	4	25.35	14.2	4.54	9.66	2.64	4.82	56.02	17.91	38.11	10.41	19.01	650.0	0.2042015726588997	1.26	1.66	1.62	1.88	0.93	1.7
5719	Co-Na2WO4/SiO2	Co	27	Na	11	W	74	SiO2	11	0.37	0.185	40	40	20	800	15	10.5	3.6	0.9	0.5	4	20.66	11.86	4.64	7.22	1.58	3.18	57.41	22.46	34.95	7.65	15.39	650.0	0.25248745314850096	1.26	1.66	1.62	1.88	0.93	1.7
5720	Co-Na2WO4/SiO2	Co	27	Na	11	W	74	SiO2	11	0.37	0.185	40	40	20	800	20	14.0	4.8	1.2	0.38	4	17.21	10.81	4.83	5.98	0.06	2.35	62.81	28.07	34.75	0.35	13.65	650.0	0.3010559481841456	1.26	1.66	1.62	1.88	0.93	1.7
5721	Co-Na2WO4/SiO2	Co	27	Na	11	W	74	SiO2	11	0.37	0.185	40	40	20	800	10	7.0	2.6	0.4	0.75	6	19.28	12.26	4.39	7.87	0.69	3.24	63.59	22.77	40.82	3.58	16.8	650.0	0.17438972033336467	1.26	1.66	1.62	1.88	0.93	1.7
5722	Co-Na2WO4/SiO2	Co	27	Na	11	W	74	SiO2	11	0.37	0.185	40	40	20	800	15	10.5	3.9	0.6	0.5	6	15.38	10.61	4.65	5.96	0.37	2.36	68.99	30.23	38.75	2.41	15.34	650.0	0.2243227337766602	1.26	1.66	1.62	1.88	0.93	1.7
5723	Co-Na2WO4/SiO2	Co	27	Na	11	W	74	SiO2	11	0.37	0.185	40	40	20	800	20	14.0	5.1	0.9	0.38	6	12.01	8.94	4.49	4.45	0.56	1.73	74.44	37.39	37.05	4.66	14.4	650.0	0.246451463372251	1.26	1.66	1.62	1.88	0.93	1.7
5724	Co-Na2WO4/SiO2	Co	27	Na	11	W	74	SiO2	11	0.37	0.185	40	40	20	775	10	1.5	5.7	2.8	0.75	2	31.3	6.3	1.66	4.64	20.47	7.21	20.13	5.3	14.82	65.4	23.04	650.0	0.08676266232495307	1.26	1.66	1.62	1.88	0.93	1.7
5725	Co-Na2WO4/SiO2	Co	27	Na	11	W	74	SiO2	11	0.37	0.185	40	40	20	775	15	2.3	8.5	4.3	0.5	2	32.08	4.23	2.01	2.22	20.71	6.9	13.19	6.27	6.92	64.56	21.51	650.0	0.08644140490912687	1.26	1.66	1.62	1.88	0.93	1.7
5726	Co-Na2WO4/SiO2	Co	27	Na	11	W	74	SiO2	11	0.37	0.185	40	40	20	775	20	3.0	11.3	5.7	0.38	2	32.24	4.74	2.65	2.09	17.93	8.12	14.7	8.22	6.48	55.61	25.19	650.0	0.12778997530362377	1.26	1.66	1.62	1.88	0.93	1.7
5727	Co-Na2WO4/SiO2	Co	27	Na	11	W	74	SiO2	11	0.37	0.185	40	40	20	775	10	1.5	6.4	2.1	0.75	3	21.17	3.12	1.72	1.4	13.83	4.21	14.74	8.12	6.61	65.33	19.89	650.0	0.042262782324339415	1.26	1.66	1.62	1.88	0.93	1.7
5728	Co-Na2WO4/SiO2	Co	27	Na	11	W	74	SiO2	11	0.37	0.185	40	40	20	775	15	2.3	9.6	3.2	0.5	3	17.61	6.56	3.41	3.15	9.68	7.19	37.25	19.36	17.89	54.97	40.83	650.0	0.13570133381634886	1.26	1.66	1.62	1.88	0.93	1.7
5729	Co-Na2WO4/SiO2	Co	27	Na	11	W	74	SiO2	11	0.37	0.185	40	40	20	775	20	3.0	12.8	4.3	0.38	3	23.69	10.31	4.29	6.02	8.31	6.11	43.52	18.11	25.41	35.08	25.79	650.0	0.28634448910047267	1.26	1.66	1.62	1.88	0.93	1.7
5730	Co-Na2WO4/SiO2	Co	27	Na	11	W	74	SiO2	11	0.37	0.185	40	40	20	775	10	1.5	6.8	1.7	0.75	4	15.99	3.21	2.08	1.13	9.02	3.87	20.08	13.01	7.07	56.41	24.2	650.0	0.04350200376945889	1.26	1.66	1.62	1.88	0.93	1.7
5731	Co-Na2WO4/SiO2	Co	27	Na	11	W	74	SiO2	11	0.37	0.185	40	40	20	775	15	2.3	10.2	2.6	0.5	4	18.81	10.13	4.25	5.88	6.18	4.59	53.85	22.59	31.26	32.85	24.4	650.0	0.2136120086356185	1.26	1.66	1.62	1.88	0.93	1.7
5732	Co-Na2WO4/SiO2	Co	27	Na	11	W	74	SiO2	11	0.37	0.185	40	40	20	775	20	3.0	13.6	3.4	0.38	4	16.97	10.95	4.22	6.73	4.59	2.8	64.53	24.87	39.66	27.05	16.5	650.0	0.3051899375063701	1.26	1.66	1.62	1.88	0.93	1.7
5733	Co-Na2WO4/SiO2	Co	27	Na	11	W	74	SiO2	11	0.37	0.185	40	40	20	775	10	1.5	7.3	1.2	0.75	6	15.92	10.45	3.8	6.65	2.64	3.36	65.64	23.87	41.77	16.58	21.11	650.0	0.14716407664182748	1.26	1.66	1.62	1.88	0.93	1.7
5734	Co-Na2WO4/SiO2	Co	27	Na	11	W	74	SiO2	11	0.37	0.185	40	40	20	775	15	2.3	10.9	1.8	0.5	6	12.42	9.11	4.13	4.98	3.49	2.14	73.35	33.25	40.1	28.1	17.23	650.0	0.1910404037148246	1.26	1.66	1.62	1.88	0.93	1.7
5735	Co-Na2WO4/SiO2	Co	27	Na	11	W	74	SiO2	11	0.37	0.185	40	40	20	775	20	3.0	14.6	2.4	0.38	6	10.39	9.16	4.03	5.13	1.27	1.55	88.16	38.79	49.37	12.22	14.92	650.0	0.2528170230282465	1.26	1.66	1.62	1.88	0.93	1.7
5736	Co-Na2WO4/SiO2	Co	27	Na	11	W	74	SiO2	11	0.37	0.185	40	40	20	775	10	4.0	4.0	2.0	0.75	2	30.33	3.2	1.95	1.25	20.71	7.18	10.55	6.43	4.12	68.28	23.67	650.0	0.043364255607413416	1.26	1.66	1.62	1.88	0.93	1.7
5737	Co-Na2WO4/SiO2	Co	27	Na	11	W	74	SiO2	11	0.37	0.185	40	40	20	775	15	6.0	6.0	3.0	0.5	2	32.53	10.45	4.47	5.98	13.69	10.47	32.12	13.74	18.38	42.08	32.19	650.0	0.22074611496274124	1.26	1.66	1.62	1.88	0.93	1.7
5738	Co-Na2WO4/SiO2	Co	27	Na	11	W	74	SiO2	11	0.37	0.185	40	40	20	775	20	8.0	8.0	4.0	0.38	2	29.88	13.11	4.37	8.74	10.17	7.51	43.88	14.63	29.25	34.04	25.13	650.0	0.3698085135183598	1.26	1.66	1.62	1.88	0.93	1.7
5739	Co-Na2WO4/SiO2	Co	27	Na	11	W	74	SiO2	11	0.37	0.185	40	40	20	775	10	4.0	4.5	1.5	0.75	3	25.92	11.15	4.01	7.14	7.75	6.95	43.02	15.47	27.55	29.9	26.81	650.0	0.15762750851657478	1.26	1.66	1.62	1.88	0.93	1.7
5740	Co-Na2WO4/SiO2	Co	27	Na	11	W	74	SiO2	11	0.37	0.185	40	40	20	775	15	6.0	6.8	2.3	0.5	3	24.36	11.4	4.35	7.05	7.58	4.97	46.8	17.86	28.94	31.12	20.4	650.0	0.2420766567541122	1.26	1.66	1.62	1.88	0.93	1.7
5741	Co-Na2WO4/SiO2	Co	27	Na	11	W	74	SiO2	11	0.37	0.185	40	40	20	775	20	8.0	9.0	3.0	0.38	3	20.81	12.38	4.45	7.93	3.75	3.14	59.49	21.38	38.11	18.02	15.09	650.0	0.34779185158510256	1.26	1.66	1.62	1.88	0.93	1.7
5742	Co-Na2WO4/SiO2	Co	27	Na	11	W	74	SiO2	11	0.37	0.185	40	40	20	775	10	4.0	4.8	1.2	0.75	4	19.3	13.01	4.36	8.65	4.39	4.73	67.41	22.59	44.82	22.75	24.51	650.0	0.1858360219581893	1.26	1.66	1.62	1.88	0.93	1.7
5743	Co-Na2WO4/SiO2	Co	27	Na	11	W	74	SiO2	11	0.37	0.185	40	40	20	775	15	6.0	7.2	1.8	0.5	4	16.68	11.91	4.35	7.56	3.1	2.92	71.4	26.08	45.32	18.59	17.51	650.0	0.2536223337327741	1.26	1.66	1.62	1.88	0.93	1.7
5744	Co-Na2WO4/SiO2	Co	27	Na	11	W	74	SiO2	11	0.37	0.185	40	40	20	775	20	8.0	9.6	2.4	0.38	4	12.32	10.59	4.35	6.24	1.55	2.06	85.96	35.31	50.65	12.58	16.72	650.0	0.29457277168648593	1.26	1.66	1.62	1.88	0.93	1.7
5745	Co-Na2WO4/SiO2	Co	27	Na	11	W	74	SiO2	11	0.37	0.185	40	40	20	775	10	4.0	5.1	0.9	0.75	6	13.91	11.09	4.13	6.96	1.75	2.47	79.73	29.69	50.04	12.58	17.76	650.0	0.15672741847339167	1.26	1.66	1.62	1.88	0.93	1.7
5746	Co-Na2WO4/SiO2	Co	27	Na	11	W	74	SiO2	11	0.37	0.185	40	40	20	775	15	6.0	7.7	1.3	0.5	6	10.16	9.64	4.08	5.56	0.94	1.71	94.88	40.16	54.72	9.25	16.83	650.0	0.20273698877657778	1.26	1.66	1.62	1.88	0.93	1.7
5747	Co-Na2WO4/SiO2	Co	27	Na	11	W	74	SiO2	11	0.37	0.185	40	40	20	775	20	8.0	10.3	1.7	0.38	6	9.86	8.13	3.95	4.18	0.12	1.26	82.45	40.06	42.39	1.22	12.78	650.0	0.22314645185451665	1.26	1.66	1.62	1.88	0.93	1.7
5748	Co-Na2WO4/SiO2	Co	27	Na	11	W	74	SiO2	11	0.37	0.185	40	40	20	775	10	7.0	2.0	1.0	0.75	2	31.29	15.94	4.59	11.35	5.78	7.46	50.94	14.67	36.27	18.47	23.84	650.0	0.23151914188149428	1.26	1.66	1.62	1.88	0.93	1.7
5749	Co-Na2WO4/SiO2	Co	27	Na	11	W	74	SiO2	11	0.37	0.185	40	40	20	775	15	10.5	3.0	1.5	0.5	2	23.57	13.58	4.93	8.65	2.62	4.58	57.62	20.92	36.7	11.12	19.43	650.0	0.2919021109686086	1.26	1.66	1.62	1.88	0.93	1.7
5750	Co-Na2WO4/SiO2	Co	27	Na	11	W	74	SiO2	11	0.37	0.185	40	40	20	775	20	14.0	4.0	2.0	0.38	2	16.64	11.08	5.09	5.99	1.15	3.28	66.59	30.59	36.0	6.91	19.71	650.0	0.3090344655055146	1.26	1.66	1.62	1.88	0.93	1.7
5751	Co-Na2WO4/SiO2	Co	27	Na	11	W	74	SiO2	11	0.37	0.185	40	40	20	775	10	7.0	2.3	0.8	0.75	3	22.3	14.02	4.84	9.18	2.25	4.63	62.87	21.7	41.17	10.09	20.76	650.0	0.20140729989327452	1.26	1.66	1.62	1.88	0.93	1.7
5752	Co-Na2WO4/SiO2	Co	27	Na	11	W	74	SiO2	11	0.37	0.185	40	40	20	775	15	10.5	3.4	1.1	0.5	3	16.96	10.39	4.68	5.71	0.56	2.72	61.26	27.59	33.67	3.3	16.04	650.0	0.21940653018392647	1.26	1.66	1.62	1.88	0.93	1.7
5753	Co-Na2WO4/SiO2	Co	27	Na	11	W	74	SiO2	11	0.37	0.185	40	40	20	775	20	14.0	4.5	1.5	0.38	3	9.78	8.35	4.53	3.82	0.51	2.03	85.38	46.32	39.06	5.21	20.76	650.0	0.22945582026941413	1.26	1.66	1.62	1.88	0.93	1.7
5754	Co-Na2WO4/SiO2	Co	27	Na	11	W	74	SiO2	11	0.37	0.185	40	40	20	775	10	7.0	2.4	0.6	0.75	4	17.49	12.27	4.92	7.35	0.54	3.32	70.15	28.13	42.02	3.09	18.98	650.0	0.17454169313039855	1.26	1.66	1.62	1.88	0.93	1.7
5755	Co-Na2WO4/SiO2	Co	27	Na	11	W	74	SiO2	11	0.37	0.185	40	40	20	775	15	10.5	3.6	0.9	0.5	4	13.84	8.77	4.59	4.18	0.41	2.04	63.37	33.16	30.2	2.96	14.74	650.0	0.1835727912614168	1.26	1.66	1.62	1.88	0.93	1.7
5756	Co-Na2WO4/SiO2	Co	27	Na	11	W	74	SiO2	11	0.37	0.185	40	40	20	775	20	14.0	4.8	1.2	0.38	4	10.66	6.59	3.88	2.71	0.68	1.52	61.82	36.4	25.42	6.38	14.26	650.0	0.1793994213245631	1.26	1.66	1.62	1.88	0.93	1.7
5757	Co-Na2WO4/SiO2	Co	27	Na	11	W	74	SiO2	11	0.37	0.185	40	40	20	775	10	7.0	2.6	0.4	0.75	6	13.18	10.05	4.51	5.54	0.42	2.24	76.25	34.22	42.03	3.19	17.0	650.0	0.14122163412206573	1.26	1.66	1.62	1.88	0.93	1.7
5758	Co-Na2WO4/SiO2	Co	27	Na	11	W	74	SiO2	11	0.37	0.185	40	40	20	775	15	10.5	3.9	0.6	0.5	6	8.94	6.34	3.66	2.68	0.88	1.29	70.92	40.94	29.98	9.84	14.43	650.0	0.13099796446539136	1.26	1.66	1.62	1.88	0.93	1.7
5759	Co-Na2WO4/SiO2	Co	27	Na	11	W	74	SiO2	11	0.37	0.185	40	40	20	775	20	14.0	5.1	0.9	0.38	6	6.12	4.01	2.75	1.26	1.09	1.0	65.52	44.93	20.59	17.81	16.34	650.0	0.10770043845433115	1.26	1.66	1.62	1.88	0.93	1.7
5760	Co-Na2WO4/SiO2	Co	27	Na	11	W	74	SiO2	11	0.37	0.185	40	40	20	750	10	1.5	5.7	2.8	0.75	2	31.61	5.41	2.14	3.27	19.31	7.1	17.11	6.77	10.34	61.09	22.46	650.0	0.07415789835068302	1.26	1.66	1.62	1.88	0.93	1.7
5761	Co-Na2WO4/SiO2	Co	27	Na	11	W	74	SiO2	11	0.37	0.185	40	40	20	750	15	2.3	8.5	4.3	0.5	2	31.4	6.82	3.68	3.14	16.09	9.24	21.72	11.72	10.0	51.24	29.43	650.0	0.14127415919888142	1.26	1.66	1.62	1.88	0.93	1.7
5762	Co-Na2WO4/SiO2	Co	27	Na	11	W	74	SiO2	11	0.37	0.185	40	40	20	750	20	3.0	11.3	5.7	0.38	2	30.89	11.11	3.92	7.19	11.29	7.68	35.97	12.69	23.28	36.55	24.86	650.0	0.309922462459231	1.26	1.66	1.62	1.88	0.93	1.7
5763	Co-Na2WO4/SiO2	Co	27	Na	11	W	74	SiO2	11	0.37	0.185	40	40	20	750	10	1.5	6.4	2.1	0.75	3	24.53	8.17	3.72	4.45	9.3	6.19	33.31	15.17	18.14	37.91	25.23	650.0	0.11364152581688071	1.26	1.66	1.62	1.88	0.93	1.7
5764	Co-Na2WO4/SiO2	Co	27	Na	11	W	74	SiO2	11	0.37	0.185	40	40	20	750	15	2.3	9.6	3.2	0.5	3	21.14	9.87	3.92	5.95	8.09	5.14	46.69	18.54	28.15	38.27	24.31	650.0	0.20783422683954594	1.26	1.66	1.62	1.88	0.93	1.7
5765	Co-Na2WO4/SiO2	Co	27	Na	11	W	74	SiO2	11	0.37	0.185	40	40	20	750	20	3.0	12.8	4.3	0.38	3	15.9	10.39	4.16	6.23	4.08	2.61	65.35	26.16	39.18	25.66	16.42	650.0	0.28869280287358745	1.26	1.66	1.62	1.88	0.93	1.7
5766	Co-Na2WO4/SiO2	Co	27	Na	11	W	74	SiO2	11	0.37	0.185	40	40	20	750	10	1.5	6.8	1.7	0.75	4	21.0	10.41	3.79	6.62	4.75	4.28	49.57	18.05	31.52	22.62	20.38	650.0	0.1465686391714724	1.26	1.66	1.62	1.88	0.93	1.7
5767	Co-Na2WO4/SiO2	Co	27	Na	11	W	74	SiO2	11	0.37	0.185	40	40	20	750	15	2.3	10.2	2.6	0.5	4	11.75	10.3	4.02	6.28	2.85	2.35	87.66	34.21	53.45	24.26	20.0	650.0	0.21739883384668182	1.26	1.66	1.62	1.88	0.93	1.7
5768	Co-Na2WO4/SiO2	Co	27	Na	11	W	74	SiO2	11	0.37	0.185	40	40	20	750	20	3.0	13.6	3.4	0.38	4	8.96	8.34	3.86	4.48	1.68	1.67	93.08	43.08	50.0	18.75	18.64	650.0	0.22916870238714054	1.26	1.66	1.62	1.88	0.93	1.7
5769	Co-Na2WO4/SiO2	Co	27	Na	11	W	74	SiO2	11	0.37	0.185	40	40	20	750	10	1.5	7.3	1.2	0.75	6	11.78	9.61	3.82	5.79	1.98	2.03	81.58	32.43	49.15	16.81	17.23	650.0	0.13471539223702902	1.26	1.66	1.62	1.88	0.93	1.7
5770	Co-Na2WO4/SiO2	Co	27	Na	11	W	74	SiO2	11	0.37	0.185	40	40	20	750	15	2.3	10.9	1.8	0.5	6	10.83	7.92	3.8	4.12	0.71	1.36	73.13	35.09	38.04	6.56	12.56	650.0	0.16502484314892818	1.26	1.66	1.62	1.88	0.93	1.7
5771	Co-Na2WO4/SiO2	Co	27	Na	11	W	74	SiO2	11	0.37	0.185	40	40	20	750	20	3.0	14.6	2.4	0.38	6	7.15	6.06	3.35	2.71	0.18	1.02	84.76	46.85	37.9	2.52	14.27	650.0	0.16451027734011134	1.26	1.66	1.62	1.88	0.93	1.7
5772	Co-Na2WO4/SiO2	Co	27	Na	11	W	74	SiO2	11	0.37	0.185	40	40	20	750	10	4.0	4.0	2.0	0.75	2	32.2	11.52	4.25	7.27	11.39	10.79	35.78	13.2	22.58	35.37	33.51	650.0	0.16319153095208888	1.26	1.66	1.62	1.88	0.93	1.7
5773	Co-Na2WO4/SiO2	Co	27	Na	11	W	74	SiO2	11	0.37	0.185	40	40	20	750	15	6.0	6.0	3.0	0.5	2	26.79	12.9	4.2	8.7	8.67	6.69	48.15	15.68	32.47	32.36	24.97	650.0	0.27622660425926854	1.26	1.66	1.62	1.88	0.93	1.7
5774	Co-Na2WO4/SiO2	Co	27	Na	11	W	74	SiO2	11	0.37	0.185	40	40	20	750	20	8.0	8.0	4.0	0.38	2	20.07	11.95	4.43	7.52	6.08	4.19	59.54	22.07	37.47	30.29	20.88	650.0	0.3349088185417794	1.26	1.66	1.62	1.88	0.93	1.7
5775	Co-Na2WO4/SiO2	Co	27	Na	11	W	74	SiO2	11	0.37	0.185	40	40	20	750	10	4.0	4.5	1.5	0.75	3	22.24	12.53	4.16	8.37	5.14	4.46	56.34	18.71	37.63	23.11	20.05	650.0	0.1784990780751037	1.26	1.66	1.62	1.88	0.93	1.7
5776	Co-Na2WO4/SiO2	Co	27	Na	11	W	74	SiO2	11	0.37	0.185	40	40	20	750	15	6.0	6.8	2.3	0.5	3	13.17	10.28	4.38	5.9	2.58	2.61	78.06	33.26	44.8	19.59	19.82	650.0	0.2169529526721676	1.26	1.66	1.62	1.88	0.93	1.7
5777	Co-Na2WO4/SiO2	Co	27	Na	11	W	74	SiO2	11	0.37	0.185	40	40	20	750	20	8.0	9.0	3.0	0.38	3	9.23	7.98	3.88	4.1	1.16	1.87	86.46	42.04	44.42	12.57	20.26	650.0	0.21885326647570738	1.26	1.66	1.62	1.88	0.93	1.7
5778	Co-Na2WO4/SiO2	Co	27	Na	11	W	74	SiO2	11	0.37	0.185	40	40	20	750	10	4.0	4.8	1.2	0.75	4	14.09	11.12	4.21	6.91	2.25	2.9	78.92	29.88	49.04	15.97	20.58	650.0	0.15717738754228902	1.26	1.66	1.62	1.88	0.93	1.7
5779	Co-Na2WO4/SiO2	Co	27	Na	11	W	74	SiO2	11	0.37	0.185	40	40	20	750	15	6.0	7.2	1.8	0.5	4	9.41	8.28	4.07	4.21	0.75	1.78	87.99	43.25	44.74	7.97	18.92	650.0	0.17285945599677532	1.26	1.66	1.62	1.88	0.93	1.7
5780	Co-Na2WO4/SiO2	Co	27	Na	11	W	74	SiO2	11	0.37	0.185	40	40	20	750	20	8.0	9.6	2.4	0.38	4	7.56	6.31	3.62	2.69	0.19	1.33	83.47	47.88	35.58	2.51	17.59	650.0	0.17152296322366947	1.26	1.66	1.62	1.88	0.93	1.7
5781	Co-Na2WO4/SiO2	Co	27	Na	11	W	74	SiO2	11	0.37	0.185	40	40	20	750	10	4.0	5.1	0.9	0.75	6	8.97	8.72	3.92	4.8	0.46	1.76	97.21	43.7	53.51	5.13	19.62	650.0	0.1216513072456948	1.26	1.66	1.62	1.88	0.93	1.7
5782	Co-Na2WO4/SiO2	Co	27	Na	11	W	74	SiO2	11	0.37	0.185	40	40	20	750	15	6.0	7.7	1.3	0.5	6	7.96	6.56	3.46	3.1	0.07	1.2	82.41	43.47	38.94	0.88	15.08	650.0	0.13570133381634886	1.26	1.66	1.62	1.88	0.93	1.7
5783	Co-Na2WO4/SiO2	Co	27	Na	11	W	74	SiO2	11	0.37	0.185	40	40	20	750	20	8.0	10.3	1.7	0.38	6	7.33	5.14	3.04	2.1	0.28	0.97	70.12	41.47	28.65	3.82	13.23	650.0	0.13886333036488346	1.26	1.66	1.62	1.88	0.93	1.7
5784	Co-Na2WO4/SiO2	Co	27	Na	11	W	74	SiO2	11	0.37	0.185	40	40	20	750	10	7.0	2.0	1.0	0.75	2	18.98	11.58	4.93	6.65	1.74	4.29	61.01	25.97	35.04	9.17	22.6	650.0	0.16409599678665898	1.26	1.66	1.62	1.88	0.93	1.7
5785	Co-Na2WO4/SiO2	Co	27	Na	11	W	74	SiO2	11	0.37	0.185	40	40	20	750	15	10.5	3.0	1.5	0.5	2	15.64	9.5	4.48	5.02	0.86	3.47	60.74	28.64	32.1	5.5	22.19	650.0	0.1996406705644218	1.26	1.66	1.62	1.88	0.93	1.7
5786	Co-Na2WO4/SiO2	Co	27	Na	11	W	74	SiO2	11	0.37	0.185	40	40	20	750	20	14.0	4.0	2.0	0.38	2	7.35	5.45	3.39	2.06	0.81	2.1	74.15	46.12	28.03	11.02	28.57	650.0	0.14747734443059174	1.26	1.66	1.62	1.88	0.93	1.7
5787	Co-Na2WO4/SiO2	Co	27	Na	11	W	74	SiO2	11	0.37	0.185	40	40	20	750	10	7.0	2.3	0.8	0.75	3	13.84	10.07	4.85	5.22	0.72	3.22	72.76	35.04	37.72	5.2	23.27	650.0	0.14151812808222305	1.26	1.66	1.62	1.88	0.93	1.7
5788	Co-Na2WO4/SiO2	Co	27	Na	11	W	74	SiO2	11	0.37	0.185	40	40	20	750	15	10.5	3.4	1.1	0.5	3	7.22	5.73	3.53	2.2	0.82	1.79	79.36	48.89	30.47	11.36	24.79	650.0	0.11801436116006485	1.26	1.66	1.62	1.88	0.93	1.7
5789	Co-Na2WO4/SiO2	Co	27	Na	11	W	74	SiO2	11	0.37	0.185	40	40	20	750	20	14.0	4.5	1.5	0.38	3	6.13	4.03	2.64	1.39	1.15	1.43	65.74	43.07	22.68	18.76	23.33	650.0	0.10824879831198696	1.26	1.66	1.62	1.88	0.93	1.7
5790	Co-Na2WO4/SiO2	Co	27	Na	11	W	74	SiO2	11	0.37	0.185	40	40	20	750	10	7.0	2.4	0.6	0.75	4	11.64	7.72	4.27	3.45	0.32	2.08	66.32	36.68	29.64	2.75	17.87	650.0	0.1071236702433845	1.26	1.66	1.62	1.88	0.93	1.7
5791	Co-Na2WO4/SiO2	Co	27	Na	11	W	74	SiO2	11	0.37	0.185	40	40	20	750	15	10.5	3.6	0.9	0.5	4	6.48	5.2	3.41	1.79	0.94	1.47	80.25	52.62	27.62	14.51	22.69	650.0	0.10680155345423059	1.26	1.66	1.62	1.88	0.93	1.7
5792	Co-Na2WO4/SiO2	Co	27	Na	11	W	74	SiO2	11	0.37	0.185	40	40	20	750	20	14.0	4.8	1.2	0.38	4	3.85	3.75	2.57	1.18	1.27	1.17	97.4	66.75	30.65	32.99	30.39	650.0	0.10058213900052036	1.26	1.66	1.62	1.88	0.93	1.7
5793	Co-Na2WO4/SiO2	Co	27	Na	11	W	74	SiO2	11	0.37	0.185	40	40	20	750	10	7.0	2.6	0.4	0.75	6	7.87	6.25	3.71	2.54	0.8	1.5	79.42	47.14	32.27	10.17	19.06	650.0	0.08605136151676157	1.26	1.66	1.62	1.88	0.93	1.7
5794	Co-Na2WO4/SiO2	Co	27	Na	11	W	74	SiO2	11	0.37	0.185	40	40	20	750	15	10.5	3.9	0.6	0.5	6	6.73	4.93	3.09	1.84	0.83	1.25	73.25	45.91	27.34	12.33	18.57	650.0	0.10111344723430463	1.26	1.66	1.62	1.88	0.93	1.7
5795	Co-Na2WO4/SiO2	Co	27	Na	11	W	74	SiO2	11	0.37	0.185	40	40	20	750	20	14.0	5.1	0.9	0.38	6	4.23	3.06	2.18	0.88	1.05	0.89	72.34	51.54	20.8	24.82	21.04	650.0	0.08178409360752999	1.26	1.66	1.62	1.88	0.93	1.7
5796	Co-Na2WO4/SiO2	Co	27	Na	11	W	74	SiO2	11	0.37	0.185	40	40	20	700	10	1.5	5.7	2.8	0.75	2	25.56	9.1	3.34	5.76	10.51	6.76	35.6	13.07	22.54	41.12	26.45	650.0	0.12721357973954425	1.26	1.66	1.62	1.88	0.93	1.7
5797	Co-Na2WO4/SiO2	Co	27	Na	11	W	74	SiO2	11	0.37	0.185	40	40	20	700	15	2.3	8.5	4.3	0.5	2	12.0	7.81	3.45	4.36	6.26	3.27	65.08	28.75	36.33	52.17	27.25	650.0	0.1626370423551769	1.26	1.66	1.62	1.88	0.93	1.7
5798	Co-Na2WO4/SiO2	Co	27	Na	11	W	74	SiO2	11	0.37	0.185	40	40	20	700	20	3.0	11.3	5.7	0.38	2	8.46	5.65	2.92	2.73	3.48	2.15	66.78	34.52	32.27	41.13	25.41	650.0	0.15304977414087406	1.26	1.66	1.62	1.88	0.93	1.7
5799	Co-Na2WO4/SiO2	Co	27	Na	11	W	74	SiO2	11	0.37	0.185	40	40	20	700	10	1.5	6.4	2.1	0.75	3	11.74	6.72	3.18	3.54	3.12	2.38	57.24	27.09	30.15	26.58	20.27	650.0	0.09275261784787887	1.26	1.66	1.62	1.88	0.93	1.7
5800	Co-Na2WO4/SiO2	Co	27	Na	11	W	74	SiO2	11	0.37	0.185	40	40	20	700	15	2.3	9.6	3.2	0.5	3	7.01	5.69	2.88	2.81	2.15	1.94	81.17	41.08	40.09	30.67	27.67	650.0	0.11716591486459574	1.26	1.66	1.62	1.88	0.93	1.7
5801	Co-Na2WO4/SiO2	Co	27	Na	11	W	74	SiO2	11	0.37	0.185	40	40	20	700	20	3.0	12.8	4.3	0.38	3	4.14	3.78	2.28	1.5	0.92	1.35	91.3	55.07	36.23	22.22	32.61	650.0	0.10140249925469416	1.26	1.66	1.62	1.88	0.93	1.7
5802	Co-Na2WO4/SiO2	Co	27	Na	11	W	74	SiO2	11	0.37	0.185	40	40	20	700	10	1.5	6.8	1.7	0.75	4	8.61	5.04	2.72	2.32	1.04	1.6	58.54	31.59	26.95	12.08	18.58	650.0	0.0689525809155717	1.26	1.66	1.62	1.88	0.93	1.7
5803	Co-Na2WO4/SiO2	Co	27	Na	11	W	74	SiO2	11	0.37	0.185	40	40	20	700	15	2.3	10.2	2.6	0.5	4	5.29	3.21	2.01	1.2	0.29	1.1	60.68	38.0	22.68	5.48	20.79	650.0	0.06525300565418833	1.26	1.66	1.62	1.88	0.93	1.7
5804	Co-Na2WO4/SiO2	Co	27	Na	11	W	74	SiO2	11	0.37	0.185	40	40	20	700	20	3.0	13.6	3.4	0.38	4	2.78	2.27	1.57	0.7	0.09	0.83	81.65	56.47	25.18	3.24	29.86	650.0	0.06042529378249221	1.26	1.66	1.62	1.88	0.93	1.7
5805	Co-Na2WO4/SiO2	Co	27	Na	11	W	74	SiO2	11	0.37	0.185	40	40	20	700	10	1.5	7.3	1.2	0.75	6	4.46	3.53	2.22	1.31	0.13	1.03	79.15	49.78	29.37	2.91	23.09	650.0	0.04791747574083887	1.26	1.66	1.62	1.88	0.93	1.7
5806	Co-Na2WO4/SiO2	Co	27	Na	11	W	74	SiO2	11	0.37	0.185	40	40	20	700	15	2.3	10.9	1.8	0.5	6	4.68	2.3	1.59	0.71	0.29	0.7	49.15	33.97	15.17	6.2	14.96	650.0	0.04653725387870866	1.26	1.66	1.62	1.88	0.93	1.7
5807	Co-Na2WO4/SiO2	Co	27	Na	11	W	74	SiO2	11	0.37	0.185	40	40	20	700	20	3.0	14.6	2.4	0.38	6	4.86	1.6	1.13	0.47	0.42	0.56	32.92	23.25	9.67	8.64	11.52	650.0	0.04244574192074643	1.26	1.66	1.62	1.88	0.93	1.7
5808	Co-Na2WO4/SiO2	Co	27	Na	11	W	74	SiO2	11	0.37	0.185	40	40	20	700	10	4.0	4.0	2.0	0.75	2	11.33	7.09	3.43	3.66	3.87	3.21	62.58	30.27	32.3	34.16	28.33	650.0	0.09805187111316029	1.26	1.66	1.62	1.88	0.93	1.7
5809	Co-Na2WO4/SiO2	Co	27	Na	11	W	74	SiO2	11	0.37	0.185	40	40	20	700	15	6.0	6.0	3.0	0.5	2	5.94	4.76	2.77	1.99	1.51	2.12	80.13	46.63	33.5	25.42	35.69	650.0	0.09754032873885862	1.26	1.66	1.62	1.88	0.93	1.7
5810	Co-Na2WO4/SiO2	Co	27	Na	11	W	74	SiO2	11	0.37	0.185	40	40	20	700	20	8.0	8.0	4.0	0.38	2	3.51	3.44	2.27	1.17	0.6	1.61	98.01	64.67	33.33	17.09	45.87	650.0	0.09212002420740865	1.26	1.66	1.62	1.88	0.93	1.7
5811	Co-Na2WO4/SiO2	Co	27	Na	11	W	74	SiO2	11	0.37	0.185	40	40	20	700	10	4.0	4.5	1.5	0.75	3	5.23	4.71	2.74	1.97	0.71	1.87	90.06	52.39	37.67	13.58	35.76	650.0	0.06432708350399272	1.26	1.66	1.62	1.88	0.93	1.7
5812	Co-Na2WO4/SiO2	Co	27	Na	11	W	74	SiO2	11	0.37	0.185	40	40	20	700	15	6.0	6.8	2.3	0.5	3	4.35	2.84	2.0	0.84	0.16	1.23	65.29	45.98	19.31	3.68	28.28	650.0	0.0576221637082392	1.26	1.66	1.62	1.88	0.93	1.7
5813	Co-Na2WO4/SiO2	Co	27	Na	11	W	74	SiO2	11	0.37	0.185	40	40	20	700	20	8.0	9.0	3.0	0.38	3	1.97	1.87	1.27	0.6	0.48	0.93	94.92	64.47	30.46	24.37	47.21	650.0	0.04967646255181364	1.26	1.66	1.62	1.88	0.93	1.7
5814	Co-Na2WO4/SiO2	Co	27	Na	11	W	74	SiO2	11	0.37	0.185	40	40	20	700	10	4.0	4.8	1.2	0.75	4	5.26	3.51	2.26	1.25	0.11	1.34	66.73	42.97	23.76	2.09	25.48	650.0	0.04764107994106526	1.26	1.66	1.62	1.88	0.93	1.7
5815	Co-Na2WO4/SiO2	Co	27	Na	11	W	74	SiO2	11	0.37	0.185	40	40	20	700	15	6.0	7.2	1.8	0.5	4	3.84	2.16	1.52	0.64	0.47	0.9	56.25	39.58	16.67	12.24	23.44	650.0	0.04367338921834881	1.26	1.66	1.62	1.88	0.93	1.7
5816	Co-Na2WO4/SiO2	Co	27	Na	11	W	74	SiO2	11	0.37	0.185	40	40	20	700	20	8.0	9.6	2.4	0.38	4	2.54	1.5	1.13	0.37	0.69	0.78	59.06	44.49	14.57	27.17	30.71	650.0	0.03977273107907417	1.26	1.66	1.62	1.88	0.93	1.7
5817	Co-Na2WO4/SiO2	Co	27	Na	11	W	74	SiO2	11	0.37	0.185	40	40	20	700	10	4.0	5.1	0.9	0.75	6	3.14	2.55	1.71	0.84	0.4	0.86	81.21	54.46	26.75	12.74	27.39	650.0	0.03444101337936202	1.26	1.66	1.62	1.88	0.93	1.7
5818	Co-Na2WO4/SiO2	Co	27	Na	11	W	74	SiO2	11	0.37	0.185	40	40	20	700	15	6.0	7.7	1.3	0.5	6	2.66	1.68	1.27	0.41	0.56	0.66	63.16	47.74	15.41	21.05	24.81	650.0	0.03388544146062405	1.26	1.66	1.62	1.88	0.93	1.7
5819	Co-Na2WO4/SiO2	Co	27	Na	11	W	74	SiO2	11	0.37	0.185	40	40	20	700	20	8.0	10.3	1.7	0.38	6	2.94	1.2	0.87	0.33	0.67	0.61	40.82	29.59	11.22	22.79	20.75	650.0	0.031769950616498024	1.26	1.66	1.62	1.88	0.93	1.7
5820	Co-Na2WO4/SiO2	Co	27	Na	11	W	74	SiO2	11	0.37	0.185	40	40	20	700	10	7.0	2.0	1.0	0.75	2	4.47	2.67	1.97	0.7	1.08	1.97	59.73	44.07	15.66	24.16	44.07	650.0	0.03608389273291877	1.26	1.66	1.62	1.88	0.93	1.7
5821	Co-Na2WO4/SiO2	Co	27	Na	11	W	74	SiO2	11	0.37	0.185	40	40	20	700	15	10.5	3.0	1.5	0.5	2	4.56	2.19	1.61	0.58	1.39	1.82	48.03	35.31	12.72	30.48	39.91	650.0	0.044286729371379716	1.26	1.66	1.62	1.88	0.93	1.7
5822	Co-Na2WO4/SiO2	Co	27	Na	11	W	74	SiO2	11	0.37	0.185	40	40	20	700	20	14.0	4.0	2.0	0.38	2	2.62	0.95	0.91	0.04	1.98	1.19	36.26	34.73	1.53	75.57	45.42	650.0	0.025119507482977328	1.26	1.66	1.62	1.88	0.93	1.7
5823	Co-Na2WO4/SiO2	Co	27	Na	11	W	74	SiO2	11	0.37	0.185	40	40	20	700	10	7.0	2.3	0.8	0.75	3	5.17	2.62	1.96	0.66	1.37	1.58	50.68	37.91	12.77	26.5	30.56	650.0	0.03539911364471537	1.26	1.66	1.62	1.88	0.93	1.7
5824	Co-Na2WO4/SiO2	Co	27	Na	11	W	74	SiO2	11	0.37	0.185	40	40	20	700	15	10.5	3.4	1.1	0.5	3	3.74	1.29	1.14	0.15	1.47	1.18	34.49	30.48	4.01	39.3	31.55	650.0	0.025967855116589573	1.26	1.66	1.62	1.88	0.93	1.7
5825	Co-Na2WO4/SiO2	Co	27	Na	11	W	74	SiO2	11	0.37	0.185	40	40	20	700	20	14.0	4.5	1.5	0.38	3	1.89	1.15	0.99	0.16	1.52	1.01	60.85	52.38	8.47	80.42	53.44	650.0	0.030438516767014225	1.26	1.66	1.62	1.88	0.93	1.7
5826	Co-Na2WO4/SiO2	Co	27	Na	11	W	74	SiO2	11	0.37	0.185	40	40	20	700	10	7.0	2.4	0.6	0.75	4	3.6	3.02	2.21	0.81	1.13	1.33	83.89	61.39	22.5	31.39	36.94	650.0	0.040887219081180204	1.26	1.66	1.62	1.88	0.93	1.7
5827	Co-Na2WO4/SiO2	Co	27	Na	11	W	74	SiO2	11	0.37	0.185	40	40	20	700	15	10.5	3.6	0.9	0.5	4	3.05	1.12	0.98	0.14	1.36	0.9	36.72	32.13	4.59	44.59	29.51	650.0	0.02252638455742143	1.26	1.66	1.62	1.88	0.93	1.7
5828	Co-Na2WO4/SiO2	Co	27	Na	11	W	74	SiO2	11	0.37	0.185	40	40	20	700	20	14.0	4.8	1.2	0.38	4	2.89	0.83	0.65	0.18	1.4	0.62	28.72	22.49	6.23	48.44	21.45	650.0	0.021933254710677967	1.26	1.66	1.62	1.88	0.93	1.7
5829	Co-Na2WO4/SiO2	Co	27	Na	11	W	74	SiO2	11	0.37	0.185	40	40	20	700	10	7.0	2.6	0.4	0.75	6	3.47	1.65	1.24	0.41	1.08	0.86	47.55	35.73	11.82	31.12	24.78	650.0	0.02218352153736433	1.26	1.66	1.62	1.88	0.93	1.7
5830	Co-Na2WO4/SiO2	Co	27	Na	11	W	74	SiO2	11	0.37	0.185	40	40	20	700	15	10.5	3.9	0.6	0.5	6	3.2	1.36	1.13	0.23	1.36	0.77	42.5	35.31	7.19	42.5	24.06	650.0	0.027386654264005134	1.26	1.66	1.62	1.88	0.93	1.7
5831	Co-Na2WO4/SiO2	Co	27	Na	11	W	74	SiO2	11	0.37	0.185	40	40	20	700	20	14.0	5.1	0.9	0.38	6	2.98	0.83	0.65	0.18	1.34	0.53	27.85	21.81	6.04	44.97	17.79	650.0	0.021933254710677967	1.26	1.66	1.62	1.88	0.93	1.7
5832	Ni-Na2WO4/SiO2	Ni	28	Na	11	W	74	SiO2	11	0.37	0.185	40	40	20	900	10	1.5	5.7	2.8	0.75	2	29.01	0.88	0.56	0.32	26.01	17.18	3.03	1.93	1.1	89.66	59.22	650.0	0.011785264889605856	1.24	1.66	1.62	1.91	0.93	1.7
5833	Ni-Na2WO4/SiO2	Ni	28	Na	11	W	74	SiO2	11	0.37	0.185	40	40	20	900	15	2.3	8.5	4.3	0.5	2	29.23	1.8	0.55	1.25	25.12	17.25	6.16	1.88	4.28	85.94	59.01	650.0	0.03632794125534236	1.24	1.66	1.62	1.91	0.93	1.7
5834	Ni-Na2WO4/SiO2	Ni	28	Na	11	W	74	SiO2	11	0.37	0.185	40	40	20	900	20	3.0	11.3	5.7	0.38	2	32.19	2.8	0.61	2.19	24.52	15.87	8.7	1.89	6.8	76.17	49.3	650.0	0.07473545926762631	1.24	1.66	1.62	1.91	0.93	1.7
5835	Ni-Na2WO4/SiO2	Ni	28	Na	11	W	74	SiO2	11	0.37	0.185	40	40	20	900	10	1.5	6.4	2.1	0.75	3	16.48	1.7	0.46	1.24	19.51	11.07	10.32	2.79	7.52	118.39	67.17	650.0	0.02286154511329402	1.24	1.66	1.62	1.91	0.93	1.7
5836	Ni-Na2WO4/SiO2	Ni	28	Na	11	W	74	SiO2	11	0.37	0.185	40	40	20	900	15	2.3	9.6	3.2	0.5	3	16.77	2.44	0.47	1.97	19.59	10.58	14.55	2.8	11.75	116.82	63.09	650.0	0.04940522528074362	1.24	1.66	1.62	1.91	0.93	1.7
5837	Ni-Na2WO4/SiO2	Ni	28	Na	11	W	74	SiO2	11	0.37	0.185	40	40	20	900	20	3.0	12.8	4.3	0.38	3	18.62	3.3	0.57	2.73	18.86	9.78	17.72	3.06	14.66	101.29	52.52	650.0	0.08830732507590199	1.24	1.66	1.62	1.91	0.93	1.7
5838	Ni-Na2WO4/SiO2	Ni	28	Na	11	W	74	SiO2	11	0.37	0.185	40	40	20	900	10	1.5	6.8	1.7	0.75	4	12.52	1.92	0.42	1.5	16.23	7.63	15.34	3.35	11.98	129.63	60.94	650.0	0.025848951733586794	1.24	1.66	1.62	1.91	0.93	1.7
5839	Ni-Na2WO4/SiO2	Ni	28	Na	11	W	74	SiO2	11	0.37	0.185	40	40	20	900	15	2.3	10.2	2.6	0.5	4	26.72	2.75	0.47	2.28	16.23	7.44	10.29	1.76	8.53	60.74	27.84	650.0	0.055770406979071326	1.24	1.66	1.62	1.91	0.93	1.7
5840	Ni-Na2WO4/SiO2	Ni	28	Na	11	W	74	SiO2	11	0.37	0.185	40	40	20	900	20	3.0	13.6	3.4	0.38	4	10.88	3.41	0.47	2.94	15.37	6.77	31.34	4.32	27.02	141.27	62.22	650.0	0.09130255209707067	1.24	1.66	1.62	1.91	0.93	1.7
5841	Ni-Na2WO4/SiO2	Ni	28	Na	11	W	74	SiO2	11	0.37	0.185	40	40	20	900	10	1.5	7.3	1.2	0.75	6	19.88	1.81	0.39	1.42	13.12	4.52	9.1	1.96	7.14	66.0	22.74	650.0	0.024354411742523386	1.24	1.66	1.62	1.91	0.93	1.7
5842	Ni-Na2WO4/SiO2	Ni	28	Na	11	W	74	SiO2	11	0.37	0.185	40	40	20	900	15	2.3	10.9	1.8	0.5	6	18.72	2.06	0.41	1.65	12.64	4.28	11.0	2.19	8.81	67.52	22.86	650.0	0.041630279427840006	1.24	1.66	1.62	1.91	0.93	1.7
5843	Ni-Na2WO4/SiO2	Ni	28	Na	11	W	74	SiO2	11	0.37	0.185	40	40	20	900	20	3.0	14.6	2.4	0.38	6	18.34	2.52	0.46	2.06	11.53	4.06	13.74	2.51	11.23	62.87	22.14	650.0	0.06716567692391025	1.24	1.66	1.62	1.91	0.93	1.7
5844	Ni-Na2WO4/SiO2	Ni	28	Na	11	W	74	SiO2	11	0.37	0.185	40	40	20	900	10	4.0	4.0	2.0	0.75	2	34.35	1.41	0.43	0.98	23.77	18.08	4.1	1.25	2.85	69.2	52.63	650.0	0.018933799201521866	1.24	1.66	1.62	1.91	0.93	1.7
