Repository: jimmmmmmmyzzy/SR-in-Heterogeneous-Catalysis

# Towards distilling 'physical laws' in heterogeneous catalysis with symbolic regression

File: OCM_dataset_modified.csv (part 31 of 64)
	Name	M1	M1_atom_number	M2	M2_atom_number	M3	M3_atom_number	Support 	Support_ID	M2_mol	M3_mol	M1_mol%	M2_mol%	M3_mol%	Temp	Total_flow	Ar_flow	CH4_flow	O2_flow	CT	CH4/O2	CH4_conv	C2y	C2H6y	C2H4y	COy	CO2y	C2s	C2H6s	C2H4s	COs	CO2s	BET_surface_area	rate_constant	radii_M1	radii_M2	radii_M3	chi_M1	chi_M2	chi_M3
5845	Ni-Na2WO4/SiO2	Ni	28	Na	11	W	74	SiO2	11	0.37	0.185	40	40	20	900	15	6.0	6.0	3.0	0.5	2	34.65	2.15	0.48	1.67	23.66	16.64	6.2	1.39	4.82	68.28	48.02	650.0	0.04346898429201219	1.24	1.66	1.62	1.91	0.93	1.7
5846	Ni-Na2WO4/SiO2	Ni	28	Na	11	W	74	SiO2	11	0.37	0.185	40	40	20	900	20	8.0	8.0	4.0	0.38	2	36.0	2.9	0.52	2.38	23.68	15.39	8.06	1.44	6.61	65.78	42.75	650.0	0.07744423866003201	1.24	1.66	1.62	1.91	0.93	1.7
5847	Ni-Na2WO4/SiO2	Ni	28	Na	11	W	74	SiO2	11	0.37	0.185	40	40	20	900	10	4.0	4.5	1.5	0.75	3	23.84	1.59	0.39	1.2	18.54	10.39	6.67	1.64	5.03	77.77	43.58	650.0	0.021370348102929666	1.24	1.66	1.62	1.91	0.93	1.7
5848	Ni-Na2WO4/SiO2	Ni	28	Na	11	W	74	SiO2	11	0.37	0.185	40	40	20	900	15	6.0	6.8	2.3	0.5	3	21.27	2.32	0.44	1.88	18.1	9.83	10.91	2.07	8.84	85.1	46.22	650.0	0.046946712371284255	1.24	1.66	1.62	1.91	0.93	1.7
5849	Ni-Na2WO4/SiO2	Ni	28	Na	11	W	74	SiO2	11	0.37	0.185	40	40	20	900	20	8.0	9.0	3.0	0.38	3	21.73	2.99	0.47	2.52	17.52	9.35	13.76	2.16	11.6	80.63	43.03	650.0	0.07988452635499799	1.24	1.66	1.62	1.91	0.93	1.7
5850	Ni-Na2WO4/SiO2	Ni	28	Na	11	W	74	SiO2	11	0.37	0.185	40	40	20	900	10	4.0	4.8	1.2	0.75	4	17.54	1.48	0.38	1.1	15.94	7.36	8.44	2.17	6.27	90.88	41.96	650.0	0.019880816981005654	1.24	1.66	1.62	1.91	0.93	1.7
5851	Ni-Na2WO4/SiO2	Ni	28	Na	11	W	74	SiO2	11	0.37	0.185	40	40	20	900	15	6.0	7.2	1.8	0.5	4	15.85	2.01	0.41	1.6	15.24	7.14	12.68	2.59	10.09	96.15	45.05	650.0	0.040609506680728547	1.24	1.66	1.62	1.91	0.93	1.7
5852	Ni-Na2WO4/SiO2	Ni	28	Na	11	W	74	SiO2	11	0.37	0.185	40	40	20	900	20	8.0	9.6	2.4	0.38	4	16.76	2.68	0.47	2.21	14.26	6.85	15.99	2.8	13.19	85.08	40.87	650.0	0.07148860019149882	1.24	1.66	1.62	1.91	0.93	1.7
5853	Ni-Na2WO4/SiO2	Ni	28	Na	11	W	74	SiO2	11	0.37	0.185	40	40	20	900	10	4.0	5.1	0.9	0.75	6	18.79	0.98	0.35	0.63	13.5	3.95	5.22	1.86	3.35	71.85	21.02	650.0	0.013131114739752541	1.24	1.66	1.62	1.91	0.93	1.7
5854	Ni-Na2WO4/SiO2	Ni	28	Na	11	W	74	SiO2	11	0.37	0.185	40	40	20	900	15	6.0	7.7	1.3	0.5	6	10.53	1.47	0.37	1.1	11.95	4.33	13.96	3.51	10.45	113.49	41.12	650.0	0.029618231307416452	1.24	1.66	1.62	1.91	0.93	1.7
5855	Ni-Na2WO4/SiO2	Ni	28	Na	11	W	74	SiO2	11	0.37	0.185	40	40	20	900	20	8.0	10.3	1.7	0.38	6	11.21	2.02	0.43	1.59	10.58	4.36	18.02	3.84	14.18	94.38	38.89	650.0	0.053702130993849	1.24	1.66	1.62	1.91	0.93	1.7
5856	Ni-Na2WO4/SiO2	Ni	28	Na	11	W	74	SiO2	11	0.37	0.185	40	40	20	900	10	7.0	2.0	1.0	0.75	2	41.0	1.22	0.59	0.63	23.16	16.75	2.98	1.44	1.54	56.49	40.85	650.0	0.016366707834150104	1.24	1.66	1.62	1.91	0.93	1.7
5857	Ni-Na2WO4/SiO2	Ni	28	Na	11	W	74	SiO2	11	0.37	0.185	40	40	20	900	15	10.5	3.0	1.5	0.5	2	42.77	1.87	0.45	1.42	21.34	15.66	4.37	1.05	3.32	49.89	36.61	650.0	0.03775411153937837	1.24	1.66	1.62	1.91	0.93	1.7
5858	Ni-Na2WO4/SiO2	Ni	28	Na	11	W	74	SiO2	11	0.37	0.185	40	40	20	900	20	14.0	4.0	2.0	0.38	2	40.26	2.67	0.61	2.06	21.04	15.16	6.63	1.52	5.12	52.26	37.66	650.0	0.07121820934128703	1.24	1.66	1.62	1.91	0.93	1.7
5859	Ni-Na2WO4/SiO2	Ni	28	Na	11	W	74	SiO2	11	0.37	0.185	40	40	20	900	10	7.0	2.3	0.8	0.75	3	30.83	1.36	0.42	0.94	17.68	10.12	4.41	1.36	3.05	57.35	32.83	650.0	0.018257769509336757	1.24	1.66	1.62	1.91	0.93	1.7
5860	Ni-Na2WO4/SiO2	Ni	28	Na	11	W	74	SiO2	11	0.37	0.185	40	40	20	900	15	10.5	3.4	1.1	0.5	3	29.57	1.89	0.45	1.44	16.16	9.99	6.39	1.52	4.87	54.65	33.78	650.0	0.038161775625583906	1.24	1.66	1.62	1.91	0.93	1.7
5861	Ni-Na2WO4/SiO2	Ni	28	Na	11	W	74	SiO2	11	0.37	0.185	40	40	20	900	20	14.0	4.5	1.5	0.38	3	27.63	2.69	0.43	2.26	14.6	9.82	9.74	1.56	8.18	52.84	35.54	650.0	0.07175901882682573	1.24	1.66	1.62	1.91	0.93	1.7
5862	Ni-Na2WO4/SiO2	Ni	28	Na	11	W	74	SiO2	11	0.37	0.185	40	40	20	900	10	7.0	2.4	0.6	0.75	4	23.91	1.15	0.3	0.85	14.72	7.33	4.81	1.25	3.55	61.56	30.66	650.0	0.01542218182862054	1.24	1.66	1.62	1.91	0.93	1.7
5863	Ni-Na2WO4/SiO2	Ni	28	Na	11	W	74	SiO2	11	0.37	0.185	40	40	20	900	15	10.5	3.6	0.9	0.5	4	21.16	1.83	0.55	1.28	12.26	7.35	8.65	2.6	6.05	57.94	34.74	650.0	0.036939032567322644	1.24	1.66	1.62	1.91	0.93	1.7
5864	Ni-Na2WO4/SiO2	Ni	28	Na	11	W	74	SiO2	11	0.37	0.185	40	40	20	900	20	14.0	4.8	1.2	0.38	4	21.85	2.96	0.62	2.34	10.18	7.25	13.55	2.84	10.71	46.59	33.18	650.0	0.07907084566393852	1.24	1.66	1.62	1.91	0.93	1.7
5865	Ni-Na2WO4/SiO2	Ni	28	Na	11	W	74	SiO2	11	0.37	0.185	40	40	20	900	10	7.0	2.6	0.4	0.75	6	16.37	1.14	0.34	0.8	10.55	4.37	6.96	2.08	4.89	64.45	26.7	650.0	0.01528730414570413	1.24	1.66	1.62	1.91	0.93	1.7
5866	Ni-Na2WO4/SiO2	Ni	28	Na	11	W	74	SiO2	11	0.37	0.185	40	40	20	900	15	10.5	3.9	0.6	0.5	6	14.12	2.06	0.57	1.49	6.83	4.68	14.59	4.04	10.55	48.37	33.14	650.0	0.041630279427840006	1.24	1.66	1.62	1.91	0.93	1.7
5867	Ni-Na2WO4/SiO2	Ni	28	Na	11	W	74	SiO2	11	0.37	0.185	40	40	20	900	20	14.0	5.1	0.9	0.38	6	14.95	3.16	0.82	2.34	5.24	4.85	21.14	5.48	15.65	35.05	32.44	650.0	0.08450014189008838	1.24	1.66	1.62	1.91	0.93	1.7
5868	Ni-Na2WO4/SiO2	Ni	28	Na	11	W	74	SiO2	11	0.37	0.185	40	40	20	850	10	1.5	5.7	2.8	0.75	2	28.63	3.08	0.63	2.45	19.54	18.5	10.76	2.2	8.56	68.25	64.62	650.0	0.041712386719688584	1.24	1.66	1.62	1.91	0.93	1.7
5869	Ni-Na2WO4/SiO2	Ni	28	Na	11	W	74	SiO2	11	0.37	0.185	40	40	20	850	15	2.3	8.5	4.3	0.5	2	29.31	4.0	0.85	3.15	20.97	17.36	13.65	2.9	10.75	71.55	59.23	650.0	0.08164398904051033	1.24	1.66	1.62	1.91	0.93	1.7
5870	Ni-Na2WO4/SiO2	Ni	28	Na	11	W	74	SiO2	11	0.37	0.185	40	40	20	850	20	3.0	11.3	5.7	0.38	2	31.07	4.43	0.84	3.59	21.33	15.65	14.26	2.7	11.55	68.65	50.37	650.0	0.11924005976316598	1.24	1.66	1.62	1.91	0.93	1.7
5871	Ni-Na2WO4/SiO2	Ni	28	Na	11	W	74	SiO2	11	0.37	0.185	40	40	20	850	10	1.5	6.4	2.1	0.75	3	16.5	2.98	0.65	2.33	15.94	11.43	18.06	3.94	14.12	96.61	69.27	650.0	0.04033739089469459	1.24	1.66	1.62	1.91	0.93	1.7
5872	Ni-Na2WO4/SiO2	Ni	28	Na	11	W	74	SiO2	11	0.37	0.185	40	40	20	850	15	2.3	9.6	3.2	0.5	3	16.8	3.84	0.85	2.99	16.16	10.63	22.86	5.06	17.8	96.19	63.27	650.0	0.07831343040238782	1.24	1.66	1.62	1.91	0.93	1.7
5873	Ni-Na2WO4/SiO2	Ni	28	Na	11	W	74	SiO2	11	0.37	0.185	40	40	20	850	20	3.0	12.8	4.3	0.38	3	17.86	4.36	0.97	3.39	16.02	9.6	24.41	5.43	18.98	89.7	53.75	650.0	0.1173132720999141	1.24	1.66	1.62	1.91	0.93	1.7
5874	Ni-Na2WO4/SiO2	Ni	28	Na	11	W	74	SiO2	11	0.37	0.185	40	40	20	850	10	1.5	6.8	1.7	0.75	4	12.35	2.74	0.66	2.08	13.18	8.04	22.19	5.34	16.84	106.72	65.1	650.0	0.037043174683268815	1.24	1.66	1.62	1.91	0.93	1.7
5875	Ni-Na2WO4/SiO2	Ni	28	Na	11	W	74	SiO2	11	0.37	0.185	40	40	20	850	15	2.3	10.2	2.6	0.5	4	14.35	3.32	0.76	2.56	12.83	7.08	23.14	5.3	17.84	89.41	49.34	650.0	0.06752726030561823	1.24	1.66	1.62	1.91	0.93	1.7
5876	Ni-Na2WO4/SiO2	Ni	28	Na	11	W	74	SiO2	11	0.37	0.185	40	40	20	850	20	3.0	13.6	3.4	0.38	4	13.91	3.78	0.95	2.83	12.62	6.77	27.17	6.83	20.35	90.73	48.67	650.0	0.10140249925469416	1.24	1.66	1.62	1.91	0.93	1.7
5877	Ni-Na2WO4/SiO2	Ni	28	Na	11	W	74	SiO2	11	0.37	0.185	40	40	20	850	10	1.5	7.3	1.2	0.75	6	17.94	2.21	0.57	1.64	10.07	4.94	12.32	3.18	9.14	56.13	27.54	650.0	0.02979715155187683	1.24	1.66	1.62	1.91	0.93	1.7
5878	Ni-Na2WO4/SiO2	Ni	28	Na	11	W	74	SiO2	11	0.37	0.185	40	40	20	850	15	2.3	10.9	1.8	0.5	6	16.95	2.78	0.84	1.94	8.79	4.62	16.4	4.96	11.45	51.86	27.26	650.0	0.056387468741563966	1.24	1.66	1.62	1.91	0.93	1.7
5879	Ni-Na2WO4/SiO2	Ni	28	Na	11	W	74	SiO2	11	0.37	0.185	40	40	20	850	20	3.0	14.6	2.4	0.38	6	14.73	3.34	1.08	2.26	7.44	4.44	22.67	7.33	15.34	50.51	30.14	650.0	0.08939610413461406	1.24	1.66	1.62	1.91	0.93	1.7
5880	Ni-Na2WO4/SiO2	Ni	28	Na	11	W	74	SiO2	11	0.37	0.185	40	40	20	850	10	4.0	4.0	2.0	0.75	2	33.95	2.89	0.7	2.19	19.73	18.04	8.51	2.06	6.45	58.11	53.14	650.0	0.03910110584243831	1.24	1.66	1.62	1.91	0.93	1.7
5881	Ni-Na2WO4/SiO2	Ni	28	Na	11	W	74	SiO2	11	0.37	0.185	40	40	20	850	15	6.0	6.0	3.0	0.5	2	34.49	3.74	0.73	3.01	20.32	16.11	10.84	2.12	8.73	58.92	46.71	650.0	0.07623464422625609	1.24	1.66	1.62	1.91	0.93	1.7
5882	Ni-Na2WO4/SiO2	Ni	28	Na	11	W	74	SiO2	11	0.37	0.185	40	40	20	850	20	8.0	8.0	4.0	0.38	2	34.85	4.28	0.84	3.44	20.37	14.63	12.28	2.41	9.87	58.45	41.98	650.0	0.11511295512610195	1.24	1.66	1.62	1.91	0.93	1.7
5883	Ni-Na2WO4/SiO2	Ni	28	Na	11	W	74	SiO2	11	0.37	0.185	40	40	20	850	10	4.0	4.5	1.5	0.75	3	23.58	2.7	0.59	2.11	15.17	10.77	11.45	2.5	8.95	64.33	45.67	650.0	0.036494929061509356	1.24	1.66	1.62	1.91	0.93	1.7
5884	Ni-Na2WO4/SiO2	Ni	28	Na	11	W	74	SiO2	11	0.37	0.185	40	40	20	850	15	6.0	6.8	2.3	0.5	3	23.48	3.23	0.73	2.5	14.92	9.63	13.76	3.11	10.65	63.54	41.01	650.0	0.06566631419048043	1.24	1.66	1.62	1.91	0.93	1.7
5885	Ni-Na2WO4/SiO2	Ni	28	Na	11	W	74	SiO2	11	0.37	0.185	40	40	20	850	20	8.0	9.0	3.0	0.38	3	23.53	3.8	0.96	2.84	14.21	8.9	16.15	4.08	12.07	60.39	37.82	650.0	0.10194954820113314	1.24	1.66	1.62	1.91	0.93	1.7
5886	Ni-Na2WO4/SiO2	Ni	28	Na	11	W	74	SiO2	11	0.37	0.185	40	40	20	850	10	4.0	4.8	1.2	0.75	4	16.94	2.25	0.55	1.7	12.52	7.58	13.28	3.25	10.04	73.91	44.75	650.0	0.030342649496821573	1.24	1.66	1.62	1.91	0.93	1.7
5887	Ni-Na2WO4/SiO2	Ni	28	Na	11	W	74	SiO2	11	0.37	0.185	40	40	20	850	15	6.0	7.2	1.8	0.5	4	17.09	3.0	0.82	2.18	11.33	7.0	17.55	4.8	12.76	66.3	40.96	650.0	0.06091841496941715	1.24	1.66	1.62	1.91	0.93	1.7
5888	Ni-Na2WO4/SiO2	Ni	28	Na	11	W	74	SiO2	11	0.37	0.185	40	40	20	850	20	8.0	9.6	2.4	0.38	4	17.74	3.6	1.01	2.59	9.89	6.69	20.29	5.69	14.6	55.75	37.71	650.0	0.09648416939892492	1.24	1.66	1.62	1.91	0.93	1.7
5889	Ni-Na2WO4/SiO2	Ni	28	Na	11	W	74	SiO2	11	0.37	0.185	40	40	20	850	10	4.0	5.1	0.9	0.75	6	9.13	1.94	0.65	1.29	8.24	4.75	21.25	7.12	14.13	90.25	52.03	650.0	0.026120866353338865	1.24	1.66	1.62	1.91	0.93	1.7
5890	Ni-Na2WO4/SiO2	Ni	28	Na	11	W	74	SiO2	11	0.37	0.185	40	40	20	850	15	6.0	7.7	1.3	0.5	6	9.65	4.25	1.15	3.1	4.92	4.97	44.04	11.92	32.12	50.98	51.5	650.0	0.08685911585467196	1.24	1.66	1.62	1.91	0.93	1.7
5891	Ni-Na2WO4/SiO2	Ni	28	Na	11	W	74	SiO2	11	0.37	0.185	40	40	20	850	20	8.0	10.3	1.7	0.38	6	11.48	5.7	1.97	3.73	3.98	4.86	49.65	17.16	32.49	34.67	42.33	650.0	0.1544447272333674	1.24	1.66	1.62	1.91	0.93	1.7
5892	Ni-Na2WO4/SiO2	Ni	28	Na	11	W	74	SiO2	11	0.37	0.185	40	40	20	850	10	7.0	2.0	1.0	0.75	2	38.13	2.43	0.84	1.59	17.64	16.55	6.37	2.2	4.17	46.26	43.4	650.0	0.03280015582431025	1.24	1.66	1.62	1.91	0.93	1.7
5893	Ni-Na2WO4/SiO2	Ni	28	Na	11	W	74	SiO2	11	0.37	0.185	40	40	20	850	15	10.5	3.0	1.5	0.5	2	36.33	4.56	1.03	3.53	12.54	15.5	12.55	2.84	9.72	34.52	42.66	650.0	0.09334481639686133	1.24	1.66	1.62	1.91	0.93	1.7
5894	Ni-Na2WO4/SiO2	Ni	28	Na	11	W	74	SiO2	11	0.37	0.185	40	40	20	850	20	14.0	4.0	2.0	0.38	2	34.81	5.78	1.48	4.3	12.67	16.18	16.6	4.25	12.35	36.4	46.48	650.0	0.15667819135841124	1.24	1.66	1.62	1.91	0.93	1.7
5895	Ni-Na2WO4/SiO2	Ni	28	Na	11	W	74	SiO2	11	0.37	0.185	40	40	20	850	10	7.0	2.3	0.8	0.75	3	24.94	3.26	1.0	2.26	10.13	11.37	13.07	4.01	9.06	40.62	45.59	650.0	0.04419095812433891	1.24	1.66	1.62	1.91	0.93	1.7
5896	Ni-Na2WO4/SiO2	Ni	28	Na	11	W	74	SiO2	11	0.37	0.185	40	40	20	850	15	10.5	3.4	1.1	0.5	3	25.78	6.71	2.19	4.52	7.63	11.24	26.03	8.49	17.53	29.6	43.6	650.0	0.13891453003044327	1.24	1.66	1.62	1.91	0.93	1.7
5897	Ni-Na2WO4/SiO2	Ni	28	Na	11	W	74	SiO2	11	0.37	0.185	40	40	20	850	20	14.0	4.5	1.5	0.38	3	28.47	10.82	3.68	7.14	7.12	9.45	38.0	12.93	25.08	25.01	33.19	650.0	0.30135101786515983	1.24	1.66	1.62	1.91	0.93	1.7
5898	Ni-Na2WO4/SiO2	Ni	28	Na	11	W	74	SiO2	11	0.37	0.185	40	40	20	850	10	7.0	2.4	0.6	0.75	4	17.42	3.45	1.26	2.19	6.37	8.92	19.8	7.23	12.57	36.57	51.21	650.0	0.04681223615142386	1.24	1.66	1.62	1.91	0.93	1.7
5899	Ni-Na2WO4/SiO2	Ni	28	Na	11	W	74	SiO2	11	0.37	0.185	40	40	20	850	15	10.5	3.6	0.9	0.5	4	20.93	8.61	2.82	5.79	4.61	8.02	41.14	13.47	27.66	22.03	38.32	650.0	0.1800682454079621	1.24	1.66	1.62	1.91	0.93	1.7
5900	Ni-Na2WO4/SiO2	Ni	28	Na	11	W	74	SiO2	11	0.37	0.185	40	40	20	850	20	14.0	4.8	1.2	0.38	4	25.63	13.23	4.06	9.17	3.71	5.64	51.62	15.84	35.78	14.48	22.01	650.0	0.37344538469129734	1.24	1.66	1.62	1.91	0.93	1.7
5901	Ni-Na2WO4/SiO2	Ni	28	Na	11	W	74	SiO2	11	0.37	0.185	40	40	20	850	10	7.0	2.6	0.4	0.75	6	15.07	6.39	1.8	4.59	1.73	6.0	42.4	11.94	30.46	11.48	39.81	650.0	0.08804396080591735	1.24	1.66	1.62	1.91	0.93	1.7
5902	Ni-Na2WO4/SiO2	Ni	28	Na	11	W	74	SiO2	11	0.37	0.185	40	40	20	850	15	10.5	3.9	0.6	0.5	6	15.11	10.31	3.21	7.1	0.49	4.19	68.23	21.24	46.99	3.24	27.73	650.0	0.21762181171635922	1.24	1.66	1.62	1.91	0.93	1.7
5903	Ni-Na2WO4/SiO2	Ni	28	Na	11	W	74	SiO2	11	0.37	0.185	40	40	20	850	20	14.0	5.1	0.9	0.38	6	17.04	12.41	3.9	8.51	0.81	2.81	72.83	22.89	49.94	4.75	16.49	650.0	0.3486930258239309	1.24	1.66	1.62	1.91	0.93	1.7
5904	Ni-Na2WO4/SiO2	Ni	28	Na	11	W	74	SiO2	11	0.37	0.185	40	40	20	800	10	1.5	5.7	2.8	0.75	2	36.08	5.75	1.08	4.67	14.46	15.67	15.94	2.99	12.94	40.08	43.43	650.0	0.07895914621329496	1.24	1.66	1.62	1.91	0.93	1.7
5905	Ni-Na2WO4/SiO2	Ni	28	Na	11	W	74	SiO2	11	0.37	0.185	40	40	20	800	15	2.3	8.5	4.3	0.5	2	34.47	6.46	1.38	5.08	16.12	15.01	18.74	4.0	14.74	46.77	43.55	650.0	0.13356206738070242	1.24	1.66	1.62	1.91	0.93	1.7
5906	Ni-Na2WO4/SiO2	Ni	28	Na	11	W	74	SiO2	11	0.37	0.185	40	40	20	800	20	3.0	11.3	5.7	0.38	2	34.15	6.73	1.54	5.19	16.69	13.71	19.71	4.51	15.2	48.87	40.15	650.0	0.18334650855084017	1.24	1.66	1.62	1.91	0.93	1.7
5907	Ni-Na2WO4/SiO2	Ni	28	Na	11	W	74	SiO2	11	0.37	0.185	40	40	20	800	10	1.5	6.4	2.1	0.75	3	22.84	4.7	1.19	3.51	11.62	10.03	20.58	5.21	15.37	50.88	43.91	650.0	0.06418716710391331	1.24	1.66	1.62	1.91	0.93	1.7
5908	Ni-Na2WO4/SiO2	Ni	28	Na	11	W	74	SiO2	11	0.37	0.185	40	40	20	800	15	2.3	9.6	3.2	0.5	3	21.77	5.56	1.54	4.02	11.31	9.36	25.54	7.07	18.47	51.95	42.99	650.0	0.11441094754155837	1.24	1.66	1.62	1.91	0.93	1.7
5909	Ni-Na2WO4/SiO2	Ni	28	Na	11	W	74	SiO2	11	0.37	0.185	40	40	20	800	20	3.0	12.8	4.3	0.38	3	24.82	7.66	2.02	5.64	9.49	8.92	30.86	8.14	22.72	38.24	35.94	650.0	0.20971781291907501	1.24	1.66	1.62	1.91	0.93	1.7
5910	Ni-Na2WO4/SiO2	Ni	28	Na	11	W	74	SiO2	11	0.37	0.185	40	40	20	800	10	1.5	6.8	1.7	0.75	4	19.53	3.63	1.23	2.4	9.45	7.25	18.59	6.3	12.29	48.39	37.12	650.0	0.04930031483319375	1.24	1.66	1.62	1.91	0.93	1.7
5911	Ni-Na2WO4/SiO2	Ni	28	Na	11	W	74	SiO2	11	0.37	0.185	40	40	20	800	15	2.3	10.2	2.6	0.5	4	19.83	6.65	2.05	4.6	6.6	6.86	33.54	10.34	23.2	33.28	34.59	650.0	0.1376286320007195	1.24	1.66	1.62	1.91	0.93	1.7
5912	Ni-Na2WO4/SiO2	Ni	28	Na	11	W	74	SiO2	11	0.37	0.185	40	40	20	800	20	3.0	13.6	3.4	0.38	4	20.96	9.19	3.39	5.8	6.21	5.43	43.85	16.17	27.67	29.63	25.91	650.0	0.2536862481219852	1.24	1.66	1.62	1.91	0.93	1.7
5913	Ni-Na2WO4/SiO2	Ni	28	Na	11	W	74	SiO2	11	0.37	0.185	40	40	20	800	10	1.5	7.3	1.2	0.75	6	14.69	5.13	1.64	3.49	4.13	5.28	34.92	11.16	23.76	28.11	35.94	650.0	0.07021687011107457	1.24	1.66	1.62	1.91	0.93	1.7
5914	Ni-Na2WO4/SiO2	Ni	28	Na	11	W	74	SiO2	11	0.37	0.185	40	40	20	800	15	2.3	10.9	1.8	0.5	6	18.69	10.52	3.54	6.98	3.32	2.57	56.29	18.94	37.35	17.76	13.75	650.0	0.22231009873232493	1.24	1.66	1.62	1.91	0.93	1.7
5915	Ni-Na2WO4/SiO2	Ni	28	Na	11	W	74	SiO2	11	0.37	0.185	40	40	20	800	20	3.0	14.6	2.4	0.38	6	19.65	11.33	3.93	7.4	2.96	2.08	57.66	20.0	37.66	15.06	10.59	650.0	0.31644361209519917	1.24	1.66	1.62	1.91	0.93	1.7
5916	Ni-Na2WO4/SiO2	Ni	28	Na	11	W	74	SiO2	11	0.37	0.185	40	40	20	800	10	4.0	4.0	2.0	0.75	2	32.89	5.37	1.18	4.19	15.68	17.44	16.33	3.59	12.74	47.67	53.03	650.0	0.07359418062393334	1.24	1.66	1.62	1.91	0.93	1.7
5917	Ni-Na2WO4/SiO2	Ni	28	Na	11	W	74	SiO2	11	0.37	0.185	40	40	20	800	15	6.0	6.0	3.0	0.5	2	32.51	7.17	1.56	5.61	13.34	15.82	22.05	4.8	17.26	41.03	48.66	650.0	0.14880064515250033	1.24	1.66	1.62	1.91	0.93	1.7
5918	Ni-Na2WO4/SiO2	Ni	28	Na	11	W	74	SiO2	11	0.37	0.185	40	40	20	800	20	8.0	8.0	4.0	0.38	2	32.64	8.66	2.45	6.21	13.03	13.75	26.53	7.51	19.03	39.92	42.13	650.0	0.23837204797694336	1.24	1.66	1.62	1.91	0.93	1.7
5919	Ni-Na2WO4/SiO2	Ni	28	Na	11	W	74	SiO2	11	0.37	0.185	40	40	20	800	10	4.0	4.5	1.5	0.75	3	23.13	5.35	1.28	4.07	9.6	10.91	23.13	5.53	17.6	41.5	47.17	650.0	0.073312411110346	1.24	1.66	1.62	1.91	0.93	1.7
5920	Ni-Na2WO4/SiO2	Ni	28	Na	11	W	74	SiO2	11	0.37	0.185	40	40	20	800	15	6.0	6.8	2.3	0.5	3	25.75	9.69	3.12	6.57	7.37	8.96	37.63	12.12	25.51	28.62	34.8	650.0	0.2038439794507679	1.24	1.66	1.62	1.91	0.93	1.7
5921	Ni-Na2WO4/SiO2	Ni	28	Na	11	W	74	SiO2	11	0.37	0.185	40	40	20	800	20	8.0	9.0	3.0	0.38	3	28.99	13.83	4.2	9.63	7.72	5.07	47.71	14.49	33.22	26.63	17.49	650.0	0.39170551772741025	1.24	1.66	1.62	1.91	0.93	1.7
5922	Ni-Na2WO4/SiO2	Ni	28	Na	11	W	74	SiO2	11	0.37	0.185	40	40	20	800	10	4.0	4.8	1.2	0.75	4	17.59	7.09	2.14	4.95	5.15	7.99	40.31	12.17	28.14	29.28	45.42	650.0	0.09805187111316029	1.24	1.66	1.62	1.91	0.93	1.7
5923	Ni-Na2WO4/SiO2	Ni	28	Na	11	W	74	SiO2	11	0.37	0.185	40	40	20	800	15	6.0	7.2	1.8	0.5	4	23.03	13.64	4.09	9.55	5.11	4.17	59.23	17.76	41.47	22.19	18.11	650.0	0.29329116068296945	1.24	1.66	1.62	1.91	0.93	1.7
5924	Ni-Na2WO4/SiO2	Ni	28	Na	11	W	74	SiO2	11	0.37	0.185	40	40	20	800	20	8.0	9.6	2.4	0.38	4	23.82	13.75	4.43	9.32	4.79	3.26	57.72	18.6	39.13	20.11	13.69	650.0	0.38926350020163736	1.24	1.66	1.62	1.91	0.93	1.7
5925	Ni-Na2WO4/SiO2	Ni	28	Na	11	W	74	SiO2	11	0.37	0.185	40	40	20	800	10	4.0	5.1	0.9	0.75	6	16.17	11.18	3.62	7.56	2.13	3.55	69.14	22.39	46.75	13.17	21.95	650.0	0.1580777814988469	1.24	1.66	1.62	1.91	0.93	1.7
5926	Ni-Na2WO4/SiO2	Ni	28	Na	11	W	74	SiO2	11	0.37	0.185	40	40	20	800	15	6.0	7.7	1.3	0.5	6	16.13	12.81	4.22	8.59	2.16	2.29	79.42	26.16	53.25	13.39	14.2	650.0	0.27416108109673537	1.24	1.66	1.62	1.91	0.93	1.7
5927	Ni-Na2WO4/SiO2	Ni	28	Na	11	W	74	SiO2	11	0.37	0.185	40	40	20	800	20	8.0	10.3	1.7	0.38	6	14.74	11.89	4.37	7.52	1.84	1.78	80.66	29.65	51.02	12.48	12.08	650.0	0.33311618976171836	1.24	1.66	1.62	1.91	0.93	1.7
5928	Ni-Na2WO4/SiO2	Ni	28	Na	11	W	74	SiO2	11	0.37	0.185	40	40	20	800	10	7.0	2.0	1.0	0.75	2	40.19	16.28	4.04	12.24	10.12	10.98	40.51	10.05	30.46	25.18	27.32	650.0	0.23692305121372326	1.24	1.66	1.62	1.91	0.93	1.7
5929	Ni-Na2WO4/SiO2	Ni	28	Na	11	W	74	SiO2	11	0.37	0.185	40	40	20	800	15	10.5	3.0	1.5	0.5	2	39.43	17.66	4.41	13.25	10.41	8.2	44.79	11.18	33.6	26.4	20.8	650.0	0.38862633929266543	1.24	1.66	1.62	1.91	0.93	1.7
5930	Ni-Na2WO4/SiO2	Ni	28	Na	11	W	74	SiO2	11	0.37	0.185	40	40	20	800	20	14.0	4.0	2.0	0.38	2	31.47	16.46	4.77	11.69	7.45	5.56	52.3	15.16	37.15	23.67	17.67	650.0	0.47327533399753174	1.24	1.66	1.62	1.91	0.93	1.7
5931	Ni-Na2WO4/SiO2	Ni	28	Na	11	W	74	SiO2	11	0.37	0.185	40	40	20	800	10	7.0	2.3	0.8	0.75	3	32.47	17.14	4.38	12.76	5.89	6.88	52.79	13.49	39.3	18.14	21.19	650.0	0.2506903324517808	1.24	1.66	1.62	1.91	0.93	1.7
5932	Ni-Na2WO4/SiO2	Ni	28	Na	11	W	74	SiO2	11	0.37	0.185	40	40	20	800	15	10.5	3.4	1.1	0.5	3	28.42	16.06	4.78	11.28	4.3	4.3	56.51	16.82	39.69	15.13	15.13	650.0	0.350135856165293	1.24	1.66	1.62	1.91	0.93	1.7
5933	Ni-Na2WO4/SiO2	Ni	28	Na	11	W	74	SiO2	11	0.37	0.185	40	40	20	800	20	14.0	4.5	1.5	0.38	3	22.9	14.07	5.07	9.0	3.73	3.14	61.44	22.14	39.3	16.29	13.71	650.0	0.399045196481473	1.24	1.66	1.62	1.91	0.93	1.7
5934	Ni-Na2WO4/SiO2	Ni	28	Na	11	W	74	SiO2	11	0.37	0.185	40	40	20	800	10	7.0	2.4	0.6	0.75	4	26.7	15.9	4.45	11.45	3.59	4.57	59.55	16.67	42.88	13.45	17.12	650.0	0.23088482534558538	1.24	1.66	1.62	1.91	0.93	1.7
5935	Ni-Na2WO4/SiO2	Ni	28	Na	11	W	74	SiO2	11	0.37	0.185	40	40	20	800	15	10.5	3.6	0.9	0.5	4	21.37	14.34	4.97	9.37	2.05	2.89	67.1	23.26	43.85	9.59	13.52	650.0	0.3095684276017328	1.24	1.66	1.62	1.91	0.93	1.7
5936	Ni-Na2WO4/SiO2	Ni	28	Na	11	W	74	SiO2	11	0.37	0.185	40	40	20	800	20	14.0	4.8	1.2	0.38	4	17.52	12.09	5.04	7.05	1.44	2.13	69.01	28.77	40.24	8.22	12.16	650.0	0.33909637401316883	1.24	1.66	1.62	1.91	0.93	1.7
5937	Ni-Na2WO4/SiO2	Ni	28	Na	11	W	74	SiO2	11	0.37	0.185	40	40	20	800	10	7.0	2.6	0.4	0.75	6	20.13	13.73	4.47	9.26	1.41	2.93	68.21	22.21	46.0	7.0	14.56	650.0	0.1969176971994719	1.24	1.66	1.62	1.91	0.93	1.7
5938	Ni-Na2WO4/SiO2	Ni	28	Na	11	W	74	SiO2	11	0.37	0.185	40	40	20	800	15	10.5	3.9	0.6	0.5	6	17.09	12.18	4.66	7.52	1.13	1.99	71.27	27.27	44.0	6.61	11.64	650.0	0.25976184170904	1.24	1.66	1.62	1.91	0.93	1.7
5939	Ni-Na2WO4/SiO2	Ni	28	Na	11	W	74	SiO2	11	0.37	0.185	40	40	20	800	20	14.0	5.1	0.9	0.38	6	12.18	10.44	4.77	5.67	0.29	1.5	85.71	39.16	46.55	2.38	12.32	650.0	0.2901615638356246	1.24	1.66	1.62	1.91	0.93	1.7
5940	Ni-Na2WO4/SiO2	Ni	28	Na	11	W	74	SiO2	11	0.37	0.185	40	40	20	775	10	1.5	5.7	2.8	0.75	2	29.66	6.36	1.49	4.87	15.75	15.53	21.44	5.02	16.42	53.1	52.36	650.0	0.08761672448717511	1.24	1.66	1.62	1.91	0.93	1.7
5941	Ni-Na2WO4/SiO2	Ni	28	Na	11	W	74	SiO2	11	0.37	0.185	40	40	20	775	15	2.3	8.5	4.3	0.5	2	31.57	7.9	1.85	6.05	15.08	14.47	25.02	5.86	19.16	47.77	45.83	650.0	0.1645904854536603	1.24	1.66	1.62	1.91	0.93	1.7
5942	Ni-Na2WO4/SiO2	Ni	28	Na	11	W	74	SiO2	11	0.37	0.185	40	40	20	775	20	3.0	11.3	5.7	0.38	2	34.15	8.67	2.33	6.34	14.87	12.01	25.39	6.82	18.57	43.54	35.17	650.0	0.23866017180132576	1.24	1.66	1.62	1.91	0.93	1.7
5943	Ni-Na2WO4/SiO2	Ni	28	Na	11	W	74	SiO2	11	0.37	0.185	40	40	20	775	10	1.5	6.4	2.1	0.75	3	21.57	6.06	1.64	4.42	10.27	9.44	28.09	7.6	20.49	47.61	43.76	650.0	0.08335187385232308	1.24	1.66	1.62	1.91	0.93	1.7
5944	Ni-Na2WO4/SiO2	Ni	28	Na	11	W	74	SiO2	11	0.37	0.185	40	40	20	775	15	2.3	9.6	3.2	0.5	3	21.33	9.47	3.18	6.29	8.61	8.22	44.4	14.91	29.49	40.37	38.54	650.0	0.19897779700148477	1.24	1.66	1.62	1.91	0.93	1.7
5945	Ni-Na2WO4/SiO2	Ni	28	Na	11	W	74	SiO2	11	0.37	0.185	40	40	20	775	20	3.0	12.8	4.3	0.38	3	25.02	12.8	4.14	8.66	8.76	4.68	51.16	16.55	34.61	35.01	18.71	650.0	0.36043646071883534	1.24	1.66	1.62	1.91	0.93	1.7
5946	Ni-Na2WO4/SiO2	Ni	28	Na	11	W	74	SiO2	11	0.37	0.185	40	40	20	775	10	1.5	6.8	1.7	0.75	4	17.79	7.33	2.31	5.02	5.69	6.86	41.2	12.98	28.22	31.98	38.56	650.0	0.10150052051932183	1.24	1.66	1.62	1.91	0.93	1.7
5947	Ni-Na2WO4/SiO2	Ni	28	Na	11	W	74	SiO2	11	0.37	0.185	40	40	20	775	15	2.3	10.2	2.6	0.5	4	22.62	12.12	3.98	8.14	6.01	3.63	53.58	17.6	35.99	26.57	16.05	650.0	0.25839587694336374	1.24	1.66	1.62	1.91	0.93	1.7
5948	Ni-Na2WO4/SiO2	Ni	28	Na	11	W	74	SiO2	11	0.37	0.185	40	40	20	775	20	3.0	13.6	3.4	0.38	4	20.79	12.29	4.24	8.05	5.12	2.85	59.11	20.39	38.72	24.63	13.71	650.0	0.34509017901263456	1.24	1.66	1.62	1.91	0.93	1.7
5949	Ni-Na2WO4/SiO2	Ni	28	Na	11	W	74	SiO2	11	0.37	0.185	40	40	20	775	10	1.5	7.3	1.2	0.75	6	17.94	11.1	3.73	7.37	3.07	2.66	61.87	20.79	41.08	17.11	14.83	650.0	0.1568773912909766	1.24	1.66	1.62	1.91	0.93	1.7
5950	Ni-Na2WO4/SiO2	Ni	28	Na	11	W	74	SiO2	11	0.37	0.185	40	40	20	775	15	2.3	10.9	1.8	0.5	6	16.5	11.44	4.11	7.33	2.43	2.03	69.33	24.91	44.42	14.73	12.3	650.0	0.24297979517541998	1.24	1.66	1.62	1.91	0.93	1.7
5951	Ni-Na2WO4/SiO2	Ni	28	Na	11	W	74	SiO2	11	0.37	0.185	40	40	20	775	20	3.0	14.6	2.4	0.38	6	13.94	9.92	4.09	5.83	1.78	1.49	71.16	29.34	41.82	12.77	10.69	650.0	0.27492637262292385	1.24	1.66	1.62	1.91	0.93	1.7
5952	Ni-Na2WO4/SiO2	Ni	28	Na	11	W	74	SiO2	11	0.37	0.185	40	40	20	775	10	4.0	4.0	2.0	0.75	2	32.27	7.65	1.81	5.84	13.34	15.11	23.71	5.61	18.1	41.34	46.82	650.0	0.10611263912378988	1.24	1.66	1.62	1.91	0.93	1.7
5953	Ni-Na2WO4/SiO2	Ni	28	Na	11	W	74	SiO2	11	0.37	0.185	40	40	20	775	15	6.0	6.0	3.0	0.5	2	35.07	12.73	3.95	8.78	12.85	10.4	36.3	11.26	25.04	36.64	29.65	650.0	0.2723268496257428	1.24	1.66	1.62	1.91	0.93	1.7
5954	Ni-Na2WO4/SiO2	Ni	28	Na	11	W	74	SiO2	11	0.37	0.185	40	40	20	775	20	8.0	8.0	4.0	0.38	2	34.75	14.33	4.41	9.92	12.76	7.17	41.24	12.69	28.55	36.72	20.63	650.0	0.4070196842424704	1.24	1.66	1.62	1.91	0.93	1.7
5955	Ni-Na2WO4/SiO2	Ni	28	Na	11	W	74	SiO2	11	0.37	0.185	40	40	20	775	10	4.0	4.5	1.5	0.75	3	27.47	12.23	3.78	8.45	7.83	6.33	44.52	13.76	30.76	28.5	23.04	650.0	0.17393390584542012	1.24	1.66	1.62	1.91	0.93	1.7
5956	Ni-Na2WO4/SiO2	Ni	28	Na	11	W	74	SiO2	11	0.37	0.185	40	40	20	775	15	6.0	6.8	2.3	0.5	3	26.47	14.49	4.31	10.18	6.73	4.82	54.74	16.28	38.46	25.43	18.21	650.0	0.31307371564045494	1.24	1.66	1.62	1.91	0.93	1.7
5957	Ni-Na2WO4/SiO2	Ni	28	Na	11	W	74	SiO2	11	0.37	0.185	40	40	20	775	20	8.0	9.0	3.0	0.38	3	22.26	13.54	4.63	8.91	5.25	3.41	60.83	20.8	40.03	23.58	15.32	650.0	0.3828639651279095	1.24	1.66	1.62	1.91	0.93	1.7
5958	Ni-Na2WO4/SiO2	Ni	28	Na	11	W	74	SiO2	11	0.37	0.185	40	40	20	775	10	4.0	4.8	1.2	0.75	4	24.03	13.46	4.19	9.27	5.02	4.27	56.01	17.44	38.58	20.89	17.77	650.0	0.19275126825513691	1.24	1.66	1.62	1.91	0.93	1.7
5959	Ni-Na2WO4/SiO2	Ni	28	Na	11	W	74	SiO2	11	0.37	0.185	40	40	20	775	15	6.0	7.2	1.8	0.5	4	20.09	12.97	4.34	8.63	3.87	2.9	64.56	21.6	42.96	19.26	14.44	650.0	0.2778345983733381	1.24	1.66	1.62	1.91	0.93	1.7
5960	Ni-Na2WO4/SiO2	Ni	28	Na	11	W	74	SiO2	11	0.37	0.185	40	40	20	775	20	8.0	9.6	2.4	0.38	4	16.9	11.24	4.41	6.83	2.9	2.14	66.51	26.09	40.41	17.16	12.66	650.0	0.3137739155886796	1.24	1.66	1.62	1.91	0.93	1.7
5961	Ni-Na2WO4/SiO2	Ni	28	Na	11	W	74	SiO2	11	0.37	0.185	40	40	20	775	10	4.0	5.1	0.9	0.75	6	17.24	12.1	4.13	7.97	2.14	2.36	70.19	23.96	46.23	12.41	13.69	650.0	0.17196050839594676	1.24	1.66	1.62	1.91	0.93	1.7
5962	Ni-Na2WO4/SiO2	Ni	28	Na	11	W	74	SiO2	11	0.37	0.185	40	40	20	775	15	6.0	7.7	1.3	0.5	6	12.37	10.61	4.27	6.34	1.68	1.65	85.77	34.52	51.25	13.58	13.34	650.0	0.2243227337766602	1.24	1.66	1.62	1.91	0.93	1.7
5963	Ni-Na2WO4/SiO2	Ni	28	Na	11	W	74	SiO2	11	0.37	0.185	40	40	20	775	20	8.0	10.3	1.7	0.38	6	10.74	8.78	4.13	4.65	0.95	1.23	81.75	38.45	43.3	8.85	11.45	650.0	0.24183161764351838	1.24	1.66	1.62	1.91	0.93	1.7
5964	Ni-Na2WO4/SiO2	Ni	28	Na	11	W	74	SiO2	11	0.37	0.185	40	40	20	775	10	7.0	2.0	1.0	0.75	2	35.29	16.8	4.53	12.27	8.54	7.59	47.61	12.84	34.77	24.2	21.51	650.0	0.245230450881238	1.24	1.66	1.62	1.91	0.93	1.7
5965	Ni-Na2WO4/SiO2	Ni	28	Na	11	W	74	SiO2	11	0.37	0.185	40	40	20	775	15	10.5	3.0	1.5	0.5	2	27.84	13.79	4.92	8.87	4.71	4.14	49.53	17.67	31.86	16.92	14.87	650.0	0.29676801153251553	1.24	1.66	1.62	1.91	0.93	1.7
5966	Ni-Na2WO4/SiO2	Ni	28	Na	11	W	74	SiO2	11	0.37	0.185	40	40	20	775	20	14.0	4.0	2.0	0.38	2	19.52	11.89	5.16	6.73	3.65	3.12	60.91	26.43	34.48	18.7	15.98	650.0	0.33311618976171836	1.24	1.66	1.62	1.91	0.93	1.7
5967	Ni-Na2WO4/SiO2	Ni	28	Na	11	W	74	SiO2	11	0.37	0.185	40	40	20	775	10	7.0	2.3	0.8	0.75	3	24.6	15.48	5.05	10.43	3.42	4.45	62.93	20.53	42.4	13.9	18.09	650.0	0.2242426576536473	1.24	1.66	1.62	1.91	0.93	1.7
5968	Ni-Na2WO4/SiO2	Ni	28	Na	11	W	74	SiO2	11	0.37	0.185	40	40	20	775	15	10.5	3.4	1.1	0.5	3	16.32	11.98	5.02	6.96	1.86	2.67	73.41	30.76	42.65	11.4	16.36	650.0	0.25521224921029206	1.24	1.66	1.62	1.91	0.93	1.7
5969	Ni-Na2WO4/SiO2	Ni	28	Na	11	W	74	SiO2	11	0.37	0.185	40	40	20	775	20	14.0	4.5	1.5	0.38	3	13.07	9.28	4.65	4.63	1.31	1.93	71.0	35.58	35.42	10.02	14.77	650.0	0.25629564739118266	1.24	1.66	1.62	1.91	0.93	1.7
5970	Ni-Na2WO4/SiO2	Ni	28	Na	11	W	74	SiO2	11	0.37	0.185	40	40	20	775	10	7.0	2.4	0.6	0.75	4	21.04	13.17	4.93	8.24	2.44	3.07	62.6	23.43	39.16	11.6	14.59	650.0	0.18829066922071683	1.24	1.66	1.62	1.91	0.93	1.7
5971	Ni-Na2WO4/SiO2	Ni	28	Na	11	W	74	SiO2	11	0.37	0.185	40	40	20	775	15	10.5	3.6	0.9	0.5	4	14.51	10.06	4.88	5.18	0.82	1.91	69.33	33.63	35.7	5.65	13.16	650.0	0.2120548092910601	1.24	1.66	1.62	1.91	0.93	1.7
5972	Ni-Na2WO4/SiO2	Ni	28	Na	11	W	74	SiO2	11	0.37	0.185	40	40	20	775	20	14.0	4.8	1.2	0.38	4	11.82	7.67	4.25	3.42	0.03	1.46	64.89	35.96	28.93	0.25	12.35	650.0	0.21000281632514428	1.24	1.66	1.62	1.91	0.93	1.7
5973	Ni-Na2WO4/SiO2	Ni	28	Na	11	W	74	SiO2	11	0.37	0.185	40	40	20	775	10	7.0	2.6	0.4	0.75	6	14.8	10.96	4.7	6.26	0.78	1.96	74.05	31.76	42.3	5.27	13.24	650.0	0.15477930536106935	1.24	1.66	1.62	1.91	0.93	1.7
5974	Ni-Na2WO4/SiO2	Ni	28	Na	11	W	74	SiO2	11	0.37	0.185	40	40	20	775	15	10.5	3.9	0.6	0.5	6	11.24	6.78	3.86	2.92	0.34	1.08	60.32	34.34	25.98	3.02	9.61	650.0	0.1404157900869929	1.24	1.66	1.62	1.91	0.93	1.7
5975	Ni-Na2WO4/SiO2	Ni	28	Na	11	W	74	SiO2	11	0.37	0.185	40	40	20	775	20	14.0	5.1	0.9	0.38	6	7.78	4.62	3.01	1.61	0.31	0.86	59.38	38.69	20.69	3.98	11.05	650.0	0.12447703452108709	1.24	1.66	1.62	1.91	0.93	1.7
5976	Ni-Na2WO4/SiO2	Ni	28	Na	11	W	74	SiO2	11	0.37	0.185	40	40	20	750	10	1.5	5.7	2.8	0.75	2	32.28	7.86	2.0	5.86	14.23	13.2	24.35	6.2	18.15	44.08	40.89	650.0	0.10914803530709394	1.24	1.66	1.62	1.91	0.93	1.7
5977	Ni-Na2WO4/SiO2	Ni	28	Na	11	W	74	SiO2	11	0.37	0.185	40	40	20	750	15	2.3	8.5	4.3	0.5	2	32.63	10.06	3.26	6.8	15.19	10.02	30.83	9.99	20.84	46.55	30.71	650.0	0.2120548092910601	1.24	1.66	1.62	1.91	0.93	1.7
5978	Ni-Na2WO4/SiO2	Ni	28	Na	11	W	74	SiO2	11	0.37	0.185	40	40	20	750	20	3.0	11.3	5.7	0.38	2	33.44	11.53	3.74	7.79	14.76	6.83	34.48	11.18	23.3	44.14	20.42	650.0	0.32238598550735986	1.24	1.66	1.62	1.91	0.93	1.7
5979	Ni-Na2WO4/SiO2	Ni	28	Na	11	W	74	SiO2	11	0.37	0.185	40	40	20	750	10	1.5	6.4	2.1	0.75	3	26.63	10.47	3.5	6.97	9.5	5.4	39.32	13.14	26.17	35.67	20.28	650.0	0.14746189512270233	1.24	1.66	1.62	1.91	0.93	1.7
5980	Ni-Na2WO4/SiO2	Ni	28	Na	11	W	74	SiO2	11	0.37	0.185	40	40	20	750	15	2.3	9.6	3.2	0.5	3	24.21	11.84	3.96	7.88	8.38	4.59	48.91	16.36	32.55	34.61	18.96	650.0	0.25203368116697417	1.24	1.66	1.62	1.91	0.93	1.7
5981	Ni-Na2WO4/SiO2	Ni	28	Na	11	W	74	SiO2	11	0.37	0.185	40	40	20	750	20	3.0	12.8	4.3	0.38	3	20.68	11.66	4.15	7.51	6.89	3.61	56.38	20.07	36.32	33.32	17.46	650.0	0.32625573636766053	1.24	1.66	1.62	1.91	0.93	1.7
5982	Ni-Na2WO4/SiO2	Ni	28	Na	11	W	74	SiO2	11	0.37	0.185	40	40	20	750	10	1.5	6.8	1.7	0.75	4	23.02	11.39	3.82	7.57	5.75	3.58	49.48	16.59	32.88	24.98	15.55	650.0	0.16123395723850711	1.24	1.66	1.62	1.91	0.93	1.7
5983	Ni-Na2WO4/SiO2	Ni	28	Na	11	W	74	SiO2	11	0.37	0.185	40	40	20	750	15	2.3	10.2	2.6	0.5	4	14.89	10.82	4.05	6.77	4.36	2.56	72.67	27.2	45.47	29.28	17.19	650.0	0.22902677357752146	1.24	1.66	1.62	1.91	0.93	1.7
5984	Ni-Na2WO4/SiO2	Ni	28	Na	11	W	74	SiO2	11	0.37	0.185	40	40	20	750	20	3.0	13.6	3.4	0.38	4	12.29	8.98	3.89	5.09	2.96	1.84	73.07	31.65	41.42	24.08	14.97	650.0	0.2476076931568302	1.24	1.66	1.62	1.91	0.93	1.7
5985	Ni-Na2WO4/SiO2	Ni	28	Na	11	W	74	SiO2	11	0.37	0.185	40	40	20	750	10	1.5	7.3	1.2	0.75	6	13.91	10.45	3.89	6.56	2.37	2.12	75.13	27.97	47.16	17.04	15.24	650.0	0.14716407664182748	1.24	1.66	1.62	1.91	0.93	1.7
5986	Ni-Na2WO4/SiO2	Ni	28	Na	11	W	74	SiO2	11	0.37	0.185	40	40	20	750	15	2.3	10.9	1.8	0.5	6	10.89	8.42	3.92	4.5	1.5	1.42	77.32	36.0	41.32	13.77	13.04	650.0	0.17591455751828405	1.24	1.66	1.62	1.91	0.93	1.7
5987	Ni-Na2WO4/SiO2	Ni	28	Na	11	W	74	SiO2	11	0.37	0.185	40	40	20	750	20	3.0	14.6	2.4	0.38	6	9.06	6.43	3.41	3.02	0.87	1.0	70.97	37.64	33.33	9.6	11.04	650.0	0.17489570184281528	1.24	1.66	1.62	1.91	0.93	1.7
5988	Ni-Na2WO4/SiO2	Ni	28	Na	11	W	74	SiO2	11	0.37	0.185	40	40	20	750	10	4.0	4.0	2.0	0.75	2	35.17	11.58	3.59	7.99	14.29	8.71	32.93	10.21	22.72	40.63	24.77	650.0	0.16409599678665898	1.24	1.66	1.62	1.91	0.93	1.7
5989	Ni-Na2WO4/SiO2	Ni	28	Na	11	W	74	SiO2	11	0.37	0.185	40	40	20	750	15	6.0	6.0	3.0	0.5	2	30.07	13.23	4.2	9.03	10.88	6.29	44.0	13.97	30.03	36.18	20.92	650.0	0.283818492365386	1.24	1.66	1.62	1.91	0.93	1.7
5990	Ni-Na2WO4/SiO2	Ni	28	Na	11	W	74	SiO2	11	0.37	0.185	40	40	20	750	20	8.0	8.0	4.0	0.38	2	23.44	12.46	4.65	7.81	8.04	4.5	53.16	19.84	33.32	34.3	19.2	650.0	0.35019566901405824	1.24	1.66	1.62	1.91	0.93	1.7
5991	Ni-Na2WO4/SiO2	Ni	28	Na	11	W	74	SiO2	11	0.37	0.185	40	40	20	750	10	4.0	4.5	1.5	0.75	3	25.67	12.86	4.17	8.69	6.77	4.62	50.1	16.24	33.85	26.37	18.0	650.0	0.1835388870650605	1.24	1.66	1.62	1.91	0.93	1.7
5992	Ni-Na2WO4/SiO2	Ni	28	Na	11	W	74	SiO2	11	0.37	0.185	40	40	20	750	15	6.0	6.8	2.3	0.5	3	20.43	11.94	4.23	7.71	5.23	3.66	58.44	20.7	37.74	25.6	17.91	650.0	0.2543035713209671	1.24	1.66	1.62	1.91	0.93	1.7
5993	Ni-Na2WO4/SiO2	Ni	28	Na	11	W	74	SiO2	11	0.37	0.185	40	40	20	750	20	8.0	9.0	3.0	0.38	3	11.42	8.79	3.97	4.82	2.43	1.99	76.97	34.76	42.21	21.28	17.43	650.0	0.24212012051585338	1.24	1.66	1.62	1.91	0.93	1.7
5994	Ni-Na2WO4/SiO2	Ni	28	Na	11	W	74	SiO2	11	0.37	0.185	40	40	20	750	10	4.0	4.8	1.2	0.75	4	19.61	11.93	4.16	7.77	4.13	3.3	60.84	21.21	39.62	21.06	16.83	650.0	0.16938431089429762	1.24	1.66	1.62	1.91	0.93	1.7
5995	Ni-Na2WO4/SiO2	Ni	28	Na	11	W	74	SiO2	11	0.37	0.185	40	40	20	750	15	6.0	7.2	1.8	0.5	4	10.44	8.91	4.18	4.73	2.14	1.84	85.34	40.04	45.31	20.5	17.62	650.0	0.18664431446274568	1.24	1.66	1.62	1.91	0.93	1.7
5996	Ni-Na2WO4/SiO2	Ni	28	Na	11	W	74	SiO2	11	0.37	0.185	40	40	20	750	20	8.0	9.6	2.4	0.38	4	9.57	6.75	3.67	3.08	1.39	1.33	70.53	38.35	32.18	14.52	13.9	650.0	0.18391086174780644	1.24	1.66	1.62	1.91	0.93	1.7
5997	Ni-Na2WO4/SiO2	Ni	28	Na	11	W	74	SiO2	11	0.37	0.185	40	40	20	750	10	4.0	5.1	0.9	0.75	6	9.41	9.33	4.05	5.28	1.16	1.71	99.15	43.04	56.11	12.33	18.17	650.0	0.13059152577350208	1.24	1.66	1.62	1.91	0.93	1.7
5998	Ni-Na2WO4/SiO2	Ni	28	Na	11	W	74	SiO2	11	0.37	0.185	40	40	20	750	15	6.0	7.7	1.3	0.5	6	7.31	6.83	3.58	3.25	0.55	1.14	93.43	48.97	44.46	7.52	15.6	650.0	0.14148880905151565	1.24	1.66	1.62	1.91	0.93	1.7
5999	Ni-Na2WO4/SiO2	Ni	28	Na	11	W	74	SiO2	11	0.37	0.185	40	40	20	750	20	8.0	10.3	1.7	0.38	6	5.31	5.29	3.08	2.21	0.16	0.87	99.62	58.0	41.62	3.01	16.38	650.0	0.14302788092126667	1.24	1.66	1.62	1.91	0.93	1.7
6000	Ni-Na2WO4/SiO2	Ni	28	Na	11	W	74	SiO2	11	0.37	0.185	40	40	20	750	10	7.0	2.0	1.0	0.75	2	21.98	12.52	4.99	7.53	4.5	4.32	56.96	22.7	34.26	20.47	19.65	650.0	0.178346653572699	1.24	1.66	1.62	1.91	0.93	1.7
6001	Ni-Na2WO4/SiO2	Ni	28	Na	11	W	74	SiO2	11	0.37	0.185	40	40	20	750	15	10.5	3.0	1.5	0.5	2	18.89	10.57	4.77	5.8	3.11	3.36	55.96	25.25	30.7	16.46	17.79	650.0	0.22342797926000324	1.24	1.66	1.62	1.91	0.93	1.7
6002	Ni-Na2WO4/SiO2	Ni	28	Na	11	W	74	SiO2	11	0.37	0.185	40	40	20	750	20	14.0	4.0	2.0	0.38	2	12.21	7.77	4.21	3.56	1.59	2.31	63.64	34.48	29.16	13.02	18.92	650.0	0.21285454931701012	1.24	1.66	1.62	1.91	0.93	1.7
6003	Ni-Na2WO4/SiO2	Ni	28	Na	11	W	74	SiO2	11	0.37	0.185	40	40	20	750	10	7.0	2.3	0.8	0.75	3	14.52	10.91	4.89	6.02	1.95	3.01	75.14	33.68	41.46	13.43	20.73	650.0	0.15403078834071857	1.24	1.66	1.62	1.91	0.93	1.7
6004	Ni-Na2WO4/SiO2	Ni	28	Na	11	W	74	SiO2	11	0.37	0.185	40	40	20	750	15	10.5	3.4	1.1	0.5	3	10.24	6.6	3.98	2.62	0.28	1.61	64.45	38.87	25.59	2.73	15.72	650.0	0.13655768150658898	1.24	1.66	1.62	1.91	0.93	1.7
6005	Ni-Na2WO4/SiO2	Ni	28	Na	11	W	74	SiO2	11	0.37	0.185	40	40	20	750	20	14.0	4.5	1.5	0.38	3	7.33	5.0	3.42	1.58	0.22	1.27	68.21	46.66	21.56	3.0	17.33	650.0	0.1349823536514489	1.24	1.66	1.62	1.91	0.93	1.7
6006	Ni-Na2WO4/SiO2	Ni	28	Na	11	W	74	SiO2	11	0.37	0.185	40	40	20	750	10	7.0	2.4	0.6	0.75	4	11.76	8.61	4.48	4.13	0.63	1.94	73.21	38.1	35.12	5.36	16.5	650.0	0.1200454969386414	1.24	1.66	1.62	1.91	0.93	1.7
6007	Ni-Na2WO4/SiO2	Ni	28	Na	11	W	74	SiO2	11	0.37	0.185	40	40	20	750	15	10.5	3.6	0.9	0.5	4	7.59	5.31	3.4	1.91	0.38	1.16	69.96	44.8	25.16	5.01	15.28	650.0	0.10912357598536535	1.24	1.66	1.62	1.91	0.93	1.7
6008	Ni-Na2WO4/SiO2	Ni	28	Na	11	W	74	SiO2	11	0.37	0.185	40	40	20	750	20	14.0	4.8	1.2	0.38	4	6.89	3.92	2.67	1.25	0.23	0.95	56.89	38.75	18.14	3.34	13.79	650.0	0.10523423214832442	1.24	1.66	1.62	1.91	0.93	1.7
6009	Ni-Na2WO4/SiO2	Ni	28	Na	11	W	74	SiO2	11	0.37	0.185	40	40	20	750	10	7.0	2.6	0.4	0.75	6	9.34	6.78	3.91	2.87	0.55	1.35	72.59	41.86	30.73	5.89	14.45	650.0	0.09361052672466193	1.24	1.66	1.62	1.91	0.93	1.7
6010	Ni-Na2WO4/SiO2	Ni	28	Na	11	W	74	SiO2	11	0.37	0.185	40	40	20	750	15	10.5	3.9	0.6	0.5	6	6.74	5.2	3.29	1.91	0.45	1.02	77.15	48.81	28.34	6.68	15.13	650.0	0.10680155345423059	1.24	1.66	1.62	1.91	0.93	1.7
6011	Ni-Na2WO4/SiO2	Ni	28	Na	11	W	74	SiO2	11	0.37	0.185	40	40	20	750	20	14.0	5.1	0.9	0.38	6	5.45	3.77	2.46	1.31	0.56	0.82	69.17	45.14	24.04	10.28	15.05	650.0	0.10112901742047857	1.24	1.66	1.62	1.91	0.93	1.7
6012	Ni-Na2WO4/SiO2	Ni	28	Na	11	W	74	SiO2	11	0.37	0.185	40	40	20	700	10	1.5	5.7	2.8	0.75	2	29.4	8.9	3.13	5.77	13.37	6.15	30.27	10.65	19.63	45.48	20.92	650.0	0.1242831756295716	1.24	1.66	1.62	1.91	0.93	1.7
6013	Ni-Na2WO4/SiO2	Ni	28	Na	11	W	74	SiO2	11	0.37	0.185	40	40	20	700	15	2.3	8.5	4.3	0.5	2	14.47	8.23	3.21	5.02	9.1	3.91	56.88	22.18	34.69	62.89	27.02	650.0	0.17176947831433925	1.24	1.66	1.62	1.91	0.93	1.7
6014	Ni-Na2WO4/SiO2	Ni	28	Na	11	W	74	SiO2	11	0.37	0.185	40	40	20	700	20	3.0	11.3	5.7	0.38	2	9.51	6.48	2.97	3.51	5.94	2.53	68.14	31.23	36.91	62.46	26.6	650.0	0.1763022863796799	1.24	1.66	1.62	1.91	0.93	1.7
6015	Ni-Na2WO4/SiO2	Ni	28	Na	11	W	74	SiO2	11	0.37	0.185	40	40	20	700	10	1.5	6.4	2.1	0.75	3	13.86	6.92	3.08	3.84	4.51	2.66	49.93	22.22	27.71	32.54	19.19	650.0	0.0956144634053339	1.24	1.66	1.62	1.91	0.93	1.7
6016	Ni-Na2WO4/SiO2	Ni	28	Na	11	W	74	SiO2	11	0.37	0.185	40	40	20	700	15	2.3	9.6	3.2	0.5	3	8.66	5.33	2.72	2.61	3.21	1.88	61.55	31.41	30.14	37.07	21.71	650.0	0.10954605169458306	1.24	1.66	1.62	1.91	0.93	1.7
6017	Ni-Na2WO4/SiO2	Ni	28	Na	11	W	74	SiO2	11	0.37	0.185	40	40	20	700	20	3.0	12.8	4.3	0.38	3	6.04	3.99	2.25	1.74	2.18	1.39	66.06	37.25	28.81	36.09	23.01	650.0	0.10715219283831316	1.24	1.66	1.62	1.91	0.93	1.7
6018	Ni-Na2WO4/SiO2	Ni	28	Na	11	W	74	SiO2	11	0.37	0.185	40	40	20	700	10	1.5	6.8	1.7	0.75	4	9.74	5.05	2.66	2.39	2.12	1.66	51.85	27.31	24.54	21.77	17.04	650.0	0.0690929983063953	1.24	1.66	1.62	1.91	0.93	1.7
6019	Ni-Na2WO4/SiO2	Ni	28	Na	11	W	74	SiO2	11	0.37	0.185	40	40	20	700	15	2.3	10.2	2.6	0.5	4	5.21	3.34	2.02	1.32	0.93	1.07	64.11	38.77	25.34	17.85	20.54	650.0	0.06794103914230669	1.24	1.66	1.62	1.91	0.93	1.7
6020	Ni-Na2WO4/SiO2	Ni	28	Na	11	W	74	SiO2	11	0.37	0.185	40	40	20	700	20	3.0	13.6	3.4	0.38	4	2.52	2.38	1.55	0.83	0.51	0.78	94.44	61.51	32.94	20.24	30.95	650.0	0.06338893560286837	1.24	1.66	1.62	1.91	0.93	1.7
6021	Ni-Na2WO4/SiO2	Ni	28	Na	11	W	74	SiO2	11	0.37	0.185	40	40	20	700	10	1.5	7.3	1.2	0.75	6	4.94	3.5	2.11	1.39	0.76	1.04	70.85	42.71	28.14	15.38	21.05	650.0	0.04750290352420155	1.24	1.66	1.62	1.91	0.93	1.7
6022	Ni-Na2WO4/SiO2	Ni	28	Na	11	W	74	SiO2	11	0.37	0.185	40	40	20	700	15	2.3	10.9	1.8	0.5	6	4.28	2.2	1.5	0.7	0.5	0.68	51.4	35.05	16.36	11.68	15.89	650.0	0.04449121789463947	1.24	1.66	1.62	1.91	0.93	1.7
6023	Ni-Na2WO4/SiO2	Ni	28	Na	11	W	74	SiO2	11	0.37	0.185	40	40	20	700	20	3.0	14.6	2.4	0.38	6	2.83	1.55	1.1	0.45	0.39	0.48	54.77	38.87	15.9	13.78	16.96	650.0	0.041108897113044156	1.24	1.66	1.62	1.91	0.93	1.7
6024	Ni-Na2WO4/SiO2	Ni	28	Na	11	W	74	SiO2	11	0.37	0.185	40	40	20	700	10	4.0	4.0	2.0	0.75	2	15.95	7.46	3.32	4.14	5.76	3.44	46.77	20.82	25.96	36.11	21.57	650.0	0.10337227001231712	1.24	1.66	1.62	1.91	0.93	1.7
6025	Ni-Na2WO4/SiO2	Ni	28	Na	11	W	74	SiO2	11	0.37	0.185	40	40	20	700	15	6.0	6.0	3.0	0.5	2	8.05	4.97	2.66	2.31	3.19	2.04	61.74	33.04	28.7	39.63	25.34	650.0	0.10195510952973492	1.24	1.66	1.62	1.91	0.93	1.7
6026	Ni-Na2WO4/SiO2	Ni	28	Na	11	W	74	SiO2	11	0.37	0.185	40	40	20	700	20	8.0	8.0	4.0	0.38	2	5.94	3.51	2.15	1.36	2.03	1.45	59.09	36.2	22.9	34.18	24.41	650.0	0.09402844725210249	1.24	1.66	1.62	1.91	0.93	1.7
6027	Ni-Na2WO4/SiO2	Ni	28	Na	11	W	74	SiO2	11	0.37	0.185	40	40	20	700	10	4.0	4.5	1.5	0.75	3	8.81	4.73	2.62	2.11	1.93	1.82	53.69	29.74	23.95	21.91	20.66	650.0	0.06460696035920449	1.24	1.66	1.62	1.91	0.93	1.7
6028	Ni-Na2WO4/SiO2	Ni	28	Na	11	W	74	SiO2	11	0.37	0.185	40	40	20	700	15	6.0	6.8	2.3	0.5	3	5.61	3.87	2.37	1.5	1.06	1.49	68.98	42.25	26.74	18.89	26.56	650.0	0.07893748782073305	1.24	1.66	1.62	1.91	0.93	1.7
6029	Ni-Na2WO4/SiO2	Ni	28	Na	11	W	74	SiO2	11	0.37	0.185	40	40	20	700	20	8.0	9.0	3.0	0.38	3	3.02	2.11	1.5	0.61	0.21	0.81	69.87	49.67	20.2	6.95	26.82	650.0	0.05612049135461166	1.24	1.66	1.62	1.91	0.93	1.7
6030	Ni-Na2WO4/SiO2	Ni	28	Na	11	W	74	SiO2	11	0.37	0.185	40	40	20	700	10	4.0	4.8	1.2	0.75	4	7.63	3.75	2.32	1.43	1.14	1.34	49.15	30.41	18.74	14.94	17.56	650.0	0.050961617093596985	1.24	1.66	1.62	1.91	0.93	1.7
6031	Ni-Na2WO4/SiO2	Ni	28	Na	11	W	74	SiO2	11	0.37	0.185	40	40	20	700	15	6.0	7.2	1.8	0.5	4	3.79	2.08	1.46	0.62	0.66	0.78	54.88	38.52	16.36	17.41	20.58	650.0	0.04203873444815091	1.24	1.66	1.62	1.91	0.93	1.7
6032	Ni-Na2WO4/SiO2	Ni	28	Na	11	W	74	SiO2	11	0.37	0.185	40	40	20	700	20	8.0	9.6	2.4	0.38	4	3.14	1.6	1.15	0.45	0.18	0.58	50.96	36.62	14.33	5.73	18.47	650.0	0.04244574192074643	1.24	1.66	1.62	1.91	0.93	1.7
6033	Ni-Na2WO4/SiO2	Ni	28	Na	11	W	74	SiO2	11	0.37	0.185	40	40	20	700	10	4.0	5.1	0.9	0.75	6	3.26	2.53	1.71	0.82	0.11	0.79	77.61	52.45	25.15	3.37	24.23	650.0	0.03416739685196364	1.24	1.66	1.62	1.91	0.93	1.7
6034	Ni-Na2WO4/SiO2	Ni	28	Na	11	W	74	SiO2	11	0.37	0.185	40	40	20	700	15	6.0	7.7	1.3	0.5	6	3.24	1.59	1.15	0.44	0.1	0.52	49.07	35.49	13.58	3.09	16.05	650.0	0.0320555221543945	1.24	1.66	1.62	1.91	0.93	1.7
6035	Ni-Na2WO4/SiO2	Ni	28	Na	11	W	74	SiO2	11	0.37	0.185	40	40	20	700	20	8.0	10.3	1.7	0.38	6	3.6	1.15	0.84	0.31	0.09	0.39	31.94	23.33	8.61	2.5	10.83	650.0	0.030438516767014225	1.24	1.66	1.62	1.91	0.93	1.7
6036	Ni-Na2WO4/SiO2	Ni	28	Na	11	W	74	SiO2	11	0.37	0.185	40	40	20	700	10	7.0	2.0	1.0	0.75	2	6.06	3.12	2.07	1.05	0.62	1.63	51.49	34.16	17.33	10.23	26.9	650.0	0.042262782324339415	1.24	1.66	1.62	1.91	0.93	1.7
6037	Ni-Na2WO4/SiO2	Ni	28	Na	11	W	74	SiO2	11	0.37	0.185	40	40	20	700	15	10.5	3.0	1.5	0.5	2	4.84	2.25	1.76	0.49	0.2	1.32	46.49	36.36	10.12	4.13	27.27	650.0	0.04551397424523236	1.24	1.66	1.62	1.91	0.93	1.7
6038	Ni-Na2WO4/SiO2	Ni	28	Na	11	W	74	SiO2	11	0.37	0.185	40	40	20	700	20	14.0	4.0	2.0	0.38	2	2.35	1.46	1.14	0.32	0.32	0.93	62.13	48.51	13.62	13.62	39.57	650.0	0.03870428650598497	1.24	1.66	1.62	1.91	0.93	1.7
