Repository: jimmmmmmmyzzy/SR-in-Heterogeneous-Catalysis

# Towards distilling 'physical laws' in heterogeneous catalysis with symbolic regression

File: OCM_dataset_modified.csv (part 32 of 64)
	Name	M1	M1_atom_number	M2	M2_atom_number	M3	M3_atom_number	Support 	Support_ID	M2_mol	M3_mol	M1_mol%	M2_mol%	M3_mol%	Temp	Total_flow	Ar_flow	CH4_flow	O2_flow	CT	CH4/O2	CH4_conv	C2y	C2H6y	C2H4y	COy	CO2y	C2s	C2H6s	C2H4s	COs	CO2s	BET_surface_area	rate_constant	radii_M1	radii_M2	radii_M3	chi_M1	chi_M2	chi_M3
6039	Ni-Na2WO4/SiO2	Ni	28	Na	11	W	74	SiO2	11	0.37	0.185	40	40	20	700	10	7.0	2.3	0.8	0.75	3	3.8	2.56	1.94	0.62	0.36	1.19	67.37	51.05	16.32	9.47	31.32	650.0	0.0345778427020059	1.24	1.66	1.62	1.91	0.93	1.7
6040	Ni-Na2WO4/SiO2	Ni	28	Na	11	W	74	SiO2	11	0.37	0.185	40	40	20	700	15	10.5	3.4	1.1	0.5	3	1.41	1.29	0.84	0.45	0.5	0.69	91.49	59.57	31.91	35.46	48.94	650.0	0.025967855116589573	1.24	1.66	1.62	1.91	0.93	1.7
6041	Ni-Na2WO4/SiO2	Ni	28	Na	11	W	74	SiO2	11	0.37	0.185	40	40	20	700	20	14.0	4.5	1.5	0.38	3	2.07	1.4	1.02	0.38	0.55	0.59	67.63	49.28	18.36	26.57	28.5	650.0	0.037102432577635916	1.24	1.66	1.62	1.91	0.93	1.7
6042	Ni-Na2WO4/SiO2	Ni	28	Na	11	W	74	SiO2	11	0.37	0.185	40	40	20	700	10	7.0	2.4	0.6	0.75	4	5.5	3.07	2.19	0.88	0.27	1.04	55.82	39.82	16.0	4.91	18.91	650.0	0.04157482331143298	1.24	1.66	1.62	1.91	0.93	1.7
6043	Ni-Na2WO4/SiO2	Ni	28	Na	11	W	74	SiO2	11	0.37	0.185	40	40	20	700	15	10.5	3.6	0.9	0.5	4	4.35	1.18	0.95	0.23	0.13	0.64	27.13	21.84	5.29	2.99	14.71	650.0	0.02374034514097489	1.24	1.66	1.62	1.91	0.93	1.7
6044	Ni-Na2WO4/SiO2	Ni	28	Na	11	W	74	SiO2	11	0.37	0.185	40	40	20	700	20	14.0	4.8	1.2	0.38	4	3.57	0.84	0.82	0.02	1.03	0.6	23.53	22.97	0.56	28.85	16.81	650.0	0.022198628476583094	1.24	1.66	1.62	1.91	0.93	1.7
6045	Ni-Na2WO4/SiO2	Ni	28	Na	11	W	74	SiO2	11	0.37	0.185	40	40	20	700	10	7.0	2.6	0.4	0.75	6	2.42	1.74	1.36	0.38	0.29	0.64	71.9	56.2	15.7	11.98	26.45	650.0	0.023404212330118874	1.24	1.66	1.62	1.91	0.93	1.7
6046	Ni-Na2WO4/SiO2	Ni	28	Na	11	W	74	SiO2	11	0.37	0.185	40	40	20	700	15	10.5	3.9	0.6	0.5	6	3.14	1.29	1.04	0.25	0.38	0.5	41.08	33.12	7.96	12.1	15.92	650.0	0.025967855116589573	1.24	1.66	1.62	1.91	0.93	1.7
6047	Ni-Na2WO4/SiO2	Ni	28	Na	11	W	74	SiO2	11	0.37	0.185	40	40	20	700	20	14.0	5.1	0.9	0.38	6	1.34	0.89	0.69	0.2	0.31	0.43	66.42	51.49	14.93	23.13	32.09	650.0	0.023525898867037622	1.24	1.66	1.62	1.91	0.93	1.7
6048	Cu-Na2WO4/SiO2	Cu	29	Na	11	W	74	SiO2	11	0.37	0.185	40	40	20	900	10	1.5	5.7	2.8	0.75	2	30.51	4.72	0.56	4.16	23.77	10.81	15.47	1.84	13.63	77.91	35.43	650.0	0.0644670145880623	1.32	1.66	1.62	1.9	0.93	1.7
6049	Cu-Na2WO4/SiO2	Cu	29	Na	11	W	74	SiO2	11	0.37	0.185	40	40	20	900	15	2.3	8.5	4.3	0.5	2	31.76	5.41	0.66	4.75	24.54	9.64	17.03	2.08	14.96	77.27	30.35	650.0	0.11123684752602453	1.32	1.66	1.62	1.9	0.93	1.7
6050	Cu-Na2WO4/SiO2	Cu	29	Na	11	W	74	SiO2	11	0.37	0.185	40	40	20	900	20	3.0	11.3	5.7	0.38	2	33.97	5.94	0.66	5.28	25.17	8.6	17.49	1.94	15.54	74.09	25.32	650.0	0.16115081439786696	1.32	1.66	1.62	1.9	0.93	1.7
6051	Cu-Na2WO4/SiO2	Cu	29	Na	11	W	74	SiO2	11	0.37	0.185	40	40	20	900	10	1.5	6.4	2.1	0.75	3	22.32	4.77	0.5	4.27	16.8	6.11	21.37	2.24	19.13	75.27	27.37	650.0	0.06516689037618224	1.32	1.66	1.62	1.9	0.93	1.7
6052	Cu-Na2WO4/SiO2	Cu	29	Na	11	W	74	SiO2	11	0.37	0.185	40	40	20	900	15	2.3	9.6	3.2	0.5	3	22.7	5.64	0.56	5.08	17.78	5.38	24.85	2.47	22.38	78.33	23.7	650.0	0.1161058628972342	1.32	1.66	1.62	1.9	0.93	1.7
6053	Cu-Na2WO4/SiO2	Cu	29	Na	11	W	74	SiO2	11	0.37	0.185	40	40	20	900	20	3.0	12.8	4.3	0.38	3	23.89	6.08	0.58	5.5	17.78	4.88	25.45	2.43	23.02	74.42	20.43	650.0	0.1650706050218553	1.32	1.66	1.62	1.9	0.93	1.7
6054	Cu-Na2WO4/SiO2	Cu	29	Na	11	W	74	SiO2	11	0.37	0.185	40	40	20	900	10	1.5	6.8	1.7	0.75	4	16.01	4.79	0.45	4.34	13.4	4.34	29.92	2.81	27.11	83.7	27.11	650.0	0.06544694358732188	1.32	1.66	1.62	1.9	0.93	1.7
6055	Cu-Na2WO4/SiO2	Cu	29	Na	11	W	74	SiO2	11	0.37	0.185	40	40	20	900	15	2.3	10.2	2.6	0.5	4	14.57	5.71	0.48	5.23	13.64	3.74	39.19	3.29	35.9	93.62	25.67	650.0	0.11759009302101098	1.32	1.66	1.62	1.9	0.93	1.7
6056	Cu-Na2WO4/SiO2	Cu	29	Na	11	W	74	SiO2	11	0.37	0.185	40	40	20	900	20	3.0	13.6	3.4	0.38	4	17.05	6.1	0.53	5.57	13.5	3.4	35.78	3.11	32.67	79.18	19.94	650.0	0.16563105203651074	1.32	1.66	1.62	1.9	0.93	1.7
6057	Cu-Na2WO4/SiO2	Cu	29	Na	11	W	74	SiO2	11	0.37	0.185	40	40	20	900	10	1.5	7.3	1.2	0.75	6	17.27	4.6	0.4	4.2	9.44	2.73	26.64	2.32	24.32	54.66	15.81	650.0	0.06278881004513409	1.32	1.66	1.62	1.9	0.93	1.7
6058	Cu-Na2WO4/SiO2	Cu	29	Na	11	W	74	SiO2	11	0.37	0.185	40	40	20	900	15	2.3	10.9	1.8	0.5	6	16.64	5.23	0.43	4.8	9.09	2.38	31.43	2.58	28.85	54.63	14.3	650.0	0.10743456501197574	1.32	1.66	1.62	1.9	0.93	1.7
6059	Cu-Na2WO4/SiO2	Cu	29	Na	11	W	74	SiO2	11	0.37	0.185	40	40	20	900	20	3.0	14.6	2.4	0.38	6	10.93	5.64	0.46	5.18	8.61	2.19	51.6	4.21	47.39	78.77	20.04	650.0	0.15277087223320288	1.32	1.66	1.62	1.9	0.93	1.7
6060	Cu-Na2WO4/SiO2	Cu	29	Na	11	W	74	SiO2	11	0.37	0.185	40	40	20	900	10	4.0	4.0	2.0	0.75	2	34.75	4.3	0.51	3.79	24.61	10.5	12.37	1.47	10.91	70.82	30.22	650.0	0.05860251670557711	1.32	1.66	1.62	1.9	0.93	1.7
6061	Cu-Na2WO4/SiO2	Cu	29	Na	11	W	74	SiO2	11	0.37	0.185	40	40	20	900	15	6.0	6.0	3.0	0.5	2	35.91	5.15	0.56	4.59	25.15	8.89	14.34	1.56	12.78	70.04	24.76	650.0	0.1057469792141363	1.32	1.66	1.62	1.9	0.93	1.7
6062	Cu-Na2WO4/SiO2	Cu	29	Na	11	W	74	SiO2	11	0.37	0.185	40	40	20	900	20	8.0	8.0	4.0	0.38	2	36.62	5.68	0.61	5.07	25.52	8.13	15.51	1.67	13.84	69.69	22.2	650.0	0.15388665726046272	1.32	1.66	1.62	1.9	0.93	1.7
6063	Cu-Na2WO4/SiO2	Cu	29	Na	11	W	74	SiO2	11	0.37	0.185	40	40	20	900	10	4.0	4.5	1.5	0.75	3	24.58	4.61	0.39	4.22	17.41	6.06	18.76	1.59	17.17	70.83	24.65	650.0	0.06292857977463293	1.32	1.66	1.62	1.9	0.93	1.7
6064	Cu-Na2WO4/SiO2	Cu	29	Na	11	W	74	SiO2	11	0.37	0.185	40	40	20	900	15	6.0	6.8	2.3	0.5	3	25.01	5.43	0.48	4.95	17.37	5.13	21.71	1.92	19.79	69.45	20.51	650.0	0.11165976992134118	1.32	1.66	1.62	1.9	0.93	1.7
6065	Cu-Na2WO4/SiO2	Cu	29	Na	11	W	74	SiO2	11	0.37	0.185	40	40	20	900	20	8.0	9.0	3.0	0.38	3	26.13	5.99	0.56	5.43	17.16	4.68	22.92	2.14	20.78	65.67	17.91	650.0	0.16255006946745212	1.32	1.66	1.62	1.9	0.93	1.7
6066	Cu-Na2WO4/SiO2	Cu	29	Na	11	W	74	SiO2	11	0.37	0.185	40	40	20	900	10	4.0	4.8	1.2	0.75	4	17.51	4.65	0.41	4.24	13.46	4.26	26.56	2.34	24.21	76.87	24.33	650.0	0.06348780525555105	1.32	1.66	1.62	1.9	0.93	1.7
6067	Cu-Na2WO4/SiO2	Cu	29	Na	11	W	74	SiO2	11	0.37	0.185	40	40	20	900	15	6.0	7.2	1.8	0.5	4	16.08	5.5	0.45	5.05	12.88	3.57	34.2	2.8	31.41	80.1	22.2	650.0	0.1131407029767887	1.32	1.66	1.62	1.9	0.93	1.7
6068	Cu-Na2WO4/SiO2	Cu	29	Na	11	W	74	SiO2	11	0.37	0.185	40	40	20	900	20	8.0	9.6	2.4	0.38	4	18.38	6.03	0.58	5.45	12.55	3.49	32.81	3.16	29.65	68.28	18.99	650.0	0.1636700094555731	1.32	1.66	1.62	1.9	0.93	1.7
6069	Cu-Na2WO4/SiO2	Cu	29	Na	11	W	74	SiO2	11	0.37	0.185	40	40	20	900	10	4.0	5.1	0.9	0.75	6	12.57	4.3	0.32	3.98	8.9	2.64	34.21	2.55	31.66	70.8	21.0	650.0	0.05860251670557711	1.32	1.66	1.62	1.9	0.93	1.7
6070	Cu-Na2WO4/SiO2	Cu	29	Na	11	W	74	SiO2	11	0.37	0.185	40	40	20	900	15	6.0	7.7	1.3	0.5	6	13.53	4.93	0.41	4.52	8.48	2.48	36.44	3.03	33.41	62.68	18.33	650.0	0.10111344723430463	1.32	1.66	1.62	1.9	0.93	1.7
6071	Cu-Na2WO4/SiO2	Cu	29	Na	11	W	74	SiO2	11	0.37	0.185	40	40	20	900	20	8.0	10.3	1.7	0.38	6	11.92	5.54	0.55	4.99	7.69	2.5	46.48	4.61	41.86	64.51	20.97	650.0	0.14998347768452716	1.32	1.66	1.62	1.9	0.93	1.7
6072	Cu-Na2WO4/SiO2	Cu	29	Na	11	W	74	SiO2	11	0.37	0.185	40	40	20	900	10	7.0	2.0	1.0	0.75	2	39.38	4.53	0.59	3.94	23.8	9.31	11.5	1.5	10.01	60.44	23.64	650.0	0.061810831970866086	1.32	1.66	1.62	1.9	0.93	1.7
6073	Cu-Na2WO4/SiO2	Cu	29	Na	11	W	74	SiO2	11	0.37	0.185	40	40	20	900	15	10.5	3.0	1.5	0.5	2	41.99	5.27	0.55	4.72	23.95	8.09	12.55	1.31	11.24	57.04	19.27	650.0	0.10827889220129645	1.32	1.66	1.62	1.9	0.93	1.7
6074	Cu-Na2WO4/SiO2	Cu	29	Na	11	W	74	SiO2	11	0.37	0.185	40	40	20	900	20	14.0	4.0	2.0	0.38	2	40.78	6.17	0.7	5.47	23.74	7.81	15.13	1.72	13.41	58.21	19.15	650.0	0.16759355706877116	1.32	1.66	1.62	1.9	0.93	1.7
6075	Cu-Na2WO4/SiO2	Cu	29	Na	11	W	74	SiO2	11	0.37	0.185	40	40	20	900	10	7.0	2.3	0.8	0.75	3	27.45	4.77	0.39	4.38	15.98	5.81	17.38	1.42	15.96	58.21	21.17	650.0	0.06516689037618224	1.32	1.66	1.62	1.9	0.93	1.7
6076	Cu-Na2WO4/SiO2	Cu	29	Na	11	W	74	SiO2	11	0.37	0.185	40	40	20	900	15	10.5	3.4	1.1	0.5	3	27.1	5.67	0.52	5.15	13.81	5.46	20.92	1.92	19.0	50.96	20.15	650.0	0.11674182665265902	1.32	1.66	1.62	1.9	0.93	1.7
6077	Cu-Na2WO4/SiO2	Cu	29	Na	11	W	74	SiO2	11	0.37	0.185	40	40	20	900	20	14.0	4.5	1.5	0.38	3	25.55	6.08	0.65	5.43	12.79	5.89	23.8	2.54	21.25	50.06	23.05	650.0	0.1650706050218553	1.32	1.66	1.62	1.9	0.93	1.7
6078	Cu-Na2WO4/SiO2	Cu	29	Na	11	W	74	SiO2	11	0.37	0.185	40	40	20	900	10	7.0	2.4	0.6	0.75	4	21.07	4.7	0.35	4.35	11.62	4.34	22.31	1.66	20.65	55.15	20.6	650.0	0.06418716710391331	1.32	1.66	1.62	1.9	0.93	1.7
6079	Cu-Na2WO4/SiO2	Cu	29	Na	11	W	74	SiO2	11	0.37	0.185	40	40	20	900	15	10.5	3.6	0.9	0.5	4	19.75	5.32	0.52	4.8	9.94	4.21	26.94	2.63	24.3	50.33	21.32	650.0	0.10933480268461641	1.32	1.66	1.62	1.9	0.93	1.7
6080	Cu-Na2WO4/SiO2	Cu	29	Na	11	W	74	SiO2	11	0.37	0.185	40	40	20	900	20	14.0	4.8	1.2	0.38	4	20.93	5.69	0.85	4.84	7.95	4.76	27.19	4.06	23.12	37.98	22.74	650.0	0.15416567745341545	1.32	1.66	1.62	1.9	0.93	1.7
6081	Cu-Na2WO4/SiO2	Cu	29	Na	11	W	74	SiO2	11	0.37	0.185	40	40	20	900	10	7.0	2.6	0.4	0.75	6	14.84	4.39	0.47	3.92	7.49	3.18	29.58	3.17	26.42	50.47	21.43	650.0	0.05985702518764891	1.32	1.66	1.62	1.9	0.93	1.7
6082	Cu-Na2WO4/SiO2	Cu	29	Na	11	W	74	SiO2	11	0.37	0.185	40	40	20	900	15	10.5	3.9	0.6	0.5	6	15.42	4.66	0.76	3.9	5.19	3.15	30.22	4.93	25.29	33.66	20.43	650.0	0.09544147242282346	1.32	1.66	1.62	1.9	0.93	1.7
6083	Cu-Na2WO4/SiO2	Cu	29	Na	11	W	74	SiO2	11	0.37	0.185	40	40	20	900	20	14.0	5.1	0.9	0.38	6	15.18	5.17	1.08	4.09	4.27	3.66	34.06	7.11	26.94	28.13	24.11	650.0	0.13969571340119813	1.32	1.66	1.62	1.9	0.93	1.7
6084	Cu-Na2WO4/SiO2	Cu	29	Na	11	W	74	SiO2	11	0.37	0.185	40	40	20	850	10	1.5	5.7	2.8	0.75	2	32.17	6.19	0.76	5.43	21.88	8.67	19.24	2.36	16.88	68.01	26.95	650.0	0.08519830113364228	1.32	1.66	1.62	1.9	0.93	1.7
6085	Cu-Na2WO4/SiO2	Cu	29	Na	11	W	74	SiO2	11	0.37	0.185	40	40	20	850	15	2.3	8.5	4.3	0.5	2	33.03	7.11	0.84	6.27	23.31	8.02	21.53	2.54	18.98	70.57	24.28	650.0	0.1475083771773237	1.32	1.66	1.62	1.9	0.93	1.7
6086	Cu-Na2WO4/SiO2	Cu	29	Na	11	W	74	SiO2	11	0.37	0.185	40	40	20	850	20	3.0	11.3	5.7	0.38	2	33.47	7.67	0.97	6.7	23.35	7.52	22.92	2.9	20.02	69.76	22.47	650.0	0.21000281632514428	1.32	1.66	1.62	1.9	0.93	1.7
6087	Cu-Na2WO4/SiO2	Cu	29	Na	11	W	74	SiO2	11	0.37	0.185	40	40	20	850	10	1.5	6.4	2.1	0.75	3	20.8	6.65	0.72	5.93	15.96	4.96	31.97	3.46	28.51	76.73	23.85	650.0	0.091752421333813	1.32	1.66	1.62	1.9	0.93	1.7
6088	Cu-Na2WO4/SiO2	Cu	29	Na	11	W	74	SiO2	11	0.37	0.185	40	40	20	850	15	2.3	9.6	3.2	0.5	3	22.68	7.51	0.87	6.64	16.3	4.52	33.11	3.84	29.28	71.87	19.93	650.0	0.15613931084384525	1.32	1.66	1.62	1.9	0.93	1.7
6089	Cu-Na2WO4/SiO2	Cu	29	Na	11	W	74	SiO2	11	0.37	0.185	40	40	20	850	20	3.0	12.8	4.3	0.38	3	22.88	8.06	1.08	6.98	15.32	4.22	35.23	4.72	30.51	66.96	18.44	650.0	0.22114209371055116	1.32	1.66	1.62	1.9	0.93	1.7
6090	Cu-Na2WO4/SiO2	Cu	29	Na	11	W	74	SiO2	11	0.37	0.185	40	40	20	850	10	1.5	6.8	1.7	0.75	4	16.02	6.56	0.71	5.85	11.88	3.37	40.95	4.43	36.52	74.16	21.04	650.0	0.0904675558775659	1.32	1.66	1.62	1.9	0.93	1.7
6091	Cu-Na2WO4/SiO2	Cu	29	Na	11	W	74	SiO2	11	0.37	0.185	40	40	20	850	15	2.3	10.2	2.6	0.5	4	12.37	7.55	0.93	6.62	11.38	3.09	61.03	7.52	53.52	92.0	24.98	650.0	0.15700445630991505	1.32	1.66	1.62	1.9	0.93	1.7
6092	Cu-Na2WO4/SiO2	Cu	29	Na	11	W	74	SiO2	11	0.37	0.185	40	40	20	850	20	3.0	13.6	3.4	0.38	4	19.45	7.43	1.09	6.34	10.17	2.91	38.2	5.6	32.6	52.29	14.96	650.0	0.20317123923413555	1.32	1.66	1.62	1.9	0.93	1.7
6093	Cu-Na2WO4/SiO2	Cu	29	Na	11	W	74	SiO2	11	0.37	0.185	40	40	20	850	10	1.5	7.3	1.2	0.75	6	12.61	5.82	0.65	5.17	7.61	2.13	46.15	5.15	41.0	60.35	16.89	650.0	0.07994978823024383	1.32	1.66	1.62	1.9	0.93	1.7
6094	Cu-Na2WO4/SiO2	Cu	29	Na	11	W	74	SiO2	11	0.37	0.185	40	40	20	850	15	2.3	10.9	1.8	0.5	6	12.73	6.35	1.09	5.26	6.26	2.09	49.88	8.56	41.32	49.18	16.42	650.0	0.1312115141959877	1.32	1.66	1.62	1.9	0.93	1.7
6095	Cu-Na2WO4/SiO2	Cu	29	Na	11	W	74	SiO2	11	0.37	0.185	40	40	20	850	20	3.0	14.6	2.4	0.38	6	14.45	6.7	1.57	5.13	4.67	2.54	46.37	10.87	35.5	32.32	17.58	650.0	0.18250020561787678	1.32	1.66	1.62	1.9	0.93	1.7
6096	Cu-Na2WO4/SiO2	Cu	29	Na	11	W	74	SiO2	11	0.37	0.185	40	40	20	850	10	4.0	4.0	2.0	0.75	2	35.11	6.22	0.71	5.51	22.96	8.46	17.72	2.02	15.69	65.39	24.1	650.0	0.08562476310220156	1.32	1.66	1.62	1.9	0.93	1.7
6097	Cu-Na2WO4/SiO2	Cu	29	Na	11	W	74	SiO2	11	0.37	0.185	40	40	20	850	15	6.0	6.0	3.0	0.5	2	35.27	7.14	0.85	6.29	22.58	7.54	20.24	2.41	17.83	64.02	21.38	650.0	0.14815440679263148	1.32	1.66	1.62	1.9	0.93	1.7
6098	Cu-Na2WO4/SiO2	Cu	29	Na	11	W	74	SiO2	11	0.37	0.185	40	40	20	850	20	8.0	8.0	4.0	0.38	2	34.42	7.86	1.1	6.76	22.48	7.18	22.84	3.2	19.64	65.31	20.86	650.0	0.21542375389558013	1.32	1.66	1.62	1.9	0.93	1.7
6099	Cu-Na2WO4/SiO2	Cu	29	Na	11	W	74	SiO2	11	0.37	0.185	40	40	20	850	10	4.0	4.5	1.5	0.75	3	23.33	6.64	0.73	5.91	15.11	4.87	28.46	3.13	25.33	64.77	20.87	650.0	0.0916095973463878	1.32	1.66	1.62	1.9	0.93	1.7
6100	Cu-Na2WO4/SiO2	Cu	29	Na	11	W	74	SiO2	11	0.37	0.185	40	40	20	850	15	6.0	6.8	2.3	0.5	3	23.67	7.4	1.03	6.37	13.9	4.32	31.26	4.35	26.91	58.72	18.25	650.0	0.1537620886719155	1.32	1.66	1.62	1.9	0.93	1.7
6101	Cu-Na2WO4/SiO2	Cu	29	Na	11	W	74	SiO2	11	0.37	0.185	40	40	20	850	20	8.0	9.0	3.0	0.38	3	24.56	8.03	1.41	6.62	12.62	4.38	32.7	5.74	26.95	51.38	17.83	650.0	0.22028355019338203	1.32	1.66	1.62	1.9	0.93	1.7
6102	Cu-Na2WO4/SiO2	Cu	29	Na	11	W	74	SiO2	11	0.37	0.185	40	40	20	850	10	4.0	4.8	1.2	0.75	4	17.67	6.54	0.76	5.78	10.82	3.49	37.01	4.3	32.71	61.23	19.75	650.0	0.09018219828774836	1.32	1.66	1.62	1.9	0.93	1.7
6103	Cu-Na2WO4/SiO2	Cu	29	Na	11	W	74	SiO2	11	0.37	0.185	40	40	20	850	15	6.0	7.2	1.8	0.5	4	21.24	7.14	1.23	5.91	8.67	3.37	33.62	5.79	27.82	40.82	15.87	650.0	0.14815440679263148	1.32	1.66	1.62	1.9	0.93	1.7
6104	Cu-Na2WO4/SiO2	Cu	29	Na	11	W	74	SiO2	11	0.37	0.185	40	40	20	850	20	8.0	9.6	2.4	0.38	4	18.48	7.89	1.8	6.09	6.82	4.72	42.69	9.74	32.95	36.9	25.54	650.0	0.21628071312617667	1.32	1.66	1.62	1.9	0.93	1.7
6105	Cu-Na2WO4/SiO2	Cu	29	Na	11	W	74	SiO2	11	0.37	0.185	40	40	20	850	10	4.0	5.1	0.9	0.75	6	13.48	5.79	0.97	4.82	5.39	2.4	42.95	7.2	35.76	39.99	17.8	650.0	0.07952513723668657	1.32	1.66	1.62	1.9	0.93	1.7
6106	Cu-Na2WO4/SiO2	Cu	29	Na	11	W	74	SiO2	11	0.37	0.185	40	40	20	850	15	6.0	7.7	1.3	0.5	6	14.47	6.37	1.55	4.82	3.55	3.63	44.02	10.71	33.31	24.53	25.09	650.0	0.13163868207458718	1.32	1.66	1.62	1.9	0.93	1.7
6107	Cu-Na2WO4/SiO2	Cu	29	Na	11	W	74	SiO2	11	0.37	0.185	40	40	20	850	20	8.0	10.3	1.7	0.38	6	13.12	6.26	1.8	4.46	2.47	4.96	47.71	13.72	33.99	18.83	37.8	650.0	0.17011893024613498	1.32	1.66	1.62	1.9	0.93	1.7
6108	Cu-Na2WO4/SiO2	Cu	29	Na	11	W	74	SiO2	11	0.37	0.185	40	40	20	850	10	7.0	2.0	1.0	0.75	2	36.7	7.21	1.13	6.08	17.75	8.28	19.65	3.08	16.57	48.37	22.56	650.0	0.09977508083067131	1.32	1.66	1.62	1.9	0.93	1.7
6109	Cu-Na2WO4/SiO2	Cu	29	Na	11	W	74	SiO2	11	0.37	0.185	40	40	20	850	15	10.5	3.0	1.5	0.5	2	35.7	8.41	1.74	6.67	10.33	13.24	23.56	4.87	18.68	28.94	37.09	650.0	0.17569618114639055	1.32	1.66	1.62	1.9	0.93	1.7
6110	Cu-Na2WO4/SiO2	Cu	29	Na	11	W	74	SiO2	11	0.37	0.185	40	40	20	850	20	14.0	4.0	2.0	0.38	2	32.88	8.7	2.11	6.59	5.71	19.0	26.46	6.42	20.04	17.37	57.79	650.0	0.23952473259781196	1.32	1.66	1.62	1.9	0.93	1.7
6111	Cu-Na2WO4/SiO2	Cu	29	Na	11	W	74	SiO2	11	0.37	0.185	40	40	20	850	10	7.0	2.3	0.8	0.75	3	23.71	7.38	1.51	5.87	7.71	8.2	31.13	6.37	24.76	32.52	34.58	650.0	0.1022201132473139	1.32	1.66	1.62	1.9	0.93	1.7
6112	Cu-Na2WO4/SiO2	Cu	29	Na	11	W	74	SiO2	11	0.37	0.185	40	40	20	850	15	10.5	3.4	1.1	0.5	3	22.34	6.87	1.85	5.02	2.67	11.44	30.75	8.28	22.47	11.95	51.21	650.0	0.1423476389090498	1.32	1.66	1.62	1.9	0.93	1.7
6113	Cu-Na2WO4/SiO2	Cu	29	Na	11	W	74	SiO2	11	0.37	0.185	40	40	20	850	20	14.0	4.5	1.5	0.38	3	22.78	6.58	2.13	4.45	1.61	13.99	28.88	9.35	19.53	7.07	61.41	650.0	0.17911771293191942	1.32	1.66	1.62	1.9	0.93	1.7
6114	Cu-Na2WO4/SiO2	Cu	29	Na	11	W	74	SiO2	11	0.37	0.185	40	40	20	850	10	7.0	2.4	0.6	0.75	4	18.11	6.63	1.55	5.08	3.94	7.68	36.61	8.56	28.05	21.76	42.41	650.0	0.0914667886563425	1.32	1.66	1.62	1.9	0.93	1.7
6115	Cu-Na2WO4/SiO2	Cu	29	Na	11	W	74	SiO2	11	0.37	0.185	40	40	20	850	15	10.5	3.6	0.9	0.5	4	17.32	5.95	1.82	4.13	2.03	9.43	34.35	10.51	23.85	11.72	54.45	650.0	0.12268726048210395	1.32	1.66	1.62	1.9	0.93	1.7
6116	Cu-Na2WO4/SiO2	Cu	29	Na	11	W	74	SiO2	11	0.37	0.185	40	40	20	850	20	14.0	4.8	1.2	0.38	4	16.19	5.19	1.8	3.39	1.11	10.41	32.06	11.12	20.94	6.86	64.3	650.0	0.14025078173216757	1.32	1.66	1.62	1.9	0.93	1.7
6117	Cu-Na2WO4/SiO2	Cu	29	Na	11	W	74	SiO2	11	0.37	0.185	40	40	20	850	10	7.0	2.6	0.4	0.75	6	12.98	5.08	1.45	3.63	1.95	5.39	39.14	11.17	27.97	15.02	41.53	650.0	0.06951433922737134	1.32	1.66	1.62	1.9	0.93	1.7
6118	Cu-Na2WO4/SiO2	Cu	29	Na	11	W	74	SiO2	11	0.37	0.185	40	40	20	850	15	10.5	3.9	0.6	0.5	6	11.75	4.34	1.66	2.68	1.04	6.16	36.94	14.13	22.81	8.85	52.43	650.0	0.08873989547188106	1.32	1.66	1.62	1.9	0.93	1.7
6119	Cu-Na2WO4/SiO2	Cu	29	Na	11	W	74	SiO2	11	0.37	0.185	40	40	20	850	20	14.0	5.1	0.9	0.38	6	11.88	3.76	1.6	2.16	0.8	6.7	31.65	13.47	18.18	6.73	56.4	650.0	0.10085556400438919	1.32	1.66	1.62	1.9	0.93	1.7
6120	Cu-Na2WO4/SiO2	Cu	29	Na	11	W	74	SiO2	11	0.37	0.185	40	40	20	800	10	1.5	5.7	2.8	0.75	2	37.86	7.1	1.24	5.86	17.89	7.21	18.75	3.28	15.48	47.25	19.04	650.0	0.09819538689106465	1.32	1.66	1.62	1.9	0.93	1.7
6121	Cu-Na2WO4/SiO2	Cu	29	Na	11	W	74	SiO2	11	0.37	0.185	40	40	20	800	15	2.3	8.5	4.3	0.5	2	38.86	7.92	1.61	6.31	17.95	7.11	20.38	4.14	16.24	46.19	18.3	650.0	0.16502484314892818	1.32	1.66	1.62	1.9	0.93	1.7
6122	Cu-Na2WO4/SiO2	Cu	29	Na	11	W	74	SiO2	11	0.37	0.185	40	40	20	800	20	3.0	11.3	5.7	0.38	2	37.75	8.53	1.94	6.59	16.75	7.81	22.6	5.14	17.46	44.37	20.69	650.0	0.2346293061047847	1.32	1.66	1.62	1.9	0.93	1.7
6123	Cu-Na2WO4/SiO2	Cu	29	Na	11	W	74	SiO2	11	0.37	0.185	40	40	20	800	10	1.5	6.4	2.1	0.75	3	29.13	7.34	1.38	5.96	11.87	4.43	25.2	4.74	20.46	40.75	15.21	650.0	0.10164440799945211	1.32	1.66	1.62	1.9	0.93	1.7
6124	Cu-Na2WO4/SiO2	Cu	29	Na	11	W	74	SiO2	11	0.37	0.185	40	40	20	800	15	2.3	9.6	3.2	0.5	3	27.32	8.09	2.03	6.06	9.26	6.28	29.61	7.43	22.18	33.89	22.99	650.0	0.16872069723614644	1.32	1.66	1.62	1.9	0.93	1.7
6125	Cu-Na2WO4/SiO2	Cu	29	Na	11	W	74	SiO2	11	0.37	0.185	40	40	20	800	20	3.0	12.8	4.3	0.38	3	26.38	8.46	2.36	6.1	6.08	9.49	32.07	8.95	23.12	23.05	35.97	650.0	0.2326161862173562	1.32	1.66	1.62	1.9	0.93	1.7
6126	Cu-Na2WO4/SiO2	Cu	29	Na	11	W	74	SiO2	11	0.37	0.185	40	40	20	800	10	1.5	6.8	1.7	0.75	4	24.35	7.06	1.62	5.44	7.51	4.0	28.99	6.65	22.34	30.84	16.43	650.0	0.09762141644167881	1.32	1.66	1.62	1.9	0.93	1.7
6127	Cu-Na2WO4/SiO2	Cu	29	Na	11	W	74	SiO2	11	0.37	0.185	40	40	20	800	15	2.3	10.2	2.6	0.5	4	21.26	7.56	2.16	5.4	4.22	6.95	35.56	10.16	25.4	19.85	32.69	650.0	0.15722080116382278	1.32	1.66	1.62	1.9	0.93	1.7
6128	Cu-Na2WO4/SiO2	Cu	29	Na	11	W	74	SiO2	11	0.37	0.185	40	40	20	800	20	3.0	13.6	3.4	0.38	4	20.82	7.23	2.46	4.77	2.29	8.98	34.73	11.82	22.91	11.0	43.13	650.0	0.197491774533977	1.32	1.66	1.62	1.9	0.93	1.7
6129	Cu-Na2WO4/SiO2	Cu	29	Na	11	W	74	SiO2	11	0.37	0.185	40	40	20	800	10	1.5	7.3	1.2	0.75	6	18.47	6.08	1.79	4.29	2.74	4.73	32.92	9.69	23.23	14.83	25.61	650.0	0.08363577321107335	1.32	1.66	1.62	1.9	0.93	1.7
6130	Cu-Na2WO4/SiO2	Cu	29	Na	11	W	74	SiO2	11	0.37	0.185	40	40	20	800	15	2.3	10.9	1.8	0.5	6	15.38	5.56	2.1	3.46	1.3	6.25	36.15	13.65	22.5	8.45	40.64	650.0	0.11441094754155837	1.32	1.66	1.62	1.9	0.93	1.7
6131	Cu-Na2WO4/SiO2	Cu	29	Na	11	W	74	SiO2	11	0.37	0.185	40	40	20	800	20	3.0	14.6	2.4	0.38	6	12.72	5.01	2.16	2.85	0.82	6.87	39.39	16.98	22.41	6.45	54.01	650.0	0.13525937654210612	1.32	1.66	1.62	1.9	0.93	1.7
6132	Cu-Na2WO4/SiO2	Cu	29	Na	11	W	74	SiO2	11	0.37	0.185	40	40	20	800	10	4.0	4.0	2.0	0.75	2	34.47	7.98	1.57	6.41	17.86	8.6	23.15	4.55	18.6	51.81	24.95	650.0	0.11088565501435842	1.32	1.66	1.62	1.9	0.93	1.7
6133	Cu-Na2WO4/SiO2	Cu	29	Na	11	W	74	SiO2	11	0.37	0.185	40	40	20	800	15	6.0	6.0	3.0	0.5	2	33.67	8.96	2.15	6.81	12.19	13.11	26.61	6.39	20.23	36.2	38.94	650.0	0.18774243122014117	1.32	1.66	1.62	1.9	0.93	1.7
6134	Cu-Na2WO4/SiO2	Cu	29	Na	11	W	74	SiO2	11	0.37	0.185	40	40	20	800	20	8.0	8.0	4.0	0.38	2	32.21	9.11	2.44	6.67	7.27	17.63	28.28	7.58	20.71	22.57	54.73	650.0	0.2513689522563482	1.32	1.66	1.62	1.9	0.93	1.7
6135	Cu-Na2WO4/SiO2	Cu	29	Na	11	W	74	SiO2	11	0.37	0.185	40	40	20	800	10	4.0	4.5	1.5	0.75	3	23.76	8.13	2.03	6.1	7.64	8.47	34.22	8.54	25.67	32.15	35.65	650.0	0.11306086893962176	1.32	1.66	1.62	1.9	0.93	1.7
6136	Cu-Na2WO4/SiO2	Cu	29	Na	11	W	74	SiO2	11	0.37	0.185	40	40	20	800	15	6.0	6.8	2.3	0.5	3	21.06	7.77	2.42	5.35	2.88	12.48	36.89	11.49	25.4	13.68	59.26	650.0	0.1617694574809277	1.32	1.66	1.62	1.9	0.93	1.7
6137	Cu-Na2WO4/SiO2	Cu	29	Na	11	W	74	SiO2	11	0.37	0.185	40	40	20	800	20	8.0	9.0	3.0	0.38	3	19.95	7.12	2.48	4.64	1.62	14.15	35.69	12.43	23.26	8.12	70.93	650.0	0.1943732857854088	1.32	1.66	1.62	1.9	0.93	1.7
6138	Cu-Na2WO4/SiO2	Cu	29	Na	11	W	74	SiO2	11	0.37	0.185	40	40	20	800	10	4.0	4.8	1.2	0.75	4	17.11	7.02	2.04	4.98	3.44	8.85	41.03	11.92	29.11	20.11	51.72	650.0	0.09704769296753697	1.32	1.66	1.62	1.9	0.93	1.7
6139	Cu-Na2WO4/SiO2	Cu	29	Na	11	W	74	SiO2	11	0.37	0.185	40	40	20	800	15	6.0	7.2	1.8	0.5	4	16.16	6.08	2.26	3.82	1.43	10.53	37.62	13.99	23.64	8.85	65.16	650.0	0.12545365981661002	1.32	1.66	1.62	1.9	0.93	1.7
6140	Cu-Na2WO4/SiO2	Cu	29	Na	11	W	74	SiO2	11	0.37	0.185	40	40	20	800	20	8.0	9.6	2.4	0.38	4	15.64	5.31	2.19	3.12	0.83	11.36	33.95	14.0	19.95	5.31	72.63	650.0	0.1435836526123228	1.32	1.66	1.62	1.9	0.93	1.7
6141	Cu-Na2WO4/SiO2	Cu	29	Na	11	W	74	SiO2	11	0.37	0.185	40	40	20	800	10	4.0	5.1	0.9	0.75	6	10.96	4.91	1.74	3.17	1.4	6.25	44.8	15.88	28.92	12.77	57.03	650.0	0.0671284992489847	1.32	1.66	1.62	1.9	0.93	1.7
6142	Cu-Na2WO4/SiO2	Cu	29	Na	11	W	74	SiO2	11	0.37	0.185	40	40	20	800	15	6.0	7.7	1.3	0.5	6	9.15	4.07	1.78	2.29	0.51	7.44	44.48	19.45	25.03	5.57	81.31	650.0	0.08310285431647023	1.32	1.66	1.62	1.9	0.93	1.7
6143	Cu-Na2WO4/SiO2	Cu	29	Na	11	W	74	SiO2	11	0.37	0.185	40	40	20	800	20	8.0	10.3	1.7	0.38	6	9.27	3.54	1.73	1.81	0.27	7.81	38.19	18.66	19.53	2.91	84.25	650.0	0.09484676670333035	1.32	1.66	1.62	1.9	0.93	1.7
6144	Cu-Na2WO4/SiO2	Cu	29	Na	11	W	74	SiO2	11	0.37	0.185	40	40	20	800	10	7.0	2.0	1.0	0.75	2	28.56	5.63	1.74	3.89	0.89	24.08	19.71	6.09	13.62	3.12	84.31	650.0	0.07726261327313298	1.32	1.66	1.62	1.9	0.93	1.7
6145	Cu-Na2WO4/SiO2	Cu	29	Na	11	W	74	SiO2	11	0.37	0.185	40	40	20	800	15	10.5	3.0	1.5	0.5	2	28.58	4.1	1.63	2.47	0.23	24.08	14.35	5.7	8.64	0.8	84.25	650.0	0.08372840819739774	1.32	1.66	1.62	1.9	0.93	1.7
6146	Cu-Na2WO4/SiO2	Cu	29	Na	11	W	74	SiO2	11	0.37	0.185	40	40	20	800	20	14.0	4.0	2.0	0.38	2	26.52	3.7	1.56	2.14	0.24	24.72	13.95	5.88	8.07	0.9	93.21	650.0	0.09921543995792508	1.32	1.66	1.62	1.9	0.93	1.7
6147	Cu-Na2WO4/SiO2	Cu	29	Na	11	W	74	SiO2	11	0.37	0.185	40	40	20	800	10	7.0	2.3	0.8	0.75	3	19.93	3.91	1.5	2.41	0.52	16.79	19.62	7.53	12.09	2.61	84.24	650.0	0.05317991159855323	1.32	1.66	1.62	1.9	0.93	1.7
6148	Cu-Na2WO4/SiO2	Cu	29	Na	11	W	74	SiO2	11	0.37	0.185	40	40	20	800	15	10.5	3.4	1.1	0.5	3	17.39	3.25	1.41	1.84	0.1	17.63	18.69	8.11	10.58	0.58	101.38	650.0	0.06607970815640031	1.32	1.66	1.62	1.9	0.93	1.7
6149	Cu-Na2WO4/SiO2	Cu	29	Na	11	W	74	SiO2	11	0.37	0.185	40	40	20	800	20	14.0	4.5	1.5	0.38	3	16.49	2.77	1.42	1.35	0.05	17.49	16.8	8.61	8.19	0.3	106.06	650.0	0.07392336885927793	1.32	1.66	1.62	1.9	0.93	1.7
6150	Cu-Na2WO4/SiO2	Cu	29	Na	11	W	74	SiO2	11	0.37	0.185	40	40	20	800	10	7.0	2.4	0.6	0.75	4	13.86	3.21	1.34	1.87	0.27	13.11	23.16	9.67	13.49	1.95	94.59	650.0	0.04350200376945889	1.32	1.66	1.62	1.9	0.93	1.7
6151	Cu-Na2WO4/SiO2	Cu	29	Na	11	W	74	SiO2	11	0.37	0.185	40	40	20	800	15	10.5	3.6	0.9	0.5	4	14.15	2.42	1.2	1.22	0.17	12.32	17.1	8.48	8.62	1.2	87.07	650.0	0.04899526320080047	1.32	1.66	1.62	1.9	0.93	1.7
6152	Cu-Na2WO4/SiO2	Cu	29	Na	11	W	74	SiO2	11	0.37	0.185	40	40	20	800	20	14.0	4.8	1.2	0.38	4	13.77	2.15	1.26	0.89	0.18	12.37	15.61	9.15	6.46	1.31	89.83	650.0	0.05719603196317393	1.32	1.66	1.62	1.9	0.93	1.7
6153	Cu-Na2WO4/SiO2	Cu	29	Na	11	W	74	SiO2	11	0.37	0.185	40	40	20	800	10	7.0	2.6	0.4	0.75	6	10.03	2.21	1.17	1.04	0.38	8.09	22.03	11.67	10.37	3.79	80.66	650.0	0.02979715155187683	1.32	1.66	1.62	1.9	0.93	1.7
6154	Cu-Na2WO4/SiO2	Cu	29	Na	11	W	74	SiO2	11	0.37	0.185	40	40	20	800	15	10.5	3.9	0.6	0.5	6	9.01	1.61	0.87	0.74	0.16	7.55	17.87	9.66	8.21	1.78	83.8	650.0	0.03246202622083454	1.32	1.66	1.62	1.9	0.93	1.7
6155	Cu-Na2WO4/SiO2	Cu	29	Na	11	W	74	SiO2	11	0.37	0.185	40	40	20	800	20	14.0	5.1	0.9	0.38	6	9.9	1.38	0.9	0.48	0.4	7.64	13.94	9.09	4.85	4.04	77.17	650.0	0.03656869787397724	1.32	1.66	1.62	1.9	0.93	1.7
6156	Cu-Na2WO4/SiO2	Cu	29	Na	11	W	74	SiO2	11	0.37	0.185	40	40	20	775	10	1.5	5.7	2.8	0.75	2	32.71	8.2	1.8	6.4	17.4	8.14	25.07	5.5	19.57	53.19	24.89	650.0	0.11407718448219539	1.32	1.66	1.62	1.9	0.93	1.7
6157	Cu-Na2WO4/SiO2	Cu	29	Na	11	W	74	SiO2	11	0.37	0.185	40	40	20	775	15	2.3	8.5	4.3	0.5	2	33.88	8.77	2.26	6.51	13.68	11.8	25.89	6.67	19.21	40.38	34.83	650.0	0.1835727912614168	1.32	1.66	1.62	1.9	0.93	1.7
6158	Cu-Na2WO4/SiO2	Cu	29	Na	11	W	74	SiO2	11	0.37	0.185	40	40	20	775	20	3.0	11.3	5.7	0.38	2	34.37	8.83	2.35	6.48	9.03	16.15	25.69	6.84	18.85	26.27	46.99	650.0	0.2432744483981053	1.32	1.66	1.62	1.9	0.93	1.7
6159	Cu-Na2WO4/SiO2	Cu	29	Na	11	W	74	SiO2	11	0.37	0.185	40	40	20	775	10	1.5	6.4	2.1	0.75	3	24.42	7.85	2.09	5.76	7.26	8.8	32.15	8.56	23.59	29.73	36.04	650.0	0.10900333582967879	1.32	1.66	1.62	1.9	0.93	1.7
6160	Cu-Na2WO4/SiO2	Cu	29	Na	11	W	74	SiO2	11	0.37	0.185	40	40	20	775	15	2.3	9.6	3.2	0.5	3	22.12	7.62	2.35	5.27	3.68	12.42	34.45	10.62	23.82	16.64	56.15	650.0	0.15851936197126418	1.32	1.66	1.62	1.9	0.93	1.7
6161	Cu-Na2WO4/SiO2	Cu	29	Na	11	W	74	SiO2	11	0.37	0.185	40	40	20	775	20	3.0	12.8	4.3	0.38	3	20.96	7.06	2.49	4.57	2.05	14.6	33.68	11.88	21.8	9.78	69.66	650.0	0.19267384824015552	1.32	1.66	1.62	1.9	0.93	1.7
6162	Cu-Na2WO4/SiO2	Cu	29	Na	11	W	74	SiO2	11	0.37	0.185	40	40	20	775	10	1.5	6.8	1.7	0.75	4	18.77	6.57	2.03	4.54	2.93	8.69	35.0	10.82	24.19	15.61	46.3	650.0	0.09061025757763612	1.32	1.66	1.62	1.9	0.93	1.7
6163	Cu-Na2WO4/SiO2	Cu	29	Na	11	W	74	SiO2	11	0.37	0.185	40	40	20	775	15	2.3	10.2	2.6	0.5	4	11.24	5.92	2.29	3.63	1.34	10.99	52.67	20.37	32.3	11.92	97.78	650.0	0.12204940367554921	1.32	1.66	1.62	1.9	0.93	1.7
6164	Cu-Na2WO4/SiO2	Cu	29	Na	11	W	74	SiO2	11	0.37	0.185	40	40	20	775	20	3.0	13.6	3.4	0.38	4	14.12	5.29	2.29	3.0	0.85	11.55	37.46	16.22	21.25	6.02	81.8	650.0	0.14302788092126667	1.32	1.66	1.62	1.9	0.93	1.7
6165	Cu-Na2WO4/SiO2	Cu	29	Na	11	W	74	SiO2	11	0.37	0.185	40	40	20	775	10	1.5	7.3	1.2	0.75	6	10.95	4.69	1.84	2.85	1.09	7.16	42.83	16.8	26.03	9.95	65.39	650.0	0.0640472653847426	1.32	1.66	1.62	1.9	0.93	1.7
6166	Cu-Na2WO4/SiO2	Cu	29	Na	11	W	74	SiO2	11	0.37	0.185	40	40	20	775	15	2.3	10.9	1.8	0.5	6	11.82	3.86	1.77	2.09	0.47	7.6	32.66	14.97	17.68	3.98	64.3	650.0	0.0787294470445534	1.32	1.66	1.62	1.9	0.93	1.7
6167	Cu-Na2WO4/SiO2	Cu	29	Na	11	W	74	SiO2	11	0.37	0.185	40	40	20	775	20	3.0	14.6	2.4	0.38	6	11.26	3.48	1.82	1.66	0.3	7.8	30.91	16.16	14.74	2.66	69.27	650.0	0.09321038218752717	1.32	1.66	1.62	1.9	0.93	1.7
6168	Cu-Na2WO4/SiO2	Cu	29	Na	11	W	74	SiO2	11	0.37	0.185	40	40	20	775	10	4.0	4.0	2.0	0.75	2	31.66	8.06	2.03	6.03	7.95	17.4	25.46	6.41	19.05	25.11	54.96	650.0	0.1120453274800126	1.32	1.66	1.62	1.9	0.93	1.7
6169	Cu-Na2WO4/SiO2	Cu	29	Na	11	W	74	SiO2	11	0.37	0.185	40	40	20	775	15	6.0	6.0	3.0	0.5	2	28.55	7.38	2.16	5.22	2.95	22.77	25.85	7.57	18.28	10.33	79.75	650.0	0.15333016987097087	1.32	1.66	1.62	1.9	0.93	1.7
6170	Cu-Na2WO4/SiO2	Cu	29	Na	11	W	74	SiO2	11	0.37	0.185	40	40	20	775	20	8.0	8.0	4.0	0.38	2	27.11	6.9	2.37	4.53	1.45	24.47	25.45	8.74	16.71	5.35	90.26	650.0	0.18814737290807873	1.32	1.66	1.62	1.9	0.93	1.7
6171	Cu-Na2WO4/SiO2	Cu	29	Na	11	W	74	SiO2	11	0.37	0.185	40	40	20	775	10	4.0	4.5	1.5	0.75	3	20.87	6.08	1.98	4.1	2.08	14.44	29.13	9.49	19.65	9.97	69.19	650.0	0.08363577321107335	1.32	1.66	1.62	1.9	0.93	1.7
6172	Cu-Na2WO4/SiO2	Cu	29	Na	11	W	74	SiO2	11	0.37	0.185	40	40	20	775	15	6.0	6.8	2.3	0.5	3	17.69	5.12	1.99	3.13	0.74	15.65	28.94	11.25	17.69	4.18	88.47	650.0	0.10511450147735214	1.32	1.66	1.62	1.9	0.93	1.7
6173	Cu-Na2WO4/SiO2	Cu	29	Na	11	W	74	SiO2	11	0.37	0.185	40	40	20	775	20	8.0	9.0	3.0	0.38	3	18.04	4.78	2.16	2.62	0.4	15.98	26.5	11.97	14.52	2.22	88.58	650.0	0.1288952163729437	1.32	1.66	1.62	1.9	0.93	1.7
6174	Cu-Na2WO4/SiO2	Cu	29	Na	11	W	74	SiO2	11	0.37	0.185	40	40	20	775	10	4.0	4.8	1.2	0.75	4	14.09	5.03	1.89	3.14	1.38	11.28	35.7	13.41	22.29	9.79	80.06	650.0	0.06881217831097365	1.32	1.66	1.62	1.9	0.93	1.7
6175	Cu-Na2WO4/SiO2	Cu	29	Na	11	W	74	SiO2	11	0.37	0.185	40	40	20	775	15	6.0	7.2	1.8	0.5	4	14.4	3.99	1.83	2.16	0.51	12.01	27.71	12.71	15.0	3.54	83.4	650.0	0.08143566655711801	1.32	1.66	1.62	1.9	0.93	1.7
6176	Cu-Na2WO4/SiO2	Cu	29	Na	11	W	74	SiO2	11	0.37	0.185	40	40	20	775	20	8.0	9.6	2.4	0.38	4	13.52	3.78	2.0	1.78	0.34	12.34	27.96	14.79	13.17	2.51	91.27	650.0	0.10140249925469416	1.32	1.66	1.62	1.9	0.93	1.7
6177	Cu-Na2WO4/SiO2	Cu	29	Na	11	W	74	SiO2	11	0.37	0.185	40	40	20	775	10	4.0	5.1	0.9	0.75	6	8.63	3.22	1.54	1.68	0.32	7.83	37.31	17.84	19.47	3.71	90.73	650.0	0.04363976616389184	1.32	1.66	1.62	1.9	0.93	1.7
6178	Cu-Na2WO4/SiO2	Cu	29	Na	11	W	74	SiO2	11	0.37	0.185	40	40	20	775	15	6.0	7.7	1.3	0.5	6	11.6	2.62	1.43	1.19	0.12	8.15	22.59	12.33	10.26	1.03	70.26	650.0	0.05309867046707305	1.32	1.66	1.62	1.9	0.93	1.7
6179	Cu-Na2WO4/SiO2	Cu	29	Na	11	W	74	SiO2	11	0.37	0.185	40	40	20	775	20	8.0	10.3	1.7	0.38	6	8.97	2.43	1.4	1.03	0.07	8.18	27.09	15.61	11.48	0.78	91.19	650.0	0.06473714965324391	1.32	1.66	1.62	1.9	0.93	1.7
6180	Cu-Na2WO4/SiO2	Cu	29	Na	11	W	74	SiO2	11	0.37	0.185	40	40	20	775	10	7.0	2.0	1.0	0.75	2	26.66	3.54	1.47	2.07	0.36	25.28	13.28	5.51	7.76	1.35	94.82	650.0	0.04805569512968738	1.32	1.66	1.62	1.9	0.93	1.7
6181	Cu-Na2WO4/SiO2	Cu	29	Na	11	W	74	SiO2	11	0.37	0.185	40	40	20	775	15	10.5	3.0	1.5	0.5	2	26.96	2.69	1.32	1.37	0.37	24.64	9.98	4.9	5.08	1.37	91.39	650.0	0.054536854308387554	1.32	1.66	1.62	1.9	0.93	1.7
6182	Cu-Na2WO4/SiO2	Cu	29	Na	11	W	74	SiO2	11	0.37	0.185	40	40	20	775	20	14.0	4.0	2.0	0.38	2	24.85	2.55	1.23	1.32	0.73	23.78	10.26	4.95	5.31	2.94	95.69	650.0	0.06797568430137241	1.32	1.66	1.62	1.9	0.93	1.7
6183	Cu-Na2WO4/SiO2	Cu	29	Na	11	W	74	SiO2	11	0.37	0.185	40	40	20	775	10	7.0	2.3	0.8	0.75	3	18.19	2.7	1.36	1.34	0.03	17.28	14.84	7.48	7.37	0.16	95.0	650.0	0.036494929061509356	1.32	1.66	1.62	1.9	0.93	1.7
6184	Cu-Na2WO4/SiO2	Cu	29	Na	11	W	74	SiO2	11	0.37	0.185	40	40	20	775	15	10.5	3.4	1.1	0.5	3	16.81	2.06	1.06	1.0	0.14	16.44	12.25	6.31	5.95	0.83	97.8	650.0	0.041630279427840006	1.32	1.66	1.62	1.9	0.93	1.7
6185	Cu-Na2WO4/SiO2	Cu	29	Na	11	W	74	SiO2	11	0.37	0.185	40	40	20	775	20	14.0	4.5	1.5	0.38	3	16.58	1.98	1.24	0.74	0.1	16.08	11.94	7.48	4.46	0.6	96.98	650.0	0.05262801712286834	1.32	1.66	1.62	1.9	0.93	1.7
6186	Cu-Na2WO4/SiO2	Cu	29	Na	11	W	74	SiO2	11	0.37	0.185	40	40	20	775	10	7.0	2.4	0.6	0.75	4	13.4	2.2	1.37	0.83	0.17	12.85	16.42	10.22	6.19	1.27	95.9	650.0	0.02966081192975965	1.32	1.66	1.62	1.9	0.93	1.7
6187	Cu-Na2WO4/SiO2	Cu	29	Na	11	W	74	SiO2	11	0.37	0.185	40	40	20	775	15	10.5	3.6	0.9	0.5	4	10.94	1.84	1.18	0.66	0.3	12.54	16.82	10.79	6.03	2.74	114.63	650.0	0.037142771170870684	1.32	1.66	1.62	1.9	0.93	1.7
6188	Cu-Na2WO4/SiO2	Cu	29	Na	11	W	74	SiO2	11	0.37	0.185	40	40	20	775	20	14.0	4.8	1.2	0.38	4	12.65	1.45	0.91	0.54	0.11	12.29	11.46	7.19	4.27	0.87	97.15	650.0	0.0384372431299003	1.32	1.66	1.62	1.9	0.93	1.7
6189	Cu-Na2WO4/SiO2	Cu	29	Na	11	W	74	SiO2	11	0.37	0.185	40	40	20	775	10	7.0	2.6	0.4	0.75	6	10.35	1.48	0.96	0.52	0.18	8.15	14.3	9.28	5.02	1.74	78.74	650.0	0.019880816981005654	1.32	1.66	1.62	1.9	0.93	1.7
6190	Cu-Na2WO4/SiO2	Cu	29	Na	11	W	74	SiO2	11	0.37	0.185	40	40	20	775	15	10.5	3.9	0.6	0.5	6	9.47	1.07	0.76	0.31	0.21	7.94	11.3	8.03	3.27	2.22	83.84	650.0	0.021515313305920415	1.32	1.66	1.62	1.9	0.93	1.7
6191	Cu-Na2WO4/SiO2	Cu	29	Na	11	W	74	SiO2	11	0.37	0.185	40	40	20	775	20	14.0	5.1	0.9	0.38	6	8.64	1.11	0.77	0.34	0.36	7.96	12.85	8.91	3.94	4.17	92.13	650.0	0.029373854489978733	1.32	1.66	1.62	1.9	0.93	1.7
6192	Cu-Na2WO4/SiO2	Cu	29	Na	11	W	74	SiO2	11	0.37	0.185	40	40	20	750	10	1.5	5.7	2.8	0.75	2	31.7	7.84	2.13	5.71	8.8	15.89	24.73	6.72	18.01	27.76	50.13	650.0	0.10885865205401372	1.32	1.66	1.62	1.9	0.93	1.7
6193	Cu-Na2WO4/SiO2	Cu	29	Na	11	W	74	SiO2	11	0.37	0.185	40	40	20	750	15	2.3	8.5	4.3	0.5	2	29.35	7.91	2.34	5.57	4.59	21.18	26.95	7.97	18.98	15.64	72.16	650.0	0.1648076525096313	1.32	1.66	1.62	1.9	0.93	1.7
6194	Cu-Na2WO4/SiO2	Cu	29	Na	11	W	74	SiO2	11	0.37	0.185	40	40	20	750	20	3.0	11.3	5.7	0.38	2	29.27	7.44	2.54	4.9	2.41	22.77	25.42	8.68	16.74	8.23	77.79	650.0	0.2034555344807112	1.32	1.66	1.62	1.9	0.93	1.7
6195	Cu-Na2WO4/SiO2	Cu	29	Na	11	W	74	SiO2	11	0.37	0.185	40	40	20	750	10	1.5	6.4	2.1	0.75	3	19.45	6.5	2.22	4.28	2.21	14.06	33.42	11.41	22.01	11.36	72.29	650.0	0.08961166625793332	1.32	1.66	1.62	1.9	0.93	1.7
6196	Cu-Na2WO4/SiO2	Cu	29	Na	11	W	74	SiO2	11	0.37	0.185	40	40	20	750	15	2.3	9.6	3.2	0.5	3	19.23	5.58	2.25	3.33	1.1	15.56	29.02	11.7	17.32	5.72	80.92	650.0	0.11483454173990129	1.32	1.66	1.62	1.9	0.93	1.7
6197	Cu-Na2WO4/SiO2	Cu	29	Na	11	W	74	SiO2	11	0.37	0.185	40	40	20	750	20	3.0	12.8	4.3	0.38	3	20.65	5.31	2.42	2.89	0.79	15.72	25.71	11.72	14.0	3.83	76.13	650.0	0.1435836526123228	1.32	1.66	1.62	1.9	0.93	1.7
6198	Cu-Na2WO4/SiO2	Cu	29	Na	11	W	74	SiO2	11	0.37	0.185	40	40	20	750	10	1.5	6.8	1.7	0.75	4	16.78	4.8	1.99	2.81	1.16	11.31	28.61	11.86	16.75	6.91	67.4	650.0	0.06558699225436238	1.32	1.66	1.62	1.9	0.93	1.7
6199	Cu-Na2WO4/SiO2	Cu	29	Na	11	W	74	SiO2	11	0.37	0.185	40	40	20	750	15	2.3	10.2	2.6	0.5	4	15.35	4.7	2.08	2.62	0.8	11.62	30.62	13.55	17.07	5.21	75.7	650.0	0.09628075065586997	1.32	1.66	1.62	1.9	0.93	1.7
6200	Cu-Na2WO4/SiO2	Cu	29	Na	11	W	74	SiO2	11	0.37	0.185	40	40	20	750	20	3.0	13.6	3.4	0.38	4	13.53	4.39	2.22	2.17	0.47	12.03	32.45	16.41	16.04	3.47	88.91	650.0	0.11813886550193864	1.32	1.66	1.62	1.9	0.93	1.7
6201	Cu-Na2WO4/SiO2	Cu	29	Na	11	W	74	SiO2	11	0.37	0.185	40	40	20	750	10	1.5	7.3	1.2	0.75	6	15.11	3.34	1.66	1.68	0.42	7.87	22.1	10.99	11.12	2.78	52.08	650.0	0.045294026094871126	1.32	1.66	1.62	1.9	0.93	1.7
6202	Cu-Na2WO4/SiO2	Cu	29	Na	11	W	74	SiO2	11	0.37	0.185	40	40	20	750	15	2.3	10.9	1.8	0.5	6	11.53	2.86	1.65	1.21	0.22	8.26	24.8	14.31	10.49	1.91	71.64	650.0	0.05803389814098513	1.32	1.66	1.62	1.9	0.93	1.7
6203	Cu-Na2WO4/SiO2	Cu	29	Na	11	W	74	SiO2	11	0.37	0.185	40	40	20	750	20	3.0	14.6	2.4	0.38	6	9.64	2.66	1.57	1.09	0.21	8.01	27.59	16.29	11.31	2.18	83.09	650.0	0.07094784627048178	1.32	1.66	1.62	1.9	0.93	1.7
6204	Cu-Na2WO4/SiO2	Cu	29	Na	11	W	74	SiO2	11	0.37	0.185	40	40	20	750	10	4.0	4.0	2.0	0.75	2	27.13	6.33	2.1	4.23	1.82	24.06	23.33	7.74	15.59	6.71	88.68	650.0	0.08718962502273625	1.32	1.66	1.62	1.9	0.93	1.7
6205	Cu-Na2WO4/SiO2	Cu	29	Na	11	W	74	SiO2	11	0.37	0.185	40	40	20	750	15	6.0	6.0	3.0	0.5	2	25.25	5.25	2.09	3.16	0.94	24.88	20.79	8.28	12.51	3.72	98.53	650.0	0.10785668405111126	1.32	1.66	1.62	1.9	0.93	1.7
6206	Cu-Na2WO4/SiO2	Cu	29	Na	11	W	74	SiO2	11	0.37	0.185	40	40	20	750	20	8.0	8.0	4.0	0.38	2	25.44	4.94	2.1	2.84	0.99	24.36	19.42	8.25	11.16	3.89	95.75	650.0	0.13332082842691578	1.32	1.66	1.62	1.9	0.93	1.7
6207	Cu-Na2WO4/SiO2	Cu	29	Na	11	W	74	SiO2	11	0.37	0.185	40	40	20	750	10	4.0	4.5	1.5	0.75	3	19.48	4.48	2.0	2.48	0.71	16.06	23.0	10.27	12.73	3.64	82.44	650.0	0.06111271512506581	1.32	1.66	1.62	1.9	0.93	1.7
6208	Cu-Na2WO4/SiO2	Cu	29	Na	11	W	74	SiO2	11	0.37	0.185	40	40	20	750	15	6.0	6.8	2.3	0.5	3	16.44	3.96	1.93	2.03	0.45	16.33	24.09	11.74	12.35	2.74	99.33	650.0	0.08081082927007772	1.32	1.66	1.62	1.9	0.93	1.7
6209	Cu-Na2WO4/SiO2	Cu	29	Na	11	W	74	SiO2	11	0.37	0.185	40	40	20	750	20	8.0	9.0	3.0	0.38	3	16.91	3.74	1.94	1.8	0.47	16.14	22.12	11.47	10.64	2.78	95.45	650.0	0.10030874240296854	1.32	1.66	1.62	1.9	0.93	1.7
6210	Cu-Na2WO4/SiO2	Cu	29	Na	11	W	74	SiO2	11	0.37	0.185	40	40	20	750	10	4.0	4.8	1.2	0.75	4	13.94	3.59	1.78	1.81	0.46	12.66	25.75	12.77	12.98	3.3	90.82	650.0	0.048747007082403204	1.32	1.66	1.62	1.9	0.93	1.7
6211	Cu-Na2WO4/SiO2	Cu	29	Na	11	W	74	SiO2	11	0.37	0.185	40	40	20	750	15	6.0	7.2	1.8	0.5	4	12.06	2.92	1.7	1.22	0.25	12.42	24.21	14.1	10.12	2.07	102.99	650.0	0.05926961025938148	1.32	1.66	1.62	1.9	0.93	1.7
6212	Cu-Na2WO4/SiO2	Cu	29	Na	11	W	74	SiO2	11	0.37	0.185	40	40	20	750	20	8.0	9.6	2.4	0.38	4	11.19	2.71	1.59	1.12	0.19	12.4	24.22	14.21	10.01	1.7	110.81	650.0	0.07229993947567129	1.32	1.66	1.62	1.9	0.93	1.7
6213	Cu-Na2WO4/SiO2	Cu	29	Na	11	W	74	SiO2	11	0.37	0.185	40	40	20	750	10	4.0	5.1	0.9	0.75	6	10.59	2.35	1.4	0.95	0.05	8.05	22.19	13.22	8.97	0.47	76.02	650.0	0.03170737155387119	1.32	1.66	1.62	1.9	0.93	1.7
6214	Cu-Na2WO4/SiO2	Cu	29	Na	11	W	74	SiO2	11	0.37	0.185	40	40	20	750	15	6.0	7.7	1.3	0.5	6	10.62	1.9	1.2	0.7	0.01	8.03	17.89	11.3	6.59	0.09	75.61	650.0	0.038365638833547974	1.32	1.66	1.62	1.9	0.93	1.7
6215	Cu-Na2WO4/SiO2	Cu	29	Na	11	W	74	SiO2	11	0.37	0.185	40	40	20	750	20	8.0	10.3	1.7	0.38	6	9.97	1.81	1.14	0.67	0.04	8.01	18.15	11.43	6.72	0.4	80.34	650.0	0.048067917912875104	1.32	1.66	1.62	1.9	0.93	1.7
6216	Cu-Na2WO4/SiO2	Cu	29	Na	11	W	74	SiO2	11	0.37	0.185	40	40	20	750	10	7.0	2.0	1.0	0.75	2	24.95	2.47	1.38	1.09	0.76	24.36	9.9	5.53	4.37	3.05	97.64	650.0	0.03334688400555701	1.32	1.66	1.62	1.9	0.93	1.7
6217	Cu-Na2WO4/SiO2	Cu	29	Na	11	W	74	SiO2	11	0.37	0.185	40	40	20	750	15	10.5	3.0	1.5	0.5	2	19.75	2.08	1.07	1.01	1.49	17.43	10.53	5.42	5.11	7.54	88.25	650.0	0.04203873444815091	1.32	1.66	1.62	1.9	0.93	1.7
6218	Cu-Na2WO4/SiO2	Cu	29	Na	11	W	74	SiO2	11	0.37	0.185	40	40	20	750	20	14.0	4.0	2.0	0.38	2	15.39	1.73	1.07	0.66	1.5	12.06	11.24	6.95	4.29	9.75	78.36	650.0	0.04592472003619962	1.32	1.66	1.62	1.9	0.93	1.7
6219	Cu-Na2WO4/SiO2	Cu	29	Na	11	W	74	SiO2	11	0.37	0.185	40	40	20	750	10	7.0	2.3	0.8	0.75	3	16.75	2.2	1.3	0.9	0.42	17.05	13.13	7.76	5.37	2.51	101.79	650.0	0.02966081192975965	1.32	1.66	1.62	1.9	0.93	1.7
6220	Cu-Na2WO4/SiO2	Cu	29	Na	11	W	74	SiO2	11	0.37	0.185	40	40	20	750	15	10.5	3.4	1.1	0.5	3	14.47	1.92	1.25	0.67	0.22	15.09	13.27	8.64	4.63	1.52	104.28	650.0	0.03877342760038019	1.32	1.66	1.62	1.9	0.93	1.7
6221	Cu-Na2WO4/SiO2	Cu	29	Na	11	W	74	SiO2	11	0.37	0.185	40	40	20	750	20	14.0	4.5	1.5	0.38	3	11.46	1.32	0.92	0.4	0.76	9.32	11.52	8.03	3.49	6.63	81.33	650.0	0.034968142965619495	1.32	1.66	1.62	1.9	0.93	1.7
6222	Cu-Na2WO4/SiO2	Cu	29	Na	11	W	74	SiO2	11	0.37	0.185	40	40	20	750	10	7.0	2.4	0.6	0.75	4	12.66	2.1	1.36	0.74	0.15	14.66	16.59	10.74	5.85	1.18	115.8	650.0	0.02829818193550225	1.32	1.66	1.62	1.9	0.93	1.7
6223	Cu-Na2WO4/SiO2	Cu	29	Na	11	W	74	SiO2	11	0.37	0.185	40	40	20	750	15	10.5	3.6	0.9	0.5	4	11.51	1.33	0.88	0.45	0.03	11.05	11.56	7.65	3.91	0.26	96.0	650.0	0.026778474238032104	1.32	1.66	1.62	1.9	0.93	1.7
6224	Cu-Na2WO4/SiO2	Cu	29	Na	11	W	74	SiO2	11	0.37	0.185	40	40	20	750	20	14.0	4.8	1.2	0.38	4	9.9	1.18	0.91	0.27	1.04	7.95	11.92	9.19	2.73	10.51	80.3	650.0	0.031237296238124858	1.32	1.66	1.62	1.9	0.93	1.7
6225	Cu-Na2WO4/SiO2	Cu	29	Na	11	W	74	SiO2	11	0.37	0.185	40	40	20	750	10	7.0	2.6	0.4	0.75	6	9.06	1.21	0.75	0.46	0.13	8.26	13.36	8.28	5.08	1.43	91.17	650.0	0.016231734575611684	1.32	1.66	1.62	1.9	0.93	1.7
6226	Cu-Na2WO4/SiO2	Cu	29	Na	11	W	74	SiO2	11	0.37	0.185	40	40	20	750	15	10.5	3.9	0.6	0.5	6	8.01	1.0	0.7	0.3	0.37	7.9	12.48	8.74	3.75	4.62	98.63	650.0	0.0201006717070029	1.32	1.66	1.62	1.9	0.93	1.7
6227	Cu-Na2WO4/SiO2	Cu	29	Na	11	W	74	SiO2	11	0.37	0.185	40	40	20	750	20	14.0	5.1	0.9	0.38	6	8.4	0.85	0.61	0.24	0.1	7.24	10.12	7.26	2.86	1.19	86.19	650.0	0.022464029006016673	1.32	1.66	1.62	1.9	0.93	1.7
6228	Cu-Na2WO4/SiO2	Cu	29	Na	11	W	74	SiO2	11	0.37	0.185	40	40	20	700	10	1.5	5.7	2.8	0.75	2	24.42	3.91	1.68	2.23	3.12	19.46	16.01	6.88	9.13	12.78	79.69	650.0	0.05317991159855323	1.32	1.66	1.62	1.9	0.93	1.7
6229	Cu-Na2WO4/SiO2	Cu	29	Na	11	W	74	SiO2	11	0.37	0.185	40	40	20	700	15	2.3	8.5	4.3	0.5	2	14.45	3.11	1.49	1.62	2.77	11.68	21.52	10.31	11.21	19.17	80.83	650.0	0.06318774318235726	1.32	1.66	1.62	1.9	0.93	1.7
6230	Cu-Na2WO4/SiO2	Cu	29	Na	11	W	74	SiO2	11	0.37	0.185	40	40	20	700	20	3.0	11.3	5.7	0.38	2	10.12	2.36	1.34	1.02	2.36	7.4	23.32	13.24	10.08	23.32	73.12	650.0	0.0628498433245579	1.32	1.66	1.62	1.9	0.93	1.7
6231	Cu-Na2WO4/SiO2	Cu	29	Na	11	W	74	SiO2	11	0.37	0.185	40	40	20	700	10	1.5	6.4	2.1	0.75	3	14.65	2.69	1.37	1.32	2.14	11.77	18.36	9.35	9.01	14.61	80.34	650.0	0.03635790287225837	1.32	1.66	1.62	1.9	0.93	1.7
6232	Cu-Na2WO4/SiO2	Cu	29	Na	11	W	74	SiO2	11	0.37	0.185	40	40	20	700	15	2.3	9.6	3.2	0.5	3	10.73	1.98	1.13	0.85	1.36	7.42	18.45	10.53	7.92	12.67	69.15	650.0	0.03999729301337994	1.32	1.66	1.62	1.9	0.93	1.7
6233	Cu-Na2WO4/SiO2	Cu	29	Na	11	W	74	SiO2	11	0.37	0.185	40	40	20	700	20	3.0	12.8	4.3	0.38	3	7.4	1.48	0.92	0.56	0.72	4.68	20.0	12.43	7.57	9.73	63.24	650.0	0.03923845456777432	1.32	1.66	1.62	1.9	0.93	1.7
