Repository: jimmmmmmmyzzy/SR-in-Heterogeneous-Catalysis

# Towards distilling 'physical laws' in heterogeneous catalysis with symbolic regression

File: OCM_dataset_modified.csv (part 33 of 64)
	Name	M1	M1_atom_number	M2	M2_atom_number	M3	M3_atom_number	Support 	Support_ID	M2_mol	M3_mol	M1_mol%	M2_mol%	M3_mol%	Temp	Total_flow	Ar_flow	CH4_flow	O2_flow	CT	CH4/O2	CH4_conv	C2y	C2H6y	C2H4y	COy	CO2y	C2s	C2H6s	C2H4s	COs	CO2s	BET_surface_area	rate_constant	radii_M1	radii_M2	radii_M3	chi_M1	chi_M2	chi_M3
6234	Cu-Na2WO4/SiO2	Cu	29	Na	11	W	74	SiO2	11	0.37	0.185	40	40	20	700	10	1.5	6.8	1.7	0.75	4	12.18	2.07	1.21	0.86	1.45	8.89	17.0	9.93	7.06	11.9	72.99	650.0	0.027889664340517744	1.32	1.66	1.62	1.9	0.93	1.7
6235	Cu-Na2WO4/SiO2	Cu	29	Na	11	W	74	SiO2	11	0.37	0.185	40	40	20	700	15	2.3	10.2	2.6	0.5	4	8.41	1.74	1.0	0.74	0.93	6.89	20.69	11.89	8.8	11.06	81.93	650.0	0.03510631849517831	1.32	1.66	1.62	1.9	0.93	1.7
6236	Cu-Na2WO4/SiO2	Cu	29	Na	11	W	74	SiO2	11	0.37	0.185	40	40	20	700	20	3.0	13.6	3.4	0.38	4	5.52	1.21	0.71	0.5	0.8	4.33	21.92	12.86	9.06	14.49	78.44	650.0	0.032036318241338846	1.32	1.66	1.62	1.9	0.93	1.7
6237	Cu-Na2WO4/SiO2	Cu	29	Na	11	W	74	SiO2	11	0.37	0.185	40	40	20	700	10	1.5	7.3	1.2	0.75	6	13.89	1.48	0.95	0.53	0.89	6.14	10.66	6.84	3.82	6.41	44.2	650.0	0.019880816981005654	1.32	1.66	1.62	1.9	0.93	1.7
6238	Cu-Na2WO4/SiO2	Cu	29	Na	11	W	74	SiO2	11	0.37	0.185	40	40	20	700	15	2.3	10.9	1.8	0.5	6	5.62	1.1	0.73	0.37	0.49	3.92	19.57	12.99	6.58	8.72	69.75	650.0	0.022121894718849896	1.32	1.66	1.62	1.9	0.93	1.7
6239	Cu-Na2WO4/SiO2	Cu	29	Na	11	W	74	SiO2	11	0.37	0.185	40	40	20	700	20	3.0	14.6	2.4	0.38	6	3.86	0.76	0.5	0.26	0.29	2.38	19.69	12.95	6.74	7.51	61.66	650.0	0.020076387274976744	1.32	1.66	1.62	1.9	0.93	1.7
6240	Cu-Na2WO4/SiO2	Cu	29	Na	11	W	74	SiO2	11	0.37	0.185	40	40	20	700	10	4.0	4.0	2.0	0.75	2	13.8	2.04	1.06	0.98	2.09	11.94	14.78	7.68	7.1	15.14	86.52	650.0	0.0274812718721658	1.32	1.66	1.62	1.9	0.93	1.7
6241	Cu-Na2WO4/SiO2	Cu	29	Na	11	W	74	SiO2	11	0.37	0.185	40	40	20	700	15	6.0	6.0	3.0	0.5	2	6.97	1.38	0.94	0.44	1.3	6.39	19.8	13.49	6.31	18.65	91.68	650.0	0.027792210384222703	1.32	1.66	1.62	1.9	0.93	1.7
6242	Cu-Na2WO4/SiO2	Cu	29	Na	11	W	74	SiO2	11	0.37	0.185	40	40	20	700	20	8.0	8.0	4.0	0.38	2	5.74	0.93	0.58	0.35	0.5	4.04	16.2	10.1	6.1	8.71	70.38	650.0	0.024588197376717018	1.32	1.66	1.62	1.9	0.93	1.7
6243	Cu-Na2WO4/SiO2	Cu	29	Na	11	W	74	SiO2	11	0.37	0.185	40	40	20	700	10	4.0	4.5	1.5	0.75	3	10.11	1.52	0.93	0.59	1.02	8.24	15.03	9.2	5.84	10.09	81.5	650.0	0.02042227214919105	1.32	1.66	1.62	1.9	0.93	1.7
6244	Cu-Na2WO4/SiO2	Cu	29	Na	11	W	74	SiO2	11	0.37	0.185	40	40	20	700	15	6.0	6.8	2.3	0.5	3	6.04	1.08	0.71	0.37	0.89	5.1	17.88	11.75	6.13	14.74	84.44	650.0	0.02171748666975189	1.32	1.66	1.62	1.9	0.93	1.7
6245	Cu-Na2WO4/SiO2	Cu	29	Na	11	W	74	SiO2	11	0.37	0.185	40	40	20	700	20	8.0	9.0	3.0	0.38	3	4.44	0.79	0.6	0.19	0.72	3.43	17.79	13.51	4.28	16.22	77.25	650.0	0.02087202717442179	1.32	1.66	1.62	1.9	0.93	1.7
6246	Cu-Na2WO4/SiO2	Cu	29	Na	11	W	74	SiO2	11	0.37	0.185	40	40	20	700	10	4.0	4.8	1.2	0.75	4	9.77	1.24	0.82	0.42	1.11	6.72	12.69	8.39	4.3	11.36	68.78	650.0	0.016636695348150106	1.32	1.66	1.62	1.9	0.93	1.7
6247	Cu-Na2WO4/SiO2	Cu	29	Na	11	W	74	SiO2	11	0.37	0.185	40	40	20	700	15	6.0	7.2	1.8	0.5	4	6.6	1.04	0.7	0.34	1.01	5.13	15.76	10.61	5.15	15.3	77.73	650.0	0.020908915807717747	1.32	1.66	1.62	1.9	0.93	1.7
6248	Cu-Na2WO4/SiO2	Cu	29	Na	11	W	74	SiO2	11	0.37	0.185	40	40	20	700	20	8.0	9.6	2.4	0.38	4	4.74	0.58	0.47	0.11	0.26	2.37	12.24	9.92	2.32	5.49	50.0	650.0	0.01530759295148645	1.32	1.66	1.62	1.9	0.93	1.7
6249	Cu-Na2WO4/SiO2	Cu	29	Na	11	W	74	SiO2	11	0.37	0.185	40	40	20	700	10	4.0	5.1	0.9	0.75	6	6.76	1.02	0.71	0.31	0.87	5.02	15.09	10.5	4.59	12.87	74.26	650.0	0.013669835285801804	1.32	1.66	1.62	1.9	0.93	1.7
6250	Cu-Na2WO4/SiO2	Cu	29	Na	11	W	74	SiO2	11	0.37	0.185	40	40	20	700	15	6.0	7.7	1.3	0.5	6	3.0	0.7	0.55	0.15	0.6	2.92	23.33	18.33	5.0	20.0	97.33	650.0	0.014049229873928933	1.32	1.66	1.62	1.9	0.93	1.7
6251	Cu-Na2WO4/SiO2	Cu	29	Na	11	W	74	SiO2	11	0.37	0.185	40	40	20	700	20	8.0	10.3	1.7	0.38	6	2.89	0.46	0.35	0.11	0.59	1.9	15.92	12.11	3.81	20.42	65.74	650.0	0.012133190941271825	1.32	1.66	1.62	1.9	0.93	1.7
6252	Cu-Na2WO4/SiO2	Cu	29	Na	11	W	74	SiO2	11	0.37	0.185	40	40	20	700	10	7.0	2.0	1.0	0.75	2	6.33	0.48	0.3	0.18	0.63	5.97	7.58	4.74	2.84	9.95	94.31	650.0	0.006415409329629442	1.32	1.66	1.62	1.9	0.93	1.7
6253	Cu-Na2WO4/SiO2	Cu	29	Na	11	W	74	SiO2	11	0.37	0.185	40	40	20	700	15	10.5	3.0	1.5	0.5	2	5.09	0.48	0.39	0.09	1.42	3.33	9.43	7.66	1.77	27.9	65.42	650.0	0.009623113994444163	1.32	1.66	1.62	1.9	0.93	1.7
6254	Cu-Na2WO4/SiO2	Cu	29	Na	11	W	74	SiO2	11	0.37	0.185	40	40	20	700	20	14.0	4.0	2.0	0.38	2	4.22	0.33	0.28	0.05	0.95	2.17	7.82	6.64	1.18	22.51	51.42	650.0	0.008698571075596004	1.32	1.66	1.62	1.9	0.93	1.7
6255	Cu-Na2WO4/SiO2	Cu	29	Na	11	W	74	SiO2	11	0.37	0.185	40	40	20	700	10	7.0	2.3	0.8	0.75	3	6.29	0.4	0.33	0.07	0.3	4.97	6.36	5.25	1.11	4.77	79.01	650.0	0.005344028530051763	1.32	1.66	1.62	1.9	0.93	1.7
6256	Cu-Na2WO4/SiO2	Cu	29	Na	11	W	74	SiO2	11	0.37	0.185	40	40	20	700	15	10.5	3.4	1.1	0.5	3	5.65	0.54	0.4	0.14	0.53	3.92	9.56	7.08	2.48	9.38	69.38	650.0	0.010829265402997683	1.32	1.66	1.62	1.9	0.93	1.7
6257	Cu-Na2WO4/SiO2	Cu	29	Na	11	W	74	SiO2	11	0.37	0.185	40	40	20	700	20	14.0	4.5	1.5	0.38	3	4.22	0.51	0.34	0.17	0.74	2.83	12.09	8.06	4.03	17.54	67.06	650.0	0.01345539312321846	1.32	1.66	1.62	1.9	0.93	1.7
6258	Cu-Na2WO4/SiO2	Cu	29	Na	11	W	74	SiO2	11	0.37	0.185	40	40	20	700	10	7.0	2.4	0.6	0.75	4	8.2	1.18	0.88	0.3	1.53	8.08	14.39	10.73	3.66	18.66	98.54	650.0	0.01582689676064993	1.32	1.66	1.62	1.9	0.93	1.7
6259	Cu-Na2WO4/SiO2	Cu	29	Na	11	W	74	SiO2	11	0.37	0.185	40	40	20	700	15	10.5	3.6	0.9	0.5	4	5.63	0.24	0.13	0.11	0.82	2.31	4.26	2.31	1.95	14.56	41.03	650.0	0.00480576923262063	1.32	1.66	1.62	1.9	0.93	1.7
6260	Cu-Na2WO4/SiO2	Cu	29	Na	11	W	74	SiO2	11	0.37	0.185	40	40	20	700	20	14.0	4.8	1.2	0.38	4	2.83	0.25	0.15	0.1	0.16	1.55	8.83	5.3	3.53	5.65	54.77	650.0	0.006587184784522308	1.32	1.66	1.62	1.9	0.93	1.7
6261	Cu-Na2WO4/SiO2	Cu	29	Na	11	W	74	SiO2	11	0.37	0.185	40	40	20	700	10	7.0	2.6	0.4	0.75	6	5.07	0.42	0.29	0.13	0.83	3.74	8.28	5.72	2.56	16.37	73.77	650.0	0.00561179303207291	1.32	1.66	1.62	1.9	0.93	1.7
6262	Cu-Na2WO4/SiO2	Cu	29	Na	11	W	74	SiO2	11	0.37	0.185	40	40	20	700	15	10.5	3.9	0.6	0.5	6	2.6	0.3	0.23	0.07	0.36	2.09	11.54	8.85	2.69	13.85	80.38	650.0	0.006009018040597449	1.32	1.66	1.62	1.9	0.93	1.7
6263	Cu-Na2WO4/SiO2	Cu	29	Na	11	W	74	SiO2	11	0.37	0.185	40	40	20	700	20	14.0	5.1	0.9	0.38	6	1.63	0.29	0.27	0.02	0.32	1.44	17.79	16.56	1.23	19.63	88.34	650.0	0.00764266617734165	1.32	1.66	1.62	1.9	0.93	1.7
6264	Zn-Na2WO4/SiO2	Zn	30	Na	11	W	74	SiO2	11	0.37	0.185	40	40	20	900	10	1.5	5.7	2.8	0.75	2	29.8	3.85	0.59	3.26	24.64	11.15	12.92	1.98	10.94	82.68	37.42	650.0	0.05234761860440348	1.22	1.66	1.62	1.65	0.93	1.7
6265	Zn-Na2WO4/SiO2	Zn	30	Na	11	W	74	SiO2	11	0.37	0.185	40	40	20	900	15	2.3	8.5	4.3	0.5	2	32.55	5.0	0.63	4.37	25.58	9.46	15.36	1.94	13.43	78.59	29.06	650.0	0.10258658877510116	1.22	1.66	1.62	1.65	0.93	1.7
6266	Zn-Na2WO4/SiO2	Zn	30	Na	11	W	74	SiO2	11	0.37	0.185	40	40	20	900	20	3.0	11.3	5.7	0.38	2	34.58	5.48	0.61	4.87	25.61	8.09	15.85	1.76	14.08	74.06	23.4	650.0	0.14831245702469537	1.22	1.66	1.62	1.65	0.93	1.7
6267	Zn-Na2WO4/SiO2	Zn	30	Na	11	W	74	SiO2	11	0.37	0.185	40	40	20	900	10	1.5	6.4	2.1	0.75	3	20.57	4.4	0.48	3.92	18.08	5.94	21.39	2.33	19.06	87.89	28.88	650.0	0.05999648790764774	1.22	1.66	1.62	1.65	0.93	1.7
6268	Zn-Na2WO4/SiO2	Zn	30	Na	11	W	74	SiO2	11	0.37	0.185	40	40	20	900	15	2.3	9.6	3.2	0.5	3	16.29	5.47	0.58	4.89	18.61	5.22	33.58	3.56	30.02	114.24	32.04	650.0	0.11250588310159682	1.22	1.66	1.62	1.65	0.93	1.7
6269	Zn-Na2WO4/SiO2	Zn	30	Na	11	W	74	SiO2	11	0.37	0.185	40	40	20	900	20	3.0	12.8	4.3	0.38	3	17.98	5.76	0.54	5.22	18.15	4.63	32.04	3.0	29.03	100.95	25.75	650.0	0.1561196475916178	1.22	1.66	1.62	1.65	0.93	1.7
6270	Zn-Na2WO4/SiO2	Zn	30	Na	11	W	74	SiO2	11	0.37	0.185	40	40	20	900	10	1.5	6.8	1.7	0.75	4	14.66	4.47	0.48	3.99	14.21	4.26	30.49	3.27	27.22	96.93	29.06	650.0	0.06097313560823244	1.22	1.66	1.62	1.65	0.93	1.7
6271	Zn-Na2WO4/SiO2	Zn	30	Na	11	W	74	SiO2	11	0.37	0.185	40	40	20	900	15	2.3	10.2	2.6	0.5	4	16.2	5.02	0.46	4.56	13.82	3.53	30.99	2.84	28.15	85.31	21.79	650.0	0.10300768573423122	1.22	1.66	1.62	1.65	0.93	1.7
6272	Zn-Na2WO4/SiO2	Zn	30	Na	11	W	74	SiO2	11	0.37	0.185	40	40	20	900	20	3.0	13.6	3.4	0.38	4	16.01	5.51	0.54	4.97	13.41	3.18	34.42	3.37	31.04	83.76	19.86	650.0	0.14914783471988646	1.22	1.66	1.62	1.65	0.93	1.7
6273	Zn-Na2WO4/SiO2	Zn	30	Na	11	W	74	SiO2	11	0.37	0.185	40	40	20	900	10	1.5	7.3	1.2	0.75	6	16.79	4.22	0.4	3.82	9.75	2.75	25.13	2.38	22.75	58.07	16.38	650.0	0.05748838809817077	1.22	1.66	1.62	1.65	0.93	1.7
6274	Zn-Na2WO4/SiO2	Zn	30	Na	11	W	74	SiO2	11	0.37	0.185	40	40	20	900	15	2.3	10.9	1.8	0.5	6	9.35	4.47	0.46	4.01	9.08	2.23	47.81	4.92	42.89	97.11	23.85	650.0	0.09145970341234866	1.22	1.66	1.62	1.65	0.93	1.7
6275	Zn-Na2WO4/SiO2	Zn	30	Na	11	W	74	SiO2	11	0.37	0.185	40	40	20	900	20	3.0	14.6	2.4	0.38	6	10.53	4.36	0.54	3.82	8.46	1.9	41.41	5.13	36.28	80.34	18.04	650.0	0.1173132720999141	1.22	1.66	1.62	1.65	0.93	1.7
6276	Zn-Na2WO4/SiO2	Zn	30	Na	11	W	74	SiO2	11	0.37	0.185	40	40	20	900	10	4.0	4.0	2.0	0.75	2	33.5	4.23	0.51	3.72	25.5	10.26	12.63	1.52	11.1	76.12	30.63	650.0	0.057627603272751245	1.22	1.66	1.62	1.65	0.93	1.7
6277	Zn-Na2WO4/SiO2	Zn	30	Na	11	W	74	SiO2	11	0.37	0.185	40	40	20	900	15	6.0	6.0	3.0	0.5	2	35.05	4.87	0.56	4.31	25.54	8.58	13.89	1.6	12.3	72.87	24.48	650.0	0.09985161753945136	1.22	1.66	1.62	1.65	0.93	1.7
6278	Zn-Na2WO4/SiO2	Zn	30	Na	11	W	74	SiO2	11	0.37	0.185	40	40	20	900	20	8.0	8.0	4.0	0.38	2	35.05	5.58	0.64	4.94	25.49	7.8	15.92	1.83	14.09	72.72	22.25	650.0	0.15109808123671223	1.22	1.66	1.62	1.65	0.93	1.7
6279	Zn-Na2WO4/SiO2	Zn	30	Na	11	W	74	SiO2	11	0.37	0.185	40	40	20	900	10	4.0	4.5	1.5	0.75	3	24.18	4.43	0.44	3.99	17.87	6.01	18.32	1.82	16.5	73.9	24.86	650.0	0.06041496361333743	1.22	1.66	1.62	1.65	0.93	1.7
6280	Zn-Na2WO4/SiO2	Zn	30	Na	11	W	74	SiO2	11	0.37	0.185	40	40	20	900	15	6.0	6.8	2.3	0.5	3	24.83	5.05	0.52	4.53	17.37	5.18	20.34	2.09	18.24	69.96	20.86	650.0	0.10363949745959294	1.22	1.66	1.62	1.65	0.93	1.7
6281	Zn-Na2WO4/SiO2	Zn	30	Na	11	W	74	SiO2	11	0.37	0.185	40	40	20	900	20	8.0	9.0	3.0	0.38	3	25.25	5.56	0.56	5.0	16.79	4.48	22.02	2.22	19.8	66.5	17.74	650.0	0.1505407204494189	1.22	1.66	1.62	1.65	0.93	1.7
6282	Zn-Na2WO4/SiO2	Zn	30	Na	11	W	74	SiO2	11	0.37	0.185	40	40	20	900	10	4.0	4.8	1.2	0.75	4	16.92	4.4	0.41	3.99	13.73	4.24	26.0	2.42	23.58	81.15	25.06	650.0	0.05999648790764774	1.22	1.66	1.62	1.65	0.93	1.7
6283	Zn-Na2WO4/SiO2	Zn	30	Na	11	W	74	SiO2	11	0.37	0.185	40	40	20	900	15	6.0	7.2	1.8	0.5	4	17.55	4.98	0.48	4.5	12.8	3.55	28.38	2.74	25.64	72.93	20.23	650.0	0.10216558045863211	1.22	1.66	1.62	1.65	0.93	1.7
6284	Zn-Na2WO4/SiO2	Zn	30	Na	11	W	74	SiO2	11	0.37	0.185	40	40	20	900	20	8.0	9.6	2.4	0.38	4	17.83	5.19	0.54	4.65	12.16	3.2	29.11	3.03	26.08	68.2	17.95	650.0	0.14025078173216757	1.22	1.66	1.62	1.65	0.93	1.7
6285	Zn-Na2WO4/SiO2	Zn	30	Na	11	W	74	SiO2	11	0.37	0.185	40	40	20	900	10	4.0	5.1	0.9	0.75	6	9.63	3.9	0.38	3.52	8.5	2.6	40.5	3.95	36.55	88.27	27.0	650.0	0.053041160015792795	1.22	1.66	1.62	1.65	0.93	1.7
6286	Zn-Na2WO4/SiO2	Zn	30	Na	11	W	74	SiO2	11	0.37	0.185	40	40	20	900	15	6.0	7.7	1.3	0.5	6	11.16	3.94	0.53	3.41	7.64	2.17	35.3	4.75	30.56	68.46	19.44	650.0	0.08039437950282607	1.22	1.66	1.62	1.65	0.93	1.7
6287	Zn-Na2WO4/SiO2	Zn	30	Na	11	W	74	SiO2	11	0.37	0.185	40	40	20	900	20	8.0	10.3	1.7	0.38	6	11.2	3.84	0.67	3.17	6.94	2.11	34.29	5.98	28.3	61.96	18.84	650.0	0.10304398737156292	1.22	1.66	1.62	1.65	0.93	1.7
6288	Zn-Na2WO4/SiO2	Zn	30	Na	11	W	74	SiO2	11	0.37	0.185	40	40	20	900	10	7.0	2.0	1.0	0.75	2	39.09	4.04	0.58	3.46	23.73	9.12	10.34	1.48	8.85	60.71	23.33	650.0	0.05498499735546338	1.22	1.66	1.62	1.65	0.93	1.7
6289	Zn-Na2WO4/SiO2	Zn	30	Na	11	W	74	SiO2	11	0.37	0.185	40	40	20	900	15	10.5	3.0	1.5	0.5	2	39.38	4.58	0.61	3.97	22.93	7.8	11.63	1.55	10.08	58.23	19.81	650.0	0.09376397180026073	1.22	1.66	1.62	1.65	0.93	1.7
6290	Zn-Na2WO4/SiO2	Zn	30	Na	11	W	74	SiO2	11	0.37	0.185	40	40	20	900	20	14.0	4.0	2.0	0.38	2	37.08	4.59	0.77	3.82	21.28	7.4	12.38	2.08	10.3	57.39	19.96	650.0	0.12364945059036019	1.22	1.66	1.62	1.65	0.93	1.7
6291	Zn-Na2WO4/SiO2	Zn	30	Na	11	W	74	SiO2	11	0.37	0.185	40	40	20	900	10	7.0	2.3	0.8	0.75	3	26.91	3.48	0.4	3.08	15.65	5.7	12.93	1.49	11.45	58.16	21.18	650.0	0.047226593641680435	1.22	1.66	1.62	1.65	0.93	1.7
6292	Zn-Na2WO4/SiO2	Zn	30	Na	11	W	74	SiO2	11	0.37	0.185	40	40	20	900	15	10.5	3.4	1.1	0.5	3	24.31	3.04	0.49	2.55	13.27	5.08	12.51	2.02	10.49	54.59	20.9	650.0	0.06174332733417406	1.22	1.66	1.62	1.65	0.93	1.7
6293	Zn-Na2WO4/SiO2	Zn	30	Na	11	W	74	SiO2	11	0.37	0.185	40	40	20	900	20	14.0	4.5	1.5	0.38	3	24.35	4.19	1.02	3.17	11.9	5.3	17.21	4.19	13.02	48.87	21.77	650.0	0.11263979559291959	1.22	1.66	1.62	1.65	0.93	1.7
6294	Zn-Na2WO4/SiO2	Zn	30	Na	11	W	74	SiO2	11	0.37	0.185	40	40	20	900	10	7.0	2.4	0.6	0.75	4	18.04	2.31	0.46	1.85	10.7	4.04	12.8	2.55	10.25	59.31	22.39	650.0	0.031161315097653602	1.22	1.66	1.62	1.65	0.93	1.7
6295	Zn-Na2WO4/SiO2	Zn	30	Na	11	W	74	SiO2	11	0.37	0.185	40	40	20	900	15	10.5	3.6	0.9	0.5	4	18.45	3.18	0.76	2.42	8.91	3.91	17.24	4.12	13.12	48.29	21.19	650.0	0.06463320295308624	1.22	1.66	1.62	1.65	0.93	1.7
6296	Zn-Na2WO4/SiO2	Zn	30	Na	11	W	74	SiO2	11	0.37	0.185	40	40	20	900	20	14.0	4.8	1.2	0.38	4	19.15	5.11	1.25	3.86	7.81	4.25	26.68	6.53	20.16	40.78	22.19	650.0	0.13803121053269535	1.22	1.66	1.62	1.65	0.93	1.7
6297	Zn-Na2WO4/SiO2	Zn	30	Na	11	W	74	SiO2	11	0.37	0.185	40	40	20	900	10	7.0	2.6	0.4	0.75	6	13.98	1.86	0.47	1.39	6.64	2.75	13.3	3.36	9.94	47.5	19.67	650.0	0.02503354043511197	1.22	1.66	1.62	1.65	0.93	1.7
6298	Zn-Na2WO4/SiO2	Zn	30	Na	11	W	74	SiO2	11	0.37	0.185	40	40	20	900	15	10.5	3.9	0.6	0.5	6	13.5	3.53	0.92	2.61	4.08	2.54	26.15	6.81	19.33	30.22	18.81	650.0	0.0718762136112583	1.22	1.66	1.62	1.65	0.93	1.7
6299	Zn-Na2WO4/SiO2	Zn	30	Na	11	W	74	SiO2	11	0.37	0.185	40	40	20	900	20	14.0	5.1	0.9	0.38	6	14.54	5.53	1.43	4.1	3.65	3.0	38.03	9.83	28.2	25.1	20.63	650.0	0.14970490054486427	1.22	1.66	1.62	1.65	0.93	1.7
6300	Zn-Na2WO4/SiO2	Zn	30	Na	11	W	74	SiO2	11	0.37	0.185	40	40	20	850	10	1.5	5.7	2.8	0.75	2	31.11	5.22	0.74	4.48	22.57	8.46	16.78	2.38	14.4	72.55	27.19	650.0	0.07148235926486554	1.22	1.66	1.62	1.65	0.93	1.7
6301	Zn-Na2WO4/SiO2	Zn	30	Na	11	W	74	SiO2	11	0.37	0.185	40	40	20	850	15	2.3	8.5	4.3	0.5	2	32.62	6.44	0.86	5.58	23.71	7.84	19.74	2.64	17.11	72.69	24.03	650.0	0.13313448854422621	1.22	1.66	1.62	1.65	0.93	1.7
6302	Zn-Na2WO4/SiO2	Zn	30	Na	11	W	74	SiO2	11	0.37	0.185	40	40	20	850	20	3.0	11.3	5.7	0.38	2	33.45	7.29	1.05	6.24	23.67	7.52	21.79	3.14	18.65	70.76	22.48	650.0	0.1991943272873692	1.22	1.66	1.62	1.65	0.93	1.7
6303	Zn-Na2WO4/SiO2	Zn	30	Na	11	W	74	SiO2	11	0.37	0.185	40	40	20	850	10	1.5	6.4	2.1	0.75	3	20.16	6.13	0.72	5.41	15.89	4.85	30.41	3.57	26.84	78.82	24.06	650.0	0.08434578618558791	1.22	1.66	1.62	1.65	0.93	1.7
6304	Zn-Na2WO4/SiO2	Zn	30	Na	11	W	74	SiO2	11	0.37	0.185	40	40	20	850	15	2.3	9.6	3.2	0.5	3	22.13	6.8	0.86	5.94	15.62	4.42	30.73	3.89	26.84	70.58	19.97	650.0	0.14084492859309186	1.22	1.66	1.62	1.65	0.93	1.7
6305	Zn-Na2WO4/SiO2	Zn	30	Na	11	W	74	SiO2	11	0.37	0.185	40	40	20	850	20	3.0	12.8	4.3	0.38	3	23.38	6.89	1.09	5.8	14.66	4.26	29.47	4.66	24.81	62.7	18.22	650.0	0.187864726546455	1.22	1.66	1.62	1.65	0.93	1.7
6306	Zn-Na2WO4/SiO2	Zn	30	Na	11	W	74	SiO2	11	0.37	0.185	40	40	20	850	10	1.5	6.8	1.7	0.75	4	14.84	5.83	0.68	5.15	12.13	3.34	39.29	4.58	34.7	81.74	22.51	650.0	0.08009136862149269	1.22	1.66	1.62	1.65	0.93	1.7
6307	Zn-Na2WO4/SiO2	Zn	30	Na	11	W	74	SiO2	11	0.37	0.185	40	40	20	850	15	2.3	10.2	2.6	0.5	4	16.95	5.94	0.89	5.05	10.79	3.13	35.04	5.25	29.79	63.66	18.47	650.0	0.1224746189423789	1.22	1.66	1.62	1.65	0.93	1.7
6308	Zn-Na2WO4/SiO2	Zn	30	Na	11	W	74	SiO2	11	0.37	0.185	40	40	20	850	20	3.0	13.6	3.4	0.38	4	18.06	6.08	1.33	4.75	9.77	3.29	33.67	7.36	26.3	54.1	18.22	650.0	0.1650706050218553	1.22	1.66	1.62	1.65	0.93	1.7
6309	Zn-Na2WO4/SiO2	Zn	30	Na	11	W	74	SiO2	11	0.37	0.185	40	40	20	850	10	1.5	7.3	1.2	0.75	6	11.48	4.51	0.66	3.85	7.28	2.15	39.29	5.75	33.54	63.41	18.73	650.0	0.06153154136797367	1.22	1.66	1.62	1.65	0.93	1.7
6310	Zn-Na2WO4/SiO2	Zn	30	Na	11	W	74	SiO2	11	0.37	0.185	40	40	20	850	15	2.3	10.9	1.8	0.5	6	8.73	4.66	1.24	3.42	6.19	2.37	53.38	14.2	39.18	70.9	27.15	650.0	0.09544147242282346	1.22	1.66	1.62	1.65	0.93	1.7
6311	Zn-Na2WO4/SiO2	Zn	30	Na	11	W	74	SiO2	11	0.37	0.185	40	40	20	850	20	3.0	14.6	2.4	0.38	6	12.69	6.44	1.94	4.5	4.82	2.56	50.75	15.29	35.46	37.98	20.17	650.0	0.17517695861082397	1.22	1.66	1.62	1.65	0.93	1.7
6312	Zn-Na2WO4/SiO2	Zn	30	Na	11	W	74	SiO2	11	0.37	0.185	40	40	20	850	10	4.0	4.0	2.0	0.75	2	35.22	5.88	0.78	5.1	23.19	8.25	16.7	2.21	14.48	65.84	23.42	650.0	0.08079949617190613	1.22	1.66	1.62	1.65	0.93	1.7
6313	Zn-Na2WO4/SiO2	Zn	30	Na	11	W	74	SiO2	11	0.37	0.185	40	40	20	850	15	6.0	6.0	3.0	0.5	2	34.07	6.81	0.89	5.92	22.22	7.36	19.99	2.61	17.38	65.22	21.6	650.0	0.1410595323810546	1.22	1.66	1.62	1.65	0.93	1.7
6314	Zn-Na2WO4/SiO2	Zn	30	Na	11	W	74	SiO2	11	0.37	0.185	40	40	20	850	20	8.0	8.0	4.0	0.38	2	35.65	7.08	1.17	5.91	21.75	7.22	19.86	3.28	16.58	61.01	20.25	650.0	0.19324020548916562	1.22	1.66	1.62	1.65	0.93	1.7
6315	Zn-Na2WO4/SiO2	Zn	30	Na	11	W	74	SiO2	11	0.37	0.185	40	40	20	850	10	4.0	4.5	1.5	0.75	3	24.95	5.85	0.72	5.13	15.25	4.78	23.45	2.89	20.56	61.12	19.16	650.0	0.08037457451323993	1.22	1.66	1.62	1.65	0.93	1.7
6316	Zn-Na2WO4/SiO2	Zn	30	Na	11	W	74	SiO2	11	0.37	0.185	40	40	20	850	15	6.0	6.8	2.3	0.5	3	23.76	6.32	1.11	5.21	13.39	4.66	26.6	4.67	21.93	56.36	19.61	650.0	0.130570933397259	1.22	1.66	1.62	1.65	0.93	1.7
6317	Zn-Na2WO4/SiO2	Zn	30	Na	11	W	74	SiO2	11	0.37	0.185	40	40	20	850	20	8.0	9.0	3.0	0.38	3	24.34	7.13	1.73	5.4	11.75	4.98	29.29	7.11	22.19	48.27	20.46	650.0	0.1946566321057222	1.22	1.66	1.62	1.65	0.93	1.7
6318	Zn-Na2WO4/SiO2	Zn	30	Na	11	W	74	SiO2	11	0.37	0.185	40	40	20	850	10	4.0	4.8	1.2	0.75	4	16.52	5.11	0.73	4.38	10.63	3.49	30.93	4.42	26.51	64.35	21.13	650.0	0.06993581333656565	1.22	1.66	1.62	1.65	0.93	1.7
6319	Zn-Na2WO4/SiO2	Zn	30	Na	11	W	74	SiO2	11	0.37	0.185	40	40	20	850	15	6.0	7.2	1.8	0.5	4	18.39	5.92	1.44	4.48	8.53	3.8	32.19	7.83	24.36	46.38	20.66	650.0	0.12204940367554921	1.22	1.66	1.62	1.65	0.93	1.7
6320	Zn-Na2WO4/SiO2	Zn	30	Na	11	W	74	SiO2	11	0.37	0.185	40	40	20	850	20	8.0	9.6	2.4	0.38	4	19.51	8.62	2.41	6.21	7.0	4.34	44.18	12.35	31.83	35.88	22.25	650.0	0.23721986803412098	1.22	1.66	1.62	1.65	0.93	1.7
6321	Zn-Na2WO4/SiO2	Zn	30	Na	11	W	74	SiO2	11	0.37	0.185	40	40	20	850	10	4.0	5.1	0.9	0.75	6	10.75	3.7	0.96	2.74	5.74	2.5	34.42	8.93	25.49	53.4	23.26	650.0	0.0502691562453487	1.22	1.66	1.62	1.65	0.93	1.7
6322	Zn-Na2WO4/SiO2	Zn	30	Na	11	W	74	SiO2	11	0.37	0.185	40	40	20	850	15	6.0	7.7	1.3	0.5	6	10.19	7.1	2.07	5.03	3.76	2.91	69.68	20.31	49.36	36.9	28.56	650.0	0.14729308033659697	1.22	1.66	1.62	1.65	0.93	1.7
6323	Zn-Na2WO4/SiO2	Zn	30	Na	11	W	74	SiO2	11	0.37	0.185	40	40	20	850	20	8.0	10.3	1.7	0.38	6	14.04	9.29	2.87	6.42	3.33	3.2	66.17	20.44	45.73	23.72	22.79	650.0	0.25658574042431204	1.22	1.66	1.62	1.65	0.93	1.7
6324	Zn-Na2WO4/SiO2	Zn	30	Na	11	W	74	SiO2	11	0.37	0.185	40	40	20	850	10	7.0	2.0	1.0	0.75	2	34.06	4.64	1.17	3.47	17.68	8.64	13.62	3.44	10.19	51.91	25.37	650.0	0.06334797689473565	1.22	1.66	1.62	1.65	0.93	1.7
6325	Zn-Na2WO4/SiO2	Zn	30	Na	11	W	74	SiO2	11	0.37	0.185	40	40	20	850	15	10.5	3.0	1.5	0.5	2	37.65	8.57	2.39	6.18	13.88	10.25	22.76	6.35	16.41	36.87	27.22	650.0	0.17919306762351234	1.22	1.66	1.62	1.65	0.93	1.7
6326	Zn-Na2WO4/SiO2	Zn	30	Na	11	W	74	SiO2	11	0.37	0.185	40	40	20	850	20	14.0	4.0	2.0	0.38	2	38.38	12.62	3.58	9.04	11.48	11.52	32.88	9.33	23.55	29.91	30.02	650.0	0.3550099012231619	1.22	1.66	1.62	1.65	0.93	1.7
6327	Zn-Na2WO4/SiO2	Zn	30	Na	11	W	74	SiO2	11	0.37	0.185	40	40	20	850	10	7.0	2.3	0.8	0.75	3	23.89	6.22	1.88	4.34	9.45	7.0	26.04	7.87	18.17	39.56	29.3	650.0	0.08562476310220156	1.22	1.66	1.62	1.65	0.93	1.7
6328	Zn-Na2WO4/SiO2	Zn	30	Na	11	W	74	SiO2	11	0.37	0.185	40	40	20	850	15	10.5	3.4	1.1	0.5	3	26.22	10.46	3.15	7.31	7.08	7.64	39.89	12.01	27.88	27.0	29.14	650.0	0.22096946635054385	1.22	1.66	1.62	1.65	0.93	1.7
6329	Zn-Na2WO4/SiO2	Zn	30	Na	11	W	74	SiO2	11	0.37	0.185	40	40	20	850	20	14.0	4.5	1.5	0.38	3	28.75	12.58	4.08	8.5	6.18	7.69	43.76	14.19	29.57	21.5	26.75	650.0	0.35380551724453396	1.22	1.66	1.62	1.65	0.93	1.7
6330	Zn-Na2WO4/SiO2	Zn	30	Na	11	W	74	SiO2	11	0.37	0.185	40	40	20	850	10	7.0	2.4	0.6	0.75	4	20.69	6.96	2.08	4.88	5.87	5.54	33.64	10.05	23.59	28.37	26.78	650.0	0.09618757037024317	1.22	1.66	1.62	1.65	0.93	1.7
6331	Zn-Na2WO4/SiO2	Zn	30	Na	11	W	74	SiO2	11	0.37	0.185	40	40	20	850	15	10.5	3.6	0.9	0.5	4	21.92	9.23	3.13	6.1	4.1	5.4	42.11	14.28	27.83	18.7	24.64	650.0	0.1936827028991111	1.22	1.66	1.62	1.65	0.93	1.7
6332	Zn-Na2WO4/SiO2	Zn	30	Na	11	W	74	SiO2	11	0.37	0.185	40	40	20	850	20	14.0	4.8	1.2	0.38	4	21.75	11.21	3.73	7.48	3.41	5.53	51.54	17.15	34.39	15.68	25.43	650.0	0.31288461827330505	1.22	1.66	1.62	1.65	0.93	1.7
6333	Zn-Na2WO4/SiO2	Zn	30	Na	11	W	74	SiO2	11	0.37	0.185	40	40	20	850	10	7.0	2.6	0.4	0.75	6	14.76	6.1	1.95	4.15	3.32	3.79	41.33	13.21	28.12	22.49	25.68	650.0	0.0839197330318321	1.22	1.66	1.62	1.65	0.93	1.7
6334	Zn-Na2WO4/SiO2	Zn	30	Na	11	W	74	SiO2	11	0.37	0.185	40	40	20	850	15	10.5	3.9	0.6	0.5	6	15.91	7.69	2.87	4.82	2.84	3.73	48.33	18.04	30.3	17.85	23.44	650.0	0.16003541597206236	1.22	1.66	1.62	1.65	0.93	1.7
6335	Zn-Na2WO4/SiO2	Zn	30	Na	11	W	74	SiO2	11	0.37	0.185	40	40	20	850	20	14.0	5.1	0.9	0.38	6	15.88	9.33	3.44	5.89	2.18	3.73	58.75	21.66	37.09	13.73	23.49	650.0	0.25774643244770146	1.22	1.66	1.62	1.65	0.93	1.7
6336	Zn-Na2WO4/SiO2	Zn	30	Na	11	W	74	SiO2	11	0.37	0.185	40	40	20	800	10	1.5	5.7	2.8	0.75	2	37.94	6.54	1.16	5.38	18.7	6.95	17.24	3.06	14.18	49.29	18.32	650.0	0.09018219828774836	1.22	1.66	1.62	1.65	0.93	1.7
6337	Zn-Na2WO4/SiO2	Zn	30	Na	11	W	74	SiO2	11	0.37	0.185	40	40	20	800	15	2.3	8.5	4.3	0.5	2	35.08	7.65	1.64	6.01	18.88	7.58	21.81	4.68	17.13	53.82	21.61	650.0	0.1591689586856848	1.22	1.66	1.62	1.65	0.93	1.7
6338	Zn-Na2WO4/SiO2	Zn	30	Na	11	W	74	SiO2	11	0.37	0.185	40	40	20	800	20	3.0	11.3	5.7	0.38	2	37.54	8.3	2.11	6.19	17.06	7.91	22.11	5.62	16.49	45.44	21.07	650.0	0.22802054401492675	1.22	1.66	1.62	1.65	0.93	1.7
6339	Zn-Na2WO4/SiO2	Zn	30	Na	11	W	74	SiO2	11	0.37	0.185	40	40	20	800	10	1.5	6.4	2.1	0.75	3	29.07	6.16	1.32	4.84	12.18	4.67	21.19	4.54	16.65	41.9	16.06	650.0	0.08477197552382844	1.22	1.66	1.62	1.65	0.93	1.7
6340	Zn-Na2WO4/SiO2	Zn	30	Na	11	W	74	SiO2	11	0.37	0.185	40	40	20	800	15	2.3	9.6	3.2	0.5	3	28.68	8.15	2.44	5.71	10.13	5.6	28.42	8.51	19.91	35.32	19.53	650.0	0.17002674865391346	1.22	1.66	1.62	1.65	0.93	1.7
6341	Zn-Na2WO4/SiO2	Zn	30	Na	11	W	74	SiO2	11	0.37	0.185	40	40	20	800	20	3.0	12.8	4.3	0.38	3	29.49	10.57	3.39	7.18	9.17	5.64	35.84	11.5	24.35	31.1	19.13	650.0	0.2939841832368464	1.22	1.66	1.62	1.65	0.93	1.7
6342	Zn-Na2WO4/SiO2	Zn	30	Na	11	W	74	SiO2	11	0.37	0.185	40	40	20	800	10	1.5	6.8	1.7	0.75	4	21.88	6.07	1.71	4.36	8.17	3.88	27.74	7.82	19.93	37.34	17.73	650.0	0.08349381597555643	1.22	1.66	1.62	1.65	0.93	1.7
6343	Zn-Na2WO4/SiO2	Zn	30	Na	11	W	74	SiO2	11	0.37	0.185	40	40	20	800	15	2.3	10.2	2.6	0.5	4	24.54	9.95	3.22	6.73	6.2	4.53	40.55	13.12	27.42	25.26	18.46	650.0	0.20961022873225263	1.22	1.66	1.62	1.65	0.93	1.7
6344	Zn-Na2WO4/SiO2	Zn	30	Na	11	W	74	SiO2	11	0.37	0.185	40	40	20	800	20	3.0	13.6	3.4	0.38	4	22.64	9.84	3.79	6.05	7.0	4.0	43.46	16.74	26.72	30.92	17.67	650.0	0.27259030593834355	1.22	1.66	1.62	1.65	0.93	1.7
6345	Zn-Na2WO4/SiO2	Zn	30	Na	11	W	74	SiO2	11	0.37	0.185	40	40	20	800	10	1.5	7.3	1.2	0.75	6	16.41	7.74	2.61	5.13	3.88	3.25	47.17	15.9	31.26	23.64	19.8	650.0	0.1074126771445559	1.22	1.66	1.62	1.65	0.93	1.7
6346	Zn-Na2WO4/SiO2	Zn	30	Na	11	W	74	SiO2	11	0.37	0.185	40	40	20	800	15	2.3	10.9	1.8	0.5	6	12.05	9.91	3.72	6.19	3.65	2.86	82.24	30.87	51.37	30.29	23.73	650.0	0.20872203064948547	1.22	1.66	1.62	1.65	0.93	1.7
6347	Zn-Na2WO4/SiO2	Zn	30	Na	11	W	74	SiO2	11	0.37	0.185	40	40	20	800	20	3.0	14.6	2.4	0.38	6	12.12	7.77	3.94	3.83	4.27	2.59	64.11	32.51	31.6	35.23	21.37	650.0	0.21285454931701012	1.22	1.66	1.62	1.65	0.93	1.7
6348	Zn-Na2WO4/SiO2	Zn	30	Na	11	W	74	SiO2	11	0.37	0.185	40	40	20	800	10	4.0	4.0	2.0	0.75	2	34.21	6.8	1.41	5.39	18.64	8.58	19.88	4.12	15.76	54.49	25.08	650.0	0.09389661906206125	1.22	1.66	1.62	1.65	0.93	1.7
6349	Zn-Na2WO4/SiO2	Zn	30	Na	11	W	74	SiO2	11	0.37	0.185	40	40	20	800	15	6.0	6.0	3.0	0.5	2	34.21	9.23	2.68	6.55	15.75	9.93	26.98	7.83	19.15	46.04	29.03	650.0	0.1936827028991111	1.22	1.66	1.62	1.65	0.93	1.7
6350	Zn-Na2WO4/SiO2	Zn	30	Na	11	W	74	SiO2	11	0.37	0.185	40	40	20	800	20	8.0	8.0	4.0	0.38	2	35.18	11.32	3.93	7.39	15.25	9.09	32.18	11.17	21.01	43.35	25.84	650.0	0.31614684536837007	1.22	1.66	1.62	1.65	0.93	1.7
6351	Zn-Na2WO4/SiO2	Zn	30	Na	11	W	74	SiO2	11	0.37	0.185	40	40	20	800	10	4.0	4.5	1.5	0.75	3	25.72	7.98	2.39	5.59	10.08	6.65	31.03	9.29	21.73	39.19	25.86	650.0	0.11088565501435842	1.22	1.66	1.62	1.65	0.93	1.7
6352	Zn-Na2WO4/SiO2	Zn	30	Na	11	W	74	SiO2	11	0.37	0.185	40	40	20	800	15	6.0	6.8	2.3	0.5	3	26.96	11.68	3.88	7.8	8.65	6.34	43.32	14.39	28.93	32.08	23.52	650.0	0.2484072069186124	1.22	1.66	1.62	1.65	0.93	1.7
6353	Zn-Na2WO4/SiO2	Zn	30	Na	11	W	74	SiO2	11	0.37	0.185	40	40	20	800	20	8.0	9.0	3.0	0.38	3	23.35	9.01	4.37	4.64	9.42	5.87	38.59	18.72	19.87	40.34	25.14	650.0	0.24847519899866288	1.22	1.66	1.62	1.65	0.93	1.7
6354	Zn-Na2WO4/SiO2	Zn	30	Na	11	W	74	SiO2	11	0.37	0.185	40	40	20	800	10	4.0	4.8	1.2	0.75	4	20.82	9.88	3.2	6.68	5.67	5.5	47.45	15.37	32.08	27.23	26.42	650.0	0.13870409389873026	1.22	1.66	1.62	1.65	0.93	1.7
6355	Zn-Na2WO4/SiO2	Zn	30	Na	11	W	74	SiO2	11	0.37	0.185	40	40	20	800	15	6.0	7.2	1.8	0.5	4	18.91	10.36	4.05	6.31	6.13	4.57	54.79	21.42	33.37	32.42	24.17	650.0	0.2187370741107303	1.22	1.66	1.62	1.65	0.93	1.7
6356	Zn-Na2WO4/SiO2	Zn	30	Na	11	W	74	SiO2	11	0.37	0.185	40	40	20	800	20	8.0	9.6	2.4	0.38	4	19.18	7.49	4.23	3.26	6.59	4.51	39.05	22.05	17.0	34.36	23.51	650.0	0.20487747159174766	1.22	1.66	1.62	1.65	0.93	1.7
6357	Zn-Na2WO4/SiO2	Zn	30	Na	11	W	74	SiO2	11	0.37	0.185	40	40	20	800	10	4.0	5.1	0.9	0.75	6	14.82	9.54	3.46	6.08	2.98	3.49	64.37	23.35	41.03	20.11	23.55	650.0	0.13368322925119228	1.22	1.66	1.62	1.65	0.93	1.7
6358	Zn-Na2WO4/SiO2	Zn	30	Na	11	W	74	SiO2	11	0.37	0.185	40	40	20	800	15	6.0	7.7	1.3	0.5	6	14.4	8.68	3.86	4.82	3.66	3.04	60.28	26.81	33.47	25.42	21.11	650.0	0.18160072865299315	1.22	1.66	1.62	1.65	0.93	1.7
6359	Zn-Na2WO4/SiO2	Zn	30	Na	11	W	74	SiO2	11	0.37	0.185	40	40	20	800	20	8.0	10.3	1.7	0.38	6	11.65	6.22	3.81	2.41	4.34	2.99	53.39	32.7	20.69	37.25	25.67	650.0	0.16899624296487148	1.22	1.66	1.62	1.65	0.93	1.7
6360	Zn-Na2WO4/SiO2	Zn	30	Na	11	W	74	SiO2	11	0.37	0.185	40	40	20	800	10	7.0	2.0	1.0	0.75	2	37.13	11.89	4.11	7.78	11.0	12.73	32.02	11.07	20.95	29.63	34.28	650.0	0.16877886947927065	1.22	1.66	1.62	1.65	0.93	1.7
6361	Zn-Na2WO4/SiO2	Zn	30	Na	11	W	74	SiO2	11	0.37	0.185	40	40	20	800	15	10.5	3.0	1.5	0.5	2	32.95	9.35	4.23	5.12	8.44	11.43	28.38	12.84	15.54	25.61	34.69	650.0	0.19632849757446266	1.22	1.66	1.62	1.65	0.93	1.7
6362	Zn-Na2WO4/SiO2	Zn	30	Na	11	W	74	SiO2	11	0.37	0.185	40	40	20	800	20	14.0	4.0	2.0	0.38	2	23.31	11.2	4.31	6.89	5.55	6.25	48.05	18.49	29.56	23.81	26.81	650.0	0.31258825260517625	1.22	1.66	1.62	1.65	0.93	1.7
6363	Zn-Na2WO4/SiO2	Zn	30	Na	11	W	74	SiO2	11	0.37	0.185	40	40	20	800	10	7.0	2.3	0.8	0.75	3	27.06	12.22	4.11	8.11	6.52	8.35	45.16	15.19	29.97	24.09	30.86	650.0	0.17378200230400453	1.22	1.66	1.62	1.65	0.93	1.7
6364	Zn-Na2WO4/SiO2	Zn	30	Na	11	W	74	SiO2	11	0.37	0.185	40	40	20	800	15	10.5	3.4	1.1	0.5	3	22.59	8.07	4.41	3.66	5.79	6.47	35.72	19.52	16.2	25.63	28.64	650.0	0.16828553622485617	1.22	1.66	1.62	1.65	0.93	1.7
6365	Zn-Na2WO4/SiO2	Zn	30	Na	11	W	74	SiO2	11	0.37	0.185	40	40	20	800	20	14.0	4.5	1.5	0.38	3	16.82	9.26	4.13	5.13	2.74	3.72	55.05	24.55	30.5	16.29	22.12	650.0	0.25571555724282513	1.22	1.66	1.62	1.65	0.93	1.7
6366	Zn-Na2WO4/SiO2	Zn	30	Na	11	W	74	SiO2	11	0.37	0.185	40	40	20	800	10	7.0	2.4	0.6	0.75	4	22.1	11.3	4.05	7.25	4.19	5.86	51.13	18.33	32.81	18.96	26.52	650.0	0.15988039556341008	1.22	1.66	1.62	1.65	0.93	1.7
6367	Zn-Na2WO4/SiO2	Zn	30	Na	11	W	74	SiO2	11	0.37	0.185	40	40	20	800	15	10.5	3.6	0.9	0.5	4	18.08	6.63	3.96	2.67	4.9	4.18	36.67	21.9	14.77	27.1	23.12	650.0	0.13720018298451375	1.22	1.66	1.62	1.65	0.93	1.7
6368	Zn-Na2WO4/SiO2	Zn	30	Na	11	W	74	SiO2	11	0.37	0.185	40	40	20	800	20	14.0	4.8	1.2	0.38	4	14.84	7.86	3.93	3.93	2.45	2.85	52.96	26.48	26.48	16.51	19.2	650.0	0.21542375389558013	1.22	1.66	1.62	1.65	0.93	1.7
6369	Zn-Na2WO4/SiO2	Zn	30	Na	11	W	74	SiO2	11	0.37	0.185	40	40	20	800	10	7.0	2.6	0.4	0.75	6	15.26	9.98	3.95	6.03	2.18	3.93	65.4	25.88	39.52	14.29	25.75	650.0	0.14018442416440632	1.22	1.66	1.62	1.65	0.93	1.7
6370	Zn-Na2WO4/SiO2	Zn	30	Na	11	W	74	SiO2	11	0.37	0.185	40	40	20	800	15	10.5	3.9	0.6	0.5	6	11.67	5.85	3.79	2.06	3.24	2.98	50.13	32.48	17.65	27.76	25.54	650.0	0.12056186176985989	1.22	1.66	1.62	1.65	0.93	1.7
6371	Zn-Na2WO4/SiO2	Zn	30	Na	11	W	74	SiO2	11	0.37	0.185	40	40	20	800	20	14.0	5.1	0.9	0.38	6	12.57	6.28	3.54	2.74	1.61	2.0	49.96	28.16	21.8	12.81	15.91	650.0	0.1706804535486748	1.22	1.66	1.62	1.65	0.93	1.7
6372	Zn-Na2WO4/SiO2	Zn	30	Na	11	W	74	SiO2	11	0.37	0.185	40	40	20	775	10	1.5	5.7	2.8	0.75	2	33.02	7.39	1.65	5.74	18.02	8.24	22.38	5.0	17.38	54.57	24.95	650.0	0.10236407840788496	1.22	1.66	1.62	1.65	0.93	1.7
6373	Zn-Na2WO4/SiO2	Zn	30	Na	11	W	74	SiO2	11	0.37	0.185	40	40	20	775	15	2.3	8.5	4.3	0.5	2	33.26	9.27	2.68	6.59	16.36	9.51	27.87	8.06	19.81	49.19	28.59	650.0	0.19456424561310764	1.22	1.66	1.62	1.65	0.93	1.7
6374	Zn-Na2WO4/SiO2	Zn	30	Na	11	W	74	SiO2	11	0.37	0.185	40	40	20	775	20	3.0	11.3	5.7	0.38	2	33.0	9.13	3.48	5.65	17.07	8.9	27.67	10.55	17.12	51.73	26.97	650.0	0.2519480849495679	1.22	1.66	1.62	1.65	0.93	1.7
6375	Zn-Na2WO4/SiO2	Zn	30	Na	11	W	74	SiO2	11	0.37	0.185	40	40	20	775	10	1.5	6.4	2.1	0.75	3	23.53	8.04	2.46	5.58	10.14	6.11	34.17	10.45	23.71	43.09	25.97	650.0	0.11175531479081413	1.22	1.66	1.62	1.65	0.93	1.7
6376	Zn-Na2WO4/SiO2	Zn	30	Na	11	W	74	SiO2	11	0.37	0.185	40	40	20	775	15	2.3	9.6	3.2	0.5	3	25.29	9.21	3.62	5.59	10.0	5.81	36.42	14.31	22.1	39.54	22.97	650.0	0.19324207720885125	1.22	1.66	1.62	1.65	0.93	1.7
6377	Zn-Na2WO4/SiO2	Zn	30	Na	11	W	74	SiO2	11	0.37	0.185	40	40	20	775	20	3.0	12.8	4.3	0.38	3	21.76	7.59	3.88	3.71	8.92	5.97	34.88	17.83	17.05	40.99	27.44	650.0	0.20772365286353228	1.22	1.66	1.62	1.65	0.93	1.7
6378	Zn-Na2WO4/SiO2	Zn	30	Na	11	W	74	SiO2	11	0.37	0.185	40	40	20	775	10	1.5	6.8	1.7	0.75	4	21.51	9.61	3.23	6.38	6.49	4.65	44.68	15.02	29.66	30.17	21.62	650.0	0.13471539223702902	1.22	1.66	1.62	1.65	0.93	1.7
6379	Zn-Na2WO4/SiO2	Zn	30	Na	11	W	74	SiO2	11	0.37	0.185	40	40	20	775	15	2.3	10.2	2.6	0.5	4	17.96	7.09	3.82	3.27	7.72	4.13	39.48	21.27	18.21	42.98	23.0	650.0	0.14707780666974044	1.22	1.66	1.62	1.65	0.93	1.7
6380	Zn-Na2WO4/SiO2	Zn	30	Na	11	W	74	SiO2	11	0.37	0.185	40	40	20	775	20	3.0	13.6	3.4	0.38	4	14.75	8.18	3.72	4.46	4.24	3.27	55.46	25.22	30.24	28.75	22.17	650.0	0.22457907149214568	1.22	1.66	1.62	1.65	0.93	1.7
6381	Zn-Na2WO4/SiO2	Zn	30	Na	11	W	74	SiO2	11	0.37	0.185	40	40	20	775	10	1.5	7.3	1.2	0.75	6	13.58	9.16	3.64	5.52	4.0	2.95	67.45	26.8	40.65	29.46	21.72	650.0	0.12809395833431156	1.22	1.66	1.62	1.65	0.93	1.7
6382	Zn-Na2WO4/SiO2	Zn	30	Na	11	W	74	SiO2	11	0.37	0.185	40	40	20	775	15	2.3	10.9	1.8	0.5	6	9.81	5.63	3.59	2.04	4.73	2.75	57.39	36.6	20.8	48.22	28.03	650.0	0.11589391990969947	1.22	1.66	1.62	1.65	0.93	1.7
6383	Zn-Na2WO4/SiO2	Zn	30	Na	11	W	74	SiO2	11	0.37	0.185	40	40	20	775	20	3.0	14.6	2.4	0.38	6	7.83	6.67	3.4	3.27	1.62	2.0	85.19	43.42	41.76	20.69	25.54	650.0	0.1816541747643053	1.22	1.66	1.62	1.65	0.93	1.7
6384	Zn-Na2WO4/SiO2	Zn	30	Na	11	W	74	SiO2	11	0.37	0.185	40	40	20	775	10	4.0	4.0	2.0	0.75	2	34.58	10.25	3.15	7.1	14.38	10.76	29.64	9.11	20.53	41.58	31.12	650.0	0.14418954482627086	1.22	1.66	1.62	1.65	0.93	1.7
6385	Zn-Na2WO4/SiO2	Zn	30	Na	11	W	74	SiO2	11	0.37	0.185	40	40	20	775	15	6.0	6.0	3.0	0.5	2	31.82	8.41	3.9	4.51	14.99	9.61	26.43	12.26	14.17	47.11	30.2	650.0	0.17569618114639055	1.22	1.66	1.62	1.65	0.93	1.7
6386	Zn-Na2WO4/SiO2	Zn	30	Na	11	W	74	SiO2	11	0.37	0.185	40	40	20	775	20	8.0	8.0	4.0	0.38	2	26.21	11.03	4.17	6.86	8.99	7.46	42.08	15.91	26.17	34.3	28.46	650.0	0.3075551361353035	1.22	1.66	1.62	1.65	0.93	1.7
6387	Zn-Na2WO4/SiO2	Zn	30	Na	11	W	74	SiO2	11	0.37	0.185	40	40	20	775	10	4.0	4.5	1.5	0.75	3	26.26	10.73	3.81	6.92	8.84	6.54	40.86	14.51	26.35	33.66	24.9	650.0	0.1513396010624275	1.22	1.66	1.62	1.65	0.93	1.7
6388	Zn-Na2WO4/SiO2	Zn	30	Na	11	W	74	SiO2	11	0.37	0.185	40	40	20	775	15	6.0	6.8	2.3	0.5	3	20.31	8.55	4.06	4.49	6.55	5.62	42.1	19.99	22.11	32.25	27.67	650.0	0.1787556223024334	1.22	1.66	1.62	1.65	0.93	1.7
6389	Zn-Na2WO4/SiO2	Zn	30	Na	11	W	74	SiO2	11	0.37	0.185	40	40	20	775	20	8.0	9.0	3.0	0.38	3	15.04	9.0	3.98	5.02	3.24	3.88	59.84	26.46	33.38	21.54	25.8	650.0	0.24818599860852972	1.22	1.66	1.62	1.65	0.93	1.7
6390	Zn-Na2WO4/SiO2	Zn	30	Na	11	W	74	SiO2	11	0.37	0.185	40	40	20	775	10	4.0	4.8	1.2	0.75	4	18.71	9.1	3.86	5.24	6.63	4.52	48.64	20.63	28.01	35.44	24.16	650.0	0.12721357973954425	1.22	1.66	1.62	1.65	0.93	1.7
6391	Zn-Na2WO4/SiO2	Zn	30	Na	11	W	74	SiO2	11	0.37	0.185	40	40	20	775	15	6.0	7.2	1.8	0.5	4	13.02	8.16	3.94	4.22	3.55	4.08	62.67	30.26	32.41	27.27	31.34	650.0	0.17024450683367018	1.22	1.66	1.62	1.65	0.93	1.7
6392	Zn-Na2WO4/SiO2	Zn	30	Na	11	W	74	SiO2	11	0.37	0.185	40	40	20	775	20	8.0	9.6	2.4	0.38	4	10.88	7.43	3.64	3.79	2.13	2.49	68.29	33.46	34.83	19.58	22.89	650.0	0.20317123923413555	1.22	1.66	1.62	1.65	0.93	1.7
6393	Zn-Na2WO4/SiO2	Zn	30	Na	11	W	74	SiO2	11	0.37	0.185	40	40	20	775	10	4.0	5.1	0.9	0.75	6	10.83	7.32	3.67	3.65	3.88	2.86	67.59	33.89	33.7	35.83	26.41	650.0	0.10135664856522127	1.22	1.66	1.62	1.65	0.93	1.7
6394	Zn-Na2WO4/SiO2	Zn	30	Na	11	W	74	SiO2	11	0.37	0.185	40	40	20	775	15	6.0	7.7	1.3	0.5	6	7.41	6.25	3.52	2.73	1.73	2.4	84.35	47.5	36.84	23.35	32.39	650.0	0.12907704227514236	1.22	1.66	1.62	1.65	0.93	1.7
6395	Zn-Na2WO4/SiO2	Zn	30	Na	11	W	74	SiO2	11	0.37	0.185	40	40	20	775	20	8.0	10.3	1.7	0.38	6	8.57	5.67	3.06	2.61	0.97	1.54	66.16	35.71	30.46	11.32	17.97	650.0	0.15360766664823555	1.22	1.66	1.62	1.65	0.93	1.7
6396	Zn-Na2WO4/SiO2	Zn	30	Na	11	W	74	SiO2	11	0.37	0.185	40	40	20	775	10	7.0	2.0	1.0	0.75	2	27.03	10.8	4.21	6.59	5.85	9.18	39.96	15.58	24.38	21.64	33.96	650.0	0.1523855285361702	1.22	1.66	1.62	1.65	0.93	1.7
6397	Zn-Na2WO4/SiO2	Zn	30	Na	11	W	74	SiO2	11	0.37	0.185	40	40	20	775	15	10.5	3.0	1.5	0.5	2	19.89	9.42	4.3	5.12	3.78	5.35	47.36	21.62	25.74	19.0	26.9	650.0	0.19787349572004725	1.22	1.66	1.62	1.65	0.93	1.7
6398	Zn-Na2WO4/SiO2	Zn	30	Na	11	W	74	SiO2	11	0.37	0.185	40	40	20	775	20	14.0	4.0	2.0	0.38	2	11.96	6.8	3.92	2.88	2.36	3.26	56.86	32.78	24.08	19.73	27.26	650.0	0.18532227446459457	1.22	1.66	1.62	1.65	0.93	1.7
6399	Zn-Na2WO4/SiO2	Zn	30	Na	11	W	74	SiO2	11	0.37	0.185	40	40	20	775	10	7.0	2.3	0.8	0.75	3	19.69	8.84	4.11	4.73	4.35	5.33	44.9	20.87	24.02	22.09	27.07	650.0	0.12340530881414385	1.22	1.66	1.62	1.65	0.93	1.7
6400	Zn-Na2WO4/SiO2	Zn	30	Na	11	W	74	SiO2	11	0.37	0.185	40	40	20	775	15	10.5	3.4	1.1	0.5	3	12.34	6.66	3.69	2.97	2.25	2.96	53.97	29.9	24.07	18.23	23.99	650.0	0.13784289093284363	1.22	1.66	1.62	1.65	0.93	1.7
6401	Zn-Na2WO4/SiO2	Zn	30	Na	11	W	74	SiO2	11	0.37	0.185	40	40	20	775	20	14.0	4.5	1.5	0.38	3	10.08	4.88	3.21	1.67	1.04	2.19	48.41	31.85	16.57	10.32	21.73	650.0	0.13166035159359193	1.22	1.66	1.62	1.65	0.93	1.7
6402	Zn-Na2WO4/SiO2	Zn	30	Na	11	W	74	SiO2	11	0.37	0.185	40	40	20	775	10	7.0	2.4	0.6	0.75	4	15.64	7.68	3.95	3.73	2.9	4.02	49.1	25.26	23.85	18.54	25.7	650.0	0.10654584430440256	1.22	1.66	1.62	1.65	0.93	1.7
6403	Zn-Na2WO4/SiO2	Zn	30	Na	11	W	74	SiO2	11	0.37	0.185	40	40	20	775	15	10.5	3.6	0.9	0.5	4	10.14	5.44	3.3	2.14	1.72	2.08	53.65	32.54	21.1	16.96	20.51	650.0	0.11187126466060661	1.22	1.66	1.62	1.65	0.93	1.7
6404	Zn-Na2WO4/SiO2	Zn	30	Na	11	W	74	SiO2	11	0.37	0.185	40	40	20	775	20	14.0	4.8	1.2	0.38	4	9.03	3.86	2.65	1.21	1.31	1.64	42.75	29.35	13.4	14.51	18.16	650.0	0.10359137769020184	1.22	1.66	1.62	1.65	0.93	1.7
6405	Zn-Na2WO4/SiO2	Zn	30	Na	11	W	74	SiO2	11	0.37	0.185	40	40	20	775	10	7.0	2.6	0.4	0.75	6	10.33	6.25	3.63	2.62	1.87	2.72	60.5	35.14	25.36	18.1	26.33	650.0	0.08605136151676157	1.22	1.66	1.62	1.65	0.93	1.7
6406	Zn-Na2WO4/SiO2	Zn	30	Na	11	W	74	SiO2	11	0.37	0.185	40	40	20	775	15	10.5	3.9	0.6	0.5	6	8.63	5.04	3.16	1.88	0.87	1.72	58.4	36.62	21.78	10.08	19.93	650.0	0.10342887137335754	1.22	1.66	1.62	1.65	0.93	1.7
6407	Zn-Na2WO4/SiO2	Zn	30	Na	11	W	74	SiO2	11	0.37	0.185	40	40	20	775	20	14.0	5.1	0.9	0.38	6	4.13	3.24	2.32	0.92	0.56	1.14	78.45	56.17	22.28	13.56	27.6	650.0	0.0866750006480654	1.22	1.66	1.62	1.65	0.93	1.7
6408	Zn-Na2WO4/SiO2	Zn	30	Na	11	W	74	SiO2	11	0.37	0.185	40	40	20	750	10	1.5	5.7	2.8	0.75	2	33.67	8.96	2.69	6.27	15.38	9.17	26.61	7.99	18.62	45.68	27.23	650.0	0.12516162081342744	1.22	1.66	1.62	1.65	0.93	1.7
6409	Zn-Na2WO4/SiO2	Zn	30	Na	11	W	74	SiO2	11	0.37	0.185	40	40	20	750	15	2.3	8.5	4.3	0.5	2	32.65	7.93	3.28	4.65	15.56	8.54	24.29	10.05	14.24	47.66	26.16	650.0	0.16524205737667383	1.22	1.66	1.62	1.65	0.93	1.7
6410	Zn-Na2WO4/SiO2	Zn	30	Na	11	W	74	SiO2	11	0.37	0.185	40	40	20	750	20	3.0	11.3	5.7	0.38	2	29.55	8.38	3.44	4.94	12.55	6.84	28.36	11.64	16.72	42.47	23.15	650.0	0.23031736191972443	1.22	1.66	1.62	1.65	0.93	1.7
6411	Zn-Na2WO4/SiO2	Zn	30	Na	11	W	74	SiO2	11	0.37	0.185	40	40	20	750	10	1.5	6.4	2.1	0.75	3	25.75	8.13	3.31	4.82	9.85	5.47	31.57	12.85	18.72	38.25	21.24	650.0	0.11306086893962176	1.22	1.66	1.62	1.65	0.93	1.7
6412	Zn-Na2WO4/SiO2	Zn	30	Na	11	W	74	SiO2	11	0.37	0.185	40	40	20	750	15	2.3	9.6	3.2	0.5	3	17.1	8.67	3.7	4.97	5.22	4.09	50.7	21.64	29.06	30.53	23.92	650.0	0.18138173056900758	1.22	1.66	1.62	1.65	0.93	1.7
6413	Zn-Na2WO4/SiO2	Zn	30	Na	11	W	74	SiO2	11	0.37	0.185	40	40	20	750	20	3.0	12.8	4.3	0.38	3	11.03	7.35	3.43	3.92	3.53	2.59	66.64	31.1	35.54	32.0	23.48	650.0	0.20089798225453315	1.22	1.66	1.62	1.65	0.93	1.7
6414	Zn-Na2WO4/SiO2	Zn	30	Na	11	W	74	SiO2	11	0.37	0.185	40	40	20	750	10	1.5	6.8	1.7	0.75	4	16.7	6.7	3.41	3.29	6.35	3.65	40.12	20.42	19.7	38.02	21.86	650.0	0.09246677084639089	1.22	1.66	1.62	1.65	0.93	1.7
6415	Zn-Na2WO4/SiO2	Zn	30	Na	11	W	74	SiO2	11	0.37	0.185	40	40	20	750	15	2.3	10.2	2.6	0.5	4	9.01	7.1	3.35	3.75	2.79	2.44	78.8	37.18	41.62	30.97	27.08	650.0	0.14729308033659697	1.22	1.66	1.62	1.65	0.93	1.7
6416	Zn-Na2WO4/SiO2	Zn	30	Na	11	W	74	SiO2	11	0.37	0.185	40	40	20	750	20	3.0	13.6	3.4	0.38	4	9.81	5.64	3.08	2.56	1.68	1.84	57.49	31.4	26.1	17.13	18.76	650.0	0.15277087223320288	1.22	1.66	1.62	1.65	0.93	1.7
6417	Zn-Na2WO4/SiO2	Zn	30	Na	11	W	74	SiO2	11	0.37	0.185	40	40	20	750	10	1.5	7.3	1.2	0.75	6	10.19	6.08	3.19	2.89	2.97	2.35	59.67	31.31	28.36	29.15	23.06	650.0	0.08363577321107335	1.22	1.66	1.62	1.65	0.93	1.7
6418	Zn-Na2WO4/SiO2	Zn	30	Na	11	W	74	SiO2	11	0.37	0.185	40	40	20	750	15	2.3	10.9	1.8	0.5	6	6.97	5.36	2.95	2.41	1.29	1.63	76.9	42.32	34.58	18.51	23.39	650.0	0.11017993263592002	1.22	1.66	1.62	1.65	0.93	1.7
6419	Zn-Na2WO4/SiO2	Zn	30	Na	11	W	74	SiO2	11	0.37	0.185	40	40	20	750	20	3.0	14.6	2.4	0.38	6	4.62	4.11	2.49	1.62	0.68	1.22	88.96	53.9	35.06	14.72	26.41	650.0	0.11044338111184626	1.22	1.66	1.62	1.65	0.93	1.7
6420	Zn-Na2WO4/SiO2	Zn	30	Na	11	W	74	SiO2	11	0.37	0.185	40	40	20	750	10	4.0	4.0	2.0	0.75	2	28.81	9.03	3.76	5.27	12.63	8.42	31.34	13.05	18.29	43.84	29.23	650.0	0.12618720553882792	1.22	1.66	1.62	1.65	0.93	1.7
6421	Zn-Na2WO4/SiO2	Zn	30	Na	11	W	74	SiO2	11	0.37	0.185	40	40	20	750	15	6.0	6.0	3.0	0.5	2	23.28	9.33	3.97	5.36	9.41	6.76	40.08	17.05	23.02	40.42	29.04	650.0	0.19588728866025312	1.22	1.66	1.62	1.65	0.93	1.7
6422	Zn-Na2WO4/SiO2	Zn	30	Na	11	W	74	SiO2	11	0.37	0.185	40	40	20	750	20	8.0	8.0	4.0	0.38	2	12.19	7.44	3.86	3.58	3.74	3.64	61.03	31.67	29.37	30.68	29.86	650.0	0.2034555344807112	1.22	1.66	1.62	1.65	0.93	1.7
6423	Zn-Na2WO4/SiO2	Zn	30	Na	11	W	74	SiO2	11	0.37	0.185	40	40	20	750	10	4.0	4.5	1.5	0.75	3	18.46	9.07	3.8	5.27	5.09	4.79	49.13	20.59	28.55	27.57	25.95	650.0	0.1267736083336932	1.22	1.66	1.62	1.65	0.93	1.7
6424	Zn-Na2WO4/SiO2	Zn	30	Na	11	W	74	SiO2	11	0.37	0.185	40	40	20	750	15	6.0	6.8	2.3	0.5	3	10.58	6.78	3.57	3.21	2.45	2.88	64.08	33.74	30.34	23.16	27.22	650.0	0.1404157900869929	1.22	1.66	1.62	1.65	0.93	1.7
6425	Zn-Na2WO4/SiO2	Zn	30	Na	11	W	74	SiO2	11	0.37	0.185	40	40	20	750	20	8.0	9.0	3.0	0.38	3	6.72	4.98	2.98	2.0	1.4	1.96	74.11	44.35	29.76	20.83	29.17	650.0	0.1344283953403054	1.22	1.66	1.62	1.65	0.93	1.7
6426	Zn-Na2WO4/SiO2	Zn	30	Na	11	W	74	SiO2	11	0.37	0.185	40	40	20	750	10	4.0	4.8	1.2	0.75	4	11.25	7.6	3.65	3.95	2.59	3.33	67.56	32.44	35.11	23.02	29.6	650.0	0.1053909431206038	1.22	1.66	1.62	1.65	0.93	1.7
6427	Zn-Na2WO4/SiO2	Zn	30	Na	11	W	74	SiO2	11	0.37	0.185	40	40	20	750	15	6.0	7.2	1.8	0.5	4	7.53	5.47	3.1	2.37	1.28	1.97	72.64	41.17	31.47	17.0	26.16	650.0	0.11250588310159682	1.22	1.66	1.62	1.65	0.93	1.7
