Repository: jimmmmmmmyzzy/SR-in-Heterogeneous-Catalysis

# Towards distilling 'physical laws' in heterogeneous catalysis with symbolic regression

File: OCM_dataset_modified.csv (part 34 of 64)
	Name	M1	M1_atom_number	M2	M2_atom_number	M3	M3_atom_number	Support 	Support_ID	M2_mol	M3_mol	M1_mol%	M2_mol%	M3_mol%	Temp	Total_flow	Ar_flow	CH4_flow	O2_flow	CT	CH4/O2	CH4_conv	C2y	C2H6y	C2H4y	COy	CO2y	C2s	C2H6s	C2H4s	COs	CO2s	BET_surface_area	rate_constant	radii_M1	radii_M2	radii_M3	chi_M1	chi_M2	chi_M3
6428	Zn-Na2WO4/SiO2	Zn	30	Na	11	W	74	SiO2	11	0.37	0.185	40	40	20	750	20	8.0	9.6	2.4	0.38	4	4.65	3.9	2.61	1.29	0.9	1.41	83.87	56.13	27.74	19.35	30.32	650.0	0.10468650003117	1.22	1.66	1.62	1.65	0.93	1.7
6429	Zn-Na2WO4/SiO2	Zn	30	Na	11	W	74	SiO2	11	0.37	0.185	40	40	20	750	10	4.0	5.1	0.9	0.75	6	8.35	5.69	3.09	2.6	1.49	1.97	68.14	37.01	31.14	17.84	23.59	650.0	0.0781106099097305	1.22	1.66	1.62	1.65	0.93	1.7
6430	Zn-Na2WO4/SiO2	Zn	30	Na	11	W	74	SiO2	11	0.37	0.185	40	40	20	750	15	6.0	7.7	1.3	0.5	6	7.04	4.81	2.85	1.96	0.88	1.56	68.32	40.48	27.84	12.5	22.16	650.0	0.09859058344975502	1.22	1.66	1.62	1.65	0.93	1.7
6431	Zn-Na2WO4/SiO2	Zn	30	Na	11	W	74	SiO2	11	0.37	0.185	40	40	20	750	20	8.0	10.3	1.7	0.38	6	5.68	3.42	2.27	1.15	0.34	1.06	60.21	39.96	20.25	5.99	18.66	650.0	0.09157501458604089	1.22	1.66	1.62	1.65	0.93	1.7
6432	Zn-Na2WO4/SiO2	Zn	30	Na	11	W	74	SiO2	11	0.37	0.185	40	40	20	750	10	7.0	2.0	1.0	0.75	2	15.21	6.74	3.87	2.87	3.38	4.39	44.31	25.44	18.87	22.22	28.86	650.0	0.09303852614388879	1.22	1.66	1.62	1.65	0.93	1.7
6433	Zn-Na2WO4/SiO2	Zn	30	Na	11	W	74	SiO2	11	0.37	0.185	40	40	20	750	15	10.5	3.0	1.5	0.5	2	9.72	4.44	2.95	1.49	1.19	2.51	45.68	30.35	15.33	12.24	25.82	650.0	0.09083172706096515	1.22	1.66	1.62	1.65	0.93	1.7
6434	Zn-Na2WO4/SiO2	Zn	30	Na	11	W	74	SiO2	11	0.37	0.185	40	40	20	750	20	14.0	4.0	2.0	0.38	2	7.3	3.49	2.35	1.14	0.8	1.46	47.81	32.19	15.62	10.96	20.0	650.0	0.0934830422869651	1.22	1.66	1.62	1.65	0.93	1.7
6435	Zn-Na2WO4/SiO2	Zn	30	Na	11	W	74	SiO2	11	0.37	0.185	40	40	20	750	10	7.0	2.3	0.8	0.75	3	11.75	5.42	3.26	2.16	1.98	2.97	46.13	27.74	18.38	16.85	25.28	650.0	0.07429886502981557	1.22	1.66	1.62	1.65	0.93	1.7
6436	Zn-Na2WO4/SiO2	Zn	30	Na	11	W	74	SiO2	11	0.37	0.185	40	40	20	750	15	10.5	3.4	1.1	0.5	3	7.1	3.5	2.54	0.96	0.18	1.63	49.3	35.77	13.52	2.54	22.96	650.0	0.07125435528630232	1.22	1.66	1.62	1.65	0.93	1.7
6437	Zn-Na2WO4/SiO2	Zn	30	Na	11	W	74	SiO2	11	0.37	0.185	40	40	20	750	20	14.0	4.5	1.5	0.38	3	6.5	2.6	1.79	0.81	0.03	1.01	40.0	27.54	12.46	0.46	15.54	650.0	0.0693262508936894	1.22	1.66	1.62	1.65	0.93	1.7
6438	Zn-Na2WO4/SiO2	Zn	30	Na	11	W	74	SiO2	11	0.37	0.185	40	40	20	750	10	7.0	2.4	0.6	0.75	4	9.51	4.67	2.92	1.75	1.69	2.3	49.11	30.7	18.4	17.77	24.19	650.0	0.06376750597680607	1.22	1.66	1.62	1.65	0.93	1.7
6439	Zn-Na2WO4/SiO2	Zn	30	Na	11	W	74	SiO2	11	0.37	0.185	40	40	20	750	15	10.5	3.6	0.9	0.5	4	6.42	3.34	2.5	0.84	0.68	1.6	52.02	38.94	13.08	10.59	24.92	650.0	0.06794103914230669	1.22	1.66	1.62	1.65	0.93	1.7
6440	Zn-Na2WO4/SiO2	Zn	30	Na	11	W	74	SiO2	11	0.37	0.185	40	40	20	750	20	14.0	4.8	1.2	0.38	4	4.91	2.74	1.93	0.81	0.22	1.03	55.8	39.31	16.5	4.48	20.98	650.0	0.07311152898013581	1.22	1.66	1.62	1.65	0.93	1.7
6441	Zn-Na2WO4/SiO2	Zn	30	Na	11	W	74	SiO2	11	0.37	0.185	40	40	20	750	10	7.0	2.6	0.4	0.75	6	4.86	4.23	2.84	1.39	0.92	1.74	87.04	58.44	28.6	18.93	35.8	650.0	0.057627603272751245	1.22	1.66	1.62	1.65	0.93	1.7
6442	Zn-Na2WO4/SiO2	Zn	30	Na	11	W	74	SiO2	11	0.37	0.185	40	40	20	750	15	10.5	3.9	0.6	0.5	6	5.62	2.33	1.79	0.54	0.46	1.04	41.46	31.85	9.61	8.19	18.51	650.0	0.04715147305741138	1.22	1.66	1.62	1.65	0.93	1.7
6443	Zn-Na2WO4/SiO2	Zn	30	Na	11	W	74	SiO2	11	0.37	0.185	40	40	20	750	20	14.0	5.1	0.9	0.38	6	5.12	1.82	1.39	0.43	0.4	0.68	35.55	27.15	8.4	7.81	13.28	650.0	0.048335940416276126	1.22	1.66	1.62	1.65	0.93	1.7
6444	Zn-Na2WO4/SiO2	Zn	30	Na	11	W	74	SiO2	11	0.37	0.185	40	40	20	700	10	1.5	5.7	2.8	0.75	2	19.45	6.95	2.87	4.08	8.1	4.4	35.73	14.76	20.98	41.65	22.62	650.0	0.09604427053310882	1.22	1.66	1.62	1.65	0.93	1.7
6445	Zn-Na2WO4/SiO2	Zn	30	Na	11	W	74	SiO2	11	0.37	0.185	40	40	20	700	15	2.3	8.5	4.3	0.5	2	9.94	5.23	2.7	2.53	4.62	3.07	52.62	27.16	25.45	46.48	30.89	650.0	0.10743456501197574	1.22	1.66	1.62	1.65	0.93	1.7
6446	Zn-Na2WO4/SiO2	Zn	30	Na	11	W	74	SiO2	11	0.37	0.185	40	40	20	700	20	3.0	11.3	5.7	0.38	2	6.9	3.71	2.24	1.47	2.76	2.27	53.77	32.46	21.3	40.0	32.9	650.0	0.0994887229892074	1.22	1.66	1.62	1.65	0.93	1.7
6447	Zn-Na2WO4/SiO2	Zn	30	Na	11	W	74	SiO2	11	0.37	0.185	40	40	20	700	10	1.5	6.4	2.1	0.75	3	10.85	4.08	2.31	1.77	2.12	2.25	37.6	21.29	16.31	19.54	20.74	650.0	0.05554090035844334	1.22	1.66	1.62	1.65	0.93	1.7
6448	Zn-Na2WO4/SiO2	Zn	30	Na	11	W	74	SiO2	11	0.37	0.185	40	40	20	700	15	2.3	9.6	3.2	0.5	3	4.35	3.5	2.12	1.38	1.76	1.97	80.46	48.74	31.72	40.46	45.29	650.0	0.07125435528630232	1.22	1.66	1.62	1.65	0.93	1.7
6449	Zn-Na2WO4/SiO2	Zn	30	Na	11	W	74	SiO2	11	0.37	0.185	40	40	20	700	20	3.0	12.8	4.3	0.38	3	3.75	1.9	1.34	0.56	0.5	0.85	50.67	35.73	14.93	13.33	22.67	650.0	0.0504811037283526	1.22	1.66	1.62	1.65	0.93	1.7
6450	Zn-Na2WO4/SiO2	Zn	30	Na	11	W	74	SiO2	11	0.37	0.185	40	40	20	700	10	1.5	6.8	1.7	0.75	4	4.48	3.0	1.97	1.03	1.15	1.61	66.96	43.97	22.99	25.67	35.94	650.0	0.040612276646278096	1.22	1.66	1.62	1.65	0.93	1.7
6451	Zn-Na2WO4/SiO2	Zn	30	Na	11	W	74	SiO2	11	0.37	0.185	40	40	20	700	15	2.3	10.2	2.6	0.5	4	3.3	1.96	1.28	0.68	0.33	0.88	59.39	38.79	20.61	10.0	26.67	650.0	0.039589254656358985	1.22	1.66	1.62	1.65	0.93	1.7
6452	Zn-Na2WO4/SiO2	Zn	30	Na	11	W	74	SiO2	11	0.37	0.185	40	40	20	700	20	3.0	13.6	3.4	0.38	4	2.9	1.43	0.96	0.47	0.03	0.53	49.31	33.1	16.21	1.03	18.28	650.0	0.03790323765985196	1.22	1.66	1.62	1.65	0.93	1.7
6453	Zn-Na2WO4/SiO2	Zn	30	Na	11	W	74	SiO2	11	0.37	0.185	40	40	20	700	10	1.5	7.3	1.2	0.75	6	3.19	2.09	1.44	0.65	0.34	1.0	65.52	45.14	20.38	10.66	31.35	650.0	0.02816199549614856	1.22	1.66	1.62	1.65	0.93	1.7
6454	Zn-Na2WO4/SiO2	Zn	30	Na	11	W	74	SiO2	11	0.37	0.185	40	40	20	700	15	2.3	10.9	1.8	0.5	6	2.3	1.43	1.02	0.41	0.1	0.56	62.17	44.35	17.83	4.35	24.35	650.0	0.028806460621487485	1.22	1.66	1.62	1.65	0.93	1.7
6455	Zn-Na2WO4/SiO2	Zn	30	Na	11	W	74	SiO2	11	0.37	0.185	40	40	20	700	20	3.0	14.6	2.4	0.38	6	1.91	1.03	0.75	0.28	0.04	0.36	53.93	39.27	14.66	2.09	18.85	650.0	0.02724582126181999	1.22	1.66	1.62	1.65	0.93	1.7
6456	Zn-Na2WO4/SiO2	Zn	30	Na	11	W	74	SiO2	11	0.37	0.185	40	40	20	700	10	4.0	4.0	2.0	0.75	2	7.45	4.06	2.51	1.55	2.25	3.04	54.5	33.69	20.81	30.2	40.81	650.0	0.055262919885564636	1.22	1.66	1.62	1.65	0.93	1.7
6457	Zn-Na2WO4/SiO2	Zn	30	Na	11	W	74	SiO2	11	0.37	0.185	40	40	20	700	15	6.0	6.0	3.0	0.5	2	4.22	3.34	2.14	1.2	1.59	2.21	79.15	50.71	28.44	37.68	52.37	650.0	0.06794103914230669	1.22	1.66	1.62	1.65	0.93	1.7
6458	Zn-Na2WO4/SiO2	Zn	30	Na	11	W	74	SiO2	11	0.37	0.185	40	40	20	700	20	8.0	8.0	4.0	0.38	2	2.31	2.08	1.45	0.63	0.66	1.11	90.04	62.77	27.27	28.57	48.05	650.0	0.05531412427388278	1.22	1.66	1.62	1.65	0.93	1.7
6459	Zn-Na2WO4/SiO2	Zn	30	Na	11	W	74	SiO2	11	0.37	0.185	40	40	20	700	10	4.0	4.5	1.5	0.75	3	3.82	2.87	1.88	0.99	0.66	1.59	75.13	49.21	25.92	17.28	41.62	650.0	0.038826531431802834	1.22	1.66	1.62	1.65	0.93	1.7
6460	Zn-Na2WO4/SiO2	Zn	30	Na	11	W	74	SiO2	11	0.37	0.185	40	40	20	700	15	6.0	6.8	2.3	0.5	3	2.13	1.63	1.14	0.49	0.14	0.79	76.53	53.52	23.0	6.57	37.09	650.0	0.03286861292684955	1.22	1.66	1.62	1.65	0.93	1.7
6461	Zn-Na2WO4/SiO2	Zn	30	Na	11	W	74	SiO2	11	0.37	0.185	40	40	20	700	20	8.0	9.0	3.0	0.38	3	1.79	1.19	0.87	0.32	0.21	0.52	66.48	48.6	17.88	11.73	29.05	650.0	0.03150360995057884	1.22	1.66	1.62	1.65	0.93	1.7
6462	Zn-Na2WO4/SiO2	Zn	30	Na	11	W	74	SiO2	11	0.37	0.185	40	40	20	700	10	4.0	4.8	1.2	0.75	4	2.59	2.09	1.42	0.67	0.39	1.09	80.69	54.83	25.87	15.06	42.08	650.0	0.02816199549614856	1.22	1.66	1.62	1.65	0.93	1.7
6463	Zn-Na2WO4/SiO2	Zn	30	Na	11	W	74	SiO2	11	0.37	0.185	40	40	20	700	15	6.0	7.2	1.8	0.5	4	1.72	1.28	0.94	0.34	0.05	0.57	74.42	54.65	19.77	2.91	33.14	650.0	0.025765251662027436	1.22	1.66	1.62	1.65	0.93	1.7
6464	Zn-Na2WO4/SiO2	Zn	30	Na	11	W	74	SiO2	11	0.37	0.185	40	40	20	700	20	8.0	9.6	2.4	0.38	4	1.93	1.04	0.8	0.24	0.21	0.39	53.89	41.45	12.44	10.88	20.21	650.0	0.027511731325944404	1.22	1.66	1.62	1.65	0.93	1.7
6465	Zn-Na2WO4/SiO2	Zn	30	Na	11	W	74	SiO2	11	0.37	0.185	40	40	20	700	10	4.0	5.1	0.9	0.75	6	1.9	1.59	1.14	0.45	0.04	0.69	83.68	60.0	23.68	2.11	36.32	650.0	0.021370348102929666	1.22	1.66	1.62	1.65	0.93	1.7
6466	Zn-Na2WO4/SiO2	Zn	30	Na	11	W	74	SiO2	11	0.37	0.185	40	40	20	700	15	6.0	7.7	1.3	0.5	6	2.11	1.27	0.94	0.33	0.17	0.51	60.19	44.55	15.64	8.06	24.17	650.0	0.025562668729466304	1.22	1.66	1.62	1.65	0.93	1.7
6467	Zn-Na2WO4/SiO2	Zn	30	Na	11	W	74	SiO2	11	0.37	0.185	40	40	20	700	20	8.0	10.3	1.7	0.38	6	1.43	0.86	0.64	0.22	0.1	0.33	60.14	44.76	15.38	6.99	23.08	650.0	0.022729456304377865	1.22	1.66	1.62	1.65	0.93	1.7
6468	Zn-Na2WO4/SiO2	Zn	30	Na	11	W	74	SiO2	11	0.37	0.185	40	40	20	700	10	7.0	2.0	1.0	0.75	2	3.89	1.52	1.09	0.43	0.71	1.22	39.07	28.02	11.05	18.25	31.36	650.0	0.02042227214919105	1.22	1.66	1.62	1.65	0.93	1.7
6469	Zn-Na2WO4/SiO2	Zn	30	Na	11	W	74	SiO2	11	0.37	0.185	40	40	20	700	15	10.5	3.0	1.5	0.5	2	5.53	1.14	1.14	0.0	1.12	0.71	20.61	20.61	0.0	20.25	12.84	650.0	0.022930956218556193	1.22	1.66	1.62	1.65	0.93	1.7
6470	Zn-Na2WO4/SiO2	Zn	30	Na	11	W	74	SiO2	11	0.37	0.185	40	40	20	700	20	14.0	4.0	2.0	0.38	2	2.92	0.65	0.51	0.14	0.97	0.49	22.26	17.47	4.79	33.22	16.78	650.0	0.01716109734280385	1.22	1.66	1.62	1.65	0.93	1.7
6471	Zn-Na2WO4/SiO2	Zn	30	Na	11	W	74	SiO2	11	0.37	0.185	40	40	20	700	10	7.0	2.3	0.8	0.75	3	4.4	1.31	1.12	0.19	0.07	0.87	29.77	25.45	4.32	1.59	19.77	650.0	0.017582082405567412	1.22	1.66	1.62	1.65	0.93	1.7
6472	Zn-Na2WO4/SiO2	Zn	30	Na	11	W	74	SiO2	11	0.37	0.185	40	40	20	700	15	10.5	3.4	1.1	0.5	3	3.19	0.94	0.77	0.17	0.01	0.52	29.47	24.14	5.33	0.31	16.3	650.0	0.018888917655999378	1.22	1.66	1.62	1.65	0.93	1.7
6473	Zn-Na2WO4/SiO2	Zn	30	Na	11	W	74	SiO2	11	0.37	0.185	40	40	20	700	20	14.0	4.5	1.5	0.38	3	4.16	1.01	0.82	0.19	0.39	0.43	24.28	19.71	4.57	9.38	10.34	650.0	0.026714081727303565	1.22	1.66	1.62	1.65	0.93	1.7
6474	Zn-Na2WO4/SiO2	Zn	30	Na	11	W	74	SiO2	11	0.37	0.185	40	40	20	700	10	7.0	2.4	0.6	0.75	4	2.84	1.89	1.46	0.43	0.08	0.96	66.55	51.41	15.14	2.82	33.8	650.0	0.02544118375038927	1.22	1.66	1.62	1.65	0.93	1.7
6475	Zn-Na2WO4/SiO2	Zn	30	Na	11	W	74	SiO2	11	0.37	0.185	40	40	20	700	15	10.5	3.6	0.9	0.5	4	1.54	0.82	0.79	0.03	0.39	0.46	53.25	51.3	1.95	25.32	29.87	650.0	0.016467609854207085	1.22	1.66	1.62	1.65	0.93	1.7
6476	Zn-Na2WO4/SiO2	Zn	30	Na	11	W	74	SiO2	11	0.37	0.185	40	40	20	700	20	14.0	4.8	1.2	0.38	4	3.38	0.55	0.39	0.16	0.14	0.32	16.27	11.54	4.73	4.14	9.47	650.0	0.01451363338976345	1.22	1.66	1.62	1.65	0.93	1.7
6477	Zn-Na2WO4/SiO2	Zn	30	Na	11	W	74	SiO2	11	0.37	0.185	40	40	20	700	10	7.0	2.6	0.4	0.75	6	2.76	1.13	0.93	0.2	0.46	0.57	40.94	33.7	7.25	16.67	20.65	650.0	0.015152440105399678	1.22	1.66	1.62	1.65	0.93	1.7
6478	Zn-Na2WO4/SiO2	Zn	30	Na	11	W	74	SiO2	11	0.37	0.185	40	40	20	700	15	10.5	3.9	0.6	0.5	6	2.83	0.88	0.77	0.11	0.62	0.42	31.1	27.21	3.89	21.91	14.84	650.0	0.017677897334408783	1.22	1.66	1.62	1.65	0.93	1.7
6479	Zn-Na2WO4/SiO2	Zn	30	Na	11	W	74	SiO2	11	0.37	0.185	40	40	20	700	20	14.0	5.1	0.9	0.38	6	2.38	0.54	0.52	0.02	0.63	0.22	22.69	21.85	0.84	26.47	9.24	650.0	0.014249033424996952	1.22	1.66	1.62	1.65	0.93	1.7
6480	Y-Na2WO4/SiO2	Y	39	Na	11	W	74	SiO2	11	0.37	0.185	40	40	20	900	10	1.5	5.7	2.8	0.75	2	27.82	1.13	0.47	0.66	19.41	10.4	4.06	1.69	2.37	69.77	37.38	650.0	0.015152440105399678	1.9	1.66	1.62	1.22	0.93	1.7
6481	Y-Na2WO4/SiO2	Y	39	Na	11	W	74	SiO2	11	0.37	0.185	40	40	20	900	15	2.3	8.5	4.3	0.5	2	30.93	1.33	0.54	0.79	19.22	9.44	4.3	1.75	2.55	62.14	30.52	650.0	0.026778474238032104	1.9	1.66	1.62	1.22	0.93	1.7
6482	Y-Na2WO4/SiO2	Y	39	Na	11	W	74	SiO2	11	0.37	0.185	40	40	20	900	20	3.0	11.3	5.7	0.38	2	30.38	1.43	0.58	0.85	19.96	8.52	4.71	1.91	2.8	65.7	28.04	650.0	0.03790323765985196	1.9	1.66	1.62	1.22	0.93	1.7
6483	Y-Na2WO4/SiO2	Y	39	Na	11	W	74	SiO2	11	0.37	0.185	40	40	20	900	10	1.5	6.4	2.1	0.75	3	18.12	1.12	0.4	0.72	13.96	5.93	6.18	2.21	3.97	77.04	32.73	650.0	0.015017589704947619	1.9	1.66	1.62	1.22	0.93	1.7
6484	Y-Na2WO4/SiO2	Y	39	Na	11	W	74	SiO2	11	0.37	0.185	40	40	20	900	15	2.3	9.6	3.2	0.5	3	20.39	1.25	0.44	0.81	13.48	5.51	6.13	2.16	3.97	66.11	27.02	650.0	0.025157564413720145	1.9	1.66	1.62	1.22	0.93	1.7
6485	Y-Na2WO4/SiO2	Y	39	Na	11	W	74	SiO2	11	0.37	0.185	40	40	20	900	20	3.0	12.8	4.3	0.38	3	19.78	1.49	0.52	0.97	14.5	4.89	7.53	2.63	4.9	73.31	24.72	650.0	0.03950557926448321	1.9	1.66	1.62	1.22	0.93	1.7
6486	Y-Na2WO4/SiO2	Y	39	Na	11	W	74	SiO2	11	0.37	0.185	40	40	20	900	10	1.5	6.8	1.7	0.75	4	12.77	1.19	0.35	0.84	11.69	3.79	9.32	2.74	6.58	91.54	29.68	650.0	0.015961829041626612	1.9	1.66	1.62	1.22	0.93	1.7
6487	Y-Na2WO4/SiO2	Y	39	Na	11	W	74	SiO2	11	0.37	0.185	40	40	20	900	15	2.3	10.2	2.6	0.5	4	16.87	1.46	0.43	1.03	11.81	3.44	8.65	2.55	6.11	70.01	20.39	650.0	0.029415257744548576	1.9	1.66	1.62	1.22	0.93	1.7
6488	Y-Na2WO4/SiO2	Y	39	Na	11	W	74	SiO2	11	0.37	0.185	40	40	20	900	20	3.0	13.6	3.4	0.38	4	12.73	1.77	0.5	1.27	11.96	2.85	13.9	3.93	9.98	93.95	22.39	650.0	0.04699610079292946	1.9	1.66	1.62	1.22	0.93	1.7
6489	Y-Na2WO4/SiO2	Y	39	Na	11	W	74	SiO2	11	0.37	0.185	40	40	20	900	10	1.5	7.3	1.2	0.75	6	11.44	1.17	0.33	0.84	8.28	2.41	10.23	2.88	7.34	72.38	21.07	650.0	0.01569197813333185	1.9	1.66	1.62	1.22	0.93	1.7
6490	Y-Na2WO4/SiO2	Y	39	Na	11	W	74	SiO2	11	0.37	0.185	40	40	20	900	15	2.3	10.9	1.8	0.5	6	8.79	1.41	0.43	0.98	8.21	1.93	16.04	4.89	11.15	93.4	21.96	650.0	0.0284006988022828	1.9	1.66	1.62	1.22	0.93	1.7
6491	Y-Na2WO4/SiO2	Y	39	Na	11	W	74	SiO2	11	0.37	0.185	40	40	20	900	20	3.0	14.6	2.4	0.38	6	11.1	1.51	0.45	1.06	7.9	1.7	13.6	4.05	9.55	71.17	15.32	650.0	0.04003991001705362	1.9	1.66	1.62	1.22	0.93	1.7
6492	Y-Na2WO4/SiO2	Y	39	Na	11	W	74	SiO2	11	0.37	0.185	40	40	20	900	10	4.0	4.0	2.0	0.75	2	31.03	1.58	0.47	1.11	24.12	8.29	5.09	1.51	3.58	77.73	26.72	650.0	0.021234867400345674	1.9	1.66	1.62	1.22	0.93	1.7
6493	Y-Na2WO4/SiO2	Y	39	Na	11	W	74	SiO2	11	0.37	0.185	40	40	20	900	15	6.0	6.0	3.0	0.5	2	32.33	1.67	0.5	1.17	23.29	7.11	5.17	1.55	3.62	72.04	21.99	650.0	0.03368203439205311	1.9	1.66	1.62	1.22	0.93	1.7
6494	Y-Na2WO4/SiO2	Y	39	Na	11	W	74	SiO2	11	0.37	0.185	40	40	20	900	20	8.0	8.0	4.0	0.38	2	31.93	2.03	0.61	1.42	23.94	6.6	6.36	1.91	4.45	74.98	20.67	650.0	0.05397072797773802	1.9	1.66	1.62	1.22	0.93	1.7
6495	Y-Na2WO4/SiO2	Y	39	Na	11	W	74	SiO2	11	0.37	0.185	40	40	20	900	10	4.0	4.5	1.5	0.75	3	19.37	1.13	0.41	0.72	15.59	5.02	5.83	2.12	3.72	80.49	25.92	650.0	0.015152440105399678	1.9	1.66	1.62	1.22	0.93	1.7
6496	Y-Na2WO4/SiO2	Y	39	Na	11	W	74	SiO2	11	0.37	0.185	40	40	20	900	15	6.0	6.8	2.3	0.5	3	19.8	1.49	0.53	0.96	15.51	4.25	7.53	2.68	4.85	78.33	21.46	650.0	0.030024240241007243	1.9	1.66	1.62	1.22	0.93	1.7
6497	Y-Na2WO4/SiO2	Y	39	Na	11	W	74	SiO2	11	0.37	0.185	40	40	20	900	20	8.0	9.0	3.0	0.38	3	20.48	1.66	0.57	1.09	15.48	3.81	8.11	2.78	5.32	75.59	18.6	650.0	0.044050852642889465	1.9	1.66	1.62	1.22	0.93	1.7
6498	Y-Na2WO4/SiO2	Y	39	Na	11	W	74	SiO2	11	0.37	0.185	40	40	20	900	10	4.0	4.8	1.2	0.75	4	14.87	1.14	0.39	0.75	12.05	3.54	7.67	2.62	5.04	81.04	23.81	650.0	0.01528730414570413	1.9	1.66	1.62	1.22	0.93	1.7
6499	Y-Na2WO4/SiO2	Y	39	Na	11	W	74	SiO2	11	0.37	0.185	40	40	20	900	15	6.0	7.2	1.8	0.5	4	15.54	1.33	0.42	0.91	11.76	2.98	8.56	2.7	5.86	75.68	19.18	650.0	0.026778474238032104	1.9	1.66	1.62	1.22	0.93	1.7
6500	Y-Na2WO4/SiO2	Y	39	Na	11	W	74	SiO2	11	0.37	0.185	40	40	20	900	20	8.0	9.6	2.4	0.38	4	17.05	1.44	0.6	0.84	10.97	2.86	8.45	3.52	4.93	64.34	16.77	650.0	0.038170226849688654	1.9	1.66	1.62	1.22	0.93	1.7
6501	Y-Na2WO4/SiO2	Y	39	Na	11	W	74	SiO2	11	0.37	0.185	40	40	20	900	10	4.0	5.1	0.9	0.75	6	10.02	1.05	0.37	0.68	8.1	2.13	10.48	3.69	6.79	80.84	21.26	650.0	0.014074018586022115	1.9	1.66	1.62	1.22	0.93	1.7
6502	Y-Na2WO4/SiO2	Y	39	Na	11	W	74	SiO2	11	0.37	0.185	40	40	20	900	15	6.0	7.7	1.3	0.5	6	9.21	1.22	0.42	0.8	7.62	1.94	13.25	4.56	8.69	82.74	21.06	650.0	0.024550061751225156	1.9	1.66	1.62	1.22	0.93	1.7
6503	Y-Na2WO4/SiO2	Y	39	Na	11	W	74	SiO2	11	0.37	0.185	40	40	20	900	20	8.0	10.3	1.7	0.38	6	9.96	1.45	0.56	0.89	7.19	1.91	14.56	5.62	8.94	72.19	19.18	650.0	0.0384372431299003	1.9	1.66	1.62	1.22	0.93	1.7
6504	Y-Na2WO4/SiO2	Y	39	Na	11	W	74	SiO2	11	0.37	0.185	40	40	20	900	10	7.0	2.0	1.0	0.75	2	33.38	0.9	0.49	0.41	20.73	7.79	2.7	1.47	1.23	62.1	23.34	650.0	0.012054326202865428	1.9	1.66	1.62	1.22	0.93	1.7
6505	Y-Na2WO4/SiO2	Y	39	Na	11	W	74	SiO2	11	0.37	0.185	40	40	20	900	15	10.5	3.0	1.5	0.5	2	33.27	1.25	0.79	0.46	17.72	8.16	3.76	2.37	1.38	53.26	24.53	650.0	0.025157564413720145	1.9	1.66	1.62	1.22	0.93	1.7
6506	Y-Na2WO4/SiO2	Y	39	Na	11	W	74	SiO2	11	0.37	0.185	40	40	20	900	20	14.0	4.0	2.0	0.38	2	31.21	1.61	0.79	0.82	16.49	9.24	5.16	2.53	2.63	52.84	29.61	650.0	0.042713192395834924	1.9	1.66	1.62	1.22	0.93	1.7
6507	Y-Na2WO4/SiO2	Y	39	Na	11	W	74	SiO2	11	0.37	0.185	40	40	20	900	10	7.0	2.3	0.8	0.75	3	21.07	0.91	0.46	0.45	12.6	5.56	4.32	2.18	2.14	59.8	26.39	650.0	0.012188877223044516	1.9	1.66	1.62	1.22	0.93	1.7
6508	Y-Na2WO4/SiO2	Y	39	Na	11	W	74	SiO2	11	0.37	0.185	40	40	20	900	15	10.5	3.4	1.1	0.5	3	21.47	1.42	0.76	0.66	10.02	5.75	6.61	3.54	3.07	46.67	26.78	650.0	0.02860356942171929	1.9	1.66	1.62	1.22	0.93	1.7
6509	Y-Na2WO4/SiO2	Y	39	Na	11	W	74	SiO2	11	0.37	0.185	40	40	20	900	20	14.0	4.5	1.5	0.38	3	21.16	2.01	0.91	1.1	8.83	6.63	9.5	4.3	5.2	41.73	31.33	650.0	0.05343356142201124	1.9	1.66	1.62	1.22	0.93	1.7
6510	Y-Na2WO4/SiO2	Y	39	Na	11	W	74	SiO2	11	0.37	0.185	40	40	20	900	10	7.0	2.4	0.6	0.75	4	15.6	1.02	0.45	0.57	9.61	4.35	6.54	2.88	3.65	61.6	27.88	650.0	0.013669835285801804	1.9	1.66	1.62	1.22	0.93	1.7
6511	Y-Na2WO4/SiO2	Y	39	Na	11	W	74	SiO2	11	0.37	0.185	40	40	20	900	15	10.5	3.6	0.9	0.5	4	16.21	1.51	0.69	0.82	8.11	4.31	9.32	4.26	5.06	50.03	26.59	650.0	0.030430331612960753	1.9	1.66	1.62	1.22	0.93	1.7
6512	Y-Na2WO4/SiO2	Y	39	Na	11	W	74	SiO2	11	0.37	0.185	40	40	20	900	20	14.0	4.8	1.2	0.38	4	17.94	2.26	0.94	1.32	6.95	5.08	12.6	5.24	7.36	38.74	28.32	650.0	0.060156037226533045	1.9	1.66	1.62	1.22	0.93	1.7
6513	Y-Na2WO4/SiO2	Y	39	Na	11	W	74	SiO2	11	0.37	0.185	40	40	20	900	10	7.0	2.6	0.4	0.75	6	12.02	0.98	0.38	0.6	6.28	2.61	8.15	3.16	4.99	52.25	21.71	650.0	0.013131114739752541	1.9	1.66	1.62	1.22	0.93	1.7
6514	Y-Na2WO4/SiO2	Y	39	Na	11	W	74	SiO2	11	0.37	0.185	40	40	20	900	15	10.5	3.9	0.6	0.5	6	11.34	1.65	0.74	0.91	4.92	2.87	14.55	6.53	8.02	43.39	25.31	650.0	0.0332752823060465	1.9	1.66	1.62	1.22	0.93	1.7
6515	Y-Na2WO4/SiO2	Y	39	Na	11	W	74	SiO2	11	0.37	0.185	40	40	20	900	20	14.0	5.1	0.9	0.38	6	13.63	3.45	1.1	2.35	3.49	3.61	25.31	8.07	17.24	25.61	26.49	650.0	0.09239257135149447	1.9	1.66	1.62	1.22	0.93	1.7
6516	Y-Na2WO4/SiO2	Y	39	Na	11	W	74	SiO2	11	0.37	0.185	40	40	20	850	10	1.5	5.7	2.8	0.75	2	27.96	1.03	0.64	0.39	20.54	8.71	3.68	2.29	1.39	73.46	31.15	650.0	0.013804549439322128	1.9	1.66	1.62	1.22	0.93	1.7
6517	Y-Na2WO4/SiO2	Y	39	Na	11	W	74	SiO2	11	0.37	0.185	40	40	20	850	15	2.3	8.5	4.3	0.5	2	30.23	1.66	0.81	0.85	22.99	7.16	5.49	2.68	2.81	76.05	23.69	650.0	0.03347864800859599	1.9	1.66	1.62	1.22	0.93	1.7
6518	Y-Na2WO4/SiO2	Y	39	Na	11	W	74	SiO2	11	0.37	0.185	40	40	20	850	20	3.0	11.3	5.7	0.38	2	31.53	2.41	0.93	1.48	23.46	6.32	7.64	2.95	4.69	74.41	20.04	650.0	0.0641977811440042	1.9	1.66	1.62	1.22	0.93	1.7
6519	Y-Na2WO4/SiO2	Y	39	Na	11	W	74	SiO2	11	0.37	0.185	40	40	20	850	10	1.5	6.4	2.1	0.75	3	18.64	1.59	0.6	0.99	16.11	4.37	8.53	3.22	5.31	86.43	23.44	650.0	0.021370348102929666	1.9	1.66	1.62	1.22	0.93	1.7
6520	Y-Na2WO4/SiO2	Y	39	Na	11	W	74	SiO2	11	0.37	0.185	40	40	20	850	15	2.3	9.6	3.2	0.5	3	19.62	2.04	0.8	1.24	16.05	3.88	10.4	4.08	6.32	81.8	19.78	650.0	0.0412219078082487	1.9	1.66	1.62	1.22	0.93	1.7
6521	Y-Na2WO4/SiO2	Y	39	Na	11	W	74	SiO2	11	0.37	0.185	40	40	20	850	20	3.0	12.8	4.3	0.38	3	20.18	2.19	1.04	1.15	15.4	3.8	10.85	5.15	5.7	76.31	18.83	650.0	0.05827201233076278	1.9	1.66	1.62	1.22	0.93	1.7
6522	Y-Na2WO4/SiO2	Y	39	Na	11	W	74	SiO2	11	0.37	0.185	40	40	20	850	10	1.5	6.8	1.7	0.75	4	13.89	1.59	0.59	1.0	12.4	2.87	11.45	4.25	7.2	89.27	20.66	650.0	0.021370348102929666	1.9	1.66	1.62	1.22	0.93	1.7
6523	Y-Na2WO4/SiO2	Y	39	Na	11	W	74	SiO2	11	0.37	0.185	40	40	20	850	15	2.3	10.2	2.6	0.5	4	15.25	1.79	0.85	0.94	11.67	2.89	11.74	5.57	6.16	76.52	18.95	650.0	0.036124285636817036	1.9	1.66	1.62	1.22	0.93	1.7
6524	Y-Na2WO4/SiO2	Y	39	Na	11	W	74	SiO2	11	0.37	0.185	40	40	20	850	20	3.0	13.6	3.4	0.38	4	16.09	2.05	1.13	0.92	10.72	2.94	12.74	7.02	5.72	66.63	18.27	650.0	0.05450800420405676	1.9	1.66	1.62	1.22	0.93	1.7
6525	Y-Na2WO4/SiO2	Y	39	Na	11	W	74	SiO2	11	0.37	0.185	40	40	20	850	10	1.5	7.3	1.2	0.75	6	9.23	1.35	0.63	0.72	7.75	2.0	14.63	6.83	7.8	83.97	21.67	650.0	0.01812260469262263	1.9	1.66	1.62	1.22	0.93	1.7
6526	Y-Na2WO4/SiO2	Y	39	Na	11	W	74	SiO2	11	0.37	0.185	40	40	20	850	15	2.3	10.9	1.8	0.5	6	9.36	1.71	0.87	0.84	6.93	2.13	18.27	9.29	8.97	74.04	22.76	650.0	0.03449578681910678	1.9	1.66	1.62	1.22	0.93	1.7
6527	Y-Na2WO4/SiO2	Y	39	Na	11	W	74	SiO2	11	0.37	0.185	40	40	20	850	20	3.0	14.6	2.4	0.38	6	10.24	2.13	1.15	0.98	6.14	2.41	20.8	11.23	9.57	59.96	23.54	650.0	0.05665820671148214	1.9	1.66	1.62	1.22	0.93	1.7
6528	Y-Na2WO4/SiO2	Y	39	Na	11	W	74	SiO2	11	0.37	0.185	40	40	20	850	10	4.0	4.0	2.0	0.75	2	32.1	2.08	0.69	1.39	23.93	6.91	6.48	2.15	4.33	74.55	21.53	650.0	0.028025822965433943	1.9	1.66	1.62	1.22	0.93	1.7
6529	Y-Na2WO4/SiO2	Y	39	Na	11	W	74	SiO2	11	0.37	0.185	40	40	20	850	15	6.0	6.0	3.0	0.5	2	31.64	2.03	0.9	1.13	22.64	6.35	6.42	2.84	3.57	71.55	20.07	650.0	0.041017753263080894	1.9	1.66	1.62	1.22	0.93	1.7
6530	Y-Na2WO4/SiO2	Y	39	Na	11	W	74	SiO2	11	0.37	0.185	40	40	20	850	20	8.0	8.0	4.0	0.38	2	30.69	2.16	1.15	1.01	20.81	6.62	7.04	3.75	3.29	67.81	21.57	650.0	0.05746498581361686	1.9	1.66	1.62	1.22	0.93	1.7
6531	Y-Na2WO4/SiO2	Y	39	Na	11	W	74	SiO2	11	0.37	0.185	40	40	20	850	10	4.0	4.5	1.5	0.75	3	21.37	1.38	0.72	0.66	14.97	4.27	6.46	3.37	3.09	70.05	19.98	650.0	0.01852814025614847	1.9	1.66	1.62	1.22	0.93	1.7
6532	Y-Na2WO4/SiO2	Y	39	Na	11	W	74	SiO2	11	0.37	0.185	40	40	20	850	15	6.0	6.8	2.3	0.5	3	20.82	1.85	1.04	0.81	12.69	4.69	8.89	5.0	3.89	60.95	22.53	650.0	0.03734653053124251	1.9	1.66	1.62	1.22	0.93	1.7
6533	Y-Na2WO4/SiO2	Y	39	Na	11	W	74	SiO2	11	0.37	0.185	40	40	20	850	20	8.0	9.0	3.0	0.38	3	21.33	2.32	1.28	1.04	12.1	5.25	10.88	6.0	4.88	56.73	24.61	650.0	0.061771989962216126	1.9	1.66	1.62	1.22	0.93	1.7
6534	Y-Na2WO4/SiO2	Y	39	Na	11	W	74	SiO2	11	0.37	0.185	40	40	20	850	10	4.0	4.8	1.2	0.75	4	15.45	1.34	0.7	0.64	10.62	3.49	8.67	4.53	4.14	68.74	22.59	650.0	0.017987453576665525	1.9	1.66	1.62	1.22	0.93	1.7
6535	Y-Na2WO4/SiO2	Y	39	Na	11	W	74	SiO2	11	0.37	0.185	40	40	20	850	15	6.0	7.2	1.8	0.5	4	15.7	2.06	1.13	0.93	8.78	4.13	13.12	7.2	5.92	55.92	26.31	650.0	0.041630279427840006	1.9	1.66	1.62	1.22	0.93	1.7
6536	Y-Na2WO4/SiO2	Y	39	Na	11	W	74	SiO2	11	0.37	0.185	40	40	20	850	20	8.0	9.6	2.4	0.38	4	15.01	3.25	1.6	1.65	7.55	4.94	21.65	10.66	10.99	50.3	32.91	650.0	0.0869469844163162	1.9	1.66	1.62	1.22	0.93	1.7
6537	Y-Na2WO4/SiO2	Y	39	Na	11	W	74	SiO2	11	0.37	0.185	40	40	20	850	10	4.0	5.1	0.9	0.75	6	8.72	1.39	0.77	0.62	6.24	2.48	15.94	8.83	7.11	71.56	28.44	650.0	0.018663346191804882	1.9	1.66	1.62	1.22	0.93	1.7
6538	Y-Na2WO4/SiO2	Y	39	Na	11	W	74	SiO2	11	0.37	0.185	40	40	20	850	15	6.0	7.7	1.3	0.5	6	9.87	2.4	1.18	1.22	4.91	3.27	24.32	11.96	12.36	49.75	33.13	650.0	0.048585385138089174	1.9	1.66	1.62	1.22	0.93	1.7
6539	Y-Na2WO4/SiO2	Y	39	Na	11	W	74	SiO2	11	0.37	0.185	40	40	20	850	20	8.0	10.3	1.7	0.38	6	13.79	8.4	2.59	5.81	2.85	3.56	60.91	18.78	42.13	20.67	25.82	650.0	0.23089187975791248	1.9	1.66	1.62	1.22	0.93	1.7
6540	Y-Na2WO4/SiO2	Y	39	Na	11	W	74	SiO2	11	0.37	0.185	40	40	20	850	10	7.0	2.0	1.0	0.75	2	30.25	1.83	1.06	0.77	14.18	11.19	6.05	3.5	2.55	46.88	36.99	650.0	0.02462602171154843	1.9	1.66	1.62	1.22	0.93	1.7
6541	Y-Na2WO4/SiO2	Y	39	Na	11	W	74	SiO2	11	0.37	0.185	40	40	20	850	15	10.5	3.0	1.5	0.5	2	34.3	5.71	2.05	3.66	10.58	12.58	16.65	5.98	10.67	30.85	36.68	650.0	0.11759009302101098	1.9	1.66	1.62	1.22	0.93	1.7
6542	Y-Na2WO4/SiO2	Y	39	Na	11	W	74	SiO2	11	0.37	0.185	40	40	20	850	20	14.0	4.0	2.0	0.38	2	37.81	12.24	3.08	9.16	10.3	11.13	32.37	8.15	24.23	27.24	29.44	650.0	0.3435904474239911	1.9	1.66	1.62	1.22	0.93	1.7
6543	Y-Na2WO4/SiO2	Y	39	Na	11	W	74	SiO2	11	0.37	0.185	40	40	20	850	10	7.0	2.3	0.8	0.75	3	20.38	2.35	1.19	1.16	8.54	8.05	11.53	5.84	5.69	41.9	39.5	650.0	0.03170737155387119	1.9	1.66	1.62	1.22	0.93	1.7
6544	Y-Na2WO4/SiO2	Y	39	Na	11	W	74	SiO2	11	0.37	0.185	40	40	20	850	15	10.5	3.4	1.1	0.5	3	25.2	12.56	3.01	9.55	5.78	7.73	49.84	11.94	37.9	22.94	30.67	650.0	0.2684346842396166	1.9	1.66	1.62	1.22	0.93	1.7
6545	Y-Na2WO4/SiO2	Y	39	Na	11	W	74	SiO2	11	0.37	0.185	40	40	20	850	20	14.0	4.5	1.5	0.38	3	26.52	12.07	3.22	8.85	7.51	5.45	45.51	12.14	33.37	28.32	20.55	650.0	0.33849774367679114	1.9	1.66	1.62	1.22	0.93	1.7
6546	Y-Na2WO4/SiO2	Y	39	Na	11	W	74	SiO2	11	0.37	0.185	40	40	20	850	10	7.0	2.4	0.6	0.75	4	15.64	3.49	1.38	2.11	5.24	6.57	22.31	8.82	13.49	33.5	42.01	650.0	0.04736474142539565	1.9	1.66	1.62	1.22	0.93	1.7
6547	Y-Na2WO4/SiO2	Y	39	Na	11	W	74	SiO2	11	0.37	0.185	40	40	20	850	15	10.5	3.6	0.9	0.5	4	24.24	11.59	3.0	8.59	4.86	4.55	47.81	12.38	35.44	20.05	18.77	650.0	0.24637020114075664	1.9	1.66	1.62	1.22	0.93	1.7
6548	Y-Na2WO4/SiO2	Y	39	Na	11	W	74	SiO2	11	0.37	0.185	40	40	20	850	20	14.0	4.8	1.2	0.38	4	20.49	10.21	3.39	6.82	5.05	3.4	49.83	16.54	33.28	24.65	16.59	650.0	0.283412040672037	1.9	1.66	1.62	1.22	0.93	1.7
6549	Y-Na2WO4/SiO2	Y	39	Na	11	W	74	SiO2	11	0.37	0.185	40	40	20	850	10	7.0	2.6	0.4	0.75	6	13.91	7.28	2.05	5.23	1.92	4.25	52.34	14.74	37.6	13.8	30.55	650.0	0.10078131594212676	1.9	1.66	1.62	1.22	0.93	1.7
6550	Y-Na2WO4/SiO2	Y	39	Na	11	W	74	SiO2	11	0.37	0.185	40	40	20	850	15	10.5	3.9	0.6	0.5	6	17.86	9.67	2.93	6.74	2.22	2.68	54.14	16.41	37.74	12.43	15.01	650.0	0.20340110965267844	1.9	1.66	1.62	1.22	0.93	1.7
6551	Y-Na2WO4/SiO2	Y	39	Na	11	W	74	SiO2	11	0.37	0.185	40	40	20	850	20	14.0	5.1	0.9	0.38	6	16.15	8.24	3.19	5.05	2.55	2.09	51.02	19.75	31.27	15.79	12.94	650.0	0.22629924517625302	1.9	1.66	1.62	1.22	0.93	1.7
6552	Y-Na2WO4/SiO2	Y	39	Na	11	W	74	SiO2	11	0.37	0.185	40	40	20	800	10	1.5	5.7	2.8	0.75	2	35.2	1.82	1.23	0.59	19.48	6.49	5.17	3.49	1.68	55.34	18.44	650.0	0.024490209810913238	1.9	1.66	1.62	1.22	0.93	1.7
6553	Y-Na2WO4/SiO2	Y	39	Na	11	W	74	SiO2	11	0.37	0.185	40	40	20	800	15	2.3	8.5	4.3	0.5	2	35.36	2.27	1.58	0.69	19.1	7.0	6.42	4.47	1.95	54.02	19.8	650.0	0.04592322327469408	1.9	1.66	1.62	1.22	0.93	1.7
6554	Y-Na2WO4/SiO2	Y	39	Na	11	W	74	SiO2	11	0.37	0.185	40	40	20	800	20	3.0	11.3	5.7	0.38	2	32.93	2.77	1.9	0.87	18.31	8.08	8.41	5.77	2.64	55.6	24.54	650.0	0.07392336885927793	1.9	1.66	1.62	1.22	0.93	1.7
6555	Y-Na2WO4/SiO2	Y	39	Na	11	W	74	SiO2	11	0.37	0.185	40	40	20	800	10	1.5	6.4	2.1	0.75	3	26.18	1.92	1.31	0.61	12.11	4.87	7.33	5.0	2.33	46.26	18.6	650.0	0.025848951733586794	1.9	1.66	1.62	1.22	0.93	1.7
6556	Y-Na2WO4/SiO2	Y	39	Na	11	W	74	SiO2	11	0.37	0.185	40	40	20	800	15	2.3	9.6	3.2	0.5	3	23.19	2.63	1.71	0.92	11.47	5.68	11.34	7.37	3.97	49.46	24.49	650.0	0.053304061994853026	1.9	1.66	1.62	1.22	0.93	1.7
6557	Y-Na2WO4/SiO2	Y	39	Na	11	W	74	SiO2	11	0.37	0.185	40	40	20	800	20	3.0	12.8	4.3	0.38	3	22.28	4.28	2.39	1.89	8.96	7.53	19.21	10.73	8.48	40.22	33.8	650.0	0.11511295512610195	1.9	1.66	1.62	1.22	0.93	1.7
6558	Y-Na2WO4/SiO2	Y	39	Na	11	W	74	SiO2	11	0.37	0.185	40	40	20	800	10	1.5	6.8	1.7	0.75	4	19.4	1.94	1.29	0.65	8.78	4.07	10.0	6.65	3.35	45.26	20.98	650.0	0.026120866353338865	1.9	1.66	1.62	1.22	0.93	1.7
6559	Y-Na2WO4/SiO2	Y	39	Na	11	W	74	SiO2	11	0.37	0.185	40	40	20	800	15	2.3	10.2	2.6	0.5	4	20.6	3.16	1.88	1.28	6.99	5.22	15.34	9.13	6.21	33.93	25.34	650.0	0.06422010783646717	1.9	1.66	1.62	1.22	0.93	1.7
6560	Y-Na2WO4/SiO2	Y	39	Na	11	W	74	SiO2	11	0.37	0.185	40	40	20	800	20	3.0	13.6	3.4	0.38	4	21.5	8.15	3.19	4.96	5.83	3.93	37.91	14.84	23.07	27.12	18.28	650.0	0.22371940612357033	1.9	1.66	1.62	1.22	0.93	1.7
6561	Y-Na2WO4/SiO2	Y	39	Na	11	W	74	SiO2	11	0.37	0.185	40	40	20	800	10	1.5	7.3	1.2	0.75	6	13.98	2.15	1.31	0.84	5.28	3.2	15.38	9.37	6.01	37.77	22.89	650.0	0.02897932286134146	1.9	1.66	1.62	1.22	0.93	1.7
6562	Y-Na2WO4/SiO2	Y	39	Na	11	W	74	SiO2	11	0.37	0.185	40	40	20	800	15	2.3	10.9	1.8	0.5	6	16.02	6.83	2.95	3.88	4.41	2.34	42.63	18.41	24.22	27.53	14.61	650.0	0.14148880905151565	1.9	1.66	1.62	1.22	0.93	1.7
6563	Y-Na2WO4/SiO2	Y	39	Na	11	W	74	SiO2	11	0.37	0.185	40	40	20	800	20	3.0	14.6	2.4	0.38	6	12.85	7.71	2.91	4.8	2.23	1.3	60.0	22.65	37.35	17.35	10.12	650.0	0.21114313871212093	1.9	1.66	1.62	1.22	0.93	1.7
6564	Y-Na2WO4/SiO2	Y	39	Na	11	W	74	SiO2	11	0.37	0.185	40	40	20	800	10	4.0	4.0	2.0	0.75	2	30.27	2.13	1.49	0.64	17.51	9.95	7.04	4.92	2.11	57.85	32.87	650.0	0.02870682473381762	1.9	1.66	1.62	1.22	0.93	1.7
6565	Y-Na2WO4/SiO2	Y	39	Na	11	W	74	SiO2	11	0.37	0.185	40	40	20	800	15	6.0	6.0	3.0	0.5	2	30.42	4.07	2.29	1.78	13.89	11.93	13.38	7.53	5.85	45.66	39.22	650.0	0.08310285431647023	1.9	1.66	1.62	1.22	0.93	1.7
6566	Y-Na2WO4/SiO2	Y	39	Na	11	W	74	SiO2	11	0.37	0.185	40	40	20	800	20	8.0	8.0	4.0	0.38	2	32.69	8.72	3.49	5.23	12.51	11.26	26.67	10.68	16.0	38.27	34.44	650.0	0.24010126430071344	1.9	1.66	1.62	1.22	0.93	1.7
6567	Y-Na2WO4/SiO2	Y	39	Na	11	W	74	SiO2	11	0.37	0.185	40	40	20	800	10	4.0	4.5	1.5	0.75	3	21.68	2.58	1.59	0.99	9.83	7.6	11.9	7.33	4.57	45.34	35.06	650.0	0.03485154347959308	1.9	1.66	1.62	1.22	0.93	1.7
6568	Y-Na2WO4/SiO2	Y	39	Na	11	W	74	SiO2	11	0.37	0.185	40	40	20	800	15	6.0	6.8	2.3	0.5	3	25.79	8.9	3.32	5.58	7.38	7.54	34.51	12.87	21.64	28.62	29.24	650.0	0.1864247634443574	1.9	1.66	1.62	1.22	0.93	1.7
6569	Y-Na2WO4/SiO2	Y	39	Na	11	W	74	SiO2	11	0.37	0.185	40	40	20	800	20	8.0	9.0	3.0	0.38	3	21.34	10.65	3.3	7.35	5.95	3.41	49.91	15.46	34.44	27.88	15.98	650.0	0.2963393273227746	1.9	1.66	1.62	1.22	0.93	1.7
6570	Y-Na2WO4/SiO2	Y	39	Na	11	W	74	SiO2	11	0.37	0.185	40	40	20	800	10	4.0	4.8	1.2	0.75	4	16.67	4.46	2.15	2.31	5.95	6.44	26.75	12.9	13.86	35.69	38.63	650.0	0.060833570701700736	1.9	1.66	1.62	1.22	0.93	1.7
6571	Y-Na2WO4/SiO2	Y	39	Na	11	W	74	SiO2	11	0.37	0.185	40	40	20	800	15	6.0	7.2	1.8	0.5	4	18.18	10.11	3.23	6.88	4.56	3.03	55.61	17.77	37.84	25.08	16.67	650.0	0.21316697080556682	1.9	1.66	1.62	1.22	0.93	1.7
6572	Y-Na2WO4/SiO2	Y	39	Na	11	W	74	SiO2	11	0.37	0.185	40	40	20	800	20	8.0	9.6	2.4	0.38	4	15.43	8.99	3.28	5.71	3.03	1.9	58.26	21.26	37.01	19.64	12.31	650.0	0.2478968299969132	1.9	1.66	1.62	1.22	0.93	1.7
6573	Y-Na2WO4/SiO2	Y	39	Na	11	W	74	SiO2	11	0.37	0.185	40	40	20	800	10	4.0	5.1	0.9	0.75	6	14.71	8.41	2.94	5.47	3.42	2.64	57.17	19.99	37.19	23.25	17.95	650.0	0.11713078743092703	1.9	1.66	1.62	1.22	0.93	1.7
6574	Y-Na2WO4/SiO2	Y	39	Na	11	W	74	SiO2	11	0.37	0.185	40	40	20	800	15	6.0	7.7	1.3	0.5	6	10.97	8.38	3.15	5.23	1.72	1.54	76.39	28.71	47.68	15.68	14.04	650.0	0.17504119505899057	1.9	1.66	1.62	1.22	0.93	1.7
6575	Y-Na2WO4/SiO2	Y	39	Na	11	W	74	SiO2	11	0.37	0.185	40	40	20	800	20	8.0	10.3	1.7	0.38	6	8.51	6.82	3.01	3.81	1.11	1.0	80.14	35.37	44.77	13.04	11.75	650.0	0.18588705157747556	1.9	1.66	1.62	1.22	0.93	1.7
6576	Y-Na2WO4/SiO2	Y	39	Na	11	W	74	SiO2	11	0.37	0.185	40	40	20	800	10	7.0	2.0	1.0	0.75	2	34.38	11.66	3.62	8.04	10.49	9.4	33.92	10.53	23.39	30.51	27.34	650.0	0.16530290642628134	1.9	1.66	1.62	1.22	0.93	1.7
6577	Y-Na2WO4/SiO2	Y	39	Na	11	W	74	SiO2	11	0.37	0.185	40	40	20	800	15	10.5	3.0	1.5	0.5	2	26.5	11.85	4.01	7.84	4.83	4.05	44.72	15.13	29.58	18.23	15.28	650.0	0.25226055428842437	1.9	1.66	1.62	1.22	0.93	1.7
6578	Y-Na2WO4/SiO2	Y	39	Na	11	W	74	SiO2	11	0.37	0.185	40	40	20	800	20	14.0	4.0	2.0	0.38	2	20.59	9.75	3.89	5.86	2.97	2.51	47.35	18.89	28.46	14.42	12.19	650.0	0.2699647073028976	1.9	1.66	1.62	1.22	0.93	1.7
6579	Y-Na2WO4/SiO2	Y	39	Na	11	W	74	SiO2	11	0.37	0.185	40	40	20	800	10	7.0	2.3	0.8	0.75	3	21.81	12.24	3.6	8.64	4.48	4.74	56.12	16.51	39.61	20.54	21.73	650.0	0.17408582669482217	1.9	1.66	1.62	1.22	0.93	1.7
6580	Y-Na2WO4/SiO2	Y	39	Na	11	W	74	SiO2	11	0.37	0.185	40	40	20	800	15	10.5	3.4	1.1	0.5	3	15.68	9.92	4.0	5.92	2.07	2.41	63.27	25.51	37.76	13.2	15.37	650.0	0.20894404319342214	1.9	1.66	1.62	1.22	0.93	1.7
6581	Y-Na2WO4/SiO2	Y	39	Na	11	W	74	SiO2	11	0.37	0.185	40	40	20	800	20	14.0	4.5	1.5	0.38	3	12.15	7.56	3.56	4.0	1.09	1.55	62.22	29.3	32.92	8.97	12.76	650.0	0.2068694752155563	1.9	1.66	1.62	1.22	0.93	1.7
6582	Y-Na2WO4/SiO2	Y	39	Na	11	W	74	SiO2	11	0.37	0.185	40	40	20	800	10	7.0	2.4	0.6	0.75	4	18.92	10.42	3.68	6.74	2.44	3.05	55.07	19.45	35.62	12.9	16.12	650.0	0.14671747361191642	1.9	1.66	1.62	1.22	0.93	1.7
6583	Y-Na2WO4/SiO2	Y	39	Na	11	W	74	SiO2	11	0.37	0.185	40	40	20	800	15	10.5	3.6	0.9	0.5	4	12.52	8.05	3.54	4.51	0.9	1.64	64.3	28.27	36.02	7.19	13.1	650.0	0.16785046987552257	1.9	1.66	1.62	1.22	0.93	1.7
6584	Y-Na2WO4/SiO2	Y	39	Na	11	W	74	SiO2	11	0.37	0.185	40	40	20	800	20	14.0	4.8	1.2	0.38	4	10.25	6.12	3.25	2.87	0.19	1.08	59.71	31.71	28.0	1.85	10.54	650.0	0.16619161843491745	1.9	1.66	1.62	1.22	0.93	1.7
6585	Y-Na2WO4/SiO2	Y	39	Na	11	W	74	SiO2	11	0.37	0.185	40	40	20	800	10	7.0	2.6	0.4	0.75	6	13.83	8.31	3.16	5.15	1.03	1.93	60.09	22.85	37.24	7.45	13.96	650.0	0.11567581856837587	1.9	1.66	1.62	1.22	0.93	1.7
6586	Y-Na2WO4/SiO2	Y	39	Na	11	W	74	SiO2	11	0.37	0.185	40	40	20	800	15	10.5	3.9	0.6	0.5	6	10.33	5.56	2.91	2.65	0.16	0.96	53.82	28.17	25.65	1.55	9.29	650.0	0.11441094754155837	1.9	1.66	1.62	1.22	0.93	1.7
6587	Y-Na2WO4/SiO2	Y	39	Na	11	W	74	SiO2	11	0.37	0.185	40	40	20	800	20	14.0	5.1	0.9	0.38	6	7.57	4.25	2.47	1.78	0.12	0.67	56.14	32.63	23.51	1.59	8.85	650.0	0.11428831033509468	1.9	1.66	1.62	1.22	0.93	1.7
6588	Y-Na2WO4/SiO2	Y	39	Na	11	W	74	SiO2	11	0.37	0.185	40	40	20	775	10	1.5	5.7	2.8	0.75	2	30.1	2.32	1.74	0.58	18.62	8.33	7.71	5.78	1.93	61.86	27.67	650.0	0.03129780824752284	1.9	1.66	1.62	1.22	0.93	1.7
6589	Y-Na2WO4/SiO2	Y	39	Na	11	W	74	SiO2	11	0.37	0.185	40	40	20	775	15	2.3	8.5	4.3	0.5	2	32.83	3.17	2.11	1.06	16.13	10.56	9.66	6.43	3.23	49.13	32.17	650.0	0.06442664472930315	1.9	1.66	1.62	1.22	0.93	1.7
6590	Y-Na2WO4/SiO2	Y	39	Na	11	W	74	SiO2	11	0.37	0.185	40	40	20	775	20	3.0	11.3	5.7	0.38	2	31.93	6.3	3.22	3.08	13.55	11.96	19.73	10.08	9.65	42.44	37.46	650.0	0.17124209669398632	1.9	1.66	1.62	1.22	0.93	1.7
6591	Y-Na2WO4/SiO2	Y	39	Na	11	W	74	SiO2	11	0.37	0.185	40	40	20	775	10	1.5	6.4	2.1	0.75	3	22.08	2.63	1.77	0.86	10.3	6.87	11.91	8.02	3.89	46.65	31.11	650.0	0.03553604132990202	1.9	1.66	1.62	1.22	0.93	1.7
6592	Y-Na2WO4/SiO2	Y	39	Na	11	W	74	SiO2	11	0.37	0.185	40	40	20	775	15	2.3	9.6	3.2	0.5	3	22.94	7.37	3.32	4.05	7.87	7.96	32.13	14.47	17.65	34.31	34.7	650.0	0.15311424544431043	1.9	1.66	1.62	1.22	0.93	1.7
6593	Y-Na2WO4/SiO2	Y	39	Na	11	W	74	SiO2	11	0.37	0.185	40	40	20	775	20	3.0	12.8	4.3	0.38	3	19.29	9.75	3.22	6.53	6.24	3.33	50.54	16.69	33.85	32.35	17.26	650.0	0.2699647073028976	1.9	1.66	1.62	1.22	0.93	1.7
6594	Y-Na2WO4/SiO2	Y	39	Na	11	W	74	SiO2	11	0.37	0.185	40	40	20	775	10	1.5	6.8	1.7	0.75	4	17.0	4.46	2.36	2.1	6.0	6.29	26.24	13.88	12.35	35.29	37.0	650.0	0.060833570701700736	1.9	1.66	1.62	1.22	0.93	1.7
6595	Y-Na2WO4/SiO2	Y	39	Na	11	W	74	SiO2	11	0.37	0.185	40	40	20	775	15	2.3	10.2	2.6	0.5	4	16.83	9.2	3.09	6.11	4.38	2.92	54.66	18.36	36.3	26.02	17.35	650.0	0.19302180076168746	1.9	1.66	1.62	1.22	0.93	1.7
6596	Y-Na2WO4/SiO2	Y	39	Na	11	W	74	SiO2	11	0.37	0.185	40	40	20	775	20	3.0	13.6	3.4	0.38	4	10.99	7.91	3.15	4.76	3.25	1.56	71.97	28.66	43.31	29.57	14.19	650.0	0.21685217435477802	1.9	1.66	1.62	1.22	0.93	1.7
6597	Y-Na2WO4/SiO2	Y	39	Na	11	W	74	SiO2	11	0.37	0.185	40	40	20	775	10	1.5	7.3	1.2	0.75	6	14.16	7.06	2.93	4.13	3.66	2.54	49.86	20.69	29.17	25.85	17.94	650.0	0.09762141644167881	1.9	1.66	1.62	1.22	0.93	1.7
6598	Y-Na2WO4/SiO2	Y	39	Na	11	W	74	SiO2	11	0.37	0.185	40	40	20	775	15	2.3	10.9	1.8	0.5	6	10.37	6.8	2.83	3.97	1.77	1.11	65.57	27.29	38.28	17.07	10.7	650.0	0.14084492859309186	1.9	1.66	1.62	1.22	0.93	1.7
6599	Y-Na2WO4/SiO2	Y	39	Na	11	W	74	SiO2	11	0.37	0.185	40	40	20	775	20	3.0	14.6	2.4	0.38	6	7.82	5.44	2.64	2.8	1.11	0.7	69.57	33.76	35.81	14.19	8.95	650.0	0.1471990324481666	1.9	1.66	1.62	1.22	0.93	1.7
6600	Y-Na2WO4/SiO2	Y	39	Na	11	W	74	SiO2	11	0.37	0.185	40	40	20	775	10	4.0	4.0	2.0	0.75	2	30.2	5.27	2.69	2.58	12.21	13.97	17.45	8.91	8.54	40.43	46.26	650.0	0.07218592813419764	1.9	1.66	1.62	1.22	0.93	1.7
6601	Y-Na2WO4/SiO2	Y	39	Na	11	W	74	SiO2	11	0.37	0.185	40	40	20	775	15	6.0	6.0	3.0	0.5	2	30.04	11.25	3.46	7.79	10.05	8.72	37.45	11.52	25.93	33.46	29.03	650.0	0.2386935152651325	1.9	1.66	1.62	1.22	0.93	1.7
6602	Y-Na2WO4/SiO2	Y	39	Na	11	W	74	SiO2	11	0.37	0.185	40	40	20	775	20	8.0	8.0	4.0	0.38	2	23.03	10.75	3.54	7.21	8.52	4.03	46.68	15.37	31.31	37.0	17.5	650.0	0.2992862245482709	1.9	1.66	1.62	1.22	0.93	1.7
6603	Y-Na2WO4/SiO2	Y	39	Na	11	W	74	SiO2	11	0.37	0.185	40	40	20	775	10	4.0	4.5	1.5	0.75	3	24.52	9.09	3.23	5.86	7.51	6.31	37.07	13.17	23.9	30.63	25.73	650.0	0.12706690647243266	1.9	1.66	1.62	1.22	0.93	1.7
6604	Y-Na2WO4/SiO2	Y	39	Na	11	W	74	SiO2	11	0.37	0.185	40	40	20	775	15	6.0	6.8	2.3	0.5	3	15.7	9.66	3.35	6.31	4.45	2.54	61.53	21.34	40.19	28.34	16.18	650.0	0.20317971152326658	1.9	1.66	1.62	1.22	0.93	1.7
6605	Y-Na2WO4/SiO2	Y	39	Na	11	W	74	SiO2	11	0.37	0.185	40	40	20	775	20	8.0	9.0	3.0	0.38	3	11.12	7.96	3.34	4.62	2.84	1.53	71.58	30.04	41.55	25.54	13.76	650.0	0.21828137058138483	1.9	1.66	1.62	1.22	0.93	1.7
6606	Y-Na2WO4/SiO2	Y	39	Na	11	W	74	SiO2	11	0.37	0.185	40	40	20	775	10	4.0	4.8	1.2	0.75	4	18.78	9.63	3.17	6.46	4.23	3.16	51.28	16.88	34.4	22.52	16.83	650.0	0.13501044276563598	1.9	1.66	1.62	1.22	0.93	1.7
6607	Y-Na2WO4/SiO2	Y	39	Na	11	W	74	SiO2	11	0.37	0.185	40	40	20	775	15	6.0	7.2	1.8	0.5	4	10.03	8.03	3.25	4.78	2.37	1.53	80.06	32.4	47.66	23.63	15.25	650.0	0.16741549814697035	1.9	1.66	1.62	1.22	0.93	1.7
6608	Y-Na2WO4/SiO2	Y	39	Na	11	W	74	SiO2	11	0.37	0.185	40	40	20	775	20	8.0	9.6	2.4	0.38	4	7.81	6.16	2.93	3.23	1.36	0.96	78.87	37.52	41.36	17.41	12.29	650.0	0.1673131095865035	1.9	1.66	1.62	1.22	0.93	1.7
6609	Y-Na2WO4/SiO2	Y	39	Na	11	W	74	SiO2	11	0.37	0.185	40	40	20	775	10	4.0	5.1	0.9	0.75	6	11.35	7.46	2.96	4.5	2.13	1.48	65.73	26.08	39.65	18.77	13.04	650.0	0.10337227001231712	1.9	1.66	1.62	1.22	0.93	1.7
6610	Y-Na2WO4/SiO2	Y	39	Na	11	W	74	SiO2	11	0.37	0.185	40	40	20	775	15	6.0	7.7	1.3	0.5	6	7.92	5.76	2.78	2.98	0.69	0.82	72.73	35.1	37.63	8.71	10.35	650.0	0.11865093216962955	1.9	1.66	1.62	1.22	0.93	1.7
6611	Y-Na2WO4/SiO2	Y	39	Na	11	W	74	SiO2	11	0.37	0.185	40	40	20	775	20	8.0	10.3	1.7	0.38	6	4.75	4.28	2.4	1.88	0.28	0.56	90.11	50.53	39.58	5.89	11.79	650.0	0.11511295512610195	1.9	1.66	1.62	1.22	0.93	1.7
6612	Y-Na2WO4/SiO2	Y	39	Na	11	W	74	SiO2	11	0.37	0.185	40	40	20	775	10	7.0	2.0	1.0	0.75	2	22.09	11.43	3.91	7.52	4.91	4.12	51.74	17.7	34.04	22.23	18.65	650.0	0.16183598155546625	1.9	1.66	1.62	1.22	0.93	1.7
6613	Y-Na2WO4/SiO2	Y	39	Na	11	W	74	SiO2	11	0.37	0.185	40	40	20	775	15	10.5	3.0	1.5	0.5	2	15.47	8.03	3.7	4.33	1.89	1.94	51.91	23.92	27.99	12.22	12.54	650.0	0.16741549814697035	1.9	1.66	1.62	1.22	0.93	1.7
6614	Y-Na2WO4/SiO2	Y	39	Na	11	W	74	SiO2	11	0.37	0.185	40	40	20	775	20	14.0	4.0	2.0	0.38	2	9.72	6.14	3.39	2.75	0.9	1.32	63.17	34.88	28.29	9.26	13.58	650.0	0.1667523042679468	1.9	1.66	1.62	1.22	0.93	1.7
6615	Y-Na2WO4/SiO2	Y	39	Na	11	W	74	SiO2	11	0.37	0.185	40	40	20	775	10	7.0	2.3	0.8	0.75	3	13.63	9.01	3.72	5.29	1.79	2.23	66.1	27.29	38.81	13.13	16.36	650.0	0.1258941008259892	1.9	1.66	1.62	1.22	0.93	1.7
6616	Y-Na2WO4/SiO2	Y	39	Na	11	W	74	SiO2	11	0.37	0.185	40	40	20	775	15	10.5	3.4	1.1	0.5	3	9.82	6.44	3.39	3.05	0.51	1.3	65.58	34.52	31.06	5.19	13.24	650.0	0.13313448854422621	1.9	1.66	1.62	1.22	0.93	1.7
6617	Y-Na2WO4/SiO2	Y	39	Na	11	W	74	SiO2	11	0.37	0.185	40	40	20	775	20	14.0	4.5	1.5	0.38	3	7.19	4.51	2.83	1.68	0.21	0.83	62.73	39.36	23.37	2.92	11.54	650.0	0.12144383164731644	1.9	1.66	1.62	1.22	0.93	1.7
6618	Y-Na2WO4/SiO2	Y	39	Na	11	W	74	SiO2	11	0.37	0.185	40	40	20	775	10	7.0	2.4	0.6	0.75	4	10.97	7.63	3.55	4.08	0.99	1.64	69.55	32.36	37.19	9.02	14.95	650.0	0.1058239138447636	1.9	1.66	1.62	1.22	0.93	1.7
6619	Y-Na2WO4/SiO2	Y	39	Na	11	W	74	SiO2	11	0.37	0.185	40	40	20	775	15	10.5	3.6	0.9	0.5	4	6.52	4.83	2.76	2.07	0.08	0.85	74.08	42.33	31.75	1.23	13.04	650.0	0.09901083980767869	1.9	1.66	1.62	1.22	0.93	1.7
6620	Y-Na2WO4/SiO2	Y	39	Na	11	W	74	SiO2	11	0.37	0.185	40	40	20	775	20	14.0	4.8	1.2	0.38	4	5.63	3.39	2.12	1.27	0.49	0.58	60.21	37.66	22.56	8.7	10.3	650.0	0.0907577117333505	1.9	1.66	1.62	1.22	0.93	1.7
6621	Y-Na2WO4/SiO2	Y	39	Na	11	W	74	SiO2	11	0.37	0.185	40	40	20	775	10	7.0	2.6	0.4	0.75	6	7.28	5.64	2.97	2.67	0.1	1.05	77.47	40.8	36.68	1.37	14.42	650.0	0.07740390859815613	1.9	1.66	1.62	1.22	0.93	1.7
6622	Y-Na2WO4/SiO2	Y	39	Na	11	W	74	SiO2	11	0.37	0.185	40	40	20	775	15	10.5	3.9	0.6	0.5	6	5.35	3.2	2.07	1.13	0.45	0.57	59.81	38.69	21.12	8.41	10.65	650.0	0.06504638341112012	1.9	1.66	1.62	1.22	0.93	1.7
6623	Y-Na2WO4/SiO2	Y	39	Na	11	W	74	SiO2	11	0.37	0.185	40	40	20	775	20	14.0	5.1	0.9	0.38	6	3.34	2.22	1.48	0.74	0.57	0.41	66.47	44.31	22.16	17.07	12.28	650.0	0.05907928641471545	1.9	1.66	1.62	1.22	0.93	1.7
6624	Y-Na2WO4/SiO2	Y	39	Na	11	W	74	SiO2	11	0.37	0.185	40	40	20	750	10	1.5	5.7	2.8	0.75	2	28.66	3.39	2.31	1.08	13.39	12.74	11.83	8.06	3.77	46.72	44.45	650.0	0.04598390727823092	1.9	1.66	1.62	1.22	0.93	1.7
