Repository: jimmmmmmmyzzy/SR-in-Heterogeneous-Catalysis

# Towards distilling 'physical laws' in heterogeneous catalysis with symbolic regression

File: OCM_dataset_modified.csv (part 35 of 64)
	Name	M1	M1_atom_number	M2	M2_atom_number	M3	M3_atom_number	Support 	Support_ID	M2_mol	M3_mol	M1_mol%	M2_mol%	M3_mol%	Temp	Total_flow	Ar_flow	CH4_flow	O2_flow	CT	CH4/O2	CH4_conv	C2y	C2H6y	C2H4y	COy	CO2y	C2s	C2H6s	C2H4s	COs	CO2s	BET_surface_area	rate_constant	radii_M1	radii_M2	radii_M3	chi_M1	chi_M2	chi_M3
6625	Y-Na2WO4/SiO2	Y	39	Na	11	W	74	SiO2	11	0.37	0.185	40	40	20	750	15	2.3	8.5	4.3	0.5	2	29.5	8.38	3.34	5.04	10.78	11.47	28.41	11.32	17.08	36.54	38.88	650.0	0.17504119505899057	1.9	1.66	1.62	1.22	0.93	1.7
6626	Y-Na2WO4/SiO2	Y	39	Na	11	W	74	SiO2	11	0.37	0.185	40	40	20	750	20	3.0	11.3	5.7	0.38	2	24.34	9.54	3.24	6.3	9.88	4.63	39.19	13.31	25.88	40.59	19.02	650.0	0.26384847878524786	1.9	1.66	1.62	1.22	0.93	1.7
6627	Y-Na2WO4/SiO2	Y	39	Na	11	W	74	SiO2	11	0.37	0.185	40	40	20	750	10	1.5	6.4	2.1	0.75	3	23.2	7.61	3.14	4.47	7.17	7.01	32.8	13.53	19.27	30.91	30.22	650.0	0.10553525107391687	1.9	1.66	1.62	1.22	0.93	1.7
6628	Y-Na2WO4/SiO2	Y	39	Na	11	W	74	SiO2	11	0.37	0.185	40	40	20	750	15	2.3	9.6	3.2	0.5	3	15.84	8.6	3.13	5.47	5.65	2.64	54.29	19.76	34.53	35.67	16.67	650.0	0.17984941505597402	1.9	1.66	1.62	1.22	0.93	1.7
6629	Y-Na2WO4/SiO2	Y	39	Na	11	W	74	SiO2	11	0.37	0.185	40	40	20	750	20	3.0	12.8	4.3	0.38	3	11.61	7.15	3.0	4.15	3.69	1.47	61.58	25.84	35.75	31.78	12.66	650.0	0.1952234162878331	1.9	1.66	1.62	1.22	0.93	1.7
6630	Y-Na2WO4/SiO2	Y	39	Na	11	W	74	SiO2	11	0.37	0.185	40	40	20	750	10	1.5	6.8	1.7	0.75	4	16.18	8.34	2.92	5.42	4.49	2.59	51.55	18.05	33.5	27.75	16.01	650.0	0.11611214254281788	1.9	1.66	1.62	1.22	0.93	1.7
6631	Y-Na2WO4/SiO2	Y	39	Na	11	W	74	SiO2	11	0.37	0.185	40	40	20	750	15	2.3	10.2	2.6	0.5	4	11.97	7.55	2.92	4.63	3.49	1.95	63.07	24.39	38.68	29.16	16.29	650.0	0.15700445630991505	1.9	1.66	1.62	1.22	0.93	1.7
6632	Y-Na2WO4/SiO2	Y	39	Na	11	W	74	SiO2	11	0.37	0.185	40	40	20	750	20	3.0	13.6	3.4	0.38	4	6.65	4.94	2.46	2.48	1.72	0.77	74.29	36.99	37.29	25.86	11.58	650.0	0.13332082842691578	1.9	1.66	1.62	1.22	0.93	1.7
6633	Y-Na2WO4/SiO2	Y	39	Na	11	W	74	SiO2	11	0.37	0.185	40	40	20	750	10	1.5	7.3	1.2	0.75	6	13.93	6.23	2.6	3.63	1.88	1.2	44.72	18.66	26.06	13.5	8.61	650.0	0.08576694740874345	1.9	1.66	1.62	1.22	0.93	1.7
6634	Y-Na2WO4/SiO2	Y	39	Na	11	W	74	SiO2	11	0.37	0.185	40	40	20	750	15	2.3	10.9	1.8	0.5	6	6.16	4.41	2.41	2.0	0.96	0.62	71.59	39.12	32.47	15.58	10.06	650.0	0.09020394782484037	1.9	1.66	1.62	1.22	0.93	1.7
6635	Y-Na2WO4/SiO2	Y	39	Na	11	W	74	SiO2	11	0.37	0.185	40	40	20	750	20	3.0	14.6	2.4	0.38	6	3.62	3.27	1.92	1.35	0.39	0.4	90.33	53.04	37.29	10.77	11.05	650.0	0.08749103629904127	1.9	1.66	1.62	1.22	0.93	1.7
6636	Y-Na2WO4/SiO2	Y	39	Na	11	W	74	SiO2	11	0.37	0.185	40	40	20	750	10	4.0	4.0	2.0	0.75	2	27.84	10.58	3.38	7.2	9.65	8.74	38.0	12.14	25.86	34.66	31.39	650.0	0.14910108690967575	1.9	1.66	1.62	1.22	0.93	1.7
6637	Y-Na2WO4/SiO2	Y	39	Na	11	W	74	SiO2	11	0.37	0.185	40	40	20	750	15	6.0	6.0	3.0	0.5	2	16.54	9.31	3.49	5.82	6.49	3.1	56.29	21.1	35.19	39.24	18.74	650.0	0.1954461770572299	1.9	1.66	1.62	1.22	0.93	1.7
6638	Y-Na2WO4/SiO2	Y	39	Na	11	W	74	SiO2	11	0.37	0.185	40	40	20	750	20	8.0	8.0	4.0	0.38	2	10.96	7.5	3.31	4.19	4.0	1.77	68.43	30.2	38.23	36.5	16.15	650.0	0.2051619512360837	1.9	1.66	1.62	1.22	0.93	1.7
6639	Y-Na2WO4/SiO2	Y	39	Na	11	W	74	SiO2	11	0.37	0.185	40	40	20	750	10	4.0	4.5	1.5	0.75	3	16.5	8.82	3.25	5.57	4.49	2.76	53.45	19.7	33.76	27.21	16.73	650.0	0.12311281493706144	1.9	1.66	1.62	1.22	0.93	1.7
6640	Y-Na2WO4/SiO2	Y	39	Na	11	W	74	SiO2	11	0.37	0.185	40	40	20	750	15	6.0	6.8	2.3	0.5	3	12.63	7.21	3.09	4.12	3.09	1.75	57.09	24.47	32.62	24.47	13.86	650.0	0.14966262124600696	1.9	1.66	1.62	1.22	0.93	1.7
6641	Y-Na2WO4/SiO2	Y	39	Na	11	W	74	SiO2	11	0.37	0.185	40	40	20	750	20	8.0	9.0	3.0	0.38	3	6.2	5.59	2.75	2.84	1.61	1.05	90.16	44.35	45.81	25.97	16.94	650.0	0.15137680590438454	1.9	1.66	1.62	1.22	0.93	1.7
6642	Y-Na2WO4/SiO2	Y	39	Na	11	W	74	SiO2	11	0.37	0.185	40	40	20	750	10	4.0	4.8	1.2	0.75	4	11.11	7.29	3.05	4.24	2.3	1.65	65.62	27.45	38.16	20.7	14.85	650.0	0.10092512582560038	1.9	1.66	1.62	1.22	0.93	1.7
6643	Y-Na2WO4/SiO2	Y	39	Na	11	W	74	SiO2	11	0.37	0.185	40	40	20	750	15	6.0	7.2	1.8	0.5	4	4.82	4.77	2.63	2.14	0.98	0.79	98.96	54.56	44.4	20.33	16.39	650.0	0.09775033556427337	1.9	1.66	1.62	1.22	0.93	1.7
6644	Y-Na2WO4/SiO2	Y	39	Na	11	W	74	SiO2	11	0.37	0.185	40	40	20	750	20	8.0	9.6	2.4	0.38	4	3.72	3.46	2.12	1.34	0.51	0.52	93.01	56.99	36.02	13.71	13.98	650.0	0.09266514672564338	1.9	1.66	1.62	1.22	0.93	1.7
6645	Y-Na2WO4/SiO2	Y	39	Na	11	W	74	SiO2	11	0.37	0.185	40	40	20	750	10	4.0	5.1	0.9	0.75	6	5.72	4.92	2.55	2.37	0.88	0.81	86.01	44.58	41.43	15.38	14.16	650.0	0.06726872466146429	1.9	1.66	1.62	1.22	0.93	1.7
6646	Y-Na2WO4/SiO2	Y	39	Na	11	W	74	SiO2	11	0.37	0.185	40	40	20	750	15	6.0	7.7	1.3	0.5	6	3.57	3.28	2.01	1.27	0.2	0.44	91.88	56.3	35.57	5.6	12.32	650.0	0.06669995936310814	1.9	1.66	1.62	1.22	0.93	1.7
6647	Y-Na2WO4/SiO2	Y	39	Na	11	W	74	SiO2	11	0.37	0.185	40	40	20	750	20	8.0	10.3	1.7	0.38	6	3.72	2.35	1.55	0.8	0.18	0.32	63.17	41.67	21.51	4.84	8.6	650.0	0.06258033859316682	1.9	1.66	1.62	1.22	0.93	1.7
6648	Y-Na2WO4/SiO2	Y	39	Na	11	W	74	SiO2	11	0.37	0.185	40	40	20	750	10	7.0	2.0	1.0	0.75	2	12.07	7.18	3.61	3.57	1.91	1.98	59.49	29.91	29.58	15.82	16.4	650.0	0.09934406956674878	1.9	1.66	1.62	1.22	0.93	1.7
6649	Y-Na2WO4/SiO2	Y	39	Na	11	W	74	SiO2	11	0.37	0.185	40	40	20	750	15	10.5	3.0	1.5	0.5	2	8.47	4.85	3.04	1.81	0.46	1.22	57.26	35.89	21.37	5.43	14.4	650.0	0.09943118449186572	1.9	1.66	1.62	1.22	0.93	1.7
6650	Y-Na2WO4/SiO2	Y	39	Na	11	W	74	SiO2	11	0.37	0.185	40	40	20	750	20	14.0	4.0	2.0	0.38	2	3.78	3.59	2.34	1.25	0.3	0.89	94.97	61.9	33.07	7.94	23.54	650.0	0.0962111981889537	1.9	1.66	1.62	1.22	0.93	1.7
6651	Y-Na2WO4/SiO2	Y	39	Na	11	W	74	SiO2	11	0.37	0.185	40	40	20	750	10	7.0	2.3	0.8	0.75	3	7.08	5.38	3.06	2.32	0.46	1.27	75.99	43.22	32.77	6.5	17.94	650.0	0.07373508771345241	1.9	1.66	1.62	1.22	0.93	1.7
6652	Y-Na2WO4/SiO2	Y	39	Na	11	W	74	SiO2	11	0.37	0.185	40	40	20	750	15	10.5	3.4	1.1	0.5	3	7.06	4.24	2.67	1.57	0.06	0.95	60.06	37.82	22.24	0.85	13.46	650.0	0.0866502494767473	1.9	1.66	1.62	1.22	0.93	1.7
6653	Y-Na2WO4/SiO2	Y	39	Na	11	W	74	SiO2	11	0.37	0.185	40	40	20	750	20	14.0	4.5	1.5	0.38	3	6.63	2.25	1.48	0.77	0.68	0.51	33.94	22.32	11.61	10.26	7.69	650.0	0.059886808217411	1.9	1.66	1.62	1.22	0.93	1.7
6654	Y-Na2WO4/SiO2	Y	39	Na	11	W	74	SiO2	11	0.37	0.185	40	40	20	750	10	7.0	2.4	0.6	0.75	4	5.88	4.38	2.65	1.73	0.11	0.95	74.49	45.07	29.42	1.87	16.16	650.0	0.059717577053512	1.9	1.66	1.62	1.22	0.93	1.7
6655	Y-Na2WO4/SiO2	Y	39	Na	11	W	74	SiO2	11	0.37	0.185	40	40	20	750	15	10.5	3.6	0.9	0.5	4	4.15	2.49	1.84	0.65	0.67	0.53	60.0	44.34	15.66	16.14	12.77	650.0	0.05043049828212753	1.9	1.66	1.62	1.22	0.93	1.7
6656	Y-Na2WO4/SiO2	Y	39	Na	11	W	74	SiO2	11	0.37	0.185	40	40	20	750	20	14.0	4.8	1.2	0.38	4	3.16	1.7	1.18	0.52	0.8	0.37	53.8	37.34	16.46	25.32	11.71	650.0	0.04512147061834346	1.9	1.66	1.62	1.22	0.93	1.7
6657	Y-Na2WO4/SiO2	Y	39	Na	11	W	74	SiO2	11	0.37	0.185	40	40	20	750	10	7.0	2.6	0.4	0.75	6	4.2	3.32	2.13	1.19	0.32	0.61	79.05	50.71	28.33	7.62	14.52	650.0	0.04501817353707882	1.9	1.66	1.62	1.22	0.93	1.7
6658	Y-Na2WO4/SiO2	Y	39	Na	11	W	74	SiO2	11	0.37	0.185	40	40	20	750	15	10.5	3.9	0.6	0.5	6	3.03	2.07	1.45	0.62	0.5	0.41	68.32	47.85	20.46	16.5	13.53	650.0	0.041834496510776614	1.9	1.66	1.62	1.22	0.93	1.7
6659	Y-Na2WO4/SiO2	Y	39	Na	11	W	74	SiO2	11	0.37	0.185	40	40	20	750	20	14.0	5.1	0.9	0.38	6	3.46	1.46	1.19	0.27	0.86	0.31	42.2	34.39	7.8	24.86	8.96	650.0	0.03870428650598497	1.9	1.66	1.62	1.22	0.93	1.7
6660	Y-Na2WO4/SiO2	Y	39	Na	11	W	74	SiO2	11	0.37	0.185	40	40	20	700	10	1.5	5.7	2.8	0.75	2	19.97	7.53	2.93	4.6	8.43	4.68	37.71	14.67	23.03	42.21	23.44	650.0	0.1043812245313922	1.9	1.66	1.62	1.22	0.93	1.7
6661	Y-Na2WO4/SiO2	Y	39	Na	11	W	74	SiO2	11	0.37	0.185	40	40	20	700	15	2.3	8.5	4.3	0.5	2	9.38	5.43	2.6	2.83	4.71	1.74	57.89	27.72	30.17	50.21	18.55	650.0	0.11165976992134118	1.9	1.66	1.62	1.22	0.93	1.7
6662	Y-Na2WO4/SiO2	Y	39	Na	11	W	74	SiO2	11	0.37	0.185	40	40	20	700	20	3.0	11.3	5.7	0.38	2	6.72	3.74	2.14	1.6	2.7	1.03	55.65	31.85	23.81	40.18	15.33	650.0	0.10030874240296854	1.9	1.66	1.62	1.22	0.93	1.7
6663	Y-Na2WO4/SiO2	Y	39	Na	11	W	74	SiO2	11	0.37	0.185	40	40	20	700	10	1.5	6.4	2.1	0.75	3	7.95	4.71	2.38	2.33	2.81	1.37	59.25	29.94	29.31	35.35	17.23	650.0	0.06432708350399272	1.9	1.66	1.62	1.22	0.93	1.7
6664	Y-Na2WO4/SiO2	Y	39	Na	11	W	74	SiO2	11	0.37	0.185	40	40	20	700	15	2.3	9.6	3.2	0.5	3	5.12	3.01	1.76	1.25	1.34	0.74	58.79	34.38	24.41	26.17	14.45	650.0	0.06112461116527996	1.9	1.66	1.62	1.22	0.93	1.7
6665	Y-Na2WO4/SiO2	Y	39	Na	11	W	74	SiO2	11	0.37	0.185	40	40	20	700	20	3.0	12.8	4.3	0.38	3	2.76	2.02	1.26	0.76	0.75	0.49	73.19	45.65	27.54	27.17	17.75	650.0	0.053702130993849	1.9	1.66	1.62	1.22	0.93	1.7
6666	Y-Na2WO4/SiO2	Y	39	Na	11	W	74	SiO2	11	0.37	0.185	40	40	20	700	10	1.5	6.8	1.7	0.75	4	5.45	3.2	1.81	1.39	1.19	0.79	58.72	33.21	25.5	21.83	14.5	650.0	0.043364255607413416	1.9	1.66	1.62	1.22	0.93	1.7
6667	Y-Na2WO4/SiO2	Y	39	Na	11	W	74	SiO2	11	0.37	0.185	40	40	20	700	15	2.3	10.2	2.6	0.5	4	3.05	2.56	1.54	1.02	0.86	0.62	83.93	50.49	33.44	28.2	20.33	650.0	0.05186676405300886	1.9	1.66	1.62	1.22	0.93	1.7
6668	Y-Na2WO4/SiO2	Y	39	Na	11	W	74	SiO2	11	0.37	0.185	40	40	20	700	20	3.0	13.6	3.4	0.38	4	1.96	1.34	0.92	0.42	0.1	0.3	68.37	46.94	21.43	5.1	15.31	650.0	0.035501553111839855	1.9	1.66	1.62	1.22	0.93	1.7
6669	Y-Na2WO4/SiO2	Y	39	Na	11	W	74	SiO2	11	0.37	0.185	40	40	20	700	10	1.5	7.3	1.2	0.75	6	7.8	2.05	1.32	0.73	0.33	0.44	26.28	16.92	9.36	4.23	5.64	650.0	0.027617388796722094	1.9	1.66	1.62	1.22	0.93	1.7
6670	Y-Na2WO4/SiO2	Y	39	Na	11	W	74	SiO2	11	0.37	0.185	40	40	20	700	15	2.3	10.9	1.8	0.5	6	1.41	1.31	0.93	0.38	0.04	0.27	92.91	65.96	26.95	2.84	19.15	650.0	0.026373123608351118	1.9	1.66	1.62	1.22	0.93	1.7
6671	Y-Na2WO4/SiO2	Y	39	Na	11	W	74	SiO2	11	0.37	0.185	40	40	20	700	20	3.0	14.6	2.4	0.38	6	0.64	0.88	0.66	0.22	0.01	0.18	137.5	103.13	34.38	1.56	28.13	650.0	0.02326039122948524	1.9	1.66	1.62	1.22	0.93	1.7
6672	Y-Na2WO4/SiO2	Y	39	Na	11	W	74	SiO2	11	0.37	0.185	40	40	20	700	10	4.0	4.0	2.0	0.75	2	7.56	4.56	2.31	2.25	2.85	1.67	60.32	30.56	29.76	37.7	22.09	650.0	0.06222987759790755	1.9	1.66	1.62	1.22	0.93	1.7
6673	Y-Na2WO4/SiO2	Y	39	Na	11	W	74	SiO2	11	0.37	0.185	40	40	20	700	15	6.0	6.0	3.0	0.5	2	3.09	2.55	1.67	0.88	1.02	0.81	82.52	54.05	28.48	33.01	26.21	650.0	0.05166152006904303	1.9	1.66	1.62	1.22	0.93	1.7
6674	Y-Na2WO4/SiO2	Y	39	Na	11	W	74	SiO2	11	0.37	0.185	40	40	20	700	20	8.0	8.0	4.0	0.38	2	2.4	1.74	1.17	0.57	0.4	0.57	72.5	48.75	23.75	16.67	23.75	650.0	0.04619252433576094	1.9	1.66	1.62	1.22	0.93	1.7
6675	Y-Na2WO4/SiO2	Y	39	Na	11	W	74	SiO2	11	0.37	0.185	40	40	20	700	10	4.0	4.5	1.5	0.75	3	4.35	2.83	1.81	1.02	0.84	0.82	65.06	41.61	23.45	19.31	18.85	650.0	0.03827755218232499	1.9	1.66	1.62	1.22	0.93	1.7
6676	Y-Na2WO4/SiO2	Y	39	Na	11	W	74	SiO2	11	0.37	0.185	40	40	20	700	15	6.0	6.8	2.3	0.5	3	2.68	1.96	1.24	0.72	0.26	0.56	73.13	46.27	26.87	9.7	20.9	650.0	0.039589254656358985	1.9	1.66	1.62	1.22	0.93	1.7
6677	Y-Na2WO4/SiO2	Y	39	Na	11	W	74	SiO2	11	0.37	0.185	40	40	20	700	20	8.0	9.0	3.0	0.38	3	1.47	1.34	0.97	0.37	0.08	0.39	91.16	65.99	25.17	5.44	26.53	650.0	0.035501553111839855	1.9	1.66	1.62	1.22	0.93	1.7
6678	Y-Na2WO4/SiO2	Y	39	Na	11	W	74	SiO2	11	0.37	0.185	40	40	20	700	10	4.0	4.8	1.2	0.75	4	3.47	2.16	1.48	0.68	0.3	0.59	62.25	42.65	19.6	8.65	17.0	650.0	0.02911559281223254	1.9	1.66	1.62	1.22	0.93	1.7
6679	Y-Na2WO4/SiO2	Y	39	Na	11	W	74	SiO2	11	0.37	0.185	40	40	20	700	15	6.0	7.2	1.8	0.5	4	1.68	1.21	0.9	0.31	0.04	0.32	72.02	53.57	18.45	2.38	19.05	650.0	0.024347601863417525	1.9	1.66	1.62	1.22	0.93	1.7
6680	Y-Na2WO4/SiO2	Y	39	Na	11	W	74	SiO2	11	0.37	0.185	40	40	20	700	20	8.0	9.6	2.4	0.38	4	1.52	0.91	0.66	0.25	0.39	0.24	59.87	43.42	16.45	25.66	15.79	650.0	0.02405699451916681	1.9	1.66	1.62	1.22	0.93	1.7
6681	Y-Na2WO4/SiO2	Y	39	Na	11	W	74	SiO2	11	0.37	0.185	40	40	20	700	10	4.0	5.1	0.9	0.75	6	1.61	1.39	0.96	0.43	0.11	0.34	86.34	59.63	26.71	6.83	21.12	650.0	0.018663346191804882	1.9	1.66	1.62	1.22	0.93	1.7
6682	Y-Na2WO4/SiO2	Y	39	Na	11	W	74	SiO2	11	0.37	0.185	40	40	20	700	15	6.0	7.7	1.3	0.5	6	0.97	0.85	0.62	0.23	0.26	0.2	87.63	63.92	23.71	26.8	20.62	650.0	0.01707266204457267	1.9	1.66	1.62	1.22	0.93	1.7
6683	Y-Na2WO4/SiO2	Y	39	Na	11	W	74	SiO2	11	0.37	0.185	40	40	20	700	20	8.0	10.3	1.7	0.38	6	0.89	0.61	0.45	0.16	0.28	0.14	68.54	50.56	17.98	31.46	15.73	650.0	0.016101792126782043	1.9	1.66	1.62	1.22	0.93	1.7
6684	Y-Na2WO4/SiO2	Y	39	Na	11	W	74	SiO2	11	0.37	0.185	40	40	20	700	10	7.0	2.0	1.0	0.75	2	3.84	1.62	1.28	0.34	0.57	0.74	42.19	33.33	8.85	14.84	19.27	650.0	0.02177687282786348	1.9	1.66	1.62	1.22	0.93	1.7
6685	Y-Na2WO4/SiO2	Y	39	Na	11	W	74	SiO2	11	0.37	0.185	40	40	20	700	15	10.5	3.0	1.5	0.5	2	2.93	1.0	0.89	0.11	1.07	0.49	34.13	30.38	3.75	36.52	16.72	650.0	0.0201006717070029	1.9	1.66	1.62	1.22	0.93	1.7
6686	Y-Na2WO4/SiO2	Y	39	Na	11	W	74	SiO2	11	0.37	0.185	40	40	20	700	20	14.0	4.0	2.0	0.38	2	2.82	0.81	0.78	0.03	1.31	0.43	28.72	27.66	1.06	46.45	15.25	650.0	0.021402587447865766	1.9	1.66	1.62	1.22	0.93	1.7
6687	Y-Na2WO4/SiO2	Y	39	Na	11	W	74	SiO2	11	0.37	0.185	40	40	20	700	10	7.0	2.3	0.8	0.75	3	3.11	1.26	1.02	0.24	0.74	0.51	40.51	32.8	7.72	23.79	16.4	650.0	0.01690673754316598	1.9	1.66	1.62	1.22	0.93	1.7
6688	Y-Na2WO4/SiO2	Y	39	Na	11	W	74	SiO2	11	0.37	0.185	40	40	20	700	15	10.5	3.4	1.1	0.5	3	2.81	0.97	0.77	0.2	0.84	0.42	34.52	27.4	7.12	29.89	14.95	650.0	0.01949470290976015	1.9	1.66	1.62	1.22	0.93	1.7
6689	Y-Na2WO4/SiO2	Y	39	Na	11	W	74	SiO2	11	0.37	0.185	40	40	20	700	20	14.0	4.5	1.5	0.38	3	1.97	0.68	0.53	0.15	1.12	0.26	34.52	26.9	7.61	56.85	13.2	650.0	0.017955856179277727	1.9	1.66	1.62	1.22	0.93	1.7
6690	Y-Na2WO4/SiO2	Y	39	Na	11	W	74	SiO2	11	0.37	0.185	40	40	20	700	10	7.0	2.4	0.6	0.75	4	3.36	2.21	1.68	0.53	0.45	0.64	65.77	50.0	15.77	13.39	19.05	650.0	0.02979715155187683	1.9	1.66	1.62	1.22	0.93	1.7
6691	Y-Na2WO4/SiO2	Y	39	Na	11	W	74	SiO2	11	0.37	0.185	40	40	20	700	15	10.5	3.6	0.9	0.5	4	1.47	0.61	0.61	0.0	0.78	0.25	41.5	41.5	0.0	53.06	17.01	650.0	0.012237362016354354	1.9	1.66	1.62	1.22	0.93	1.7
6692	Y-Na2WO4/SiO2	Y	39	Na	11	W	74	SiO2	11	0.37	0.185	40	40	20	700	20	14.0	4.8	1.2	0.38	4	3.38	0.53	0.33	0.2	1.01	0.18	15.68	9.76	5.92	29.88	5.33	650.0	0.013984460062549381	1.9	1.66	1.62	1.22	0.93	1.7
6693	Y-Na2WO4/SiO2	Y	39	Na	11	W	74	SiO2	11	0.37	0.185	40	40	20	700	10	7.0	2.6	0.4	0.75	6	1.7	0.86	0.68	0.18	0.81	0.27	50.59	40.0	10.59	47.65	15.88	650.0	0.011516257860884784	1.9	1.66	1.62	1.22	0.93	1.7
6694	Y-Na2WO4/SiO2	Y	39	Na	11	W	74	SiO2	11	0.37	0.185	40	40	20	700	15	10.5	3.9	0.6	0.5	6	2.06	0.56	0.42	0.14	0.86	0.21	27.18	20.39	6.8	41.75	10.19	650.0	0.01123147757127149	1.9	1.66	1.62	1.22	0.93	1.7
6695	Y-Na2WO4/SiO2	Y	39	Na	11	W	74	SiO2	11	0.37	0.185	40	40	20	700	20	14.0	5.1	0.9	0.38	6	1.29	0.46	0.37	0.09	0.8	0.16	35.66	28.68	6.98	62.02	12.4	650.0	0.012133190941271825	1.9	1.66	1.62	1.22	0.93	1.7
6696	Zr-Na2WO4/SiO2	Zr	40	Na	11	W	74	SiO2	11	0.37	0.185	40	40	20	900	10	1.5	5.7	2.8	0.75	2	29.98	4.56	0.52	4.04	22.96	11.46	15.21	1.73	13.48	76.58	38.23	650.0	0.06222987759790755	1.75	1.66	1.62	1.33	0.93	1.7
6697	Zr-Na2WO4/SiO2	Zr	40	Na	11	W	74	SiO2	11	0.37	0.185	40	40	20	900	15	2.3	8.5	4.3	0.5	2	33.36	5.31	0.59	4.72	23.99	9.93	15.92	1.77	14.15	71.91	29.77	650.0	0.10912357598536535	1.75	1.66	1.62	1.33	0.93	1.7
6698	Zr-Na2WO4/SiO2	Zr	40	Na	11	W	74	SiO2	11	0.37	0.185	40	40	20	900	20	3.0	11.3	5.7	0.38	2	34.12	5.85	0.64	5.21	24.46	9.0	17.15	1.88	15.27	71.69	26.38	650.0	0.15863402864455248	1.75	1.66	1.62	1.33	0.93	1.7
6699	Zr-Na2WO4/SiO2	Zr	40	Na	11	W	74	SiO2	11	0.37	0.185	40	40	20	900	10	1.5	6.4	2.1	0.75	3	20.41	4.71	0.48	4.23	16.68	6.84	23.08	2.35	20.73	81.72	33.51	650.0	0.06432708350399272	1.75	1.66	1.62	1.33	0.93	1.7
6700	Zr-Na2WO4/SiO2	Zr	40	Na	11	W	74	SiO2	11	0.37	0.185	40	40	20	900	15	2.3	9.6	3.2	0.5	3	20.55	5.85	0.54	5.31	17.39	5.94	28.47	2.63	25.84	84.62	28.91	650.0	0.12056186176985989	1.75	1.66	1.62	1.33	0.93	1.7
6701	Zr-Na2WO4/SiO2	Zr	40	Na	11	W	74	SiO2	11	0.37	0.185	40	40	20	900	20	3.0	12.8	4.3	0.38	3	22.01	6.36	0.58	5.78	17.38	5.2	28.9	2.64	26.26	78.96	23.63	650.0	0.17292774569837194	1.75	1.66	1.62	1.33	0.93	1.7
6702	Zr-Na2WO4/SiO2	Zr	40	Na	11	W	74	SiO2	11	0.37	0.185	40	40	20	900	10	1.5	6.8	1.7	0.75	4	13.29	4.83	0.45	4.38	13.44	4.94	36.34	3.39	32.96	101.13	37.17	650.0	0.06600722653845247	1.75	1.66	1.62	1.33	0.93	1.7
6703	Zr-Na2WO4/SiO2	Zr	40	Na	11	W	74	SiO2	11	0.37	0.185	40	40	20	900	15	2.3	10.2	2.6	0.5	4	11.74	5.84	0.53	5.31	13.43	4.09	49.74	4.51	45.23	114.4	34.84	650.0	0.1203494460721402	1.75	1.66	1.62	1.33	0.93	1.7
6704	Zr-Na2WO4/SiO2	Zr	40	Na	11	W	74	SiO2	11	0.37	0.185	40	40	20	900	20	3.0	13.6	3.4	0.38	4	12.37	6.51	0.58	5.93	13.59	3.62	52.63	4.69	47.94	109.86	29.26	650.0	0.17714659811807104	1.75	1.66	1.62	1.33	0.93	1.7
6705	Zr-Na2WO4/SiO2	Zr	40	Na	11	W	74	SiO2	11	0.37	0.185	40	40	20	900	10	1.5	7.3	1.2	0.75	6	9.89	4.56	0.37	4.19	9.3	3.09	46.11	3.74	42.37	94.03	31.24	650.0	0.06222987759790755	1.75	1.66	1.62	1.33	0.93	1.7
6706	Zr-Na2WO4/SiO2	Zr	40	Na	11	W	74	SiO2	11	0.37	0.185	40	40	20	900	15	2.3	10.9	1.8	0.5	6	17.61	5.32	0.5	4.82	9.3	2.54	30.21	2.84	27.37	52.81	14.42	650.0	0.10933480268461641	1.75	1.66	1.62	1.33	0.93	1.7
6707	Zr-Na2WO4/SiO2	Zr	40	Na	11	W	74	SiO2	11	0.37	0.185	40	40	20	900	20	3.0	14.6	2.4	0.38	6	11.28	5.5	0.52	4.98	8.43	2.14	48.76	4.61	44.15	74.73	18.97	650.0	0.1488693460220904	1.75	1.66	1.62	1.33	0.93	1.7
6708	Zr-Na2WO4/SiO2	Zr	40	Na	11	W	74	SiO2	11	0.37	0.185	40	40	20	900	10	4.0	4.0	2.0	0.75	2	34.19	4.21	0.54	3.67	24.14	11.22	12.31	1.58	10.73	70.61	32.82	650.0	0.057349187457721405	1.75	1.66	1.62	1.33	0.93	1.7
6709	Zr-Na2WO4/SiO2	Zr	40	Na	11	W	74	SiO2	11	0.37	0.185	40	40	20	900	15	6.0	6.0	3.0	0.5	2	35.62	5.01	0.53	4.48	25.03	9.8	14.07	1.49	12.58	70.27	27.51	650.0	0.10279712617200065	1.75	1.66	1.62	1.33	0.93	1.7
6710	Zr-Na2WO4/SiO2	Zr	40	Na	11	W	74	SiO2	11	0.37	0.185	40	40	20	900	20	8.0	8.0	4.0	0.38	2	36.85	5.66	0.65	5.01	25.47	8.67	15.36	1.76	13.6	69.12	23.53	650.0	0.15332870561046247	1.75	1.66	1.62	1.33	0.93	1.7
6711	Zr-Na2WO4/SiO2	Zr	40	Na	11	W	74	SiO2	11	0.37	0.185	40	40	20	900	10	4.0	4.5	1.5	0.75	3	24.18	4.52	0.4	4.12	17.32	6.64	18.69	1.65	17.04	71.63	27.46	650.0	0.061671179356616056	1.75	1.66	1.62	1.33	0.93	1.7
6712	Zr-Na2WO4/SiO2	Zr	40	Na	11	W	74	SiO2	11	0.37	0.185	40	40	20	900	15	6.0	6.8	2.3	0.5	3	24.36	5.4	0.5	4.9	17.08	5.44	22.17	2.05	20.11	70.11	22.33	650.0	0.11102541986051766	1.75	1.66	1.62	1.33	0.93	1.7
6713	Zr-Na2WO4/SiO2	Zr	40	Na	11	W	74	SiO2	11	0.37	0.185	40	40	20	900	20	8.0	9.0	3.0	0.38	3	25.36	6.09	0.55	5.54	16.68	4.82	24.01	2.17	21.85	65.77	19.01	650.0	0.16535081360939238	1.75	1.66	1.62	1.33	0.93	1.7
6714	Zr-Na2WO4/SiO2	Zr	40	Na	11	W	74	SiO2	11	0.37	0.185	40	40	20	900	10	4.0	4.8	1.2	0.75	4	17.36	4.63	0.4	4.23	13.34	4.77	26.67	2.3	24.37	76.84	27.48	650.0	0.06320816319636047	1.75	1.66	1.62	1.33	0.93	1.7
6715	Zr-Na2WO4/SiO2	Zr	40	Na	11	W	74	SiO2	11	0.37	0.185	40	40	20	900	15	6.0	7.2	1.8	0.5	4	18.89	5.18	0.41	4.77	13.13	3.96	27.42	2.17	25.25	69.51	20.96	650.0	0.1063796570282381	1.75	1.66	1.62	1.33	0.93	1.7
6716	Zr-Na2WO4/SiO2	Zr	40	Na	11	W	74	SiO2	11	0.37	0.185	40	40	20	900	20	8.0	9.6	2.4	0.38	4	18.55	5.9	0.6	5.3	12.46	3.44	31.81	3.23	28.57	67.17	18.54	650.0	0.1600319457809407	1.75	1.66	1.62	1.33	0.93	1.7
6717	Zr-Na2WO4/SiO2	Zr	40	Na	11	W	74	SiO2	11	0.37	0.185	40	40	20	900	10	4.0	5.1	0.9	0.75	6	12.21	4.15	0.35	3.8	8.7	2.98	33.99	2.87	31.12	71.25	24.41	650.0	0.05651428866191713	1.75	1.66	1.62	1.33	0.93	1.7
6718	Zr-Na2WO4/SiO2	Zr	40	Na	11	W	74	SiO2	11	0.37	0.185	40	40	20	900	15	6.0	7.7	1.3	0.5	6	11.88	4.81	0.45	4.36	7.79	2.41	40.49	3.79	36.7	65.57	20.29	650.0	0.09859058344975502	1.75	1.66	1.62	1.33	0.93	1.7
6719	Zr-Na2WO4/SiO2	Zr	40	Na	11	W	74	SiO2	11	0.37	0.185	40	40	20	900	20	8.0	10.3	1.7	0.38	6	13.1	4.86	0.58	4.28	7.24	2.21	37.1	4.43	32.67	55.27	16.87	650.0	0.13110709206304189	1.75	1.66	1.62	1.33	0.93	1.7
6720	Zr-Na2WO4/SiO2	Zr	40	Na	11	W	74	SiO2	11	0.37	0.185	40	40	20	900	10	7.0	2.0	1.0	0.75	2	40.0	4.22	0.49	3.73	23.27	9.98	10.55	1.23	9.33	58.18	24.95	650.0	0.05748838809817077	1.75	1.66	1.62	1.33	0.93	1.7
6721	Zr-Na2WO4/SiO2	Zr	40	Na	11	W	74	SiO2	11	0.37	0.185	40	40	20	900	15	10.5	3.0	1.5	0.5	2	41.53	5.25	0.62	4.63	22.12	8.36	12.64	1.49	11.15	53.26	20.13	650.0	0.10785668405111126	1.75	1.66	1.62	1.33	0.93	1.7
6722	Zr-Na2WO4/SiO2	Zr	40	Na	11	W	74	SiO2	11	0.37	0.185	40	40	20	900	20	14.0	4.0	2.0	0.38	2	39.83	5.89	0.68	5.21	22.01	7.75	14.79	1.71	13.08	55.26	19.46	650.0	0.15975230294051274	1.75	1.66	1.62	1.33	0.93	1.7
6723	Zr-Na2WO4/SiO2	Zr	40	Na	11	W	74	SiO2	11	0.37	0.185	40	40	20	900	10	7.0	2.3	0.8	0.75	3	28.29	4.49	0.37	4.12	15.11	6.28	15.87	1.31	14.56	53.41	22.2	650.0	0.06125230925526029	1.75	1.66	1.62	1.33	0.93	1.7
6724	Zr-Na2WO4/SiO2	Zr	40	Na	11	W	74	SiO2	11	0.37	0.185	40	40	20	900	15	10.5	3.4	1.1	0.5	3	27.71	4.95	0.63	4.32	12.85	5.12	17.86	2.27	15.59	46.37	18.48	650.0	0.10153423410730637	1.75	1.66	1.62	1.33	0.93	1.7
6725	Zr-Na2WO4/SiO2	Zr	40	Na	11	W	74	SiO2	11	0.37	0.185	40	40	20	900	20	14.0	4.5	1.5	0.38	3	25.66	5.16	0.81	4.35	13.12	5.15	20.11	3.16	16.95	51.13	20.07	650.0	0.13941822313391214	1.75	1.66	1.62	1.33	0.93	1.7
6726	Zr-Na2WO4/SiO2	Zr	40	Na	11	W	74	SiO2	11	0.37	0.185	40	40	20	900	10	7.0	2.4	0.6	0.75	4	21.08	4.3	0.44	3.86	10.7	4.68	20.4	2.09	18.31	50.76	22.2	650.0	0.05860251670557711	1.75	1.66	1.62	1.33	0.93	1.7
6727	Zr-Na2WO4/SiO2	Zr	40	Na	11	W	74	SiO2	11	0.37	0.185	40	40	20	900	15	10.5	3.6	0.9	0.5	4	18.58	4.29	0.58	3.71	9.24	4.13	23.09	3.12	19.97	49.73	22.23	650.0	0.08769479956055265	1.75	1.66	1.62	1.33	0.93	1.7
6728	Zr-Na2WO4/SiO2	Zr	40	Na	11	W	74	SiO2	11	0.37	0.185	40	40	20	900	20	14.0	4.8	1.2	0.38	4	20.06	4.32	0.92	3.4	8.49	3.99	21.54	4.59	16.95	42.32	19.89	650.0	0.11621288364676258	1.75	1.66	1.62	1.33	0.93	1.7
6729	Zr-Na2WO4/SiO2	Zr	40	Na	11	W	74	SiO2	11	0.37	0.185	40	40	20	900	10	7.0	2.6	0.4	0.75	6	13.37	3.25	0.42	2.83	6.18	3.13	24.31	3.14	21.17	46.22	23.41	650.0	0.04405313877093354	1.75	1.66	1.62	1.33	0.93	1.7
6730	Zr-Na2WO4/SiO2	Zr	40	Na	11	W	74	SiO2	11	0.37	0.185	40	40	20	900	15	10.5	3.9	0.6	0.5	6	12.82	3.06	0.63	2.43	5.21	2.85	23.87	4.91	18.95	40.64	22.23	650.0	0.062155911141722794	1.75	1.66	1.62	1.33	0.93	1.7
6731	Zr-Na2WO4/SiO2	Zr	40	Na	11	W	74	SiO2	11	0.37	0.185	40	40	20	900	20	14.0	5.1	0.9	0.38	6	13.82	3.51	0.95	2.56	4.36	3.12	25.4	6.87	18.52	31.55	22.58	650.0	0.09402844725210249	1.75	1.66	1.62	1.33	0.93	1.7
6732	Zr-Na2WO4/SiO2	Zr	40	Na	11	W	74	SiO2	11	0.37	0.185	40	40	20	850	10	1.5	5.7	2.8	0.75	2	31.68	6.24	0.77	5.47	22.55	8.84	19.7	2.43	17.27	71.18	27.9	650.0	0.0859091468791852	1.75	1.66	1.62	1.33	0.93	1.7
6733	Zr-Na2WO4/SiO2	Zr	40	Na	11	W	74	SiO2	11	0.37	0.185	40	40	20	850	15	2.3	8.5	4.3	0.5	2	34.19	6.88	0.89	5.99	23.19	8.08	20.12	2.6	17.52	67.83	23.63	650.0	0.14256240400992728	1.75	1.66	1.62	1.33	0.93	1.7
6734	Zr-Na2WO4/SiO2	Zr	40	Na	11	W	74	SiO2	11	0.37	0.185	40	40	20	850	20	3.0	11.3	5.7	0.38	2	34.02	7.5	1.02	6.48	23.56	7.49	22.05	3.0	19.05	69.25	22.02	650.0	0.2051619512360837	1.75	1.66	1.62	1.33	0.93	1.7
6735	Zr-Na2WO4/SiO2	Zr	40	Na	11	W	74	SiO2	11	0.37	0.185	40	40	20	850	10	1.5	6.4	2.1	0.75	3	22.94	6.41	0.74	5.67	15.65	4.99	27.94	3.23	24.72	68.22	21.75	650.0	0.08832886109190174	1.75	1.66	1.62	1.33	0.93	1.7
6736	Zr-Na2WO4/SiO2	Zr	40	Na	11	W	74	SiO2	11	0.37	0.185	40	40	20	850	15	2.3	9.6	3.2	0.5	3	20.98	7.43	0.93	6.5	15.79	4.57	35.41	4.43	30.98	75.26	21.78	650.0	0.15441014181794302	1.75	1.66	1.62	1.33	0.93	1.7
6737	Zr-Na2WO4/SiO2	Zr	40	Na	11	W	74	SiO2	11	0.37	0.185	40	40	20	850	20	3.0	12.8	4.3	0.38	3	22.51	7.64	1.08	6.56	15.33	4.25	33.94	4.8	29.14	68.1	18.88	650.0	0.2091478986889389	1.75	1.66	1.62	1.33	0.93	1.7
6738	Zr-Na2WO4/SiO2	Zr	40	Na	11	W	74	SiO2	11	0.37	0.185	40	40	20	850	10	1.5	6.8	1.7	0.75	4	17.46	6.26	0.68	5.58	11.84	3.45	35.85	3.89	31.96	67.81	19.76	650.0	0.08619359132470839	1.75	1.66	1.62	1.33	0.93	1.7
6739	Zr-Na2WO4/SiO2	Zr	40	Na	11	W	74	SiO2	11	0.37	0.185	40	40	20	850	15	2.3	10.2	2.6	0.5	4	16.73	6.79	0.97	5.82	11.25	3.17	40.59	5.8	34.79	67.24	18.95	650.0	0.1406303478300512	1.75	1.66	1.62	1.33	0.93	1.7
6740	Zr-Na2WO4/SiO2	Zr	40	Na	11	W	74	SiO2	11	0.37	0.185	40	40	20	850	20	3.0	13.6	3.4	0.38	4	18.91	6.75	1.14	5.61	10.77	3.03	35.7	6.03	29.67	56.95	16.02	650.0	0.18391086174780644	1.75	1.66	1.62	1.33	0.93	1.7
6741	Zr-Na2WO4/SiO2	Zr	40	Na	11	W	74	SiO2	11	0.37	0.185	40	40	20	850	10	1.5	7.3	1.2	0.75	6	12.0	5.15	0.69	4.46	7.14	2.22	42.92	5.75	37.17	59.5	18.5	650.0	0.07049798614275753	1.75	1.66	1.62	1.33	0.93	1.7
6742	Zr-Na2WO4/SiO2	Zr	40	Na	11	W	74	SiO2	11	0.37	0.185	40	40	20	850	15	2.3	10.9	1.8	0.5	6	11.82	5.05	1.04	4.01	6.69	2.1	42.72	8.8	33.93	56.6	17.77	650.0	0.10363949745959294	1.75	1.66	1.62	1.33	0.93	1.7
6743	Zr-Na2WO4/SiO2	Zr	40	Na	11	W	74	SiO2	11	0.37	0.185	40	40	20	850	20	3.0	14.6	2.4	0.38	6	11.36	4.17	1.31	2.86	6.46	2.05	36.71	11.53	25.18	56.87	18.05	650.0	0.1120905200853171	1.75	1.66	1.62	1.33	0.93	1.7
6744	Zr-Na2WO4/SiO2	Zr	40	Na	11	W	74	SiO2	11	0.37	0.185	40	40	20	850	10	4.0	4.0	2.0	0.75	2	34.82	6.27	0.72	5.55	22.93	8.7	18.01	2.07	15.94	65.85	24.99	650.0	0.08633583630626253	1.75	1.66	1.62	1.33	0.93	1.7
6745	Zr-Na2WO4/SiO2	Zr	40	Na	11	W	74	SiO2	11	0.37	0.185	40	40	20	850	15	6.0	6.0	3.0	0.5	2	36.24	7.06	0.94	6.12	22.16	7.68	19.48	2.59	16.89	61.15	21.19	650.0	0.1464321246625182	1.75	1.66	1.62	1.33	0.93	1.7
6746	Zr-Na2WO4/SiO2	Zr	40	Na	11	W	74	SiO2	11	0.37	0.185	40	40	20	850	20	8.0	8.0	4.0	0.38	2	34.6	7.56	1.02	6.54	22.45	7.42	21.85	2.95	18.9	64.88	21.45	650.0	0.2068694752155563	1.75	1.66	1.62	1.33	0.93	1.7
6747	Zr-Na2WO4/SiO2	Zr	40	Na	11	W	74	SiO2	11	0.37	0.185	40	40	20	850	10	4.0	4.5	1.5	0.75	3	25.09	6.33	0.71	5.62	14.91	5.04	25.23	2.83	22.4	59.43	20.09	650.0	0.08718962502273625	1.75	1.66	1.62	1.33	0.93	1.7
6748	Zr-Na2WO4/SiO2	Zr	40	Na	11	W	74	SiO2	11	0.37	0.185	40	40	20	850	15	6.0	6.8	2.3	0.5	3	22.7	6.72	1.06	5.66	13.64	4.5	29.6	4.67	24.93	60.09	19.82	650.0	0.13912892677181832	1.75	1.66	1.62	1.33	0.93	1.7
6749	Zr-Na2WO4/SiO2	Zr	40	Na	11	W	74	SiO2	11	0.37	0.185	40	40	20	850	20	8.0	9.0	3.0	0.38	3	26.89	6.67	1.24	5.43	13.16	4.39	24.8	4.61	20.19	48.94	16.33	650.0	0.1816541747643053	1.75	1.66	1.62	1.33	0.93	1.7
6750	Zr-Na2WO4/SiO2	Zr	40	Na	11	W	74	SiO2	11	0.37	0.185	40	40	20	850	10	4.0	4.8	1.2	0.75	4	18.94	5.8	0.72	5.08	10.6	3.77	30.62	3.8	26.82	55.97	19.9	650.0	0.07966667254103206	1.75	1.66	1.62	1.33	0.93	1.7
6751	Zr-Na2WO4/SiO2	Zr	40	Na	11	W	74	SiO2	11	0.37	0.185	40	40	20	850	15	6.0	7.2	1.8	0.5	4	18.73	5.74	1.16	4.58	9.46	3.41	30.65	6.19	24.45	50.51	18.21	650.0	0.11822652898501317	1.75	1.66	1.62	1.33	0.93	1.7
6752	Zr-Na2WO4/SiO2	Zr	40	Na	11	W	74	SiO2	11	0.37	0.185	40	40	20	850	20	8.0	9.6	2.4	0.38	4	17.56	5.08	1.57	3.51	9.19	3.56	28.93	8.94	19.99	52.33	20.27	650.0	0.13719935373823292	1.75	1.66	1.62	1.33	0.93	1.7
6753	Zr-Na2WO4/SiO2	Zr	40	Na	11	W	74	SiO2	11	0.37	0.185	40	40	20	850	10	4.0	5.1	0.9	0.75	6	10.91	4.01	0.79	3.22	6.15	2.43	36.76	7.24	29.51	56.37	22.27	650.0	0.05456822215019445	1.75	1.66	1.62	1.33	0.93	1.7
6754	Zr-Na2WO4/SiO2	Zr	40	Na	11	W	74	SiO2	11	0.37	0.185	40	40	20	850	15	6.0	7.7	1.3	0.5	6	10.64	4.1	1.41	2.69	5.22	2.74	38.53	13.25	25.28	49.06	25.75	650.0	0.08372840819739774	1.75	1.66	1.62	1.33	0.93	1.7
6755	Zr-Na2WO4/SiO2	Zr	40	Na	11	W	74	SiO2	11	0.37	0.185	40	40	20	850	20	8.0	10.3	1.7	0.38	6	13.21	7.38	2.27	5.11	3.28	3.56	55.87	17.18	38.68	24.83	26.95	650.0	0.20175022351443536	1.75	1.66	1.62	1.33	0.93	1.7
6756	Zr-Na2WO4/SiO2	Zr	40	Na	11	W	74	SiO2	11	0.37	0.185	40	40	20	850	10	7.0	2.0	1.0	0.75	2	36.24	5.2	0.89	4.31	19.31	8.35	14.35	2.46	11.89	53.28	23.04	650.0	0.07120103563615372	1.75	1.66	1.62	1.33	0.93	1.7
6757	Zr-Na2WO4/SiO2	Zr	40	Na	11	W	74	SiO2	11	0.37	0.185	40	40	20	850	15	10.5	3.0	1.5	0.5	2	35.29	5.43	1.67	3.76	14.94	8.99	15.39	4.73	10.65	42.33	25.47	650.0	0.11165976992134118	1.75	1.66	1.62	1.33	0.93	1.7
6758	Zr-Na2WO4/SiO2	Zr	40	Na	11	W	74	SiO2	11	0.37	0.185	40	40	20	850	20	14.0	4.0	2.0	0.38	2	36.35	9.9	2.68	7.22	10.48	12.0	27.24	7.37	19.86	28.83	33.01	650.0	0.2743421615099977	1.75	1.66	1.62	1.33	0.93	1.7
6759	Zr-Na2WO4/SiO2	Zr	40	Na	11	W	74	SiO2	11	0.37	0.185	40	40	20	850	10	7.0	2.3	0.8	0.75	3	21.56	3.39	1.16	2.23	11.25	6.26	15.72	5.38	10.34	52.18	29.04	650.0	0.04598390727823092	1.75	1.66	1.62	1.33	0.93	1.7
6760	Zr-Na2WO4/SiO2	Zr	40	Na	11	W	74	SiO2	11	0.37	0.185	40	40	20	850	15	10.5	3.4	1.1	0.5	3	24.82	9.69	2.48	7.21	6.1	8.67	39.04	9.99	29.05	24.58	34.93	650.0	0.2038439794507679	1.75	1.66	1.62	1.33	0.93	1.7
6761	Zr-Na2WO4/SiO2	Zr	40	Na	11	W	74	SiO2	11	0.37	0.185	40	40	20	850	20	14.0	4.5	1.5	0.38	3	26.89	11.65	3.26	8.39	5.14	8.7	43.32	12.12	31.2	19.11	32.35	650.0	0.3259578611115422	1.75	1.66	1.62	1.33	0.93	1.7
6762	Zr-Na2WO4/SiO2	Zr	40	Na	11	W	74	SiO2	11	0.37	0.185	40	40	20	850	10	7.0	2.4	0.6	0.75	4	17.65	5.46	1.61	3.85	5.36	6.01	30.93	9.12	21.81	30.37	34.05	650.0	0.07486288083066807	1.75	1.66	1.62	1.33	0.93	1.7
6763	Zr-Na2WO4/SiO2	Zr	40	Na	11	W	74	SiO2	11	0.37	0.185	40	40	20	850	15	10.5	3.6	0.9	0.5	4	20.6	9.34	2.55	6.79	3.39	6.41	45.34	12.38	32.96	16.46	31.12	650.0	0.19610788095077641	1.75	1.66	1.62	1.33	0.93	1.7
6764	Zr-Na2WO4/SiO2	Zr	40	Na	11	W	74	SiO2	11	0.37	0.185	40	40	20	850	20	14.0	4.8	1.2	0.38	4	21.6	10.7	3.37	7.33	2.96	6.48	49.54	15.6	33.94	13.7	30.0	650.0	0.2978123634358894	1.75	1.66	1.62	1.33	0.93	1.7
6765	Zr-Na2WO4/SiO2	Zr	40	Na	11	W	74	SiO2	11	0.37	0.185	40	40	20	850	10	7.0	2.6	0.4	0.75	6	13.6	6.12	1.77	4.35	2.39	4.37	45.0	13.01	31.99	17.57	32.13	650.0	0.08420375334035818	1.75	1.66	1.62	1.33	0.93	1.7
6766	Zr-Na2WO4/SiO2	Zr	40	Na	11	W	74	SiO2	11	0.37	0.185	40	40	20	850	15	10.5	3.9	0.6	0.5	6	15.09	7.27	2.46	4.81	1.45	4.1	48.18	16.3	31.88	9.61	27.17	650.0	0.15095628235191344	1.75	1.66	1.62	1.33	0.93	1.7
6767	Zr-Na2WO4/SiO2	Zr	40	Na	11	W	74	SiO2	11	0.37	0.185	40	40	20	850	20	14.0	5.1	0.9	0.38	6	15.56	8.03	2.86	5.17	1.24	4.09	51.61	18.38	33.23	7.97	26.29	650.0	0.22028355019338203	1.75	1.66	1.62	1.33	0.93	1.7
6768	Zr-Na2WO4/SiO2	Zr	40	Na	11	W	74	SiO2	11	0.37	0.185	40	40	20	800	10	1.5	5.7	2.8	0.75	2	38.29	6.86	1.28	5.58	19.37	7.19	17.92	3.34	14.57	50.59	18.78	650.0	0.09475526457848028	1.75	1.66	1.62	1.33	0.93	1.7
6769	Zr-Na2WO4/SiO2	Zr	40	Na	11	W	74	SiO2	11	0.37	0.185	40	40	20	800	15	2.3	8.5	4.3	0.5	2	38.36	7.04	1.55	5.49	19.73	6.96	18.35	4.04	14.31	51.43	18.14	650.0	0.14600178576898057	1.75	1.66	1.62	1.33	0.93	1.7
6770	Zr-Na2WO4/SiO2	Zr	40	Na	11	W	74	SiO2	11	0.37	0.185	40	40	20	800	20	3.0	11.3	5.7	0.38	2	36.39	7.02	1.84	5.18	19.8	6.95	19.29	5.06	14.23	54.41	19.1	650.0	0.19154149927803352	1.75	1.66	1.62	1.33	0.93	1.7
6771	Zr-Na2WO4/SiO2	Zr	40	Na	11	W	74	SiO2	11	0.37	0.185	40	40	20	800	10	1.5	6.4	2.1	0.75	3	27.51	6.33	1.42	4.91	12.96	4.36	23.01	5.16	17.85	47.11	15.85	650.0	0.08718962502273625	1.75	1.66	1.62	1.33	0.93	1.7
6772	Zr-Na2WO4/SiO2	Zr	40	Na	11	W	74	SiO2	11	0.37	0.185	40	40	20	800	15	2.3	9.6	3.2	0.5	3	23.51	5.62	1.89	3.73	12.92	4.45	23.9	8.04	15.87	54.96	18.93	650.0	0.11568199937969988	1.75	1.66	1.62	1.33	0.93	1.7
6773	Zr-Na2WO4/SiO2	Zr	40	Na	11	W	74	SiO2	11	0.37	0.185	40	40	20	800	20	3.0	12.8	4.3	0.38	3	24.21	6.7	2.75	3.95	10.36	5.82	27.67	11.36	16.32	42.79	24.04	650.0	0.18250020561787678	1.75	1.66	1.62	1.33	0.93	1.7
6774	Zr-Na2WO4/SiO2	Zr	40	Na	11	W	74	SiO2	11	0.37	0.185	40	40	20	800	10	1.5	6.8	1.7	0.75	4	22.97	4.67	1.48	3.19	9.68	3.21	20.33	6.44	13.89	42.14	13.97	650.0	0.06376750597680607	1.75	1.66	1.62	1.33	0.93	1.7
6775	Zr-Na2WO4/SiO2	Zr	40	Na	11	W	74	SiO2	11	0.37	0.185	40	40	20	800	15	2.3	10.2	2.6	0.5	4	22.58	6.34	2.54	3.8	6.78	4.86	28.08	11.25	16.83	30.03	21.52	650.0	0.13099796446539136	1.75	1.66	1.62	1.33	0.93	1.7
6776	Zr-Na2WO4/SiO2	Zr	40	Na	11	W	74	SiO2	11	0.37	0.185	40	40	20	800	20	3.0	13.6	3.4	0.38	4	24.98	11.26	3.76	7.5	4.71	5.52	45.08	15.05	30.02	18.86	22.1	650.0	0.31436694746665256	1.75	1.66	1.62	1.33	0.93	1.7
6777	Zr-Na2WO4/SiO2	Zr	40	Na	11	W	74	SiO2	11	0.37	0.185	40	40	20	800	10	1.5	7.3	1.2	0.75	6	15.53	4.43	1.91	2.52	4.58	3.31	28.53	12.3	16.23	29.49	21.31	650.0	0.06041496361333743	1.75	1.66	1.62	1.33	0.93	1.7
6778	Zr-Na2WO4/SiO2	Zr	40	Na	11	W	74	SiO2	11	0.37	0.185	40	40	20	800	15	2.3	10.9	1.8	0.5	6	19.31	9.62	3.42	6.2	2.36	3.89	49.82	17.71	32.11	12.22	20.15	650.0	0.20229436400991538	1.75	1.66	1.62	1.33	0.93	1.7
6779	Zr-Na2WO4/SiO2	Zr	40	Na	11	W	74	SiO2	11	0.37	0.185	40	40	20	800	20	3.0	14.6	2.4	0.38	6	16.12	9.71	3.83	5.88	3.06	3.45	60.24	23.76	36.48	18.98	21.4	650.0	0.26879861491764084	1.75	1.66	1.62	1.33	0.93	1.7
6780	Zr-Na2WO4/SiO2	Zr	40	Na	11	W	74	SiO2	11	0.37	0.185	40	40	20	800	10	4.0	4.0	2.0	0.75	2	33.8	6.3	1.44	4.86	20.39	8.05	18.64	4.26	14.38	60.33	23.82	650.0	0.08676266232495307	1.75	1.66	1.62	1.33	0.93	1.7
6781	Zr-Na2WO4/SiO2	Zr	40	Na	11	W	74	SiO2	11	0.37	0.185	40	40	20	800	15	6.0	6.0	3.0	0.5	2	32.21	5.52	1.98	3.54	18.35	8.53	17.14	6.15	10.99	56.97	26.48	650.0	0.11356402819796907	1.75	1.66	1.62	1.33	0.93	1.7
6782	Zr-Na2WO4/SiO2	Zr	40	Na	11	W	74	SiO2	11	0.37	0.185	40	40	20	800	20	8.0	8.0	4.0	0.38	2	34.95	10.39	3.5	6.89	12.52	11.5	29.73	10.01	19.71	35.82	32.9	650.0	0.28869280287358745	1.75	1.66	1.62	1.33	0.93	1.7
6783	Zr-Na2WO4/SiO2	Zr	40	Na	11	W	74	SiO2	11	0.37	0.185	40	40	20	800	10	4.0	4.5	1.5	0.75	3	24.0	4.01	1.7	2.31	12.3	5.43	16.71	7.08	9.63	51.25	22.63	650.0	0.05456822215019445	1.75	1.66	1.62	1.33	0.93	1.7
6784	Zr-Na2WO4/SiO2	Zr	40	Na	11	W	74	SiO2	11	0.37	0.185	40	40	20	800	15	6.0	6.8	2.3	0.5	3	27.56	10.69	3.46	7.23	6.43	8.38	38.79	12.55	26.23	23.33	30.41	650.0	0.22611344458459331	1.75	1.66	1.62	1.33	0.93	1.7
6785	Zr-Na2WO4/SiO2	Zr	40	Na	11	W	74	SiO2	11	0.37	0.185	40	40	20	800	20	8.0	9.0	3.0	0.38	3	26.97	12.04	4.0	8.04	7.5	7.63	44.64	14.83	29.81	27.81	28.29	650.0	0.33760005342508126	1.75	1.66	1.62	1.33	0.93	1.7
6786	Zr-Na2WO4/SiO2	Zr	40	Na	11	W	74	SiO2	11	0.37	0.185	40	40	20	800	10	4.0	4.8	1.2	0.75	4	19.25	7.79	2.63	5.16	5.65	6.17	40.47	13.66	26.81	29.35	32.05	650.0	0.10813546858272195	1.75	1.66	1.62	1.33	0.93	1.7
6787	Zr-Na2WO4/SiO2	Zr	40	Na	11	W	74	SiO2	11	0.37	0.185	40	40	20	800	15	6.0	7.2	1.8	0.5	4	21.69	12.36	3.92	8.44	3.92	6.06	56.98	18.07	38.91	18.07	27.94	650.0	0.26386534252165106	1.75	1.66	1.62	1.33	0.93	1.7
6788	Zr-Na2WO4/SiO2	Zr	40	Na	11	W	74	SiO2	11	0.37	0.185	40	40	20	800	20	8.0	9.6	2.4	0.38	4	21.45	9.98	4.06	5.92	5.64	5.12	46.53	18.93	27.6	26.29	23.87	650.0	0.27667978453501246	1.75	1.66	1.62	1.33	0.93	1.7
6789	Zr-Na2WO4/SiO2	Zr	40	Na	11	W	74	SiO2	11	0.37	0.185	40	40	20	800	10	4.0	5.1	0.9	0.75	6	13.98	9.07	3.06	6.01	2.06	4.33	64.88	21.89	42.99	14.74	30.97	650.0	0.1267736083336932	1.75	1.66	1.62	1.33	0.93	1.7
6790	Zr-Na2WO4/SiO2	Zr	40	Na	11	W	74	SiO2	11	0.37	0.185	40	40	20	800	15	6.0	7.7	1.3	0.5	6	14.55	10.06	3.73	6.33	2.27	3.93	69.14	25.64	43.51	15.6	27.01	650.0	0.2120548092910601	1.75	1.66	1.62	1.33	0.93	1.7
6791	Zr-Na2WO4/SiO2	Zr	40	Na	11	W	74	SiO2	11	0.37	0.185	40	40	20	800	20	8.0	10.3	1.7	0.38	6	13.4	7.84	3.84	4.0	3.53	3.28	58.51	28.66	29.85	26.34	24.48	650.0	0.21485260273818496	1.75	1.66	1.62	1.33	0.93	1.7
6792	Zr-Na2WO4/SiO2	Zr	40	Na	11	W	74	SiO2	11	0.37	0.185	40	40	20	800	10	7.0	2.0	1.0	0.75	2	37.17	13.86	3.74	10.12	7.48	14.83	37.29	10.06	27.23	20.12	39.9	650.0	0.19892840848283588	1.75	1.66	1.62	1.33	0.93	1.7
6793	Zr-Na2WO4/SiO2	Zr	40	Na	11	W	74	SiO2	11	0.37	0.185	40	40	20	800	15	10.5	3.0	1.5	0.5	2	35.79	8.28	3.87	4.41	11.2	11.57	23.13	10.81	12.32	31.29	32.33	650.0	0.17285945599677532	1.75	1.66	1.62	1.33	0.93	1.7
6794	Zr-Na2WO4/SiO2	Zr	40	Na	11	W	74	SiO2	11	0.37	0.185	40	40	20	800	20	14.0	4.0	2.0	0.38	2	30.57	12.13	3.83	8.3	6.71	8.59	39.68	12.53	27.15	21.95	28.1	650.0	0.34029404336931457	1.75	1.66	1.62	1.33	0.93	1.7
6795	Zr-Na2WO4/SiO2	Zr	40	Na	11	W	74	SiO2	11	0.37	0.185	40	40	20	800	10	7.0	2.3	0.8	0.75	3	26.87	12.76	3.91	8.85	4.52	10.14	47.49	14.55	32.94	16.82	37.74	650.0	0.18200965953955064	1.75	1.66	1.62	1.33	0.93	1.7
6796	Zr-Na2WO4/SiO2	Zr	40	Na	11	W	74	SiO2	11	0.37	0.185	40	40	20	800	15	10.5	3.4	1.1	0.5	3	23.0	7.53	4.05	3.48	7.55	7.55	32.74	17.61	15.13	32.83	32.83	650.0	0.1565718367970883	1.75	1.66	1.62	1.33	0.93	1.7
6797	Zr-Na2WO4/SiO2	Zr	40	Na	11	W	74	SiO2	11	0.37	0.185	40	40	20	800	20	14.0	4.5	1.5	0.38	3	20.41	10.73	4.11	6.62	2.68	5.19	52.57	20.14	32.44	13.13	25.43	650.0	0.2986965810442648	1.75	1.66	1.62	1.33	0.93	1.7
6798	Zr-Na2WO4/SiO2	Zr	40	Na	11	W	74	SiO2	11	0.37	0.185	40	40	20	800	10	7.0	2.4	0.6	0.75	4	22.35	11.25	3.94	7.31	2.49	7.32	50.34	17.63	32.71	11.14	32.75	650.0	0.159129010176755	1.75	1.66	1.62	1.33	0.93	1.7
6799	Zr-Na2WO4/SiO2	Zr	40	Na	11	W	74	SiO2	11	0.37	0.185	40	40	20	800	15	10.5	3.6	0.9	0.5	4	19.52	7.16	4.05	3.11	4.85	5.58	36.68	20.75	15.93	24.85	28.59	650.0	0.14858520916371015	1.75	1.66	1.62	1.33	0.93	1.7
6800	Zr-Na2WO4/SiO2	Zr	40	Na	11	W	74	SiO2	11	0.37	0.185	40	40	20	800	20	14.0	4.8	1.2	0.38	4	16.6	8.86	3.87	4.99	1.54	4.02	53.37	23.31	30.06	9.28	24.22	650.0	0.24414052671672343	1.75	1.66	1.62	1.33	0.93	1.7
6801	Zr-Na2WO4/SiO2	Zr	40	Na	11	W	74	SiO2	11	0.37	0.185	40	40	20	800	10	7.0	2.6	0.4	0.75	6	15.97	8.7	3.45	5.25	1.1	5.0	54.48	21.6	32.87	6.89	31.31	650.0	0.12135919784955806	1.75	1.66	1.62	1.33	0.93	1.7
6802	Zr-Na2WO4/SiO2	Zr	40	Na	11	W	74	SiO2	11	0.37	0.185	40	40	20	800	15	10.5	3.9	0.6	0.5	6	13.01	6.19	3.48	2.71	1.68	3.5	47.58	26.75	20.83	12.91	26.9	650.0	0.12779745170046342	1.75	1.66	1.62	1.33	0.93	1.7
6803	Zr-Na2WO4/SiO2	Zr	40	Na	11	W	74	SiO2	11	0.37	0.185	40	40	20	800	20	14.0	5.1	0.9	0.38	6	13.66	5.75	3.35	2.4	1.19	2.86	42.09	24.52	17.57	8.71	20.94	650.0	0.155840420157819	1.75	1.66	1.62	1.33	0.93	1.7
6804	Zr-Na2WO4/SiO2	Zr	40	Na	11	W	74	SiO2	11	0.37	0.185	40	40	20	775	10	1.5	5.7	2.8	0.75	2	32.7	7.07	1.74	5.33	19.81	7.61	21.62	5.32	16.3	60.58	23.27	650.0	0.0977648858917912	1.75	1.66	1.62	1.33	0.93	1.7
6805	Zr-Na2WO4/SiO2	Zr	40	Na	11	W	74	SiO2	11	0.37	0.185	40	40	20	775	15	2.3	8.5	4.3	0.5	2	33.45	6.14	2.13	4.01	19.38	7.64	18.36	6.37	11.99	57.94	22.84	650.0	0.12673175124363956	1.75	1.66	1.62	1.33	0.93	1.7
6806	Zr-Na2WO4/SiO2	Zr	40	Na	11	W	74	SiO2	11	0.37	0.185	40	40	20	775	20	3.0	11.3	5.7	0.38	2	33.48	7.17	2.99	4.18	15.95	9.74	21.42	8.93	12.49	47.64	29.09	650.0	0.19579032256907938	1.75	1.66	1.62	1.33	0.93	1.7
6807	Zr-Na2WO4/SiO2	Zr	40	Na	11	W	74	SiO2	11	0.37	0.185	40	40	20	775	10	1.5	6.4	2.1	0.75	3	22.99	4.56	1.94	2.62	12.53	4.84	19.83	8.44	11.4	54.5	21.05	650.0	0.06222987759790755	1.75	1.66	1.62	1.33	0.93	1.7
6808	Zr-Na2WO4/SiO2	Zr	40	Na	11	W	74	SiO2	11	0.37	0.185	40	40	20	775	15	2.3	9.6	3.2	0.5	3	24.01	11.0	3.88	7.12	7.23	8.24	45.81	16.16	29.65	30.11	34.32	650.0	0.23306763251190302	1.75	1.66	1.62	1.33	0.93	1.7
6809	Zr-Na2WO4/SiO2	Zr	40	Na	11	W	74	SiO2	11	0.37	0.185	40	40	20	775	20	3.0	12.8	4.3	0.38	3	24.35	9.99	3.85	6.14	8.6	6.67	41.03	15.81	25.22	35.32	27.39	650.0	0.27697213347130917	1.75	1.66	1.62	1.33	0.93	1.7
6810	Zr-Na2WO4/SiO2	Zr	40	Na	11	W	74	SiO2	11	0.37	0.185	40	40	20	775	10	1.5	6.8	1.7	0.75	4	20.44	7.78	3.0	4.78	5.68	5.83	38.06	14.68	23.39	27.79	28.52	650.0	0.10799087894604248	1.75	1.66	1.62	1.33	0.93	1.7
6811	Zr-Na2WO4/SiO2	Zr	40	Na	11	W	74	SiO2	11	0.37	0.185	40	40	20	775	15	2.3	10.2	2.6	0.5	4	20.82	10.4	3.88	6.52	5.51	5.53	49.95	18.64	31.32	26.46	26.56	650.0	0.21962973201441313	1.75	1.66	1.62	1.33	0.93	1.7
6812	Zr-Na2WO4/SiO2	Zr	40	Na	11	W	74	SiO2	11	0.37	0.185	40	40	20	775	20	3.0	13.6	3.4	0.38	4	19.86	8.23	3.64	4.59	5.71	4.42	41.44	18.33	23.11	28.75	22.26	650.0	0.22601247146623585	1.75	1.66	1.62	1.33	0.93	1.7
6813	Zr-Na2WO4/SiO2	Zr	40	Na	11	W	74	SiO2	11	0.37	0.185	40	40	20	775	10	1.5	7.3	1.2	0.75	6	16.34	9.97	3.59	6.38	2.36	4.29	61.02	21.97	39.05	14.44	26.25	650.0	0.14003631715694126	1.75	1.66	1.62	1.33	0.93	1.7
6814	Zr-Na2WO4/SiO2	Zr	40	Na	11	W	74	SiO2	11	0.37	0.185	40	40	20	775	15	2.3	10.9	1.8	0.5	6	13.78	6.97	3.66	3.31	4.24	3.31	50.58	26.56	24.02	30.77	24.02	650.0	0.14449632841524818	1.75	1.66	1.62	1.33	0.93	1.7
6815	Zr-Na2WO4/SiO2	Zr	40	Na	11	W	74	SiO2	11	0.37	0.185	40	40	20	775	20	3.0	14.6	2.4	0.38	6	12.78	6.54	3.43	3.11	3.07	2.73	51.17	26.84	24.33	24.02	21.36	650.0	0.17799118083108229	1.75	1.66	1.62	1.33	0.93	1.7
6816	Zr-Na2WO4/SiO2	Zr	40	Na	11	W	74	SiO2	11	0.37	0.185	40	40	20	775	10	4.0	4.0	2.0	0.75	2	31.58	5.33	2.31	3.02	16.79	9.72	16.88	7.31	9.56	53.17	30.78	650.0	0.07303070112972204	1.75	1.66	1.62	1.33	0.93	1.7
6817	Zr-Na2WO4/SiO2	Zr	40	Na	11	W	74	SiO2	11	0.37	0.185	40	40	20	775	15	6.0	6.0	3.0	0.5	2	34.35	11.2	3.95	7.25	12.32	12.16	32.61	11.5	21.11	35.87	35.4	650.0	0.23756707197993396	1.75	1.66	1.62	1.33	0.93	1.7
6818	Zr-Na2WO4/SiO2	Zr	40	Na	11	W	74	SiO2	11	0.37	0.185	40	40	20	775	20	8.0	8.0	4.0	0.38	2	30.2	10.04	3.7	6.34	11.92	10.22	33.25	12.25	20.99	39.47	33.84	650.0	0.27843436551835915	1.75	1.66	1.62	1.33	0.93	1.7
6819	Zr-Na2WO4/SiO2	Zr	40	Na	11	W	74	SiO2	11	0.37	0.185	40	40	20	775	10	4.0	4.5	1.5	0.75	3	26.1	12.16	3.77	8.39	6.07	8.8	46.59	14.44	32.15	23.26	33.72	650.0	0.17287094430249453	1.75	1.66	1.62	1.33	0.93	1.7
