Repository: jimmmmmmmyzzy/SR-in-Heterogeneous-Catalysis

# Towards distilling 'physical laws' in heterogeneous catalysis with symbolic regression

File: OCM_dataset_modified.csv (part 36 of 64)
	Name	M1	M1_atom_number	M2	M2_atom_number	M3	M3_atom_number	Support 	Support_ID	M2_mol	M3_mol	M1_mol%	M2_mol%	M3_mol%	Temp	Total_flow	Ar_flow	CH4_flow	O2_flow	CT	CH4/O2	CH4_conv	C2y	C2H6y	C2H4y	COy	CO2y	C2s	C2H6s	C2H4s	COs	CO2s	BET_surface_area	rate_constant	radii_M1	radii_M2	radii_M3	chi_M1	chi_M2	chi_M3
6820	Zr-Na2WO4/SiO2	Zr	40	Na	11	W	74	SiO2	11	0.37	0.185	40	40	20	775	15	6.0	6.8	2.3	0.5	3	23.53	8.03	3.78	4.25	8.61	6.76	34.13	16.06	18.06	36.59	28.73	650.0	0.16741549814697035	1.75	1.66	1.62	1.33	0.93	1.7
6821	Zr-Na2WO4/SiO2	Zr	40	Na	11	W	74	SiO2	11	0.37	0.185	40	40	20	775	20	8.0	9.0	3.0	0.38	3	21.19	9.79	3.62	6.17	5.33	4.98	46.2	17.08	29.12	25.15	23.5	650.0	0.27113131663037887	1.75	1.66	1.62	1.33	0.93	1.7
6822	Zr-Na2WO4/SiO2	Zr	40	Na	11	W	74	SiO2	11	0.37	0.185	40	40	20	775	10	4.0	4.8	1.2	0.75	4	20.9	11.17	3.83	7.34	4.48	6.32	53.44	18.33	35.12	21.44	30.24	650.0	0.15792767360864238	1.75	1.66	1.62	1.33	0.93	1.7
6823	Zr-Na2WO4/SiO2	Zr	40	Na	11	W	74	SiO2	11	0.37	0.185	40	40	20	775	15	6.0	7.2	1.8	0.5	4	16.45	7.03	3.64	3.39	6.73	4.87	42.74	22.13	20.61	40.91	29.6	650.0	0.14578665104064967	1.75	1.66	1.62	1.33	0.93	1.7
6824	Zr-Na2WO4/SiO2	Zr	40	Na	11	W	74	SiO2	11	0.37	0.185	40	40	20	775	20	8.0	9.6	2.4	0.38	4	14.15	9.19	3.57	5.62	2.43	3.18	64.95	25.23	39.72	17.17	22.47	650.0	0.2536862481219852	1.75	1.66	1.62	1.33	0.93	1.7
6825	Zr-Na2WO4/SiO2	Zr	40	Na	11	W	74	SiO2	11	0.37	0.185	40	40	20	775	10	4.0	5.1	0.9	0.75	6	13.55	8.77	3.64	5.13	2.51	3.99	64.72	26.86	37.86	18.52	29.45	650.0	0.12238186084094453	1.75	1.66	1.62	1.33	0.93	1.7
6826	Zr-Na2WO4/SiO2	Zr	40	Na	11	W	74	SiO2	11	0.37	0.185	40	40	20	775	15	6.0	7.7	1.3	0.5	6	12.31	5.71	3.45	2.26	3.74	3.1	46.39	28.03	18.36	30.38	25.18	650.0	0.11759009302101098	1.75	1.66	1.62	1.33	0.93	1.7
6827	Zr-Na2WO4/SiO2	Zr	40	Na	11	W	74	SiO2	11	0.37	0.185	40	40	20	775	20	8.0	10.3	1.7	0.38	6	8.54	7.08	3.28	3.8	0.91	2.04	82.9	38.41	44.5	10.66	23.89	650.0	0.19324020548916562	1.75	1.66	1.62	1.33	0.93	1.7
6828	Zr-Na2WO4/SiO2	Zr	40	Na	11	W	74	SiO2	11	0.37	0.185	40	40	20	775	10	7.0	2.0	1.0	0.75	2	31.03	8.0	3.52	4.48	10.44	11.32	25.78	11.34	14.44	33.64	36.48	650.0	0.11117547858540135	1.75	1.66	1.62	1.33	0.93	1.7
6829	Zr-Na2WO4/SiO2	Zr	40	Na	11	W	74	SiO2	11	0.37	0.185	40	40	20	775	15	10.5	3.0	1.5	0.5	2	23.94	10.44	3.75	6.69	3.51	5.98	43.61	15.66	27.94	14.66	24.98	650.0	0.22052278851507467	1.75	1.66	1.62	1.33	0.93	1.7
6830	Zr-Na2WO4/SiO2	Zr	40	Na	11	W	74	SiO2	11	0.37	0.185	40	40	20	775	20	14.0	4.0	2.0	0.38	2	18.19	8.4	3.71	4.69	2.4	4.2	46.18	20.4	25.78	13.19	23.09	650.0	0.23089187975791248	1.75	1.66	1.62	1.33	0.93	1.7
6831	Zr-Na2WO4/SiO2	Zr	40	Na	11	W	74	SiO2	11	0.37	0.185	40	40	20	775	10	7.0	2.3	0.8	0.75	3	23.35	9.68	3.97	5.71	4.63	6.97	41.46	17.0	24.45	19.83	29.85	650.0	0.13574835486224637	1.75	1.66	1.62	1.33	0.93	1.7
6832	Zr-Na2WO4/SiO2	Zr	40	Na	11	W	74	SiO2	11	0.37	0.185	40	40	20	775	15	10.5	3.4	1.1	0.5	3	17.49	9.25	3.91	5.34	2.32	4.77	52.89	22.36	30.53	13.26	27.27	650.0	0.19412342568626248	1.75	1.66	1.62	1.33	0.93	1.7
6833	Zr-Na2WO4/SiO2	Zr	40	Na	11	W	74	SiO2	11	0.37	0.185	40	40	20	775	20	14.0	4.5	1.5	0.38	3	11.94	6.91	3.58	3.33	0.85	3.03	57.87	29.98	27.89	7.12	25.38	650.0	0.18843004963077045	1.75	1.66	1.62	1.33	0.93	1.7
6834	Zr-Na2WO4/SiO2	Zr	40	Na	11	W	74	SiO2	11	0.37	0.185	40	40	20	775	10	7.0	2.4	0.6	0.75	4	18.01	9.18	3.75	5.43	3.04	5.67	50.97	20.82	30.15	16.88	31.48	650.0	0.12838754709104838	1.75	1.66	1.62	1.33	0.93	1.7
6835	Zr-Na2WO4/SiO2	Zr	40	Na	11	W	74	SiO2	11	0.37	0.185	40	40	20	775	15	10.5	3.6	0.9	0.5	4	12.28	7.33	3.44	3.89	1.1	3.36	59.69	28.01	31.68	8.96	27.36	650.0	0.15225078077898274	1.75	1.66	1.62	1.33	0.93	1.7
6836	Zr-Na2WO4/SiO2	Zr	40	Na	11	W	74	SiO2	11	0.37	0.185	40	40	20	775	20	14.0	4.8	1.2	0.38	4	8.75	5.77	3.19	2.58	0.38	2.4	65.94	36.46	29.49	4.34	27.43	650.0	0.15639890465638545	1.75	1.66	1.62	1.33	0.93	1.7
6837	Zr-Na2WO4/SiO2	Zr	40	Na	11	W	74	SiO2	11	0.37	0.185	40	40	20	775	10	7.0	2.6	0.4	0.75	6	12.21	6.71	3.49	3.22	1.65	3.88	54.95	28.58	26.37	13.51	31.78	650.0	0.09260968668696218	1.75	1.66	1.62	1.33	0.93	1.7
6838	Zr-Na2WO4/SiO2	Zr	40	Na	11	W	74	SiO2	11	0.37	0.185	40	40	20	775	15	10.5	3.9	0.6	0.5	6	9.4	5.14	2.9	2.24	0.17	2.2	54.68	30.85	23.83	1.81	23.4	650.0	0.10553613107731144	1.75	1.66	1.62	1.33	0.93	1.7
6839	Zr-Na2WO4/SiO2	Zr	40	Na	11	W	74	SiO2	11	0.37	0.185	40	40	20	775	20	14.0	5.1	0.9	0.38	6	7.46	3.75	2.42	1.33	0.21	1.55	50.27	32.44	17.83	2.82	20.78	650.0	0.10058213900052036	1.75	1.66	1.62	1.33	0.93	1.7
6840	Zr-Na2WO4/SiO2	Zr	40	Na	11	W	74	SiO2	11	0.37	0.185	40	40	20	750	10	1.5	5.7	2.8	0.75	2	32.05	5.64	2.23	3.41	18.47	7.92	17.6	6.96	10.64	57.63	24.71	650.0	0.07740390859815613	1.75	1.66	1.62	1.33	0.93	1.7
6841	Zr-Na2WO4/SiO2	Zr	40	Na	11	W	74	SiO2	11	0.37	0.185	40	40	20	750	15	2.3	8.5	4.3	0.5	2	32.21	9.49	3.69	5.8	13.27	11.99	29.46	11.46	18.01	41.2	37.22	650.0	0.19941968829802387	1.75	1.66	1.62	1.33	0.93	1.7
6842	Zr-Na2WO4/SiO2	Zr	40	Na	11	W	74	SiO2	11	0.37	0.185	40	40	20	750	20	3.0	11.3	5.7	0.38	2	29.62	10.38	3.68	6.7	11.76	9.9	35.04	12.42	22.62	39.7	33.42	650.0	0.2883991490265642	1.75	1.66	1.62	1.33	0.93	1.7
6843	Zr-Na2WO4/SiO2	Zr	40	Na	11	W	74	SiO2	11	0.37	0.185	40	40	20	750	10	1.5	6.4	2.1	0.75	3	26.71	9.58	3.56	6.02	7.27	8.02	35.87	13.33	22.54	27.22	30.03	650.0	0.13427293882884303	1.75	1.66	1.62	1.33	0.93	1.7
6844	Zr-Na2WO4/SiO2	Zr	40	Na	11	W	74	SiO2	11	0.37	0.185	40	40	20	750	15	2.3	9.6	3.2	0.5	3	22.96	8.7	3.54	5.16	7.78	6.48	37.89	15.42	22.47	33.89	28.22	650.0	0.1820387967743371	1.75	1.66	1.62	1.33	0.93	1.7
6845	Zr-Na2WO4/SiO2	Zr	40	Na	11	W	74	SiO2	11	0.37	0.185	40	40	20	750	20	3.0	12.8	4.3	0.38	3	19.11	9.39	3.55	5.84	5.35	4.46	49.14	18.58	30.56	28.0	23.34	650.0	0.25948843093190027	1.75	1.66	1.62	1.33	0.93	1.7
6846	Zr-Na2WO4/SiO2	Zr	40	Na	11	W	74	SiO2	11	0.37	0.185	40	40	20	750	10	1.5	6.8	1.7	0.75	4	21.36	8.75	3.42	5.33	5.45	5.28	40.96	16.01	24.95	25.51	24.72	650.0	0.12208959136732067	1.75	1.66	1.62	1.33	0.93	1.7
6847	Zr-Na2WO4/SiO2	Zr	40	Na	11	W	74	SiO2	11	0.37	0.185	40	40	20	750	15	2.3	10.2	2.6	0.5	4	15.58	8.72	3.5	5.22	4.83	4.59	55.97	22.46	33.5	31.0	29.46	650.0	0.1824769608685422	1.75	1.66	1.62	1.33	0.93	1.7
6848	Zr-Na2WO4/SiO2	Zr	40	Na	11	W	74	SiO2	11	0.37	0.185	40	40	20	750	20	3.0	13.6	3.4	0.38	4	12.59	7.37	3.27	4.1	2.3	2.35	58.54	25.97	32.57	18.27	18.67	650.0	0.20146611242672424	1.75	1.66	1.62	1.33	0.93	1.7
6849	Zr-Na2WO4/SiO2	Zr	40	Na	11	W	74	SiO2	11	0.37	0.185	40	40	20	750	10	1.5	7.3	1.2	0.75	6	13.21	6.87	3.29	3.58	3.38	3.4	52.01	24.91	27.1	25.59	25.74	650.0	0.09489842593936654	1.75	1.66	1.62	1.33	0.93	1.7
6850	Zr-Na2WO4/SiO2	Zr	40	Na	11	W	74	SiO2	11	0.37	0.185	40	40	20	750	15	2.3	10.9	1.8	0.5	6	8.23	6.77	3.13	3.64	1.42	2.09	82.26	38.03	44.23	17.25	25.39	650.0	0.14020125535897815	1.75	1.66	1.62	1.33	0.93	1.7
6851	Zr-Na2WO4/SiO2	Zr	40	Na	11	W	74	SiO2	11	0.37	0.185	40	40	20	750	20	3.0	14.6	2.4	0.38	6	7.92	5.35	2.78	2.57	0.91	1.44	67.55	35.1	32.45	11.49	18.18	650.0	0.14469554824410397	1.75	1.66	1.62	1.33	0.93	1.7
6852	Zr-Na2WO4/SiO2	Zr	40	Na	11	W	74	SiO2	11	0.37	0.185	40	40	20	750	10	4.0	4.0	2.0	0.75	2	33.13	9.54	3.67	5.87	12.09	12.15	28.8	11.08	17.72	36.49	36.67	650.0	0.13368322925119228	1.75	1.66	1.62	1.33	0.93	1.7
6853	Zr-Na2WO4/SiO2	Zr	40	Na	11	W	74	SiO2	11	0.37	0.185	40	40	20	750	15	6.0	6.0	3.0	0.5	2	25.69	11.25	3.59	7.66	8.42	7.8	43.79	13.97	29.82	32.78	30.36	650.0	0.2386935152651325	1.75	1.66	1.62	1.33	0.93	1.7
6854	Zr-Na2WO4/SiO2	Zr	40	Na	11	W	74	SiO2	11	0.37	0.185	40	40	20	750	20	8.0	8.0	4.0	0.38	2	19.57	10.08	3.71	6.37	5.9	5.02	51.51	18.96	32.55	30.15	25.65	650.0	0.27960473642818534	1.75	1.66	1.62	1.33	0.93	1.7
6855	Zr-Na2WO4/SiO2	Zr	40	Na	11	W	74	SiO2	11	0.37	0.185	40	40	20	750	10	4.0	4.5	1.5	0.75	3	21.16	9.8	3.52	6.28	6.42	6.69	46.31	16.64	29.68	30.34	31.62	650.0	0.13752101189268448	1.75	1.66	1.62	1.33	0.93	1.7
6856	Zr-Na2WO4/SiO2	Zr	40	Na	11	W	74	SiO2	11	0.37	0.185	40	40	20	750	15	6.0	6.8	2.3	0.5	3	18.17	9.31	3.58	5.73	4.77	5.15	51.24	19.7	31.54	26.25	28.34	650.0	0.1954461770572299	1.75	1.66	1.62	1.33	0.93	1.7
6857	Zr-Na2WO4/SiO2	Zr	40	Na	11	W	74	SiO2	11	0.37	0.185	40	40	20	750	20	8.0	9.0	3.0	0.38	3	13.24	7.96	3.35	4.61	2.7	3.22	60.12	25.3	34.82	20.39	24.32	650.0	0.21828137058138483	1.75	1.66	1.62	1.33	0.93	1.7
6858	Zr-Na2WO4/SiO2	Zr	40	Na	11	W	74	SiO2	11	0.37	0.185	40	40	20	750	10	4.0	4.8	1.2	0.75	4	16.35	9.1	3.41	5.69	3.7	4.76	55.66	20.86	34.8	22.63	29.11	650.0	0.12721357973954425	1.75	1.66	1.62	1.33	0.93	1.7
6859	Zr-Na2WO4/SiO2	Zr	40	Na	11	W	74	SiO2	11	0.37	0.185	40	40	20	750	15	6.0	7.2	1.8	0.5	4	10.94	7.18	3.29	3.89	1.79	2.69	65.63	30.07	35.56	16.36	24.59	650.0	0.14901610435012316	1.75	1.66	1.62	1.33	0.93	1.7
6860	Zr-Na2WO4/SiO2	Zr	40	Na	11	W	74	SiO2	11	0.37	0.185	40	40	20	750	20	8.0	9.6	2.4	0.38	4	8.09	5.57	2.95	2.62	1.02	1.88	68.85	36.46	32.39	12.61	23.24	650.0	0.15081938608714085	1.75	1.66	1.62	1.33	0.93	1.7
6861	Zr-Na2WO4/SiO2	Zr	40	Na	11	W	74	SiO2	11	0.37	0.185	40	40	20	750	10	4.0	5.1	0.9	0.75	6	10.03	6.95	3.25	3.7	1.58	2.89	69.29	32.4	36.89	15.75	28.81	650.0	0.09604427053310882	1.75	1.66	1.62	1.33	0.93	1.7
6862	Zr-Na2WO4/SiO2	Zr	40	Na	11	W	74	SiO2	11	0.37	0.185	40	40	20	750	15	6.0	7.7	1.3	0.5	6	5.75	5.26	2.79	2.47	0.68	1.77	91.48	48.52	42.96	11.83	30.78	650.0	0.10806777698497125	1.75	1.66	1.62	1.33	0.93	1.7
6863	Zr-Na2WO4/SiO2	Zr	40	Na	11	W	74	SiO2	11	0.37	0.185	40	40	20	750	20	8.0	10.3	1.7	0.38	6	6.22	4.26	2.5	1.76	0.28	1.32	68.49	40.19	28.3	4.5	21.22	650.0	0.11456316322033781	1.75	1.66	1.62	1.33	0.93	1.7
6864	Zr-Na2WO4/SiO2	Zr	40	Na	11	W	74	SiO2	11	0.37	0.185	40	40	20	750	10	7.0	2.0	1.0	0.75	2	20.68	9.47	3.82	5.65	3.28	6.36	45.79	18.47	27.32	15.86	30.75	650.0	0.13265186466765652	1.75	1.66	1.62	1.33	0.93	1.7
6865	Zr-Na2WO4/SiO2	Zr	40	Na	11	W	74	SiO2	11	0.37	0.185	40	40	20	750	15	10.5	3.0	1.5	0.5	2	15.48	7.24	3.58	3.66	1.85	4.36	46.77	23.13	23.64	11.95	28.17	650.0	0.15030934720152098	1.75	1.66	1.62	1.33	0.93	1.7
6866	Zr-Na2WO4/SiO2	Zr	40	Na	11	W	74	SiO2	11	0.37	0.185	40	40	20	750	20	14.0	4.0	2.0	0.38	2	11.03	5.77	3.19	2.58	0.89	3.14	52.31	28.92	23.39	8.07	28.47	650.0	0.15639890465638545	1.75	1.66	1.62	1.33	0.93	1.7
6867	Zr-Na2WO4/SiO2	Zr	40	Na	11	W	74	SiO2	11	0.37	0.185	40	40	20	750	10	7.0	2.3	0.8	0.75	3	14.47	7.76	3.54	4.22	2.07	4.6	53.63	24.46	29.16	14.31	31.79	650.0	0.10770174670305038	1.75	1.66	1.62	1.33	0.93	1.7
6868	Zr-Na2WO4/SiO2	Zr	40	Na	11	W	74	SiO2	11	0.37	0.185	40	40	20	750	15	10.5	3.4	1.1	0.5	3	7.32	4.91	2.74	2.17	0.33	2.58	67.08	37.43	29.64	4.51	35.25	650.0	0.10069274887347705	1.75	1.66	1.62	1.33	0.93	1.7
6869	Zr-Na2WO4/SiO2	Zr	40	Na	11	W	74	SiO2	11	0.37	0.185	40	40	20	750	20	14.0	4.5	1.5	0.38	3	5.47	3.71	2.39	1.32	0.17	1.85	67.82	43.69	24.13	3.11	33.82	650.0	0.0994887229892074	1.75	1.66	1.62	1.33	0.93	1.7
6870	Zr-Na2WO4/SiO2	Zr	40	Na	11	W	74	SiO2	11	0.37	0.185	40	40	20	750	10	7.0	2.4	0.6	0.75	4	12.01	6.19	3.21	2.98	1.12	3.42	51.54	26.73	24.81	9.33	28.48	650.0	0.08519830113364228	1.75	1.66	1.62	1.33	0.93	1.7
6871	Zr-Na2WO4/SiO2	Zr	40	Na	11	W	74	SiO2	11	0.37	0.185	40	40	20	750	15	10.5	3.6	0.9	0.5	4	7.85	3.94	2.37	1.57	0.09	2.01	50.19	30.19	20.0	1.15	25.61	650.0	0.08039437950282607	1.75	1.66	1.62	1.33	0.93	1.7
6872	Zr-Na2WO4/SiO2	Zr	40	Na	11	W	74	SiO2	11	0.37	0.185	40	40	20	750	20	14.0	4.8	1.2	0.38	4	4.7	2.98	1.97	1.01	0.51	1.43	63.4	41.91	21.49	10.85	30.43	650.0	0.07961327150268668	1.75	1.66	1.62	1.33	0.93	1.7
6873	Zr-Na2WO4/SiO2	Zr	40	Na	11	W	74	SiO2	11	0.37	0.185	40	40	20	750	10	7.0	2.6	0.4	0.75	6	8.16	5.03	2.78	2.25	0.35	2.56	61.64	34.07	27.57	4.29	31.37	650.0	0.06881217831097365	1.75	1.66	1.62	1.33	0.93	1.7
6874	Zr-Na2WO4/SiO2	Zr	40	Na	11	W	74	SiO2	11	0.37	0.185	40	40	20	750	15	10.5	3.9	0.6	0.5	6	5.27	3.58	2.33	1.25	0.07	1.75	67.93	44.21	23.72	1.33	33.21	650.0	0.07291307402123041	1.75	1.66	1.62	1.33	0.93	1.7
6875	Zr-Na2WO4/SiO2	Zr	40	Na	11	W	74	SiO2	11	0.37	0.185	40	40	20	750	20	14.0	5.1	0.9	0.38	6	5.1	2.81	1.84	0.97	0.34	1.28	55.1	36.08	19.02	6.67	25.1	650.0	0.07500621177029514	1.75	1.66	1.62	1.33	0.93	1.7
6876	Zr-Na2WO4/SiO2	Zr	40	Na	11	W	74	SiO2	11	0.37	0.185	40	40	20	700	10	1.5	5.7	2.8	0.75	2	26.72	8.28	2.87	5.41	10.05	7.87	30.99	10.74	20.25	37.61	29.45	650.0	0.11523963733118354	1.75	1.66	1.62	1.33	0.93	1.7
6877	Zr-Na2WO4/SiO2	Zr	40	Na	11	W	74	SiO2	11	0.37	0.185	40	40	20	700	15	2.3	8.5	4.3	0.5	2	15.61	6.78	2.84	3.94	6.5	4.45	43.43	18.19	25.24	41.64	28.51	650.0	0.1404157900869929	1.75	1.66	1.62	1.33	0.93	1.7
6878	Zr-Na2WO4/SiO2	Zr	40	Na	11	W	74	SiO2	11	0.37	0.185	40	40	20	700	20	3.0	11.3	5.7	0.38	2	10.14	5.26	2.57	2.69	4.18	2.88	51.87	25.35	26.53	41.22	28.4	650.0	0.14219444340127796	1.75	1.66	1.62	1.33	0.93	1.7
6879	Zr-Na2WO4/SiO2	Zr	40	Na	11	W	74	SiO2	11	0.37	0.185	40	40	20	700	10	1.5	6.4	2.1	0.75	3	13.14	5.68	2.57	3.11	3.37	3.46	43.23	19.56	23.67	25.65	26.33	650.0	0.07796923967863445	1.75	1.66	1.62	1.33	0.93	1.7
6880	Zr-Na2WO4/SiO2	Zr	40	Na	11	W	74	SiO2	11	0.37	0.185	40	40	20	700	15	2.3	9.6	3.2	0.5	3	7.13	4.14	2.22	1.92	2.03	2.24	58.06	31.14	26.93	28.47	31.42	650.0	0.08456278451321228	1.75	1.66	1.62	1.33	0.93	1.7
6881	Zr-Na2WO4/SiO2	Zr	40	Na	11	W	74	SiO2	11	0.37	0.185	40	40	20	700	20	3.0	12.8	4.3	0.38	3	5.48	3.09	1.84	1.25	1.32	1.59	56.39	33.58	22.81	24.09	29.01	650.0	0.08259861379377033	1.75	1.66	1.62	1.33	0.93	1.7
6882	Zr-Na2WO4/SiO2	Zr	40	Na	11	W	74	SiO2	11	0.37	0.185	40	40	20	700	10	1.5	6.8	1.7	0.75	4	9.87	4.21	2.25	1.96	1.74	2.34	42.65	22.8	19.86	17.63	23.71	650.0	0.057349187457721405	1.75	1.66	1.62	1.33	0.93	1.7
6883	Zr-Na2WO4/SiO2	Zr	40	Na	11	W	74	SiO2	11	0.37	0.185	40	40	20	700	15	2.3	10.2	2.6	0.5	4	5.06	3.52	2.0	1.52	1.34	1.92	69.57	39.53	30.04	26.48	37.94	650.0	0.07166890601843214	1.75	1.66	1.62	1.33	0.93	1.7
6884	Zr-Na2WO4/SiO2	Zr	40	Na	11	W	74	SiO2	11	0.37	0.185	40	40	20	700	20	3.0	13.6	3.4	0.38	4	3.11	2.01	1.36	0.65	0.35	1.01	64.63	43.73	20.9	11.25	32.48	650.0	0.05343356142201124	1.75	1.66	1.62	1.33	0.93	1.7
6885	Zr-Na2WO4/SiO2	Zr	40	Na	11	W	74	SiO2	11	0.37	0.185	40	40	20	700	10	1.5	7.3	1.2	0.75	6	12.62	2.92	1.69	1.23	0.7	1.52	23.14	13.39	9.75	5.55	12.04	650.0	0.03951307350625432	1.75	1.66	1.62	1.33	0.93	1.7
6886	Zr-Na2WO4/SiO2	Zr	40	Na	11	W	74	SiO2	11	0.37	0.185	40	40	20	700	15	2.3	10.9	1.8	0.5	6	3.9	1.92	1.25	0.67	0.23	0.93	49.23	32.05	17.18	5.9	23.85	650.0	0.03877342760038019	1.75	1.66	1.62	1.33	0.93	1.7
6887	Zr-Na2WO4/SiO2	Zr	40	Na	11	W	74	SiO2	11	0.37	0.185	40	40	20	700	20	3.0	14.6	2.4	0.38	6	1.6	1.35	0.97	0.38	0.03	0.63	84.38	60.63	23.75	1.88	39.38	650.0	0.0357682987354394	1.75	1.66	1.62	1.33	0.93	1.7
6888	Zr-Na2WO4/SiO2	Zr	40	Na	11	W	74	SiO2	11	0.37	0.185	40	40	20	700	10	4.0	4.0	2.0	0.75	2	13.45	6.06	2.7	3.36	4.45	4.66	45.06	20.07	24.98	33.09	34.65	650.0	0.08335187385232308	1.75	1.66	1.62	1.33	0.93	1.7
6889	Zr-Na2WO4/SiO2	Zr	40	Na	11	W	74	SiO2	11	0.37	0.185	40	40	20	700	15	6.0	6.0	3.0	0.5	2	6.72	3.82	2.18	1.64	2.07	2.63	56.85	32.44	24.4	30.8	39.14	650.0	0.07789750027714959	1.75	1.66	1.62	1.33	0.93	1.7
6890	Zr-Na2WO4/SiO2	Zr	40	Na	11	W	74	SiO2	11	0.37	0.185	40	40	20	700	20	8.0	8.0	4.0	0.38	2	5.09	2.73	1.74	0.99	1.16	1.81	53.63	34.18	19.45	22.79	35.56	650.0	0.07284097133353261	1.75	1.66	1.62	1.33	0.93	1.7
6891	Zr-Na2WO4/SiO2	Zr	40	Na	11	W	74	SiO2	11	0.37	0.185	40	40	20	700	10	4.0	4.5	1.5	0.75	3	7.94	3.8	2.18	1.62	1.58	2.6	47.86	27.46	20.4	19.9	32.75	650.0	0.05165443775524079	1.75	1.66	1.62	1.33	0.93	1.7
6892	Zr-Na2WO4/SiO2	Zr	40	Na	11	W	74	SiO2	11	0.37	0.185	40	40	20	700	15	6.0	6.8	2.3	0.5	3	5.93	3.06	1.8	1.26	1.04	2.06	51.6	30.35	21.25	17.54	34.74	650.0	0.062155911141722794	1.75	1.66	1.62	1.33	0.93	1.7
6893	Zr-Na2WO4/SiO2	Zr	40	Na	11	W	74	SiO2	11	0.37	0.185	40	40	20	700	20	8.0	9.0	3.0	0.38	3	3.13	1.97	1.28	0.69	0.34	1.31	62.94	40.89	22.04	10.86	41.85	650.0	0.05235955714330696	1.75	1.66	1.62	1.33	0.93	1.7
6894	Zr-Na2WO4/SiO2	Zr	40	Na	11	W	74	SiO2	11	0.37	0.185	40	40	20	700	10	4.0	4.8	1.2	0.75	4	6.48	3.06	1.84	1.22	0.83	2.0	47.22	28.4	18.83	12.81	30.86	650.0	0.04143727409448186	1.75	1.66	1.62	1.33	0.93	1.7
6895	Zr-Na2WO4/SiO2	Zr	40	Na	11	W	74	SiO2	11	0.37	0.185	40	40	20	700	15	6.0	7.2	1.8	0.5	4	2.06	1.81	1.24	0.57	0.19	1.1	87.86	60.19	27.67	9.22	53.4	650.0	0.03653161761378508	1.75	1.66	1.62	1.33	0.93	1.7
6896	Zr-Na2WO4/SiO2	Zr	40	Na	11	W	74	SiO2	11	0.37	0.185	40	40	20	700	20	8.0	9.6	2.4	0.38	4	1.54	1.26	0.89	0.37	0.1	0.77	81.82	57.79	24.03	6.49	50.0	650.0	0.03336856094045917	1.75	1.66	1.62	1.33	0.93	1.7
6897	Zr-Na2WO4/SiO2	Zr	40	Na	11	W	74	SiO2	11	0.37	0.185	40	40	20	700	10	4.0	5.1	0.9	0.75	6	3.73	2.16	1.42	0.74	0.14	1.28	57.91	38.07	19.84	3.75	34.32	650.0	0.02911559281223254	1.75	1.66	1.62	1.33	0.93	1.7
6898	Zr-Na2WO4/SiO2	Zr	40	Na	11	W	74	SiO2	11	0.37	0.185	40	40	20	700	15	6.0	7.7	1.3	0.5	6	1.31	1.29	0.92	0.37	0.15	0.74	98.47	70.23	28.24	11.45	56.49	650.0	0.025967855116589573	1.75	1.66	1.62	1.33	0.93	1.7
6899	Zr-Na2WO4/SiO2	Zr	40	Na	11	W	74	SiO2	11	0.37	0.185	40	40	20	700	20	8.0	10.3	1.7	0.38	6	1.23	0.97	0.69	0.28	0.23	0.55	78.86	56.1	22.76	18.7	44.72	650.0	0.025650924881263353	1.75	1.66	1.62	1.33	0.93	1.7
6900	Zr-Na2WO4/SiO2	Zr	40	Na	11	W	74	SiO2	11	0.37	0.185	40	40	20	700	10	7.0	2.0	1.0	0.75	2	5.97	2.13	1.42	0.71	0.23	2.38	35.68	23.79	11.89	3.85	39.87	650.0	0.02870682473381762	1.75	1.66	1.62	1.33	0.93	1.7
6901	Zr-Na2WO4/SiO2	Zr	40	Na	11	W	74	SiO2	11	0.37	0.185	40	40	20	700	15	10.5	3.0	1.5	0.5	2	5.06	1.34	1.1	0.24	0.26	1.59	26.48	21.74	4.74	5.14	31.42	650.0	0.02698118036499829	1.75	1.66	1.62	1.33	0.93	1.7
6902	Zr-Na2WO4/SiO2	Zr	40	Na	11	W	74	SiO2	11	0.37	0.185	40	40	20	700	20	14.0	4.0	2.0	0.38	2	3.23	0.97	0.85	0.12	1.04	1.19	30.03	26.32	3.72	32.2	36.84	650.0	0.025650924881263353	1.75	1.66	1.62	1.33	0.93	1.7
6903	Zr-Na2WO4/SiO2	Zr	40	Na	11	W	74	SiO2	11	0.37	0.185	40	40	20	700	10	7.0	2.3	0.8	0.75	3	4.04	1.68	1.29	0.39	0.29	1.81	41.58	31.93	9.65	7.18	44.8	650.0	0.0225902943070827	1.75	1.66	1.62	1.33	0.93	1.7
6904	Zr-Na2WO4/SiO2	Zr	40	Na	11	W	74	SiO2	11	0.37	0.185	40	40	20	700	15	10.5	3.4	1.1	0.5	3	3.23	1.27	0.86	0.41	0.36	1.37	39.32	26.63	12.69	11.15	42.41	650.0	0.025562668729466304	1.75	1.66	1.62	1.33	0.93	1.7
6905	Zr-Na2WO4/SiO2	Zr	40	Na	11	W	74	SiO2	11	0.37	0.185	40	40	20	700	20	14.0	4.5	1.5	0.38	3	3.78	0.89	0.71	0.18	0.48	0.85	23.54	18.78	4.76	12.7	22.49	650.0	0.023525898867037622	1.75	1.66	1.62	1.33	0.93	1.7
6906	Zr-Na2WO4/SiO2	Zr	40	Na	11	W	74	SiO2	11	0.37	0.185	40	40	20	700	10	7.0	2.4	0.6	0.75	4	5.69	2.17	1.5	0.67	0.18	1.77	38.14	26.36	11.78	3.16	31.11	650.0	0.029251876691671952	1.75	1.66	1.62	1.33	0.93	1.7
6907	Zr-Na2WO4/SiO2	Zr	40	Na	11	W	74	SiO2	11	0.37	0.185	40	40	20	700	15	10.5	3.6	0.9	0.5	4	4.1	0.83	0.67	0.16	0.69	0.81	20.24	16.34	3.9	16.83	19.76	650.0	0.016669273580115256	1.75	1.66	1.62	1.33	0.93	1.7
6908	Zr-Na2WO4/SiO2	Zr	40	Na	11	W	74	SiO2	11	0.37	0.185	40	40	20	700	20	14.0	4.8	1.2	0.38	4	2.91	0.52	0.38	0.14	0.81	0.6	17.87	13.06	4.81	27.84	20.62	650.0	0.013719913297072193	1.75	1.66	1.62	1.33	0.93	1.7
6909	Zr-Na2WO4/SiO2	Zr	40	Na	11	W	74	SiO2	11	0.37	0.185	40	40	20	700	10	7.0	2.6	0.4	0.75	6	4.32	1.21	0.97	0.24	0.48	1.07	28.01	22.45	5.56	11.11	24.77	650.0	0.016231734575611684	1.75	1.66	1.62	1.33	0.93	1.7
6910	Zr-Na2WO4/SiO2	Zr	40	Na	11	W	74	SiO2	11	0.37	0.185	40	40	20	700	15	10.5	3.9	0.6	0.5	6	1.51	0.67	0.56	0.11	0.72	0.69	44.37	37.09	7.28	47.68	45.7	650.0	0.013445091521653622	1.75	1.66	1.62	1.33	0.93	1.7
6911	Zr-Na2WO4/SiO2	Zr	40	Na	11	W	74	SiO2	11	0.37	0.185	40	40	20	700	20	14.0	5.1	0.9	0.38	6	2.49	0.59	0.5	0.09	0.81	0.51	23.69	20.08	3.61	32.53	20.48	650.0	0.015572299379046375	1.75	1.66	1.62	1.33	0.93	1.7
6912	Mo-Na2WO4/SiO2	Mo	42	Na	11	W	74	SiO2	11	0.37	0.185	40	40	20	900	10	1.5	5.7	2.8	0.75	2	31.01	5.08	0.57	4.51	23.53	11.36	16.38	1.84	14.54	75.88	36.63	650.0	0.06951433922737134	1.54	1.66	1.62	2.16	0.93	1.7
6913	Mo-Na2WO4/SiO2	Mo	42	Na	11	W	74	SiO2	11	0.37	0.185	40	40	20	900	15	2.3	8.5	4.3	0.5	2	28.99	6.07	0.66	5.41	25.09	10.07	20.94	2.28	18.66	86.55	34.74	650.0	0.12524072396333463	1.54	1.66	1.62	2.16	0.93	1.7
6914	Mo-Na2WO4/SiO2	Mo	42	Na	11	W	74	SiO2	11	0.37	0.185	40	40	20	900	20	3.0	11.3	5.7	0.38	2	32.38	6.38	0.67	5.71	25.36	9.15	19.7	2.07	17.63	78.32	28.26	650.0	0.1734898687267548	1.54	1.66	1.62	2.16	0.93	1.7
6915	Mo-Na2WO4/SiO2	Mo	42	Na	11	W	74	SiO2	11	0.37	0.185	40	40	20	900	10	1.5	6.4	2.1	0.75	3	20.93	5.34	0.51	4.83	17.11	6.46	25.51	2.44	23.08	81.75	30.86	650.0	0.07317154867998593	1.54	1.66	1.62	2.16	0.93	1.7
6916	Mo-Na2WO4/SiO2	Mo	42	Na	11	W	74	SiO2	11	0.37	0.185	40	40	20	900	15	2.3	9.6	3.2	0.5	3	21.49	6.13	0.6	5.53	17.88	5.55	28.52	2.79	25.73	83.2	25.83	650.0	0.12651867927838187	1.54	1.66	1.62	2.16	0.93	1.7
6917	Mo-Na2WO4/SiO2	Mo	42	Na	11	W	74	SiO2	11	0.37	0.185	40	40	20	900	20	3.0	12.8	4.3	0.38	3	21.18	6.62	0.61	6.01	17.79	5.06	31.26	2.88	28.38	83.99	23.89	650.0	0.18024472748763273	1.54	1.66	1.62	2.16	0.93	1.7
6918	Mo-Na2WO4/SiO2	Mo	42	Na	11	W	74	SiO2	11	0.37	0.185	40	40	20	900	10	1.5	6.8	1.7	0.75	4	12.47	5.38	0.44	4.94	13.51	4.51	43.14	3.53	39.62	108.34	36.17	650.0	0.07373508771345241	1.54	1.66	1.62	2.16	0.93	1.7
6919	Mo-Na2WO4/SiO2	Mo	42	Na	11	W	74	SiO2	11	0.37	0.185	40	40	20	900	15	2.3	10.2	2.6	0.5	4	14.0	6.01	0.48	5.53	13.62	3.82	42.93	3.43	39.5	97.29	27.29	650.0	0.12396358471176272	1.54	1.66	1.62	2.16	0.93	1.7
6920	Mo-Na2WO4/SiO2	Mo	42	Na	11	W	74	SiO2	11	0.37	0.185	40	40	20	900	20	3.0	13.6	3.4	0.38	4	14.14	6.54	0.56	5.98	13.69	3.47	46.25	3.96	42.29	96.82	24.54	650.0	0.17799118083108229	1.54	1.66	1.62	2.16	0.93	1.7
6921	Mo-Na2WO4/SiO2	Mo	42	Na	11	W	74	SiO2	11	0.37	0.185	40	40	20	900	10	1.5	7.3	1.2	0.75	6	17.5	4.95	0.38	4.57	9.69	2.79	28.29	2.17	26.11	55.37	15.94	650.0	0.06768948940487092	1.54	1.66	1.62	2.16	0.93	1.7
6922	Mo-Na2WO4/SiO2	Mo	42	Na	11	W	74	SiO2	11	0.37	0.185	40	40	20	900	15	2.3	10.9	1.8	0.5	6	17.77	5.63	0.44	5.19	9.34	2.31	31.68	2.48	29.21	52.56	13.0	650.0	0.11589391990969947	1.54	1.66	1.62	2.16	0.93	1.7
6923	Mo-Na2WO4/SiO2	Mo	42	Na	11	W	74	SiO2	11	0.37	0.185	40	40	20	900	20	3.0	14.6	2.4	0.38	6	17.02	6.17	0.53	5.64	8.84	2.02	36.25	3.11	33.14	51.94	11.87	650.0	0.16759355706877116	1.54	1.66	1.62	2.16	0.93	1.7
6924	Mo-Na2WO4/SiO2	Mo	42	Na	11	W	74	SiO2	11	0.37	0.185	40	40	20	900	10	4.0	4.0	2.0	0.75	2	35.46	4.64	0.58	4.06	24.05	10.99	13.09	1.64	11.45	67.82	30.99	650.0	0.06334797689473565	1.54	1.66	1.62	2.16	0.93	1.7
6925	Mo-Na2WO4/SiO2	Mo	42	Na	11	W	74	SiO2	11	0.37	0.185	40	40	20	900	15	6.0	6.0	3.0	0.5	2	35.79	5.18	0.56	4.62	25.04	9.95	14.47	1.56	12.91	69.96	27.8	650.0	0.1063796570282381	1.54	1.66	1.62	2.16	0.93	1.7
6926	Mo-Na2WO4/SiO2	Mo	42	Na	11	W	74	SiO2	11	0.37	0.185	40	40	20	900	20	8.0	8.0	4.0	0.38	2	35.75	5.95	0.62	5.33	25.09	8.74	16.64	1.73	14.91	70.18	24.45	650.0	0.16143060589750519	1.54	1.66	1.62	2.16	0.93	1.7
6927	Mo-Na2WO4/SiO2	Mo	42	Na	11	W	74	SiO2	11	0.37	0.185	40	40	20	900	10	4.0	4.5	1.5	0.75	3	24.37	5.01	0.48	4.53	17.61	6.75	20.56	1.97	18.59	72.26	27.7	650.0	0.06853141744800044	1.54	1.66	1.62	2.16	0.93	1.7
6928	Mo-Na2WO4/SiO2	Mo	42	Na	11	W	74	SiO2	11	0.37	0.185	40	40	20	900	15	6.0	6.8	2.3	0.5	3	24.65	5.66	0.5	5.16	17.43	5.49	22.96	2.03	20.93	70.71	22.27	650.0	0.11652981626395148	1.54	1.66	1.62	2.16	0.93	1.7
6929	Mo-Na2WO4/SiO2	Mo	42	Na	11	W	74	SiO2	11	0.37	0.185	40	40	20	900	20	8.0	9.0	3.0	0.38	3	24.89	6.16	0.56	5.6	17.45	4.97	24.75	2.25	22.5	70.11	19.97	650.0	0.1673131095865035	1.54	1.66	1.62	2.16	0.93	1.7
6930	Mo-Na2WO4/SiO2	Mo	42	Na	11	W	74	SiO2	11	0.37	0.185	40	40	20	900	10	4.0	4.8	1.2	0.75	4	17.62	4.92	0.41	4.51	13.56	4.51	27.92	2.33	25.6	76.96	25.6	650.0	0.06726872466146429	1.54	1.66	1.62	2.16	0.93	1.7
6931	Mo-Na2WO4/SiO2	Mo	42	Na	11	W	74	SiO2	11	0.37	0.185	40	40	20	900	15	6.0	7.2	1.8	0.5	4	17.18	5.71	0.47	5.24	13.1	3.7	33.24	2.74	30.5	76.25	21.54	650.0	0.11759009302101098	1.54	1.66	1.62	2.16	0.93	1.7
6932	Mo-Na2WO4/SiO2	Mo	42	Na	11	W	74	SiO2	11	0.37	0.185	40	40	20	900	20	8.0	9.6	2.4	0.38	4	17.87	6.13	0.51	5.62	12.84	3.36	34.3	2.85	31.45	71.85	18.8	650.0	0.16647194641892352	1.54	1.66	1.62	2.16	0.93	1.7
6933	Mo-Na2WO4/SiO2	Mo	42	Na	11	W	74	SiO2	11	0.37	0.185	40	40	20	900	10	4.0	5.1	0.9	0.75	6	10.68	4.58	0.3	4.28	8.93	2.74	42.88	2.81	40.07	83.61	25.66	650.0	0.06250931453350715	1.54	1.66	1.62	2.16	0.93	1.7
6934	Mo-Na2WO4/SiO2	Mo	42	Na	11	W	74	SiO2	11	0.37	0.185	40	40	20	900	15	6.0	7.7	1.3	0.5	6	11.16	5.17	0.46	4.71	8.6	2.3	46.33	4.12	42.2	77.06	20.61	650.0	0.10616874218491057	1.54	1.66	1.62	2.16	0.93	1.7
6935	Mo-Na2WO4/SiO2	Mo	42	Na	11	W	74	SiO2	11	0.37	0.185	40	40	20	900	20	8.0	10.3	1.7	0.38	6	13.23	5.58	0.48	5.1	8.03	2.16	42.18	3.63	38.55	60.7	16.33	650.0	0.15109808123671223	1.54	1.66	1.62	2.16	0.93	1.7
6936	Mo-Na2WO4/SiO2	Mo	42	Na	11	W	74	SiO2	11	0.37	0.185	40	40	20	900	10	7.0	2.0	1.0	0.75	2	40.65	4.42	0.48	3.94	23.42	9.81	10.87	1.18	9.69	57.61	24.13	650.0	0.06027545711743897	1.54	1.66	1.62	2.16	0.93	1.7
6937	Mo-Na2WO4/SiO2	Mo	42	Na	11	W	74	SiO2	11	0.37	0.185	40	40	20	900	15	10.5	3.0	1.5	0.5	2	42.38	5.29	0.59	4.7	23.58	8.52	12.48	1.39	11.09	55.64	20.1	650.0	0.10870118950016266	1.54	1.66	1.62	2.16	0.93	1.7
6938	Mo-Na2WO4/SiO2	Mo	42	Na	11	W	74	SiO2	11	0.37	0.185	40	40	20	900	20	14.0	4.0	2.0	0.38	2	41.41	6.05	0.7	5.35	23.64	8.1	14.61	1.69	12.92	57.09	19.56	650.0	0.16423015823320275	1.54	1.66	1.62	2.16	0.93	1.7
6939	Mo-Na2WO4/SiO2	Mo	42	Na	11	W	74	SiO2	11	0.37	0.185	40	40	20	900	10	7.0	2.3	0.8	0.75	3	29.99	4.74	0.49	4.25	16.28	6.03	15.81	1.63	14.17	54.28	20.11	650.0	0.0647469208205027	1.54	1.66	1.62	2.16	0.93	1.7
6940	Mo-Na2WO4/SiO2	Mo	42	Na	11	W	74	SiO2	11	0.37	0.185	40	40	20	900	15	10.5	3.4	1.1	0.5	3	27.85	5.86	0.49	5.37	14.97	5.25	21.04	1.76	19.28	53.75	18.85	650.0	0.12077430003019025	1.54	1.66	1.62	2.16	0.93	1.7
6941	Mo-Na2WO4/SiO2	Mo	42	Na	11	W	74	SiO2	11	0.37	0.185	40	40	20	900	20	14.0	4.5	1.5	0.38	3	28.3	6.47	0.49	5.98	13.94	5.11	22.86	1.73	21.13	49.26	18.06	650.0	0.1760209093200835	1.54	1.66	1.62	2.16	0.93	1.7
6942	Mo-Na2WO4/SiO2	Mo	42	Na	11	W	74	SiO2	11	0.37	0.185	40	40	20	900	10	7.0	2.4	0.6	0.75	4	22.88	4.77	0.33	4.44	11.82	4.36	20.85	1.44	19.41	51.66	19.06	650.0	0.06516689037618224	1.54	1.66	1.62	2.16	0.93	1.7
6943	Mo-Na2WO4/SiO2	Mo	42	Na	11	W	74	SiO2	11	0.37	0.185	40	40	20	900	15	10.5	3.6	0.9	0.5	4	22.34	5.58	0.65	4.93	9.25	3.8	24.98	2.91	22.07	41.41	17.01	650.0	0.11483454173990129	1.54	1.66	1.62	2.16	0.93	1.7
6944	Mo-Na2WO4/SiO2	Mo	42	Na	11	W	74	SiO2	11	0.37	0.185	40	40	20	900	20	14.0	4.8	1.2	0.38	4	23.58	6.14	0.68	5.46	8.9	4.11	26.04	2.88	23.16	37.74	17.43	650.0	0.1667523042679468	1.54	1.66	1.62	2.16	0.93	1.7
6945	Mo-Na2WO4/SiO2	Mo	42	Na	11	W	74	SiO2	11	0.37	0.185	40	40	20	900	10	7.0	2.6	0.4	0.75	6	15.7	4.43	0.39	4.04	7.26	3.05	28.22	2.48	25.73	46.24	19.43	650.0	0.06041496361333743	1.54	1.66	1.62	2.16	0.93	1.7
6946	Mo-Na2WO4/SiO2	Mo	42	Na	11	W	74	SiO2	11	0.37	0.185	40	40	20	900	15	10.5	3.9	0.6	0.5	6	15.31	4.85	0.57	4.28	5.13	3.09	31.68	3.72	27.96	33.51	20.18	650.0	0.09943118449186572	1.54	1.66	1.62	2.16	0.93	1.7
6947	Mo-Na2WO4/SiO2	Mo	42	Na	11	W	74	SiO2	11	0.37	0.185	40	40	20	900	20	14.0	5.1	0.9	0.38	6	13.69	5.25	0.94	4.31	4.22	3.27	38.35	6.87	31.48	30.83	23.89	650.0	0.14191668954093586	1.54	1.66	1.62	2.16	0.93	1.7
6948	Mo-Na2WO4/SiO2	Mo	42	Na	11	W	74	SiO2	11	0.37	0.185	40	40	20	850	10	1.5	5.7	2.8	0.75	2	32.87	6.53	0.74	5.79	22.04	8.96	19.87	2.25	17.61	67.05	27.26	650.0	0.09003954239146578	1.54	1.66	1.62	2.16	0.93	1.7
6949	Mo-Na2WO4/SiO2	Mo	42	Na	11	W	74	SiO2	11	0.37	0.185	40	40	20	850	15	2.3	8.5	4.3	0.5	2	32.81	7.3	0.83	6.47	23.5	8.28	22.25	2.53	19.72	71.62	25.24	650.0	0.1516034268325637	1.54	1.66	1.62	2.16	0.93	1.7
6950	Mo-Na2WO4/SiO2	Mo	42	Na	11	W	74	SiO2	11	0.37	0.185	40	40	20	850	20	3.0	11.3	5.7	0.38	2	34.05	7.62	0.93	6.69	23.35	7.6	22.38	2.73	19.65	68.58	22.32	650.0	0.20857810785692654	1.54	1.66	1.62	2.16	0.93	1.7
6951	Mo-Na2WO4/SiO2	Mo	42	Na	11	W	74	SiO2	11	0.37	0.185	40	40	20	850	10	1.5	6.4	2.1	0.75	3	21.9	6.78	0.68	6.1	15.54	5.01	30.96	3.11	27.85	70.96	22.88	650.0	0.09361052672466193	1.54	1.66	1.62	2.16	0.93	1.7
6952	Mo-Na2WO4/SiO2	Mo	42	Na	11	W	74	SiO2	11	0.37	0.185	40	40	20	850	15	2.3	9.6	3.2	0.5	3	22.86	7.51	0.81	6.7	15.88	4.55	32.85	3.54	29.31	69.47	19.9	650.0	0.15613931084384525	1.54	1.66	1.62	2.16	0.93	1.7
6953	Mo-Na2WO4/SiO2	Mo	42	Na	11	W	74	SiO2	11	0.37	0.185	40	40	20	850	20	3.0	12.8	4.3	0.38	3	22.63	8.11	0.94	7.17	15.62	4.29	35.84	4.15	31.68	69.02	18.96	650.0	0.22257362230341513	1.54	1.66	1.62	2.16	0.93	1.7
6954	Mo-Na2WO4/SiO2	Mo	42	Na	11	W	74	SiO2	11	0.37	0.185	40	40	20	850	10	1.5	6.8	1.7	0.75	4	15.62	6.75	0.67	6.08	11.91	3.43	43.21	4.29	38.92	76.25	21.96	650.0	0.09318150328555526	1.54	1.66	1.62	2.16	0.93	1.7
6955	Mo-Na2WO4/SiO2	Mo	42	Na	11	W	74	SiO2	11	0.37	0.185	40	40	20	850	15	2.3	10.2	2.6	0.5	4	15.74	7.55	0.85	6.7	11.77	3.14	47.97	5.4	42.57	74.78	19.95	650.0	0.15700445630991505	1.54	1.66	1.62	2.16	0.93	1.7
6956	Mo-Na2WO4/SiO2	Mo	42	Na	11	W	74	SiO2	11	0.37	0.185	40	40	20	850	20	3.0	13.6	3.4	0.38	4	17.23	7.89	0.99	6.9	11.05	3.01	45.79	5.75	40.05	64.13	17.47	650.0	0.21628071312617667	1.54	1.66	1.62	2.16	0.93	1.7
6957	Mo-Na2WO4/SiO2	Mo	42	Na	11	W	74	SiO2	11	0.37	0.185	40	40	20	850	10	1.5	7.3	1.2	0.75	6	11.23	6.08	0.65	5.43	7.59	2.17	54.14	5.79	48.35	67.59	19.32	650.0	0.08363577321107335	1.54	1.66	1.62	2.16	0.93	1.7
6958	Mo-Na2WO4/SiO2	Mo	42	Na	11	W	74	SiO2	11	0.37	0.185	40	40	20	850	15	2.3	10.9	1.8	0.5	6	12.74	6.52	0.91	5.61	6.73	2.12	51.18	7.14	44.03	52.83	16.64	650.0	0.1348453526348684	1.54	1.66	1.62	2.16	0.93	1.7
6959	Mo-Na2WO4/SiO2	Mo	42	Na	11	W	74	SiO2	11	0.37	0.185	40	40	20	850	20	3.0	14.6	2.4	0.38	6	13.4	6.8	1.2	5.6	5.78	2.21	50.75	8.96	41.79	43.13	16.49	650.0	0.18532227446459457	1.54	1.66	1.62	2.16	0.93	1.7
6960	Mo-Na2WO4/SiO2	Mo	42	Na	11	W	74	SiO2	11	0.37	0.185	40	40	20	850	10	4.0	4.0	2.0	0.75	2	35.12	6.34	0.69	5.65	23.19	8.8	18.05	1.96	16.09	66.03	25.06	650.0	0.0873319763102609	1.54	1.66	1.62	2.16	0.93	1.7
6961	Mo-Na2WO4/SiO2	Mo	42	Na	11	W	74	SiO2	11	0.37	0.185	40	40	20	850	15	6.0	6.0	3.0	0.5	2	35.81	7.04	0.79	6.25	23.02	7.78	19.66	2.21	17.45	64.28	21.73	650.0	0.14600178576898057	1.54	1.66	1.62	2.16	0.93	1.7
6962	Mo-Na2WO4/SiO2	Mo	42	Na	11	W	74	SiO2	11	0.37	0.185	40	40	20	850	20	8.0	8.0	4.0	0.38	2	35.78	7.58	0.9	6.68	23.23	7.43	21.19	2.52	18.67	64.92	20.77	650.0	0.20743889617360795	1.54	1.66	1.62	2.16	0.93	1.7
6963	Mo-Na2WO4/SiO2	Mo	42	Na	11	W	74	SiO2	11	0.37	0.185	40	40	20	850	10	4.0	4.5	1.5	0.75	3	23.95	6.68	0.67	6.01	15.62	5.03	27.89	2.8	25.09	65.22	21.0	650.0	0.09218098511314948	1.54	1.66	1.62	2.16	0.93	1.7
6964	Mo-Na2WO4/SiO2	Mo	42	Na	11	W	74	SiO2	11	0.37	0.185	40	40	20	850	15	6.0	6.8	2.3	0.5	3	24.85	7.44	0.89	6.55	14.77	4.45	29.94	3.58	26.36	59.44	17.91	650.0	0.1546262062053405	1.54	1.66	1.62	2.16	0.93	1.7
6965	Mo-Na2WO4/SiO2	Mo	42	Na	11	W	74	SiO2	11	0.37	0.185	40	40	20	850	20	8.0	9.0	3.0	0.38	3	25.54	7.91	1.05	6.86	13.99	4.4	30.97	4.11	26.86	54.78	17.23	650.0	0.21685217435477802	1.54	1.66	1.62	2.16	0.93	1.7
6966	Mo-Na2WO4/SiO2	Mo	42	Na	11	W	74	SiO2	11	0.37	0.185	40	40	20	850	10	4.0	4.8	1.2	0.75	4	18.71	6.45	0.65	5.8	11.46	3.54	34.47	3.47	31.0	61.25	18.92	650.0	0.08889884435732366	1.54	1.66	1.62	2.16	0.93	1.7
6967	Mo-Na2WO4/SiO2	Mo	42	Na	11	W	74	SiO2	11	0.37	0.185	40	40	20	850	15	6.0	7.2	1.8	0.5	4	15.69	7.31	0.98	6.33	9.69	3.34	46.59	6.25	40.34	61.76	21.29	650.0	0.1518191882007	1.54	1.66	1.62	2.16	0.93	1.7
6968	Mo-Na2WO4/SiO2	Mo	42	Na	11	W	74	SiO2	11	0.37	0.185	40	40	20	850	20	8.0	9.6	2.4	0.38	4	18.87	7.71	1.29	6.42	9.03	3.54	40.86	6.84	34.02	47.85	18.76	650.0	0.21114313871212093	1.54	1.66	1.62	2.16	0.93	1.7
6969	Mo-Na2WO4/SiO2	Mo	42	Na	11	W	74	SiO2	11	0.37	0.185	40	40	20	850	10	4.0	5.1	0.9	0.75	6	12.34	5.62	0.73	4.89	6.21	2.38	45.54	5.92	39.63	50.32	19.29	650.0	0.07712133291979992	1.54	1.66	1.62	2.16	0.93	1.7
6970	Mo-Na2WO4/SiO2	Mo	42	Na	11	W	74	SiO2	11	0.37	0.185	40	40	20	850	15	6.0	7.7	1.3	0.5	6	12.66	6.2	1.23	4.97	4.96	2.66	48.97	9.72	39.26	39.18	21.01	650.0	0.12801065995182487	1.54	1.66	1.62	2.16	0.93	1.7
6971	Mo-Na2WO4/SiO2	Mo	42	Na	11	W	74	SiO2	11	0.37	0.185	40	40	20	850	20	8.0	10.3	1.7	0.38	6	11.58	6.72	1.7	5.02	3.81	3.33	58.03	14.68	43.35	32.9	28.76	650.0	0.1830643773313399	1.54	1.66	1.62	2.16	0.93	1.7
6972	Mo-Na2WO4/SiO2	Mo	42	Na	11	W	74	SiO2	11	0.37	0.185	40	40	20	850	10	7.0	2.0	1.0	0.75	2	38.42	6.56	0.76	5.8	20.34	8.34	17.07	1.98	15.1	52.94	21.71	650.0	0.0904675558775659	1.54	1.66	1.62	2.16	0.93	1.7
6973	Mo-Na2WO4/SiO2	Mo	42	Na	11	W	74	SiO2	11	0.37	0.185	40	40	20	850	15	10.5	3.0	1.5	0.5	2	38.97	7.35	1.21	6.14	18.07	8.23	18.86	3.1	15.76	46.37	21.12	650.0	0.1526824665134452	1.54	1.66	1.62	2.16	0.93	1.7
6974	Mo-Na2WO4/SiO2	Mo	42	Na	11	W	74	SiO2	11	0.37	0.185	40	40	20	850	20	14.0	4.0	2.0	0.38	2	35.81	8.64	1.72	6.92	15.55	9.23	24.13	4.8	19.32	43.42	25.77	650.0	0.2377958949483982	1.54	1.66	1.62	2.16	0.93	1.7
6975	Mo-Na2WO4/SiO2	Mo	42	Na	11	W	74	SiO2	11	0.37	0.185	40	40	20	850	10	7.0	2.3	0.8	0.75	3	26.38	6.57	1.08	5.49	11.16	5.93	24.91	4.09	20.81	42.3	22.48	650.0	0.09061025757763612	1.54	1.66	1.62	2.16	0.93	1.7
6976	Mo-Na2WO4/SiO2	Mo	42	Na	11	W	74	SiO2	11	0.37	0.185	40	40	20	850	15	10.5	3.4	1.1	0.5	3	23.91	7.95	1.97	5.98	6.62	7.52	33.25	8.24	25.01	27.69	31.45	650.0	0.16567655661800904	1.54	1.66	1.62	2.16	0.93	1.7
6977	Mo-Na2WO4/SiO2	Mo	42	Na	11	W	74	SiO2	11	0.37	0.185	40	40	20	850	20	14.0	4.5	1.5	0.38	3	24.76	8.99	2.47	6.52	4.67	8.97	36.31	9.98	26.33	18.86	36.23	650.0	0.2478968299969132	1.54	1.66	1.62	2.16	0.93	1.7
6978	Mo-Na2WO4/SiO2	Mo	42	Na	11	W	74	SiO2	11	0.37	0.185	40	40	20	850	10	7.0	2.4	0.6	0.75	4	19.66	6.21	1.28	4.93	6.45	5.32	31.59	6.51	25.08	32.81	27.06	650.0	0.08548259395632572	1.54	1.66	1.62	2.16	0.93	1.7
6979	Mo-Na2WO4/SiO2	Mo	42	Na	11	W	74	SiO2	11	0.37	0.185	40	40	20	850	15	10.5	3.6	0.9	0.5	4	19.68	7.86	1.96	5.9	3.43	6.94	39.94	9.96	29.98	17.43	35.26	650.0	0.1637220529606409	1.54	1.66	1.62	2.16	0.93	1.7
6980	Mo-Na2WO4/SiO2	Mo	42	Na	11	W	74	SiO2	11	0.37	0.185	40	40	20	850	20	14.0	4.8	1.2	0.38	4	21.13	8.59	2.58	6.01	2.7	7.13	40.65	12.21	28.44	12.78	33.74	650.0	0.236356064006221	1.54	1.66	1.62	2.16	0.93	1.7
6981	Mo-Na2WO4/SiO2	Mo	42	Na	11	W	74	SiO2	11	0.37	0.185	40	40	20	850	10	7.0	2.6	0.4	0.75	6	14.12	5.63	1.52	4.11	2.42	4.29	39.87	10.76	29.11	17.14	30.38	650.0	0.07726261327313298	1.54	1.66	1.62	2.16	0.93	1.7
6982	Mo-Na2WO4/SiO2	Mo	42	Na	11	W	74	SiO2	11	0.37	0.185	40	40	20	850	15	10.5	3.9	0.6	0.5	6	14.15	6.82	2.1	4.72	1.13	4.83	48.2	14.84	33.36	7.99	34.13	650.0	0.14127415919888142	1.54	1.66	1.62	2.16	0.93	1.7
6983	Mo-Na2WO4/SiO2	Mo	42	Na	11	W	74	SiO2	11	0.37	0.185	40	40	20	850	20	14.0	5.1	0.9	0.38	6	13.7	6.87	2.48	4.39	1.37	4.57	50.15	18.1	32.04	10.0	33.36	650.0	0.1872995248803287	1.54	1.66	1.62	2.16	0.93	1.7
6984	Mo-Na2WO4/SiO2	Mo	42	Na	11	W	74	SiO2	11	0.37	0.185	40	40	20	800	10	1.5	5.7	2.8	0.75	2	38.24	7.27	1.17	6.1	19.24	7.29	19.01	3.06	15.95	50.31	19.06	650.0	0.1006375215679423	1.54	1.66	1.62	2.16	0.93	1.7
6985	Mo-Na2WO4/SiO2	Mo	42	Na	11	W	74	SiO2	11	0.37	0.185	40	40	20	800	15	2.3	8.5	4.3	0.5	2	38.66	7.9	1.43	6.47	19.81	6.99	20.43	3.7	16.74	51.24	18.08	650.0	0.1645904854536603	1.54	1.66	1.62	2.16	0.93	1.7
6986	Mo-Na2WO4/SiO2	Mo	42	Na	11	W	74	SiO2	11	0.37	0.185	40	40	20	800	20	3.0	11.3	5.7	0.38	2	37.73	8.63	1.62	7.01	19.56	6.99	22.87	4.29	18.58	51.84	18.53	650.0	0.23750786573042684	1.54	1.66	1.62	2.16	0.93	1.7
6987	Mo-Na2WO4/SiO2	Mo	42	Na	11	W	74	SiO2	11	0.37	0.185	40	40	20	800	10	1.5	6.4	2.1	0.75	3	28.19	7.66	1.26	6.4	13.25	4.33	27.17	4.47	22.7	47.0	15.36	650.0	0.10625702521233134	1.54	1.66	1.62	2.16	0.93	1.7
6988	Mo-Na2WO4/SiO2	Mo	42	Na	11	W	74	SiO2	11	0.37	0.185	40	40	20	800	15	2.3	9.6	3.2	0.5	3	27.85	8.34	1.62	6.72	12.53	4.38	29.95	5.82	24.13	44.99	15.73	650.0	0.1741682138142268	1.54	1.66	1.62	2.16	0.93	1.7
6989	Mo-Na2WO4/SiO2	Mo	42	Na	11	W	74	SiO2	11	0.37	0.185	40	40	20	800	20	3.0	12.8	4.3	0.38	3	27.72	8.64	1.99	6.65	11.26	4.8	31.17	7.18	23.99	40.62	17.32	650.0	0.2377958949483982	1.54	1.66	1.62	2.16	0.93	1.7
6990	Mo-Na2WO4/SiO2	Mo	42	Na	11	W	74	SiO2	11	0.37	0.185	40	40	20	800	10	1.5	6.8	1.7	0.75	4	22.27	7.42	1.32	6.1	9.09	3.26	33.32	5.93	27.39	40.82	14.64	650.0	0.10279606717995593	1.54	1.66	1.62	2.16	0.93	1.7
6991	Mo-Na2WO4/SiO2	Mo	42	Na	11	W	74	SiO2	11	0.37	0.185	40	40	20	800	15	2.3	10.2	2.6	0.5	4	19.45	8.07	1.95	6.12	7.47	4.03	41.49	10.03	31.47	38.41	20.72	650.0	0.16828553622485617	1.54	1.66	1.62	2.16	0.93	1.7
6992	Mo-Na2WO4/SiO2	Mo	42	Na	11	W	74	SiO2	11	0.37	0.185	40	40	20	800	20	3.0	13.6	3.4	0.38	4	19.18	8.32	2.41	5.91	5.62	5.15	43.38	12.57	30.81	29.3	26.85	650.0	0.22859456058332073	1.54	1.66	1.62	2.16	0.93	1.7
6993	Mo-Na2WO4/SiO2	Mo	42	Na	11	W	74	SiO2	11	0.37	0.185	40	40	20	800	10	1.5	7.3	1.2	0.75	6	16.88	6.45	1.64	4.81	4.61	2.88	38.21	9.72	28.5	27.31	17.06	650.0	0.08889884435732366	1.54	1.66	1.62	2.16	0.93	1.7
6994	Mo-Na2WO4/SiO2	Mo	42	Na	11	W	74	SiO2	11	0.37	0.185	40	40	20	800	15	2.3	10.9	1.8	0.5	6	17.81	6.87	2.23	4.64	2.99	3.56	38.57	12.52	26.05	16.79	19.99	650.0	0.1423476389090498	1.54	1.66	1.62	2.16	0.93	1.7
6995	Mo-Na2WO4/SiO2	Mo	42	Na	11	W	74	SiO2	11	0.37	0.185	40	40	20	800	20	3.0	14.6	2.4	0.38	6	13.47	7.07	2.55	4.52	2.49	2.53	52.49	18.93	33.56	18.49	18.78	650.0	0.19295701162853526	1.54	1.66	1.62	2.16	0.93	1.7
6996	Mo-Na2WO4/SiO2	Mo	42	Na	11	W	74	SiO2	11	0.37	0.185	40	40	20	800	10	4.0	4.0	2.0	0.75	2	35.05	7.71	1.24	6.47	20.4	8.09	22.0	3.54	18.46	58.2	23.08	650.0	0.10697919028080793	1.54	1.66	1.62	2.16	0.93	1.7
6997	Mo-Na2WO4/SiO2	Mo	42	Na	11	W	74	SiO2	11	0.37	0.185	40	40	20	800	15	6.0	6.0	3.0	0.5	2	34.14	8.66	1.69	6.97	19.13	8.17	25.37	4.95	20.42	56.03	23.93	650.0	0.18116275646247695	1.54	1.66	1.62	2.16	0.93	1.7
6998	Mo-Na2WO4/SiO2	Mo	42	Na	11	W	74	SiO2	11	0.37	0.185	40	40	20	800	20	8.0	8.0	4.0	0.38	2	34.55	9.08	2.13	6.95	16.7	8.84	26.28	6.16	20.12	48.34	25.59	650.0	0.2505004921151287	1.54	1.66	1.62	2.16	0.93	1.7
6999	Mo-Na2WO4/SiO2	Mo	42	Na	11	W	74	SiO2	11	0.37	0.185	40	40	20	800	10	4.0	4.5	1.5	0.75	3	24.97	7.83	1.47	6.36	12.0	5.36	31.36	5.89	25.47	48.06	21.47	650.0	0.1087139839766914	1.54	1.66	1.62	2.16	0.93	1.7
7000	Mo-Na2WO4/SiO2	Mo	42	Na	11	W	74	SiO2	11	0.37	0.185	40	40	20	800	15	6.0	6.8	2.3	0.5	3	23.73	8.84	2.37	6.47	8.03	7.22	37.25	9.99	27.27	33.84	30.43	650.0	0.18510796322121578	1.54	1.66	1.62	2.16	0.93	1.7
7001	Mo-Na2WO4/SiO2	Mo	42	Na	11	W	74	SiO2	11	0.37	0.185	40	40	20	800	20	8.0	9.0	3.0	0.38	3	23.64	9.43	2.74	6.69	6.96	6.34	39.89	11.59	28.3	29.44	26.82	650.0	0.26065040421377444	1.54	1.66	1.62	2.16	0.93	1.7
7002	Mo-Na2WO4/SiO2	Mo	42	Na	11	W	74	SiO2	11	0.37	0.185	40	40	20	800	10	4.0	4.8	1.2	0.75	4	19.6	7.45	1.92	5.53	6.93	4.87	38.01	9.8	28.21	35.36	24.85	650.0	0.10322819595811315	1.54	1.66	1.62	2.16	0.93	1.7
7003	Mo-Na2WO4/SiO2	Mo	42	Na	11	W	74	SiO2	11	0.37	0.185	40	40	20	800	15	6.0	7.2	1.8	0.5	4	20.05	8.54	2.6	5.94	4.84	5.57	42.59	12.97	29.63	24.14	27.78	650.0	0.17853693551636454	1.54	1.66	1.62	2.16	0.93	1.7
7004	Mo-Na2WO4/SiO2	Mo	42	Na	11	W	74	SiO2	11	0.37	0.185	40	40	20	800	20	8.0	9.6	2.4	0.38	4	16.71	8.61	2.98	5.63	3.68	3.81	51.53	17.83	33.69	22.02	22.8	650.0	0.2369319018525817	1.54	1.66	1.62	2.16	0.93	1.7
7005	Mo-Na2WO4/SiO2	Mo	42	Na	11	W	74	SiO2	11	0.37	0.185	40	40	20	800	10	4.0	5.1	0.9	0.75	6	13.25	7.53	2.43	5.1	2.25	4.51	56.83	18.34	38.49	16.98	34.04	650.0	0.1043812245313922	1.54	1.66	1.62	2.16	0.93	1.7
7006	Mo-Na2WO4/SiO2	Mo	42	Na	11	W	74	SiO2	11	0.37	0.185	40	40	20	800	15	6.0	7.7	1.3	0.5	6	11.39	7.38	2.77	4.61	1.97	2.97	64.79	24.32	40.47	17.3	26.08	650.0	0.15333016987097087	1.54	1.66	1.62	2.16	0.93	1.7
7007	Mo-Na2WO4/SiO2	Mo	42	Na	11	W	74	SiO2	11	0.37	0.185	40	40	20	800	20	8.0	10.3	1.7	0.38	6	9.77	6.31	2.71	3.6	1.47	2.02	64.59	27.74	36.85	15.05	20.68	650.0	0.17152296322366947	1.54	1.66	1.62	2.16	0.93	1.7
7008	Mo-Na2WO4/SiO2	Mo	42	Na	11	W	74	SiO2	11	0.37	0.185	40	40	20	800	10	7.0	2.0	1.0	0.75	2	34.71	10.6	2.75	7.85	8.15	14.63	30.54	7.92	22.62	23.48	42.15	650.0	0.1493993384114972	1.54	1.66	1.62	2.16	0.93	1.7
7009	Mo-Na2WO4/SiO2	Mo	42	Na	11	W	74	SiO2	11	0.37	0.185	40	40	20	800	15	10.5	3.0	1.5	0.5	2	30.47	11.01	3.41	7.6	6.35	8.88	36.13	11.19	24.94	20.84	29.14	650.0	0.23329236423864094	1.54	1.66	1.62	2.16	0.93	1.7
7010	Mo-Na2WO4/SiO2	Mo	42	Na	11	W	74	SiO2	11	0.37	0.185	40	40	20	800	20	14.0	4.0	2.0	0.38	2	24.06	10.0	3.58	6.42	5.03	5.85	41.56	14.88	26.68	20.91	24.31	650.0	0.27726451488901654	1.54	1.66	1.62	2.16	0.93	1.7
7011	Mo-Na2WO4/SiO2	Mo	42	Na	11	W	74	SiO2	11	0.37	0.185	40	40	20	800	10	7.0	2.3	0.8	0.75	3	23.88	10.51	3.3	7.21	4.04	8.5	44.01	13.82	30.19	16.92	35.59	650.0	0.14805773172443268	1.54	1.66	1.62	2.16	0.93	1.7
7012	Mo-Na2WO4/SiO2	Mo	42	Na	11	W	74	SiO2	11	0.37	0.185	40	40	20	800	15	10.5	3.4	1.1	0.5	3	18.31	8.7	3.3	5.4	2.7	4.63	47.52	18.02	29.49	14.75	25.29	650.0	0.1820387967743371	1.54	1.66	1.62	2.16	0.93	1.7
7013	Mo-Na2WO4/SiO2	Mo	42	Na	11	W	74	SiO2	11	0.37	0.185	40	40	20	800	20	14.0	4.5	1.5	0.38	3	13.75	7.6	3.32	4.28	2.01	3.25	55.27	24.15	31.13	14.62	23.64	650.0	0.20800844036961277	1.54	1.66	1.62	2.16	0.93	1.7
