Repository: jimmmmmmmyzzy/SR-in-Heterogeneous-Catalysis

# Towards distilling 'physical laws' in heterogeneous catalysis with symbolic regression

File: OCM_dataset_modified.csv (part 37 of 64)
	Name	M1	M1_atom_number	M2	M2_atom_number	M3	M3_atom_number	Support 	Support_ID	M2_mol	M3_mol	M1_mol%	M2_mol%	M3_mol%	Temp	Total_flow	Ar_flow	CH4_flow	O2_flow	CT	CH4/O2	CH4_conv	C2y	C2H6y	C2H4y	COy	CO2y	C2s	C2H6s	C2H4s	COs	CO2s	BET_surface_area	rate_constant	radii_M1	radii_M2	radii_M3	chi_M1	chi_M2	chi_M3
7014	Mo-Na2WO4/SiO2	Mo	42	Na	11	W	74	SiO2	11	0.37	0.185	40	40	20	800	10	7.0	2.4	0.6	0.75	4	20.21	8.95	3.03	5.92	2.97	5.76	44.29	14.99	29.29	14.7	28.5	650.0	0.1250151730859659	1.54	1.66	1.62	2.16	0.93	1.7
7015	Mo-Na2WO4/SiO2	Mo	42	Na	11	W	74	SiO2	11	0.37	0.185	40	40	20	800	15	10.5	3.6	0.9	0.5	4	12.04	7.15	3.01	4.14	1.54	3.22	59.39	25.0	34.39	12.79	26.74	650.0	0.14836979637875317	1.54	1.66	1.62	2.16	0.93	1.7
7016	Mo-Na2WO4/SiO2	Mo	42	Na	11	W	74	SiO2	11	0.37	0.185	40	40	20	800	20	14.0	4.8	1.2	0.38	4	10.8	5.84	2.99	2.85	0.71	2.15	54.07	27.69	26.39	6.57	19.91	650.0	0.15835453430544763	1.54	1.66	1.62	2.16	0.93	1.7
7017	Mo-Na2WO4/SiO2	Mo	42	Na	11	W	74	SiO2	11	0.37	0.185	40	40	20	800	10	7.0	2.6	0.4	0.75	6	14.15	6.84	2.78	4.06	1.18	3.56	48.34	19.65	28.69	8.34	25.16	650.0	0.09446898796260152	1.54	1.66	1.62	2.16	0.93	1.7
7018	Mo-Na2WO4/SiO2	Mo	42	Na	11	W	74	SiO2	11	0.37	0.185	40	40	20	800	15	10.5	3.9	0.6	0.5	6	9.58	5.08	2.6	2.48	0.66	2.09	53.03	27.14	25.89	6.89	21.82	650.0	0.10427150884105701	1.54	1.66	1.62	2.16	0.93	1.7
7019	Mo-Na2WO4/SiO2	Mo	42	Na	11	W	74	SiO2	11	0.37	0.185	40	40	20	800	20	14.0	5.1	0.9	0.38	6	7.02	4.06	2.36	1.7	0.15	1.47	57.83	33.62	24.22	2.14	20.94	650.0	0.10907155240571967	1.54	1.66	1.62	2.16	0.93	1.7
7020	Mo-Na2WO4/SiO2	Mo	42	Na	11	W	74	SiO2	11	0.37	0.185	40	40	20	775	10	1.5	5.7	2.8	0.75	2	32.69	8.37	1.6	6.77	19.38	7.96	25.6	4.89	20.71	59.28	24.35	650.0	0.11654860934795934	1.54	1.66	1.62	2.16	0.93	1.7
7021	Mo-Na2WO4/SiO2	Mo	42	Na	11	W	74	SiO2	11	0.37	0.185	40	40	20	775	15	2.3	8.5	4.3	0.5	2	34.17	8.67	1.83	6.84	18.82	7.73	25.37	5.36	20.02	55.08	22.62	650.0	0.18138173056900758	1.54	1.66	1.62	2.16	0.93	1.7
7022	Mo-Na2WO4/SiO2	Mo	42	Na	11	W	74	SiO2	11	0.37	0.185	40	40	20	775	20	3.0	11.3	5.7	0.38	2	35.25	9.02	2.15	6.87	17.45	8.33	25.59	6.1	19.49	49.5	23.63	650.0	0.24876443117429842	1.54	1.66	1.62	2.16	0.93	1.7
7023	Mo-Na2WO4/SiO2	Mo	42	Na	11	W	74	SiO2	11	0.37	0.185	40	40	20	775	10	1.5	6.4	2.1	0.75	3	25.23	8.17	1.72	6.45	11.98	4.99	32.38	6.82	25.56	47.48	19.78	650.0	0.11364152581688071	1.54	1.66	1.62	2.16	0.93	1.7
7024	Mo-Na2WO4/SiO2	Mo	42	Na	11	W	74	SiO2	11	0.37	0.185	40	40	20	775	15	2.3	9.6	3.2	0.5	3	22.78	8.88	2.39	6.49	9.54	6.48	38.98	10.49	28.49	41.88	28.45	650.0	0.18598573369832933	1.54	1.66	1.62	2.16	0.93	1.7
7025	Mo-Na2WO4/SiO2	Mo	42	Na	11	W	74	SiO2	11	0.37	0.185	40	40	20	775	20	3.0	12.8	4.3	0.38	3	22.81	9.13	2.75	6.38	8.34	5.65	40.03	12.06	27.97	36.56	24.77	650.0	0.2519480849495679	1.54	1.66	1.62	2.16	0.93	1.7
7026	Mo-Na2WO4/SiO2	Mo	42	Na	11	W	74	SiO2	11	0.37	0.185	40	40	20	775	10	1.5	6.8	1.7	0.75	4	17.91	7.77	2.09	5.68	7.0	4.71	43.38	11.67	31.71	39.08	26.3	650.0	0.10784630498728513	1.54	1.66	1.62	2.16	0.93	1.7
7027	Mo-Na2WO4/SiO2	Mo	42	Na	11	W	74	SiO2	11	0.37	0.185	40	40	20	775	15	2.3	10.2	2.6	0.5	4	17.37	8.53	2.76	5.77	5.3	4.31	49.11	15.89	33.22	30.51	24.81	650.0	0.17831827263963637	1.54	1.66	1.62	2.16	0.93	1.7
7028	Mo-Na2WO4/SiO2	Mo	42	Na	11	W	74	SiO2	11	0.37	0.185	40	40	20	775	20	3.0	13.6	3.4	0.38	4	13.61	8.14	2.95	5.19	3.99	2.96	59.81	21.68	38.13	29.32	21.75	650.0	0.22343291339590532	1.54	1.66	1.62	2.16	0.93	1.7
7029	Mo-Na2WO4/SiO2	Mo	42	Na	11	W	74	SiO2	11	0.37	0.185	40	40	20	775	10	1.5	7.3	1.2	0.75	6	11.38	7.5	2.55	4.95	2.93	3.57	65.91	22.41	43.5	25.75	31.37	650.0	0.10394872195961574	1.54	1.66	1.62	2.16	0.93	1.7
7030	Mo-Na2WO4/SiO2	Mo	42	Na	11	W	74	SiO2	11	0.37	0.185	40	40	20	775	15	2.3	10.9	1.8	0.5	6	9.7	6.62	2.65	3.97	1.93	2.11	68.25	27.32	40.93	19.9	21.75	650.0	0.13698599289060087	1.54	1.66	1.62	2.16	0.93	1.7
7031	Mo-Na2WO4/SiO2	Mo	42	Na	11	W	74	SiO2	11	0.37	0.185	40	40	20	775	20	3.0	14.6	2.4	0.38	6	6.98	5.39	2.47	2.92	1.27	1.3	77.22	35.39	41.83	18.19	18.62	650.0	0.1458079138729959	1.54	1.66	1.62	2.16	0.93	1.7
7032	Mo-Na2WO4/SiO2	Mo	42	Na	11	W	74	SiO2	11	0.37	0.185	40	40	20	775	10	4.0	4.0	2.0	0.75	2	33.88	8.17	1.79	6.38	17.03	9.53	24.11	5.28	18.83	50.27	28.13	650.0	0.11364152581688071	1.54	1.66	1.62	2.16	0.93	1.7
7033	Mo-Na2WO4/SiO2	Mo	42	Na	11	W	74	SiO2	11	0.37	0.185	40	40	20	775	15	6.0	6.0	3.0	0.5	2	33.84	9.44	2.57	6.87	13.55	10.82	27.9	7.59	20.3	40.04	31.97	650.0	0.19831514306643722	1.54	1.66	1.62	2.16	0.93	1.7
7034	Mo-Na2WO4/SiO2	Mo	42	Na	11	W	74	SiO2	11	0.37	0.185	40	40	20	775	20	8.0	8.0	4.0	0.38	2	29.55	10.42	3.08	7.34	11.96	8.27	35.26	10.42	24.84	40.47	27.99	650.0	0.2895739610761508	1.54	1.66	1.62	2.16	0.93	1.7
7035	Mo-Na2WO4/SiO2	Mo	42	Na	11	W	74	SiO2	11	0.37	0.185	40	40	20	775	10	4.0	4.5	1.5	0.75	3	24.05	9.03	2.63	6.4	7.11	8.2	37.55	10.94	26.61	29.56	34.1	650.0	0.12618720553882792	1.54	1.66	1.62	2.16	0.93	1.7
7036	Mo-Na2WO4/SiO2	Mo	42	Na	11	W	74	SiO2	11	0.37	0.185	40	40	20	775	15	6.0	6.8	2.3	0.5	3	19.3	9.68	3.25	6.43	5.48	5.01	50.16	16.84	33.32	28.39	25.96	650.0	0.20362253229336957	1.54	1.66	1.62	2.16	0.93	1.7
7037	Mo-Na2WO4/SiO2	Mo	42	Na	11	W	74	SiO2	11	0.37	0.185	40	40	20	775	20	8.0	9.0	3.0	0.38	3	15.11	8.52	3.27	5.25	4.19	3.32	56.39	21.64	34.75	27.73	21.97	650.0	0.23434162324608135	1.54	1.66	1.62	2.16	0.93	1.7
7038	Mo-Na2WO4/SiO2	Mo	42	Na	11	W	74	SiO2	11	0.37	0.185	40	40	20	775	10	4.0	4.8	1.2	0.75	4	17.28	9.14	3.05	6.09	4.13	5.25	52.89	17.65	35.24	23.9	30.38	650.0	0.12780043420911222	1.54	1.66	1.62	2.16	0.93	1.7
7039	Mo-Na2WO4/SiO2	Mo	42	Na	11	W	74	SiO2	11	0.37	0.185	40	40	20	775	15	6.0	7.2	1.8	0.5	4	10.55	7.64	3.09	4.55	2.68	2.82	72.42	29.29	43.13	25.4	26.73	650.0	0.15895240300359356	1.54	1.66	1.62	2.16	0.93	1.7
7040	Mo-Na2WO4/SiO2	Mo	42	Na	11	W	74	SiO2	11	0.37	0.185	40	40	20	775	20	8.0	9.6	2.4	0.38	4	9.36	6.42	2.91	3.51	2.11	1.91	68.59	31.09	37.5	22.54	20.41	650.0	0.17461447513163467	1.54	1.66	1.62	2.16	0.93	1.7
7041	Mo-Na2WO4/SiO2	Mo	42	Na	11	W	74	SiO2	11	0.37	0.185	40	40	20	775	10	4.0	5.1	0.9	0.75	6	10.26	6.94	2.78	4.16	1.64	2.63	67.64	27.1	40.55	15.98	25.63	650.0	0.0959009860954519	1.54	1.66	1.62	2.16	0.93	1.7
7042	Mo-Na2WO4/SiO2	Mo	42	Na	11	W	74	SiO2	11	0.37	0.185	40	40	20	775	15	6.0	7.7	1.3	0.5	6	6.24	5.25	2.53	2.72	0.97	1.51	84.13	40.54	43.59	15.54	24.2	650.0	0.10785668405111126	1.54	1.66	1.62	2.16	0.93	1.7
7043	Mo-Na2WO4/SiO2	Mo	42	Na	11	W	74	SiO2	11	0.37	0.185	40	40	20	775	20	8.0	10.3	1.7	0.38	6	6.29	4.24	2.21	2.03	0.59	1.04	67.41	35.14	32.27	9.38	16.53	650.0	0.11401348615361488	1.54	1.66	1.62	2.16	0.93	1.7
7044	Mo-Na2WO4/SiO2	Mo	42	Na	11	W	74	SiO2	11	0.37	0.185	40	40	20	775	10	7.0	2.0	1.0	0.75	2	25.18	10.99	3.74	7.25	5.62	7.99	43.65	14.85	28.79	22.32	31.73	650.0	0.15522861735633497	1.54	1.66	1.62	2.16	0.93	1.7
7045	Mo-Na2WO4/SiO2	Mo	42	Na	11	W	74	SiO2	11	0.37	0.185	40	40	20	775	15	10.5	3.0	1.5	0.5	2	19.02	8.16	3.52	4.64	3.21	4.08	42.9	18.51	24.4	16.88	21.45	650.0	0.17024450683367018	1.54	1.66	1.62	2.16	0.93	1.7
7046	Mo-Na2WO4/SiO2	Mo	42	Na	11	W	74	SiO2	11	0.37	0.185	40	40	20	775	20	14.0	4.0	2.0	0.38	2	13.03	6.63	3.26	3.37	2.18	2.79	50.88	25.02	25.86	16.73	21.41	650.0	0.18052655655857072	1.54	1.66	1.62	2.16	0.93	1.7
7047	Mo-Na2WO4/SiO2	Mo	42	Na	11	W	74	SiO2	11	0.37	0.185	40	40	20	775	10	7.0	2.3	0.8	0.75	3	13.91	8.16	3.41	4.75	2.37	4.24	58.66	24.51	34.15	17.04	30.48	650.0	0.11349633788911345	1.54	1.66	1.62	2.16	0.93	1.7
7048	Mo-Na2WO4/SiO2	Mo	42	Na	11	W	74	SiO2	11	0.37	0.185	40	40	20	775	15	10.5	3.4	1.1	0.5	3	9.4	5.31	2.81	2.5	0.83	2.23	56.49	29.89	26.6	8.83	23.72	650.0	0.10912357598536535	1.54	1.66	1.62	2.16	0.93	1.7
7049	Mo-Na2WO4/SiO2	Mo	42	Na	11	W	74	SiO2	11	0.37	0.185	40	40	20	775	20	14.0	4.5	1.5	0.38	3	5.3	4.14	2.49	1.65	0.27	1.6	78.11	46.98	31.13	5.09	30.19	650.0	0.1112668217279109	1.54	1.66	1.62	2.16	0.93	1.7
7050	Mo-Na2WO4/SiO2	Mo	42	Na	11	W	74	SiO2	11	0.37	0.185	40	40	20	775	10	7.0	2.4	0.6	0.75	4	12.2	6.47	3.04	3.43	1.29	3.0	53.03	24.92	28.11	10.57	24.59	650.0	0.0891839273888423	1.54	1.66	1.62	2.16	0.93	1.7
7051	Mo-Na2WO4/SiO2	Mo	42	Na	11	W	74	SiO2	11	0.37	0.185	40	40	20	775	15	10.5	3.6	0.9	0.5	4	8.23	4.69	2.7	1.99	0.59	1.92	56.99	32.81	24.18	7.17	23.33	650.0	0.0960708980771139	1.54	1.66	1.62	2.16	0.93	1.7
7052	Mo-Na2WO4/SiO2	Mo	42	Na	11	W	74	SiO2	11	0.37	0.185	40	40	20	775	20	14.0	4.8	1.2	0.38	4	5.98	3.47	2.22	1.25	0.26	1.21	58.03	37.12	20.9	4.35	20.23	650.0	0.09293775033570414	1.54	1.66	1.62	2.16	0.93	1.7
7053	Mo-Na2WO4/SiO2	Mo	42	Na	11	W	74	SiO2	11	0.37	0.185	40	40	20	775	10	7.0	2.6	0.4	0.75	6	7.57	5.27	2.82	2.45	0.47	2.24	69.62	37.25	32.36	6.21	29.59	650.0	0.07218592813419764	1.54	1.66	1.62	2.16	0.93	1.7
7054	Mo-Na2WO4/SiO2	Mo	42	Na	11	W	74	SiO2	11	0.37	0.185	40	40	20	775	15	10.5	3.9	0.6	0.5	6	2.67	2.45	1.59	0.86	0.15	1.03	91.76	59.55	32.21	5.62	38.58	650.0	0.04961023783794223	1.54	1.66	1.62	2.16	0.93	1.7
7055	Mo-Na2WO4/SiO2	Mo	42	Na	11	W	74	SiO2	11	0.37	0.185	40	40	20	775	20	14.0	5.1	0.9	0.38	6	2.56	2.22	1.52	0.7	0.42	0.81	86.72	59.38	27.34	16.41	31.64	650.0	0.05907928641471545	1.54	1.66	1.62	2.16	0.93	1.7
7056	Mo-Na2WO4/SiO2	Mo	42	Na	11	W	74	SiO2	11	0.37	0.185	40	40	20	750	10	1.5	5.7	2.8	0.75	2	33.38	8.45	1.99	6.46	17.55	8.55	25.31	5.96	19.35	52.58	25.61	650.0	0.1177132198234289	1.54	1.66	1.62	2.16	0.93	1.7
7057	Mo-Na2WO4/SiO2	Mo	42	Na	11	W	74	SiO2	11	0.37	0.185	40	40	20	750	15	2.3	8.5	4.3	0.5	2	34.65	8.68	2.36	6.32	15.26	9.51	25.05	6.81	18.24	44.04	27.45	650.0	0.18160072865299315	1.54	1.66	1.62	2.16	0.93	1.7
7058	Mo-Na2WO4/SiO2	Mo	42	Na	11	W	74	SiO2	11	0.37	0.185	40	40	20	750	20	3.0	11.3	5.7	0.38	2	32.61	9.11	2.68	6.43	14.29	7.63	27.94	8.22	19.72	43.82	23.4	650.0	0.2513689522563482	1.54	1.66	1.62	2.16	0.93	1.7
7059	Mo-Na2WO4/SiO2	Mo	42	Na	11	W	74	SiO2	11	0.37	0.185	40	40	20	750	10	1.5	6.4	2.1	0.75	3	22.14	8.27	2.45	5.82	8.78	6.87	37.35	11.07	26.29	39.66	31.03	650.0	0.11509427528870288	1.54	1.66	1.62	2.16	0.93	1.7
7060	Mo-Na2WO4/SiO2	Mo	42	Na	11	W	74	SiO2	11	0.37	0.185	40	40	20	750	15	2.3	9.6	3.2	0.5	3	17.79	8.72	2.96	5.76	6.95	4.56	49.02	16.64	32.38	39.07	25.63	650.0	0.1824769608685422	1.54	1.66	1.62	2.16	0.93	1.7
7061	Mo-Na2WO4/SiO2	Mo	42	Na	11	W	74	SiO2	11	0.37	0.185	40	40	20	750	20	3.0	12.8	4.3	0.38	3	12.18	7.89	3.01	4.88	5.22	2.89	64.78	24.71	40.07	42.86	23.73	650.0	0.21628071312617667	1.54	1.66	1.62	2.16	0.93	1.7
7062	Mo-Na2WO4/SiO2	Mo	42	Na	11	W	74	SiO2	11	0.37	0.185	40	40	20	750	10	1.5	6.8	1.7	0.75	4	16.0	8.05	2.77	5.28	4.7	4.25	50.31	17.31	33.0	29.38	26.56	650.0	0.11190031325034838	1.54	1.66	1.62	2.16	0.93	1.7
7063	Mo-Na2WO4/SiO2	Mo	42	Na	11	W	74	SiO2	11	0.37	0.185	40	40	20	750	15	2.3	10.2	2.6	0.5	4	10.17	7.09	2.85	4.24	3.19	2.49	69.71	28.02	41.69	31.37	24.48	650.0	0.14707780666974044	1.54	1.66	1.62	2.16	0.93	1.7
7064	Mo-Na2WO4/SiO2	Mo	42	Na	11	W	74	SiO2	11	0.37	0.185	40	40	20	750	20	3.0	13.6	3.4	0.38	4	7.81	5.87	2.63	3.24	2.36	1.65	75.16	33.67	41.49	30.22	21.13	650.0	0.1591931063920065	1.54	1.66	1.62	2.16	0.93	1.7
7065	Mo-Na2WO4/SiO2	Mo	42	Na	11	W	74	SiO2	11	0.37	0.185	40	40	20	750	10	1.5	7.3	1.2	0.75	6	8.99	6.05	2.57	3.48	1.74	2.02	67.3	28.59	38.71	19.35	22.47	650.0	0.08320994683815607	1.54	1.66	1.62	2.16	0.93	1.7
7066	Mo-Na2WO4/SiO2	Mo	42	Na	11	W	74	SiO2	11	0.37	0.185	40	40	20	750	15	2.3	10.9	1.8	0.5	6	5.65	5.09	2.36	2.73	1.39	1.52	90.09	41.77	48.32	24.6	26.9	650.0	0.10448222369138097	1.54	1.66	1.62	2.16	0.93	1.7
7067	Mo-Na2WO4/SiO2	Mo	42	Na	11	W	74	SiO2	11	0.37	0.185	40	40	20	750	20	3.0	14.6	2.4	0.38	6	4.0	3.26	1.86	1.4	0.45	0.71	81.5	46.5	35.0	11.25	17.75	650.0	0.08721899629803732	1.54	1.66	1.62	2.16	0.93	1.7
7068	Mo-Na2WO4/SiO2	Mo	42	Na	11	W	74	SiO2	11	0.37	0.185	40	40	20	750	10	4.0	4.0	2.0	0.75	2	31.36	9.14	2.77	6.37	12.77	10.89	29.15	8.83	20.31	40.72	34.73	650.0	0.12780043420911222	1.54	1.66	1.62	2.16	0.93	1.7
7069	Mo-Na2WO4/SiO2	Mo	42	Na	11	W	74	SiO2	11	0.37	0.185	40	40	20	750	15	6.0	6.0	3.0	0.5	2	23.18	9.72	3.29	6.43	9.41	6.53	41.93	14.19	27.74	40.6	28.17	650.0	0.20450846807751275	1.54	1.66	1.62	2.16	0.93	1.7
7070	Mo-Na2WO4/SiO2	Mo	42	Na	11	W	74	SiO2	11	0.37	0.185	40	40	20	750	20	8.0	8.0	4.0	0.38	2	17.7	8.58	3.3	5.28	6.59	4.19	48.47	18.64	29.83	37.23	23.67	650.0	0.23606819232761328	1.54	1.66	1.62	2.16	0.93	1.7
7071	Mo-Na2WO4/SiO2	Mo	42	Na	11	W	74	SiO2	11	0.37	0.185	40	40	20	750	10	4.0	4.5	1.5	0.75	3	17.46	8.77	3.21	5.56	4.99	5.2	50.23	18.38	31.84	28.58	29.78	650.0	0.12238186084094453	1.54	1.66	1.62	2.16	0.93	1.7
7072	Mo-Na2WO4/SiO2	Mo	42	Na	11	W	74	SiO2	11	0.37	0.185	40	40	20	750	15	6.0	6.8	2.3	0.5	3	10.35	6.87	3.03	3.84	3.11	2.69	66.38	29.28	37.1	30.05	25.99	650.0	0.1423476389090498	1.54	1.66	1.62	2.16	0.93	1.7
7073	Mo-Na2WO4/SiO2	Mo	42	Na	11	W	74	SiO2	11	0.37	0.185	40	40	20	750	20	8.0	9.0	3.0	0.38	3	6.52	5.53	2.72	2.81	1.95	1.75	84.82	41.72	43.1	29.91	26.84	650.0	0.14970490054486427	1.54	1.66	1.62	2.16	0.93	1.7
7074	Mo-Na2WO4/SiO2	Mo	42	Na	11	W	74	SiO2	11	0.37	0.185	40	40	20	750	10	4.0	4.8	1.2	0.75	4	10.14	7.03	3.01	4.02	2.65	2.92	69.33	29.68	39.64	26.13	28.8	650.0	0.09719110069376645	1.54	1.66	1.62	2.16	0.93	1.7
7075	Mo-Na2WO4/SiO2	Mo	42	Na	11	W	74	SiO2	11	0.37	0.185	40	40	20	750	15	6.0	7.2	1.8	0.5	4	8.39	5.81	2.74	3.07	1.9	2.16	69.25	32.66	36.59	22.65	25.74	650.0	0.1197123343067313	1.54	1.66	1.62	2.16	0.93	1.7
7076	Mo-Na2WO4/SiO2	Mo	42	Na	11	W	74	SiO2	11	0.37	0.185	40	40	20	750	20	8.0	9.6	2.4	0.38	4	7.29	4.28	2.31	1.97	1.01	1.3	58.71	31.69	27.02	13.85	17.83	650.0	0.11511295512610195	1.54	1.66	1.62	2.16	0.93	1.7
7077	Mo-Na2WO4/SiO2	Mo	42	Na	11	W	74	SiO2	11	0.37	0.185	40	40	20	750	10	4.0	5.1	0.9	0.75	6	6.54	4.82	2.44	2.38	0.97	1.64	73.7	37.31	36.39	14.83	25.08	650.0	0.06586713372683599	1.54	1.66	1.62	2.16	0.93	1.7
7078	Mo-Na2WO4/SiO2	Mo	42	Na	11	W	74	SiO2	11	0.37	0.185	40	40	20	750	15	6.0	7.7	1.3	0.5	6	3.82	3.08	1.92	1.16	0.28	0.88	80.63	50.26	30.37	7.33	23.04	650.0	0.06256858007953288	1.54	1.66	1.62	2.16	0.93	1.7
7079	Mo-Na2WO4/SiO2	Mo	42	Na	11	W	74	SiO2	11	0.37	0.185	40	40	20	750	20	8.0	10.3	1.7	0.38	6	3.74	2.33	1.49	0.84	0.03	0.63	62.3	39.84	22.46	0.8	16.84	650.0	0.062041411917646554	1.54	1.66	1.62	2.16	0.93	1.7
7080	Mo-Na2WO4/SiO2	Mo	42	Na	11	W	74	SiO2	11	0.37	0.185	40	40	20	750	10	7.0	2.0	1.0	0.75	2	14.52	7.08	3.45	3.63	2.54	3.96	48.76	23.76	25.0	17.49	27.27	650.0	0.09790837078117726	1.54	1.66	1.62	2.16	0.93	1.7
7081	Mo-Na2WO4/SiO2	Mo	42	Na	11	W	74	SiO2	11	0.37	0.185	40	40	20	750	15	10.5	3.0	1.5	0.5	2	12.02	4.14	2.54	1.6	0.88	2.1	34.44	21.13	13.31	7.32	17.47	650.0	0.08456278451321228	1.54	1.66	1.62	2.16	0.93	1.7
7082	Mo-Na2WO4/SiO2	Mo	42	Na	11	W	74	SiO2	11	0.37	0.185	40	40	20	750	20	14.0	4.0	2.0	0.38	2	6.43	3.33	2.23	1.1	0.13	1.55	51.79	34.68	17.11	2.02	24.11	650.0	0.08912386713572976	1.54	1.66	1.62	2.16	0.93	1.7
7083	Mo-Na2WO4/SiO2	Mo	42	Na	11	W	74	SiO2	11	0.37	0.185	40	40	20	750	10	7.0	2.3	0.8	0.75	3	7.39	4.83	2.74	2.09	0.82	2.47	65.36	37.08	28.28	11.1	33.42	650.0	0.06600722653845247	1.54	1.66	1.62	2.16	0.93	1.7
7084	Mo-Na2WO4/SiO2	Mo	42	Na	11	W	74	SiO2	11	0.37	0.185	40	40	20	750	15	10.5	3.4	1.1	0.5	3	4.73	3.32	2.13	1.19	0.06	1.62	70.19	45.03	25.16	1.27	34.25	650.0	0.06752726030561823	1.54	1.66	1.62	2.16	0.93	1.7
7085	Mo-Na2WO4/SiO2	Mo	42	Na	11	W	74	SiO2	11	0.37	0.185	40	40	20	750	20	14.0	4.5	1.5	0.38	3	4.49	2.5	1.6	0.9	0.22	1.16	55.68	35.63	20.04	4.9	25.84	650.0	0.06662581048497342	1.54	1.66	1.62	2.16	0.93	1.7
7086	Mo-Na2WO4/SiO2	Mo	42	Na	11	W	74	SiO2	11	0.37	0.185	40	40	20	750	10	7.0	2.4	0.6	0.75	4	5.31	4.09	2.47	1.62	0.38	1.96	77.02	46.52	30.51	7.16	36.91	650.0	0.05567991233097553	1.54	1.66	1.62	2.16	0.93	1.7
7087	Mo-Na2WO4/SiO2	Mo	42	Na	11	W	74	SiO2	11	0.37	0.185	40	40	20	750	15	10.5	3.6	0.9	0.5	4	4.68	3.09	2.04	1.05	0.19	1.38	66.03	43.59	22.44	4.06	29.49	650.0	0.06277494648326545	1.54	1.66	1.62	2.16	0.93	1.7
7088	Mo-Na2WO4/SiO2	Mo	42	Na	11	W	74	SiO2	11	0.37	0.185	40	40	20	750	20	14.0	4.8	1.2	0.38	4	3.5	1.7	1.35	0.35	0.74	0.77	48.57	38.57	10.0	21.14	22.0	650.0	0.04512147061834346	1.54	1.66	1.62	2.16	0.93	1.7
7089	Mo-Na2WO4/SiO2	Mo	42	Na	11	W	74	SiO2	11	0.37	0.185	40	40	20	750	10	7.0	2.6	0.4	0.75	6	5.32	2.59	1.77	0.82	0.05	1.24	48.68	33.27	15.41	0.94	23.31	650.0	0.03498841494030284	1.54	1.66	1.62	2.16	0.93	1.7
7090	Mo-Na2WO4/SiO2	Mo	42	Na	11	W	74	SiO2	11	0.37	0.185	40	40	20	750	15	10.5	3.9	0.6	0.5	6	4.45	1.52	1.1	0.42	0.46	0.7	34.16	24.72	9.44	10.34	15.73	650.0	0.030633408223786577	1.54	1.66	1.62	2.16	0.93	1.7
7091	Mo-Na2WO4/SiO2	Mo	42	Na	11	W	74	SiO2	11	0.37	0.185	40	40	20	750	20	14.0	5.1	0.9	0.38	6	4.46	1.13	0.86	0.27	0.83	0.48	25.34	19.28	6.05	18.61	10.76	650.0	0.029906131786973048	1.54	1.66	1.62	2.16	0.93	1.7
7092	Mo-Na2WO4/SiO2	Mo	42	Na	11	W	74	SiO2	11	0.37	0.185	40	40	20	700	10	1.5	5.7	2.8	0.75	2	26.62	7.83	2.76	5.07	12.9	7.69	29.41	10.37	19.05	48.46	28.89	650.0	0.1087139839766914	1.54	1.66	1.62	2.16	0.93	1.7
7093	Mo-Na2WO4/SiO2	Mo	42	Na	11	W	74	SiO2	11	0.37	0.185	40	40	20	700	15	2.3	8.5	4.3	0.5	2	22.11	7.57	2.81	4.76	10.71	6.39	34.24	12.71	21.53	48.44	28.9	650.0	0.15743716942281022	1.54	1.66	1.62	2.16	0.93	1.7
7094	Mo-Na2WO4/SiO2	Mo	42	Na	11	W	74	SiO2	11	0.37	0.185	40	40	20	700	20	3.0	11.3	5.7	0.38	2	12.33	5.95	2.65	3.3	5.88	2.92	48.26	21.49	26.76	47.69	23.68	650.0	0.16143060589750519	1.54	1.66	1.62	2.16	0.93	1.7
7095	Mo-Na2WO4/SiO2	Mo	42	Na	11	W	74	SiO2	11	0.37	0.185	40	40	20	700	10	1.5	6.4	2.1	0.75	3	11.1	5.66	2.52	3.14	3.77	3.06	50.99	22.7	28.29	33.96	27.57	650.0	0.07768654417596765	1.54	1.66	1.62	2.16	0.93	1.7
7096	Mo-Na2WO4/SiO2	Mo	42	Na	11	W	74	SiO2	11	0.37	0.185	40	40	20	700	15	2.3	9.6	3.2	0.5	3	8.23	3.89	2.04	1.85	2.21	1.5	47.27	24.79	22.48	26.85	18.23	650.0	0.07935363430579685	1.54	1.66	1.62	2.16	0.93	1.7
7097	Mo-Na2WO4/SiO2	Mo	42	Na	11	W	74	SiO2	11	0.37	0.185	40	40	20	700	20	3.0	12.8	4.3	0.38	3	5.18	2.84	1.66	1.18	1.18	0.99	54.83	32.05	22.78	22.78	19.11	650.0	0.07581863645820948	1.54	1.66	1.62	2.16	0.93	1.7
7098	Mo-Na2WO4/SiO2	Mo	42	Na	11	W	74	SiO2	11	0.37	0.185	40	40	20	700	10	1.5	6.8	1.7	0.75	4	5.47	3.58	1.95	1.63	1.45	1.46	65.45	35.65	29.8	26.51	26.69	650.0	0.04860871601415361	1.54	1.66	1.62	2.16	0.93	1.7
7099	Mo-Na2WO4/SiO2	Mo	42	Na	11	W	74	SiO2	11	0.37	0.185	40	40	20	700	15	2.3	10.2	2.6	0.5	4	3.68	2.4	1.43	0.97	0.68	0.86	65.22	38.86	26.36	18.48	23.37	650.0	0.048585385138089174	1.54	1.66	1.62	2.16	0.93	1.7
7100	Mo-Na2WO4/SiO2	Mo	42	Na	11	W	74	SiO2	11	0.37	0.185	40	40	20	700	20	3.0	13.6	3.4	0.38	4	3.42	1.86	1.25	0.61	0.25	0.67	54.39	36.55	17.84	7.31	19.59	650.0	0.04940830349035258	1.54	1.66	1.62	2.16	0.93	1.7
7101	Mo-Na2WO4/SiO2	Mo	42	Na	11	W	74	SiO2	11	0.37	0.185	40	40	20	700	10	1.5	7.3	1.2	0.75	6	3.85	1.96	1.23	0.73	0.32	0.77	50.91	31.95	18.96	8.31	20.0	650.0	0.026392836437572658	1.54	1.66	1.62	2.16	0.93	1.7
7102	Mo-Na2WO4/SiO2	Mo	42	Na	11	W	74	SiO2	11	0.37	0.185	40	40	20	700	15	2.3	10.9	1.8	0.5	6	3.36	1.62	1.05	0.57	0.12	0.63	48.21	31.25	16.96	3.57	18.75	650.0	0.03266530924179522	1.54	1.66	1.62	2.16	0.93	1.7
7103	Mo-Na2WO4/SiO2	Mo	42	Na	11	W	74	SiO2	11	0.37	0.185	40	40	20	700	20	3.0	14.6	2.4	0.38	6	1.34	0.91	0.62	0.29	0.19	0.36	67.91	46.27	21.64	14.18	26.87	650.0	0.02405699451916681	1.54	1.66	1.62	2.16	0.93	1.7
7104	Mo-Na2WO4/SiO2	Mo	42	Na	11	W	74	SiO2	11	0.37	0.185	40	40	20	700	10	4.0	4.0	2.0	0.75	2	12.54	5.99	2.73	3.26	4.68	3.8	47.77	21.77	26.0	37.32	30.3	650.0	0.08235870186350908	1.54	1.66	1.62	2.16	0.93	1.7
7105	Mo-Na2WO4/SiO2	Mo	42	Na	11	W	74	SiO2	11	0.37	0.185	40	40	20	700	15	6.0	6.0	3.0	0.5	2	5.6	3.63	2.09	1.54	2.14	1.79	64.82	37.32	27.5	38.21	31.96	650.0	0.07395047224979062	1.54	1.66	1.62	2.16	0.93	1.7
7106	Mo-Na2WO4/SiO2	Mo	42	Na	11	W	74	SiO2	11	0.37	0.185	40	40	20	700	20	8.0	8.0	4.0	0.38	2	4.94	2.67	1.65	1.02	1.09	1.3	54.05	33.4	20.65	22.06	26.32	650.0	0.07121820934128703	1.54	1.66	1.62	2.16	0.93	1.7
7107	Mo-Na2WO4/SiO2	Mo	42	Na	11	W	74	SiO2	11	0.37	0.185	40	40	20	700	10	4.0	4.5	1.5	0.75	3	4.2	3.15	1.83	1.32	1.02	1.59	75.0	43.57	31.43	24.29	37.86	650.0	0.04267572818011527	1.54	1.66	1.62	2.16	0.93	1.7
7108	Mo-Na2WO4/SiO2	Mo	42	Na	11	W	74	SiO2	11	0.37	0.185	40	40	20	700	15	6.0	6.8	2.3	0.5	3	2.39	1.9	1.32	0.58	0.25	1.0	79.5	55.23	24.27	10.46	41.84	650.0	0.038365638833547974	1.54	1.66	1.62	2.16	0.93	1.7
7109	Mo-Na2WO4/SiO2	Mo	42	Na	11	W	74	SiO2	11	0.37	0.185	40	40	20	700	20	8.0	9.0	3.0	0.38	3	2.15	1.43	1.0	0.43	0.09	0.75	66.51	46.51	20.0	4.19	34.88	650.0	0.03790323765985196	1.54	1.66	1.62	2.16	0.93	1.7
7110	Mo-Na2WO4/SiO2	Mo	42	Na	11	W	74	SiO2	11	0.37	0.185	40	40	20	700	10	4.0	4.8	1.2	0.75	4	3.15	2.11	1.4	0.71	0.27	1.07	66.98	44.44	22.54	8.57	33.97	650.0	0.028434382286336574	1.54	1.66	1.62	2.16	0.93	1.7
7111	Mo-Na2WO4/SiO2	Mo	42	Na	11	W	74	SiO2	11	0.37	0.185	40	40	20	700	15	6.0	7.2	1.8	0.5	4	2.42	1.59	1.1	0.49	0.0	0.81	65.7	45.45	20.25	0.0	33.47	650.0	0.0320555221543945	1.54	1.66	1.62	2.16	0.93	1.7
7112	Mo-Na2WO4/SiO2	Mo	42	Na	11	W	74	SiO2	11	0.37	0.185	40	40	20	700	20	8.0	9.6	2.4	0.38	4	2.38	1.08	0.79	0.29	0.24	0.56	45.38	33.19	12.18	10.08	23.53	650.0	0.028575640354936697	1.54	1.66	1.62	2.16	0.93	1.7
7113	Mo-Na2WO4/SiO2	Mo	42	Na	11	W	74	SiO2	11	0.37	0.185	40	40	20	700	10	4.0	5.1	0.9	0.75	6	2.99	1.22	0.83	0.39	0.04	0.67	40.8	27.76	13.04	1.34	22.41	650.0	0.016366707834150104	1.54	1.66	1.62	2.16	0.93	1.7
7114	Mo-Na2WO4/SiO2	Mo	42	Na	11	W	74	SiO2	11	0.37	0.185	40	40	20	700	15	6.0	7.7	1.3	0.5	6	1.58	0.8	0.59	0.21	0.36	0.39	50.63	37.34	13.29	22.78	24.68	650.0	0.016064343394528533	1.54	1.66	1.62	2.16	0.93	1.7
7115	Mo-Na2WO4/SiO2	Mo	42	Na	11	W	74	SiO2	11	0.37	0.185	40	40	20	700	20	8.0	10.3	1.7	0.38	6	0.67	0.59	0.39	0.2	0.43	0.25	88.06	58.21	29.85	64.18	37.31	650.0	0.015572299379046375	1.54	1.66	1.62	2.16	0.93	1.7
7116	Mo-Na2WO4/SiO2	Mo	42	Na	11	W	74	SiO2	11	0.37	0.185	40	40	20	700	10	7.0	2.0	1.0	0.75	2	3.43	1.53	1.1	0.43	0.31	1.48	44.61	32.07	12.54	9.04	43.15	650.0	0.020557670304507527	1.54	1.66	1.62	2.16	0.93	1.7
7117	Mo-Na2WO4/SiO2	Mo	42	Na	11	W	74	SiO2	11	0.37	0.185	40	40	20	700	15	10.5	3.0	1.5	0.5	2	4.19	0.85	0.61	0.24	0.96	0.71	20.29	14.56	5.73	22.91	16.95	650.0	0.01707266204457267	1.54	1.66	1.62	2.16	0.93	1.7
7118	Mo-Na2WO4/SiO2	Mo	42	Na	11	W	74	SiO2	11	0.37	0.185	40	40	20	700	20	14.0	4.0	2.0	0.38	2	2.92	0.77	0.72	0.05	1.31	0.5	26.37	24.66	1.71	44.86	17.12	650.0	0.020341573847213863	1.54	1.66	1.62	2.16	0.93	1.7
7119	Mo-Na2WO4/SiO2	Mo	42	Na	11	W	74	SiO2	11	0.37	0.185	40	40	20	700	10	7.0	2.3	0.8	0.75	3	2.61	1.13	0.8	0.33	0.65	0.98	43.3	30.65	12.64	24.9	37.55	650.0	0.015152440105399678	1.54	1.66	1.62	2.16	0.93	1.7
7120	Mo-Na2WO4/SiO2	Mo	42	Na	11	W	74	SiO2	11	0.37	0.185	40	40	20	700	15	10.5	3.4	1.1	0.5	3	1.99	0.71	0.58	0.13	0.76	0.61	35.68	29.15	6.53	38.19	30.65	650.0	0.014250649885177253	1.54	1.66	1.62	2.16	0.93	1.7
7121	Mo-Na2WO4/SiO2	Mo	42	Na	11	W	74	SiO2	11	0.37	0.185	40	40	20	700	20	14.0	4.5	1.5	0.38	3	1.24	0.72	0.61	0.11	1.02	0.49	58.06	49.19	8.87	82.26	39.52	650.0	0.019015908136156796	1.54	1.66	1.62	2.16	0.93	1.7
7122	Mo-Na2WO4/SiO2	Mo	42	Na	11	W	74	SiO2	11	0.37	0.185	40	40	20	700	10	7.0	2.4	0.6	0.75	4	4.59	1.64	1.31	0.33	0.4	1.16	35.73	28.54	7.19	8.71	25.27	650.0	0.02204795818679936	1.54	1.66	1.62	2.16	0.93	1.7
7123	Mo-Na2WO4/SiO2	Mo	42	Na	11	W	74	SiO2	11	0.37	0.185	40	40	20	700	15	10.5	3.6	0.9	0.5	4	1.63	0.79	0.59	0.2	0.78	0.52	48.47	36.2	12.27	47.85	31.9	650.0	0.01586274065256056	1.54	1.66	1.62	2.16	0.93	1.7
7124	Mo-Na2WO4/SiO2	Mo	42	Na	11	W	74	SiO2	11	0.37	0.185	40	40	20	700	20	14.0	4.8	1.2	0.38	4	3.39	0.61	0.5	0.11	0.86	0.3	17.99	14.75	3.24	25.37	8.85	650.0	0.016101792126782043	1.54	1.66	1.62	2.16	0.93	1.7
7125	Mo-Na2WO4/SiO2	Mo	42	Na	11	W	74	SiO2	11	0.37	0.185	40	40	20	700	10	7.0	2.6	0.4	0.75	6	0.88	0.82	0.73	0.09	0.68	0.69	93.18	82.95	10.23	77.27	78.41	650.0	0.01097840656947139	1.54	1.66	1.62	2.16	0.93	1.7
7126	Mo-Na2WO4/SiO2	Mo	42	Na	11	W	74	SiO2	11	0.37	0.185	40	40	20	700	15	10.5	3.9	0.6	0.5	6	1.52	0.49	0.45	0.04	0.87	0.25	32.24	29.61	2.63	57.24	16.45	650.0	0.009824088722041283	1.54	1.66	1.62	2.16	0.93	1.7
7127	Mo-Na2WO4/SiO2	Mo	42	Na	11	W	74	SiO2	11	0.37	0.185	40	40	20	700	20	14.0	5.1	0.9	0.38	6	2.33	0.25	0.2	0.05	0.82	0.18	10.73	8.58	2.15	35.19	7.73	650.0	0.006587184784522308	1.54	1.66	1.62	2.16	0.93	1.7
7128	Pd-Na2WO4/SiO2	Pd	46	Na	11	W	74	SiO2	11	0.37	0.185	40	40	20	900	10	1.5	5.7	2.8	0.75	2	23.6	0.83	0.31	0.52	7.29	23.65	3.52	1.31	2.2	30.89	100.21	650.0	0.011112849053410171	1.39	1.66	1.62	2.2	0.93	1.7
7129	Pd-Na2WO4/SiO2	Pd	46	Na	11	W	74	SiO2	11	0.37	0.185	40	40	20	900	15	2.3	8.5	4.3	0.5	2	25.12	1.08	0.31	0.77	7.53	23.21	4.3	1.23	3.07	29.98	92.4	650.0	0.02171748666975189	1.39	1.66	1.62	2.2	0.93	1.7
7130	Pd-Na2WO4/SiO2	Pd	46	Na	11	W	74	SiO2	11	0.37	0.185	40	40	20	900	20	3.0	11.3	5.7	0.38	2	25.72	1.31	0.4	0.91	7.46	23.09	5.09	1.56	3.54	29.0	89.77	650.0	0.034701478432040946	1.39	1.66	1.62	2.2	0.93	1.7
7131	Pd-Na2WO4/SiO2	Pd	46	Na	11	W	74	SiO2	11	0.37	0.185	40	40	20	900	10	1.5	6.4	2.1	0.75	3	15.45	0.99	0.28	0.71	6.47	15.38	6.41	1.81	4.6	41.88	99.55	650.0	0.01326577447155747	1.39	1.66	1.62	2.2	0.93	1.7
7132	Pd-Na2WO4/SiO2	Pd	46	Na	11	W	74	SiO2	11	0.37	0.185	40	40	20	900	15	2.3	9.6	3.2	0.5	3	16.22	1.38	0.36	1.02	6.08	14.73	8.51	2.22	6.29	37.48	90.81	650.0	0.027792210384222703	1.39	1.66	1.62	2.2	0.93	1.7
7133	Pd-Na2WO4/SiO2	Pd	46	Na	11	W	74	SiO2	11	0.37	0.185	40	40	20	900	20	3.0	12.8	4.3	0.38	3	16.45	1.57	0.43	1.14	6.04	14.16	9.54	2.61	6.93	36.72	86.08	650.0	0.04164355354466174	1.39	1.66	1.62	2.2	0.93	1.7
7134	Pd-Na2WO4/SiO2	Pd	46	Na	11	W	74	SiO2	11	0.37	0.185	40	40	20	900	10	1.5	6.8	1.7	0.75	4	10.39	1.13	0.29	0.84	5.9	10.66	10.88	2.79	8.08	56.79	102.6	650.0	0.015152440105399678	1.39	1.66	1.62	2.2	0.93	1.7
7135	Pd-Na2WO4/SiO2	Pd	46	Na	11	W	74	SiO2	11	0.37	0.185	40	40	20	900	15	2.3	10.2	2.6	0.5	4	11.45	1.44	0.34	1.1	5.37	10.41	12.58	2.97	9.61	46.9	90.92	650.0	0.029009372405763376	1.39	1.66	1.62	2.2	0.93	1.7
7136	Pd-Na2WO4/SiO2	Pd	46	Na	11	W	74	SiO2	11	0.37	0.185	40	40	20	900	20	3.0	13.6	3.4	0.38	4	10.22	1.65	0.43	1.22	5.24	10.4	16.14	4.21	11.94	51.27	101.76	650.0	0.043783266192166444	1.39	1.66	1.62	2.2	0.93	1.7
7137	Pd-Na2WO4/SiO2	Pd	46	Na	11	W	74	SiO2	11	0.37	0.185	40	40	20	900	10	1.5	7.3	1.2	0.75	6	12.88	1.1	0.27	0.83	5.02	6.88	8.54	2.1	6.44	38.98	53.42	650.0	0.014747929812566597	1.39	1.66	1.62	2.2	0.93	1.7
7138	Pd-Na2WO4/SiO2	Pd	46	Na	11	W	74	SiO2	11	0.37	0.185	40	40	20	900	15	2.3	10.9	1.8	0.5	6	12.75	1.57	0.35	1.22	4.42	6.71	12.31	2.75	9.57	34.67	52.63	650.0	0.03164910069394292	1.39	1.66	1.62	2.2	0.93	1.7
7139	Pd-Na2WO4/SiO2	Pd	46	Na	11	W	74	SiO2	11	0.37	0.185	40	40	20	900	20	3.0	14.6	2.4	0.38	6	6.58	1.6	0.41	1.19	3.95	6.4	24.32	6.23	18.09	60.03	97.26	650.0	0.04244574192074643	1.39	1.66	1.62	2.2	0.93	1.7
7140	Pd-Na2WO4/SiO2	Pd	46	Na	11	W	74	SiO2	11	0.37	0.185	40	40	20	900	10	4.0	4.0	2.0	0.75	2	25.36	0.93	0.3	0.63	7.96	23.77	3.67	1.18	2.48	31.39	93.73	650.0	0.012458020004203289	1.39	1.66	1.62	2.2	0.93	1.7
7141	Pd-Na2WO4/SiO2	Pd	46	Na	11	W	74	SiO2	11	0.37	0.185	40	40	20	900	15	6.0	6.0	3.0	0.5	2	25.81	1.31	0.42	0.89	7.72	22.6	5.08	1.63	3.45	29.91	87.56	650.0	0.026373123608351118	1.39	1.66	1.62	2.2	0.93	1.7
7142	Pd-Na2WO4/SiO2	Pd	46	Na	11	W	74	SiO2	11	0.37	0.185	40	40	20	900	20	8.0	8.0	4.0	0.38	2	26.4	1.52	0.5	1.02	7.84	21.83	5.76	1.89	3.86	29.7	82.69	650.0	0.04030711608392971	1.39	1.66	1.62	2.2	0.93	1.7
7143	Pd-Na2WO4/SiO2	Pd	46	Na	11	W	74	SiO2	11	0.37	0.185	40	40	20	900	10	4.0	4.5	1.5	0.75	3	17.0	0.95	0.26	0.69	6.68	14.78	5.59	1.53	4.06	39.29	86.94	650.0	0.012727217124708513	1.39	1.66	1.62	2.2	0.93	1.7
7144	Pd-Na2WO4/SiO2	Pd	46	Na	11	W	74	SiO2	11	0.37	0.185	40	40	20	900	15	6.0	6.8	2.3	0.5	3	17.1	1.26	0.33	0.93	6.15	14.13	7.37	1.93	5.44	35.96	82.63	650.0	0.025360106314748967	1.39	1.66	1.62	2.2	0.93	1.7
7145	Pd-Na2WO4/SiO2	Pd	46	Na	11	W	74	SiO2	11	0.37	0.185	40	40	20	900	20	8.0	9.0	3.0	0.38	3	18.82	1.47	0.45	1.02	5.99	13.53	7.81	2.39	5.42	31.83	71.89	650.0	0.0389713569834427	1.39	1.66	1.62	2.2	0.93	1.7
7146	Pd-Na2WO4/SiO2	Pd	46	Na	11	W	74	SiO2	11	0.37	0.185	40	40	20	900	10	4.0	4.8	1.2	0.75	4	11.4	0.95	0.21	0.74	5.93	10.78	8.33	1.84	6.49	52.02	94.56	650.0	0.012727217124708513	1.39	1.66	1.62	2.2	0.93	1.7
7147	Pd-Na2WO4/SiO2	Pd	46	Na	11	W	74	SiO2	11	0.37	0.185	40	40	20	900	15	6.0	7.2	1.8	0.5	4	10.2	1.29	0.32	0.97	5.18	9.94	12.65	3.14	9.51	50.78	97.45	650.0	0.025967855116589573	1.39	1.66	1.62	2.2	0.93	1.7
7148	Pd-Na2WO4/SiO2	Pd	46	Na	11	W	74	SiO2	11	0.37	0.185	40	40	20	900	20	8.0	9.6	2.4	0.38	4	12.0	1.43	0.43	1.0	5.04	9.53	11.92	3.58	8.33	42.0	79.42	650.0	0.03790323765985196	1.39	1.66	1.62	2.2	0.93	1.7
7149	Pd-Na2WO4/SiO2	Pd	46	Na	11	W	74	SiO2	11	0.37	0.185	40	40	20	900	10	4.0	5.1	0.9	0.75	6	7.63	0.89	0.25	0.64	4.79	6.43	11.66	3.28	8.39	62.78	84.27	650.0	0.011919788759299062	1.39	1.66	1.62	2.2	0.93	1.7
7150	Pd-Na2WO4/SiO2	Pd	46	Na	11	W	74	SiO2	11	0.37	0.185	40	40	20	900	15	6.0	7.7	1.3	0.5	6	7.07	1.17	0.35	0.82	4.03	6.51	16.55	4.95	11.6	57.0	92.08	650.0	0.02353796719999778	1.39	1.66	1.62	2.2	0.93	1.7
7151	Pd-Na2WO4/SiO2	Pd	46	Na	11	W	74	SiO2	11	0.37	0.185	40	40	20	900	20	8.0	10.3	1.7	0.38	6	7.66	1.34	0.39	0.95	3.83	6.38	17.49	5.09	12.4	50.0	83.29	650.0	0.035501553111839855	1.39	1.66	1.62	2.2	0.93	1.7
7152	Pd-Na2WO4/SiO2	Pd	46	Na	11	W	74	SiO2	11	0.37	0.185	40	40	20	900	10	7.0	2.0	1.0	0.75	2	28.97	0.91	0.39	0.52	6.59	22.38	3.14	1.35	1.79	22.75	77.25	650.0	0.012188877223044516	1.39	1.66	1.62	2.2	0.93	1.7
7153	Pd-Na2WO4/SiO2	Pd	46	Na	11	W	74	SiO2	11	0.37	0.185	40	40	20	900	15	10.5	3.0	1.5	0.5	2	29.93	1.33	0.48	0.85	6.13	21.53	4.44	1.6	2.84	20.48	71.93	650.0	0.026778474238032104	1.39	1.66	1.62	2.2	0.93	1.7
7154	Pd-Na2WO4/SiO2	Pd	46	Na	11	W	74	SiO2	11	0.37	0.185	40	40	20	900	20	14.0	4.0	2.0	0.38	2	28.96	1.66	0.66	1.0	5.79	21.62	5.73	2.28	3.45	19.99	74.65	650.0	0.044050852642889465	1.39	1.66	1.62	2.2	0.93	1.7
7155	Pd-Na2WO4/SiO2	Pd	46	Na	11	W	74	SiO2	11	0.37	0.185	40	40	20	900	10	7.0	2.3	0.8	0.75	3	20.3	0.87	0.33	0.54	5.86	14.26	4.29	1.63	2.66	28.87	70.25	650.0	0.011650754591047065	1.39	1.66	1.62	2.2	0.93	1.7
7156	Pd-Na2WO4/SiO2	Pd	46	Na	11	W	74	SiO2	11	0.37	0.185	40	40	20	900	15	10.5	3.4	1.1	0.5	3	19.58	1.42	0.46	0.96	5.08	12.92	7.25	2.35	4.9	25.94	65.99	650.0	0.02860356942171929	1.39	1.66	1.62	2.2	0.93	1.7
7157	Pd-Na2WO4/SiO2	Pd	46	Na	11	W	74	SiO2	11	0.37	0.185	40	40	20	900	20	14.0	4.5	1.5	0.38	3	18.9	1.69	0.6	1.09	4.58	13.21	8.94	3.17	5.77	24.23	69.89	650.0	0.0448537752875223	1.39	1.66	1.62	2.2	0.93	1.7
7158	Pd-Na2WO4/SiO2	Pd	46	Na	11	W	74	SiO2	11	0.37	0.185	40	40	20	900	10	7.0	2.4	0.6	0.75	4	16.58	0.82	0.28	0.54	5.21	10.36	4.95	1.69	3.26	31.42	62.48	650.0	0.01097840656947139	1.39	1.66	1.62	2.2	0.93	1.7
7159	Pd-Na2WO4/SiO2	Pd	46	Na	11	W	74	SiO2	11	0.37	0.185	40	40	20	900	15	10.5	3.6	0.9	0.5	4	17.29	1.18	0.38	0.8	4.64	9.57	6.82	2.2	4.63	26.84	55.35	650.0	0.02374034514097489	1.39	1.66	1.62	2.2	0.93	1.7
7160	Pd-Na2WO4/SiO2	Pd	46	Na	11	W	74	SiO2	11	0.37	0.185	40	40	20	900	20	14.0	4.8	1.2	0.38	4	16.25	1.51	0.54	0.97	3.71	9.67	9.29	3.32	5.97	22.83	59.51	650.0	0.04003991001705362	1.39	1.66	1.62	2.2	0.93	1.7
7161	Pd-Na2WO4/SiO2	Pd	46	Na	11	W	74	SiO2	11	0.37	0.185	40	40	20	900	10	7.0	2.6	0.4	0.75	6	11.51	0.7	0.3	0.4	4.54	6.78	6.08	2.61	3.48	39.44	58.91	650.0	0.009366153249285955	1.39	1.66	1.62	2.2	0.93	1.7
7162	Pd-Na2WO4/SiO2	Pd	46	Na	11	W	74	SiO2	11	0.37	0.185	40	40	20	900	15	10.5	3.9	0.6	0.5	6	12.01	1.12	0.43	0.69	3.49	6.11	9.33	3.58	5.75	29.06	50.87	650.0	0.02252638455742143	1.39	1.66	1.62	2.2	0.93	1.7
7163	Pd-Na2WO4/SiO2	Pd	46	Na	11	W	74	SiO2	11	0.37	0.185	40	40	20	900	20	14.0	5.1	0.9	0.38	6	10.37	1.39	0.57	0.82	2.99	6.12	13.4	5.5	7.91	28.83	59.02	650.0	0.03683555169435174	1.39	1.66	1.62	2.2	0.93	1.7
7164	Pd-Na2WO4/SiO2	Pd	46	Na	11	W	74	SiO2	11	0.37	0.185	40	40	20	850	10	1.5	5.7	2.8	0.75	2	24.0	1.46	0.54	0.92	7.01	23.24	6.08	2.25	3.83	29.21	96.83	650.0	0.01961017182969905	1.39	1.66	1.62	2.2	0.93	1.7
7165	Pd-Na2WO4/SiO2	Pd	46	Na	11	W	74	SiO2	11	0.37	0.185	40	40	20	850	15	2.3	8.5	4.3	0.5	2	26.37	1.95	0.72	1.23	6.31	23.14	7.39	2.73	4.66	23.93	87.75	650.0	0.03938526669147209	1.39	1.66	1.62	2.2	0.93	1.7
7166	Pd-Na2WO4/SiO2	Pd	46	Na	11	W	74	SiO2	11	0.37	0.185	40	40	20	850	20	3.0	11.3	5.7	0.38	2	26.36	2.46	0.9	1.56	5.7	22.94	9.33	3.41	5.92	21.62	87.03	650.0	0.06554640975311785	1.39	1.66	1.62	2.2	0.93	1.7
7167	Pd-Na2WO4/SiO2	Pd	46	Na	11	W	74	SiO2	11	0.37	0.185	40	40	20	850	10	1.5	6.4	2.1	0.75	3	15.17	1.4	0.52	0.88	4.7	15.53	9.23	3.43	5.8	30.98	102.37	650.0	0.01879856583933553	1.39	1.66	1.62	2.2	0.93	1.7
7168	Pd-Na2WO4/SiO2	Pd	46	Na	11	W	74	SiO2	11	0.37	0.185	40	40	20	850	15	2.3	9.6	3.2	0.5	3	15.95	2.04	0.79	1.25	4.35	15.02	12.79	4.95	7.84	27.27	94.17	650.0	0.0412219078082487	1.39	1.66	1.62	2.2	0.93	1.7
7169	Pd-Na2WO4/SiO2	Pd	46	Na	11	W	74	SiO2	11	0.37	0.185	40	40	20	850	20	3.0	12.8	4.3	0.38	3	18.49	2.34	0.96	1.38	3.96	14.85	12.66	5.19	7.46	21.42	80.31	650.0	0.06231086145941354	1.39	1.66	1.62	2.2	0.93	1.7
7170	Pd-Na2WO4/SiO2	Pd	46	Na	11	W	74	SiO2	11	0.37	0.185	40	40	20	850	10	1.5	6.8	1.7	0.75	4	11.16	1.38	0.49	0.89	3.67	11.35	12.37	4.39	7.97	32.89	101.7	650.0	0.01852814025614847	1.39	1.66	1.62	2.2	0.93	1.7
7171	Pd-Na2WO4/SiO2	Pd	46	Na	11	W	74	SiO2	11	0.37	0.185	40	40	20	850	15	2.3	10.2	2.6	0.5	4	10.94	1.95	0.75	1.2	3.47	10.88	17.82	6.86	10.97	31.72	99.45	650.0	0.03938526669147209	1.39	1.66	1.62	2.2	0.93	1.7
7172	Pd-Na2WO4/SiO2	Pd	46	Na	11	W	74	SiO2	11	0.37	0.185	40	40	20	850	20	3.0	13.6	3.4	0.38	4	11.28	2.23	0.95	1.28	3.29	10.74	19.77	8.42	11.35	29.17	95.21	650.0	0.0593484328171355	1.39	1.66	1.62	2.2	0.93	1.7
7173	Pd-Na2WO4/SiO2	Pd	46	Na	11	W	74	SiO2	11	0.37	0.185	40	40	20	850	10	1.5	7.3	1.2	0.75	6	12.73	1.27	0.48	0.79	2.96	7.54	9.98	3.77	6.21	23.25	59.23	650.0	0.017041779152977537	1.39	1.66	1.62	2.2	0.93	1.7
7174	Pd-Na2WO4/SiO2	Pd	46	Na	11	W	74	SiO2	11	0.37	0.185	40	40	20	850	15	2.3	10.9	1.8	0.5	6	11.08	1.68	0.66	1.02	2.5	7.23	15.16	5.96	9.21	22.56	65.25	650.0	0.03388544146062405	1.39	1.66	1.62	2.2	0.93	1.7
7175	Pd-Na2WO4/SiO2	Pd	46	Na	11	W	74	SiO2	11	0.37	0.185	40	40	20	850	20	3.0	14.6	2.4	0.38	6	8.95	1.84	0.84	1.0	2.2	6.94	20.56	9.39	11.17	24.58	77.54	650.0	0.04887206733009301	1.39	1.66	1.62	2.2	0.93	1.7
7176	Pd-Na2WO4/SiO2	Pd	46	Na	11	W	74	SiO2	11	0.37	0.185	40	40	20	850	10	4.0	4.0	2.0	0.75	2	24.6	1.61	0.57	1.04	5.18	24.22	6.54	2.32	4.23	21.06	98.46	650.0	0.021641350813889695	1.39	1.66	1.62	2.2	0.93	1.7
7177	Pd-Na2WO4/SiO2	Pd	46	Na	11	W	74	SiO2	11	0.37	0.185	40	40	20	850	15	6.0	6.0	3.0	0.5	2	26.2	2.1	0.93	1.17	5.26	22.91	8.02	3.55	4.47	20.08	87.44	650.0	0.042447272903253376	1.39	1.66	1.62	2.2	0.93	1.7
7178	Pd-Na2WO4/SiO2	Pd	46	Na	11	W	74	SiO2	11	0.37	0.185	40	40	20	850	20	8.0	8.0	4.0	0.38	2	26.31	2.31	1.08	1.23	5.1	22.71	8.78	4.1	4.68	19.38	86.32	650.0	0.061502595587474215	1.39	1.66	1.62	2.2	0.93	1.7
7179	Pd-Na2WO4/SiO2	Pd	46	Na	11	W	74	SiO2	11	0.37	0.185	40	40	20	850	10	4.0	4.5	1.5	0.75	3	16.55	1.57	0.62	0.95	3.99	15.66	9.49	3.75	5.74	24.11	94.62	650.0	0.021099400462628617	1.39	1.66	1.62	2.2	0.93	1.7
7180	Pd-Na2WO4/SiO2	Pd	46	Na	11	W	74	SiO2	11	0.37	0.185	40	40	20	850	15	6.0	6.8	2.3	0.5	3	17.86	1.96	0.86	1.1	3.99	14.36	10.97	4.82	6.16	22.34	80.4	650.0	0.039589254656358985	1.39	1.66	1.62	2.2	0.93	1.7
7181	Pd-Na2WO4/SiO2	Pd	46	Na	11	W	74	SiO2	11	0.37	0.185	40	40	20	850	20	8.0	9.0	3.0	0.38	3	18.06	2.13	1.02	1.11	3.6	14.52	11.79	5.65	6.15	19.93	80.4	650.0	0.05665820671148214	1.39	1.66	1.62	2.2	0.93	1.7
7182	Pd-Na2WO4/SiO2	Pd	46	Na	11	W	74	SiO2	11	0.37	0.185	40	40	20	850	10	4.0	4.8	1.2	0.75	4	12.09	1.49	0.54	0.95	3.29	11.33	12.32	4.47	7.86	27.21	93.71	650.0	0.020016160160671495	1.39	1.66	1.62	2.2	0.93	1.7
7183	Pd-Na2WO4/SiO2	Pd	46	Na	11	W	74	SiO2	11	0.37	0.185	40	40	20	850	15	6.0	7.2	1.8	0.5	4	11.15	1.83	0.82	1.01	3.24	10.74	16.41	7.35	9.06	29.06	96.32	650.0	0.036939032567322644	1.39	1.66	1.62	2.2	0.93	1.7
7184	Pd-Na2WO4/SiO2	Pd	46	Na	11	W	74	SiO2	11	0.37	0.185	40	40	20	850	20	8.0	9.6	2.4	0.38	4	13.38	1.95	1.07	0.88	2.45	10.87	14.57	8.0	6.58	18.31	81.24	650.0	0.05182271933088433	1.39	1.66	1.62	2.2	0.93	1.7
7185	Pd-Na2WO4/SiO2	Pd	46	Na	11	W	74	SiO2	11	0.37	0.185	40	40	20	850	10	4.0	5.1	0.9	0.75	6	7.53	1.3	0.59	0.71	2.6	6.92	17.26	7.84	9.43	34.53	91.9	650.0	0.017446986064873975	1.39	1.66	1.62	2.2	0.93	1.7
7186	Pd-Na2WO4/SiO2	Pd	46	Na	11	W	74	SiO2	11	0.37	0.185	40	40	20	850	15	6.0	7.7	1.3	0.5	6	10.32	1.54	0.76	0.78	2.24	7.04	14.92	7.36	7.56	21.71	68.22	650.0	0.031039623316073614	1.39	1.66	1.62	2.2	0.93	1.7
7187	Pd-Na2WO4/SiO2	Pd	46	Na	11	W	74	SiO2	11	0.37	0.185	40	40	20	850	20	8.0	10.3	1.7	0.38	6	10.4	1.67	0.88	0.79	1.82	7.29	16.06	8.46	7.6	17.5	70.1	650.0	0.044318466305333044	1.39	1.66	1.62	2.2	0.93	1.7
7188	Pd-Na2WO4/SiO2	Pd	46	Na	11	W	74	SiO2	11	0.37	0.185	40	40	20	850	10	7.0	2.0	1.0	0.75	2	28.57	4.66	1.59	3.07	1.25	24.25	16.31	5.57	10.75	4.38	84.88	650.0	0.0636276482818823	1.39	1.66	1.62	2.2	0.93	1.7
7189	Pd-Na2WO4/SiO2	Pd	46	Na	11	W	74	SiO2	11	0.37	0.185	40	40	20	850	15	10.5	3.0	1.5	0.5	2	33.64	9.15	2.93	6.22	0.86	22.63	27.2	8.71	18.49	2.56	67.27	650.0	0.1919207822918224	1.39	1.66	1.62	2.2	0.93	1.7
7190	Pd-Na2WO4/SiO2	Pd	46	Na	11	W	74	SiO2	11	0.37	0.185	40	40	20	850	20	14.0	4.0	2.0	0.38	2	34.86	12.52	3.82	8.7	1.31	21.62	35.92	10.96	24.96	3.76	62.02	650.0	0.35199997415664275	1.39	1.66	1.62	2.2	0.93	1.7
7191	Pd-Na2WO4/SiO2	Pd	46	Na	11	W	74	SiO2	11	0.37	0.185	40	40	20	850	10	7.0	2.3	0.8	0.75	3	18.47	1.49	0.85	0.64	2.9	15.22	8.07	4.6	3.47	15.7	82.4	650.0	0.020016160160671495	1.39	1.66	1.62	2.2	0.93	1.7
7192	Pd-Na2WO4/SiO2	Pd	46	Na	11	W	74	SiO2	11	0.37	0.185	40	40	20	850	15	10.5	3.4	1.1	0.5	3	23.85	8.97	2.93	6.04	0.59	13.31	37.61	12.29	25.32	2.47	55.81	650.0	0.1879621269417879	1.39	1.66	1.62	2.2	0.93	1.7
7193	Pd-Na2WO4/SiO2	Pd	46	Na	11	W	74	SiO2	11	0.37	0.185	40	40	20	850	20	14.0	4.5	1.5	0.38	3	25.3	12.02	3.99	8.03	0.52	12.4	47.51	15.77	31.74	2.06	49.01	650.0	0.33700176333557275	1.39	1.66	1.62	2.2	0.93	1.7
7194	Pd-Na2WO4/SiO2	Pd	46	Na	11	W	74	SiO2	11	0.37	0.185	40	40	20	850	10	7.0	2.4	0.6	0.75	4	13.91	1.42	0.8	0.62	2.7	10.85	10.21	5.75	4.46	19.41	78.0	650.0	0.019069046281146192	1.39	1.66	1.62	2.2	0.93	1.7
7195	Pd-Na2WO4/SiO2	Pd	46	Na	11	W	74	SiO2	11	0.37	0.185	40	40	20	850	15	10.5	3.6	0.9	0.5	4	19.25	8.48	3.09	5.39	0.17	10.56	44.05	16.05	28.0	0.88	54.86	650.0	0.17722531671320718	1.39	1.66	1.62	2.2	0.93	1.7
7196	Pd-Na2WO4/SiO2	Pd	46	Na	11	W	74	SiO2	11	0.37	0.185	40	40	20	850	20	14.0	4.8	1.2	0.38	4	20.93	11.38	3.96	7.42	0.26	9.49	54.37	18.92	35.45	1.24	45.34	650.0	0.3179279479388104	1.39	1.66	1.62	2.2	0.93	1.7
7197	Pd-Na2WO4/SiO2	Pd	46	Na	11	W	74	SiO2	11	0.37	0.185	40	40	20	850	10	7.0	2.6	0.4	0.75	6	9.56	1.05	0.65	0.4	2.3	6.62	10.98	6.8	4.18	24.06	69.25	650.0	0.014074018586022115	1.39	1.66	1.62	2.2	0.93	1.7
7198	Pd-Na2WO4/SiO2	Pd	46	Na	11	W	74	SiO2	11	0.37	0.185	40	40	20	850	15	10.5	3.9	0.6	0.5	6	13.55	5.5	2.25	3.25	0.06	6.86	40.59	16.61	23.99	0.44	50.63	650.0	0.1131407029767887	1.39	1.66	1.62	2.2	0.93	1.7
7199	Pd-Na2WO4/SiO2	Pd	46	Na	11	W	74	SiO2	11	0.37	0.185	40	40	20	850	20	14.0	5.1	0.9	0.38	6	15.61	8.32	3.43	4.89	0.16	6.17	53.3	21.97	31.33	1.02	39.53	650.0	0.22859456058332073	1.39	1.66	1.62	2.2	0.93	1.7
7200	Pd-Na2WO4/SiO2	Pd	46	Na	11	W	74	SiO2	11	0.37	0.185	40	40	20	800	10	1.5	5.7	2.8	0.75	2	31.14	2.11	1.17	0.94	5.34	20.09	6.78	3.76	3.02	17.15	64.52	650.0	0.028434382286336574	1.39	1.66	1.62	2.2	0.93	1.7
7201	Pd-Na2WO4/SiO2	Pd	46	Na	11	W	74	SiO2	11	0.37	0.185	40	40	20	800	15	2.3	8.5	4.3	0.5	2	30.12	2.36	1.46	0.9	3.99	22.32	7.84	4.85	2.99	13.25	74.1	650.0	0.047765880926664006	1.39	1.66	1.62	2.2	0.93	1.7
7202	Pd-Na2WO4/SiO2	Pd	46	Na	11	W	74	SiO2	11	0.37	0.185	40	40	20	800	20	3.0	11.3	5.7	0.38	2	33.61	8.9	3.74	5.16	1.61	22.68	26.48	11.13	15.35	4.79	67.48	650.0	0.24529574137415447	1.39	1.66	1.62	2.2	0.93	1.7
7203	Pd-Na2WO4/SiO2	Pd	46	Na	11	W	74	SiO2	11	0.37	0.185	40	40	20	800	10	1.5	6.4	2.1	0.75	3	21.77	1.98	1.12	0.86	2.11	15.32	9.1	5.14	3.95	9.69	70.37	650.0	0.02666486200891996	1.39	1.66	1.62	2.2	0.93	1.7
7204	Pd-Na2WO4/SiO2	Pd	46	Na	11	W	74	SiO2	11	0.37	0.185	40	40	20	800	15	2.3	9.6	3.2	0.5	3	22.25	4.69	2.29	2.4	1.37	15.34	21.08	10.29	10.79	6.16	68.94	650.0	0.0960708980771139	1.39	1.66	1.62	2.2	0.93	1.7
7205	Pd-Na2WO4/SiO2	Pd	46	Na	11	W	74	SiO2	11	0.37	0.185	40	40	20	800	20	3.0	12.8	4.3	0.38	3	25.66	10.4	4.22	6.18	0.39	14.51	40.53	16.45	24.08	1.52	56.55	650.0	0.2889864894926489	1.39	1.66	1.62	2.2	0.93	1.7
7206	Pd-Na2WO4/SiO2	Pd	46	Na	11	W	74	SiO2	11	0.37	0.185	40	40	20	800	10	1.5	6.8	1.7	0.75	4	17.55	1.8	1.07	0.73	1.41	11.65	10.26	6.1	4.16	8.03	66.38	650.0	0.024218627503561574	1.39	1.66	1.62	2.2	0.93	1.7
7207	Pd-Na2WO4/SiO2	Pd	46	Na	11	W	74	SiO2	11	0.37	0.185	40	40	20	800	15	2.3	10.2	2.6	0.5	4	16.05	6.93	3.25	3.68	0.13	11.79	43.18	20.25	22.93	0.81	73.46	650.0	0.1436365755809446	1.39	1.66	1.62	2.2	0.93	1.7
7208	Pd-Na2WO4/SiO2	Pd	46	Na	11	W	74	SiO2	11	0.37	0.185	40	40	20	800	20	3.0	13.6	3.4	0.38	4	22.4	9.99	4.11	5.88	0.18	10.41	44.6	18.35	26.25	0.8	46.47	650.0	0.27697213347130917	1.39	1.66	1.62	2.2	0.93	1.7
