Repository: jimmmmmmmyzzy/SR-in-Heterogeneous-Catalysis

# Towards distilling 'physical laws' in heterogeneous catalysis with symbolic regression

File: OCM_dataset_modified.csv (part 38 of 64)
	Name	M1	M1_atom_number	M2	M2_atom_number	M3	M3_atom_number	Support 	Support_ID	M2_mol	M3_mol	M1_mol%	M2_mol%	M3_mol%	Temp	Total_flow	Ar_flow	CH4_flow	O2_flow	CT	CH4/O2	CH4_conv	C2y	C2H6y	C2H4y	COy	CO2y	C2s	C2H6s	C2H4s	COs	CO2s	BET_surface_area	rate_constant	radii_M1	radii_M2	radii_M3	chi_M1	chi_M2	chi_M3
7209	Pd-Na2WO4/SiO2	Pd	46	Na	11	W	74	SiO2	11	0.37	0.185	40	40	20	800	10	1.5	7.3	1.2	0.75	6	12.54	1.43	0.88	0.55	1.18	7.97	11.4	7.02	4.39	9.41	63.56	650.0	0.019204307080991658	1.39	1.66	1.62	2.2	0.93	1.7
7210	Pd-Na2WO4/SiO2	Pd	46	Na	11	W	74	SiO2	11	0.37	0.185	40	40	20	800	15	2.3	10.9	1.8	0.5	6	12.77	6.08	3.14	2.94	0.07	7.69	47.61	24.59	23.02	0.55	60.22	650.0	0.12545365981661002	1.39	1.66	1.62	2.2	0.93	1.7
7211	Pd-Na2WO4/SiO2	Pd	46	Na	11	W	74	SiO2	11	0.37	0.185	40	40	20	800	20	3.0	14.6	2.4	0.38	6	15.08	9.24	4.1	5.14	0.27	6.16	61.27	27.19	34.08	1.79	40.85	650.0	0.25513559493802745	1.39	1.66	1.62	2.2	0.93	1.7
7212	Pd-Na2WO4/SiO2	Pd	46	Na	11	W	74	SiO2	11	0.37	0.185	40	40	20	800	10	4.0	4.0	2.0	0.75	2	26.76	4.94	2.29	2.65	1.4	25.74	18.46	8.56	9.9	5.23	96.19	650.0	0.067549219736304	1.39	1.66	1.62	2.2	0.93	1.7
7213	Pd-Na2WO4/SiO2	Pd	46	Na	11	W	74	SiO2	11	0.37	0.185	40	40	20	800	15	6.0	6.0	3.0	0.5	2	30.76	10.69	4.35	6.34	0.74	24.37	34.75	14.14	20.61	2.41	79.23	650.0	0.22611344458459331	1.39	1.66	1.62	2.2	0.93	1.7
7214	Pd-Na2WO4/SiO2	Pd	46	Na	11	W	74	SiO2	11	0.37	0.185	40	40	20	800	20	8.0	8.0	4.0	0.38	2	33.85	13.27	4.6	8.67	2.07	21.32	39.2	13.59	25.61	6.12	62.98	650.0	0.3746587928729659	1.39	1.66	1.62	2.2	0.93	1.7
7215	Pd-Na2WO4/SiO2	Pd	46	Na	11	W	74	SiO2	11	0.37	0.185	40	40	20	800	10	4.0	4.5	1.5	0.75	3	21.21	7.58	3.2	4.38	0.37	16.21	35.74	15.09	20.65	1.74	76.43	650.0	0.10510237406129469	1.39	1.66	1.62	2.2	0.93	1.7
7216	Pd-Na2WO4/SiO2	Pd	46	Na	11	W	74	SiO2	11	0.37	0.185	40	40	20	800	15	6.0	6.8	2.3	0.5	3	23.36	12.46	4.6	7.86	0.23	14.2	53.34	19.69	33.65	0.98	60.79	650.0	0.2661487084506843	1.39	1.66	1.62	2.2	0.93	1.7
7217	Pd-Na2WO4/SiO2	Pd	46	Na	11	W	74	SiO2	11	0.37	0.185	40	40	20	800	20	8.0	9.0	3.0	0.38	3	25.09	12.02	4.54	7.48	2.43	11.61	47.91	18.09	29.81	9.69	46.27	650.0	0.33700176333557275	1.39	1.66	1.62	2.2	0.93	1.7
7218	Pd-Na2WO4/SiO2	Pd	46	Na	11	W	74	SiO2	11	0.37	0.185	40	40	20	800	10	4.0	4.8	1.2	0.75	4	17.7	7.93	3.39	4.54	0.1	11.82	44.8	19.15	25.65	0.56	66.78	650.0	0.11016137158444922	1.39	1.66	1.62	2.2	0.93	1.7
7219	Pd-Na2WO4/SiO2	Pd	46	Na	11	W	74	SiO2	11	0.37	0.185	40	40	20	800	15	6.0	7.2	1.8	0.5	4	19.93	11.32	4.32	7.0	0.31	10.36	56.8	21.68	35.12	1.56	51.98	650.0	0.24027160247996124	1.39	1.66	1.62	2.2	0.93	1.7
7220	Pd-Na2WO4/SiO2	Pd	46	Na	11	W	74	SiO2	11	0.37	0.185	40	40	20	800	20	8.0	9.6	2.4	0.38	4	19.2	10.71	4.45	6.26	2.59	7.86	55.78	23.18	32.6	13.49	40.94	650.0	0.29810706962885863	1.39	1.66	1.62	2.2	0.93	1.7
7221	Pd-Na2WO4/SiO2	Pd	46	Na	11	W	74	SiO2	11	0.37	0.185	40	40	20	800	10	4.0	5.1	0.9	0.75	6	11.06	7.08	3.19	3.89	0.05	7.4	64.01	28.84	35.17	0.45	66.91	650.0	0.09790837078117726	1.39	1.66	1.62	2.2	0.93	1.7
7222	Pd-Na2WO4/SiO2	Pd	46	Na	11	W	74	SiO2	11	0.37	0.185	40	40	20	800	15	6.0	7.7	1.3	0.5	6	14.13	10.6	4.27	6.33	0.0	6.15	75.02	30.22	44.8	0.0	43.52	650.0	0.22409900761724577	1.39	1.66	1.62	2.2	0.93	1.7
7223	Pd-Na2WO4/SiO2	Pd	46	Na	11	W	74	SiO2	11	0.37	0.185	40	40	20	800	20	8.0	10.3	1.7	0.38	6	13.61	8.65	4.29	4.36	1.76	4.78	63.56	31.52	32.04	12.93	35.12	650.0	0.23808395569493598	1.39	1.66	1.62	2.2	0.93	1.7
7224	Pd-Na2WO4/SiO2	Pd	46	Na	11	W	74	SiO2	11	0.37	0.185	40	40	20	800	10	7.0	2.0	1.0	0.75	2	36.84	15.45	4.25	11.2	3.46	18.97	41.94	11.54	30.4	9.39	51.49	650.0	0.22376948085800272	1.39	1.66	1.62	2.2	0.93	1.7
7225	Pd-Na2WO4/SiO2	Pd	46	Na	11	W	74	SiO2	11	0.37	0.185	40	40	20	800	15	10.5	3.0	1.5	0.5	2	33.18	8.65	4.27	4.38	5.12	17.29	26.07	12.87	13.2	15.43	52.11	650.0	0.18094380632815135	1.39	1.66	1.62	2.2	0.93	1.7
7226	Pd-Na2WO4/SiO2	Pd	46	Na	11	W	74	SiO2	11	0.37	0.185	40	40	20	800	20	14.0	4.0	2.0	0.38	2	28.11	14.81	4.61	10.2	1.29	9.93	52.69	16.4	36.29	4.59	35.33	650.0	0.4218056050877428	1.39	1.66	1.62	2.2	0.93	1.7
7227	Pd-Na2WO4/SiO2	Pd	46	Na	11	W	74	SiO2	11	0.37	0.185	40	40	20	800	10	7.0	2.3	0.8	0.75	3	28.47	14.81	4.54	10.27	1.77	11.92	52.02	15.95	36.07	6.22	41.87	650.0	0.21371483991112303	1.39	1.66	1.62	2.2	0.93	1.7
7228	Pd-Na2WO4/SiO2	Pd	46	Na	11	W	74	SiO2	11	0.37	0.185	40	40	20	800	15	10.5	3.4	1.1	0.5	3	23.84	9.11	4.51	4.6	4.34	10.22	38.21	18.92	19.3	18.2	42.87	650.0	0.1910404037148246	1.39	1.66	1.62	2.2	0.93	1.7
7229	Pd-Na2WO4/SiO2	Pd	46	Na	11	W	74	SiO2	11	0.37	0.185	40	40	20	800	20	14.0	4.5	1.5	0.38	3	21.37	11.23	4.86	6.37	1.06	7.52	52.55	22.74	29.81	4.96	35.19	650.0	0.31347744975753544	1.39	1.66	1.62	2.2	0.93	1.7
7230	Pd-Na2WO4/SiO2	Pd	46	Na	11	W	74	SiO2	11	0.37	0.185	40	40	20	800	10	7.0	2.4	0.6	0.75	4	23.15	13.69	4.59	9.1	0.93	8.95	59.14	19.83	39.31	4.02	38.66	650.0	0.19629962634203355	1.39	1.66	1.62	2.2	0.93	1.7
7231	Pd-Na2WO4/SiO2	Pd	46	Na	11	W	74	SiO2	11	0.37	0.185	40	40	20	800	15	10.5	3.6	0.9	0.5	4	19.24	7.95	4.75	3.2	3.75	6.6	41.32	24.69	16.63	19.49	34.3	650.0	0.16567655661800904	1.39	1.66	1.62	2.2	0.93	1.7
7232	Pd-Na2WO4/SiO2	Pd	46	Na	11	W	74	SiO2	11	0.37	0.185	40	40	20	800	20	14.0	4.8	1.2	0.38	4	16.51	11.11	4.77	6.34	0.19	3.94	67.29	28.89	38.4	1.15	23.86	650.0	0.309922462459231	1.39	1.66	1.62	2.2	0.93	1.7
7233	Pd-Na2WO4/SiO2	Pd	46	Na	11	W	74	SiO2	11	0.37	0.185	40	40	20	800	10	7.0	2.6	0.4	0.75	6	15.59	10.73	4.5	6.23	0.68	6.38	68.83	28.86	39.96	4.36	40.92	650.0	0.1513396010624275	1.39	1.66	1.62	2.2	0.93	1.7
7234	Pd-Na2WO4/SiO2	Pd	46	Na	11	W	74	SiO2	11	0.37	0.185	40	40	20	800	15	10.5	3.9	0.6	0.5	6	16.25	7.23	4.44	2.79	1.84	4.13	44.49	27.32	17.17	11.32	25.42	650.0	0.15009374864582253	1.39	1.66	1.62	2.2	0.93	1.7
7235	Pd-Na2WO4/SiO2	Pd	46	Na	11	W	74	SiO2	11	0.37	0.185	40	40	20	800	20	14.0	5.1	0.9	0.38	6	12.39	8.6	4.26	4.34	0.61	2.75	69.41	34.38	35.03	4.92	22.2	650.0	0.23664396717891317	1.39	1.66	1.62	2.2	0.93	1.7
7236	Pd-Na2WO4/SiO2	Pd	46	Na	11	W	74	SiO2	11	0.37	0.185	40	40	20	775	10	1.5	5.7	2.8	0.75	2	25.13	2.27	1.55	0.72	3.66	24.12	9.03	6.17	2.87	14.56	95.98	650.0	0.030615482183129386	1.39	1.66	1.62	2.2	0.93	1.7
7237	Pd-Na2WO4/SiO2	Pd	46	Na	11	W	74	SiO2	11	0.37	0.185	40	40	20	775	15	2.3	8.5	4.3	0.5	2	32.51	11.02	4.52	6.5	0.51	24.2	33.9	13.9	19.99	1.57	74.44	650.0	0.2335171212203912	1.39	1.66	1.62	2.2	0.93	1.7
7238	Pd-Na2WO4/SiO2	Pd	46	Na	11	W	74	SiO2	11	0.37	0.185	40	40	20	775	20	3.0	11.3	5.7	0.38	2	34.23	10.59	4.32	6.27	2.78	21.52	30.94	12.62	18.32	8.12	62.87	650.0	0.29457277168648593	1.39	1.66	1.62	2.2	0.93	1.7
7239	Pd-Na2WO4/SiO2	Pd	46	Na	11	W	74	SiO2	11	0.37	0.185	40	40	20	775	10	1.5	6.4	2.1	0.75	3	21.42	8.15	3.72	4.43	0.15	16.16	38.05	17.37	20.68	0.7	75.44	650.0	0.11335116576927563	1.39	1.66	1.62	2.2	0.93	1.7
7240	Pd-Na2WO4/SiO2	Pd	46	Na	11	W	74	SiO2	11	0.37	0.185	40	40	20	775	15	2.3	9.6	3.2	0.5	3	23.77	11.31	4.58	6.73	1.56	14.04	47.58	19.27	28.31	6.56	59.07	650.0	0.24004608519946072	1.39	1.66	1.62	2.2	0.93	1.7
7241	Pd-Na2WO4/SiO2	Pd	46	Na	11	W	74	SiO2	11	0.37	0.185	40	40	20	775	20	3.0	12.8	4.3	0.38	3	24.41	8.83	4.33	4.5	3.54	12.39	36.17	17.74	18.44	14.5	50.76	650.0	0.2432744483981053	1.39	1.66	1.62	2.2	0.93	1.7
7242	Pd-Na2WO4/SiO2	Pd	46	Na	11	W	74	SiO2	11	0.37	0.185	40	40	20	775	10	1.5	6.8	1.7	0.75	4	17.7	8.81	4.06	4.75	0.07	11.68	49.77	22.94	26.84	0.4	65.99	650.0	0.12296659205668971	1.39	1.66	1.62	2.2	0.93	1.7
7243	Pd-Na2WO4/SiO2	Pd	46	Na	11	W	74	SiO2	11	0.37	0.185	40	40	20	775	15	2.3	10.2	2.6	0.5	4	16.17	10.33	4.52	5.81	2.08	9.24	63.88	27.95	35.93	12.86	57.14	650.0	0.21806784204827026	1.39	1.66	1.62	2.2	0.93	1.7
7244	Pd-Na2WO4/SiO2	Pd	46	Na	11	W	74	SiO2	11	0.37	0.185	40	40	20	775	20	3.0	13.6	3.4	0.38	4	14.95	7.66	4.3	3.36	3.46	8.28	51.24	28.76	22.47	23.14	55.38	650.0	0.20971781291907501	1.39	1.66	1.62	2.2	0.93	1.7
7245	Pd-Na2WO4/SiO2	Pd	46	Na	11	W	74	SiO2	11	0.37	0.185	40	40	20	775	10	1.5	7.3	1.2	0.75	6	14.74	8.42	3.92	4.5	0.2	7.28	57.12	26.59	30.53	1.36	49.39	650.0	0.11727637167885603	1.39	1.66	1.62	2.2	0.93	1.7
7246	Pd-Na2WO4/SiO2	Pd	46	Na	11	W	74	SiO2	11	0.37	0.185	40	40	20	775	15	2.3	10.9	1.8	0.5	6	11.83	8.46	4.23	4.23	1.76	5.57	71.51	35.76	35.76	14.88	47.08	650.0	0.1767883015251907	1.39	1.66	1.62	2.2	0.93	1.7
7247	Pd-Na2WO4/SiO2	Pd	46	Na	11	W	74	SiO2	11	0.37	0.185	40	40	20	775	20	3.0	14.6	2.4	0.38	6	11.88	6.21	3.9	2.31	1.22	5.5	52.27	32.83	19.44	10.27	46.3	650.0	0.16871564596643235	1.39	1.66	1.62	2.2	0.93	1.7
7248	Pd-Na2WO4/SiO2	Pd	46	Na	11	W	74	SiO2	11	0.37	0.185	40	40	20	775	10	4.0	4.0	2.0	0.75	2	32.7	13.21	4.68	8.53	0.82	23.22	40.4	14.31	26.09	2.51	71.01	650.0	0.18890503777591727	1.39	1.66	1.62	2.2	0.93	1.7
7249	Pd-Na2WO4/SiO2	Pd	46	Na	11	W	74	SiO2	11	0.37	0.185	40	40	20	775	15	6.0	6.0	3.0	0.5	2	30.37	10.47	4.46	6.01	5.45	19.44	34.47	14.69	19.79	17.95	64.01	650.0	0.2211928426840535	1.39	1.66	1.62	2.2	0.93	1.7
7250	Pd-Na2WO4/SiO2	Pd	46	Na	11	W	74	SiO2	11	0.37	0.185	40	40	20	775	20	8.0	8.0	4.0	0.38	2	29.55	9.53	4.38	5.15	3.6	19.53	32.25	14.82	17.43	12.18	66.09	650.0	0.263557584080108	1.39	1.66	1.62	2.2	0.93	1.7
7251	Pd-Na2WO4/SiO2	Pd	46	Na	11	W	74	SiO2	11	0.37	0.185	40	40	20	775	10	4.0	4.5	1.5	0.75	3	24.42	12.94	4.67	8.27	1.08	13.84	52.99	19.12	33.87	4.42	56.67	650.0	0.18476353315191976	1.39	1.66	1.62	2.2	0.93	1.7
7252	Pd-Na2WO4/SiO2	Pd	46	Na	11	W	74	SiO2	11	0.37	0.185	40	40	20	775	15	6.0	6.8	2.3	0.5	3	21.98	8.23	4.32	3.91	5.74	10.27	37.44	19.65	17.79	26.11	46.72	650.0	0.17176947831433925	1.39	1.66	1.62	2.2	0.93	1.7
7253	Pd-Na2WO4/SiO2	Pd	46	Na	11	W	74	SiO2	11	0.37	0.185	40	40	20	775	20	8.0	9.0	3.0	0.38	3	19.8	8.91	4.35	4.56	2.7	9.47	45.0	21.97	23.03	13.64	47.83	650.0	0.24558462429308642	1.39	1.66	1.62	2.2	0.93	1.7
7254	Pd-Na2WO4/SiO2	Pd	46	Na	11	W	74	SiO2	11	0.37	0.185	40	40	20	775	10	4.0	4.8	1.2	0.75	4	18.7	11.96	4.57	7.39	1.44	9.55	63.96	24.44	39.52	7.7	51.07	650.0	0.169838572439774	1.39	1.66	1.62	2.2	0.93	1.7
7255	Pd-Na2WO4/SiO2	Pd	46	Na	11	W	74	SiO2	11	0.37	0.185	40	40	20	775	15	6.0	7.2	1.8	0.5	4	17.96	6.93	4.26	2.67	4.97	6.83	38.59	23.72	14.87	27.67	38.03	650.0	0.1436365755809446	1.39	1.66	1.62	2.2	0.93	1.7
7256	Pd-Na2WO4/SiO2	Pd	46	Na	11	W	74	SiO2	11	0.37	0.185	40	40	20	775	20	8.0	9.6	2.4	0.38	4	14.75	9.45	4.26	5.19	0.79	5.84	64.07	28.88	35.19	5.36	39.59	650.0	0.2612315833122869	1.39	1.66	1.62	2.2	0.93	1.7
7257	Pd-Na2WO4/SiO2	Pd	46	Na	11	W	74	SiO2	11	0.37	0.185	40	40	20	775	10	4.0	5.1	0.9	0.75	6	13.75	9.77	4.25	5.52	1.02	5.58	71.05	30.91	40.15	7.42	40.58	650.0	0.13707762664224274	1.39	1.66	1.62	2.2	0.93	1.7
7258	Pd-Na2WO4/SiO2	Pd	46	Na	11	W	74	SiO2	11	0.37	0.185	40	40	20	775	15	6.0	7.7	1.3	0.5	6	9.8	5.52	4.2	1.32	3.08	4.42	56.33	42.86	13.47	31.43	45.1	650.0	0.11356402819796907	1.39	1.66	1.62	2.2	0.93	1.7
7259	Pd-Na2WO4/SiO2	Pd	46	Na	11	W	74	SiO2	11	0.37	0.185	40	40	20	775	20	8.0	10.3	1.7	0.38	6	8.65	8.14	3.83	4.31	0.22	2.46	94.1	44.28	49.83	2.54	28.44	650.0	0.22343291339590532	1.39	1.66	1.62	2.2	0.93	1.7
7260	Pd-Na2WO4/SiO2	Pd	46	Na	11	W	74	SiO2	11	0.37	0.185	40	40	20	775	10	7.0	2.0	1.0	0.75	2	28.37	6.72	4.42	2.3	4.11	20.08	23.69	15.58	8.11	14.49	70.78	650.0	0.09275261784787887	1.39	1.66	1.62	2.2	0.93	1.7
7261	Pd-Na2WO4/SiO2	Pd	46	Na	11	W	74	SiO2	11	0.37	0.185	40	40	20	775	15	10.5	3.0	1.5	0.5	2	21.2	12.66	4.63	8.03	0.47	7.46	59.72	21.84	37.88	2.22	35.19	650.0	0.27072327586135303	1.39	1.66	1.62	2.2	0.93	1.7
7262	Pd-Na2WO4/SiO2	Pd	46	Na	11	W	74	SiO2	11	0.37	0.185	40	40	20	775	20	14.0	4.0	2.0	0.38	2	15.96	10.64	4.78	5.86	0.25	5.54	66.67	29.95	36.72	1.57	34.71	650.0	0.2960448190188057	1.39	1.66	1.62	2.2	0.93	1.7
7263	Pd-Na2WO4/SiO2	Pd	46	Na	11	W	74	SiO2	11	0.37	0.185	40	40	20	775	10	7.0	2.3	0.8	0.75	3	21.72	6.47	4.68	1.79	3.17	11.84	29.79	21.55	8.24	14.59	54.51	650.0	0.0891839273888423	1.39	1.66	1.62	2.2	0.93	1.7
7264	Pd-Na2WO4/SiO2	Pd	46	Na	11	W	74	SiO2	11	0.37	0.185	40	40	20	775	15	10.5	3.4	1.1	0.5	3	15.53	9.75	4.43	5.32	0.31	3.83	62.78	28.53	34.26	2.0	24.66	650.0	0.2051731775502022	1.39	1.66	1.62	2.2	0.93	1.7
7265	Pd-Na2WO4/SiO2	Pd	46	Na	11	W	74	SiO2	11	0.37	0.185	40	40	20	775	20	14.0	4.5	1.5	0.38	3	11.74	7.79	4.19	3.6	0.4	2.91	66.35	35.69	30.66	3.41	24.79	650.0	0.2134252669395828	1.39	1.66	1.62	2.2	0.93	1.7
7266	Pd-Na2WO4/SiO2	Pd	46	Na	11	W	74	SiO2	11	0.37	0.185	40	40	20	775	10	7.0	2.4	0.6	0.75	4	15.42	5.78	4.6	1.18	3.55	7.77	37.48	29.83	7.65	23.02	50.39	650.0	0.07938361695492836	1.39	1.66	1.62	2.2	0.93	1.7
7267	Pd-Na2WO4/SiO2	Pd	46	Na	11	W	74	SiO2	11	0.37	0.185	40	40	20	775	15	10.5	3.6	0.9	0.5	4	12.15	8.94	4.46	4.48	0.66	3.08	73.58	36.71	36.87	5.43	25.35	650.0	0.18730311216291076	1.39	1.66	1.62	2.2	0.93	1.7
7268	Pd-Na2WO4/SiO2	Pd	46	Na	11	W	74	SiO2	11	0.37	0.185	40	40	20	775	20	14.0	4.8	1.2	0.38	4	11.31	6.71	3.71	3.0	0.78	2.16	59.33	32.8	26.53	6.9	19.1	650.0	0.1827822763558464	1.39	1.66	1.62	2.2	0.93	1.7
7269	Pd-Na2WO4/SiO2	Pd	46	Na	11	W	74	SiO2	11	0.37	0.185	40	40	20	775	10	7.0	2.6	0.4	0.75	6	12.3	5.68	4.43	1.25	2.89	4.06	46.18	36.02	10.16	23.5	33.01	650.0	0.07796923967863445	1.39	1.66	1.62	2.2	0.93	1.7
7270	Pd-Na2WO4/SiO2	Pd	46	Na	11	W	74	SiO2	11	0.37	0.185	40	40	20	775	15	10.5	3.9	0.6	0.5	6	7.19	6.14	3.52	2.62	0.74	1.99	85.4	48.96	36.44	10.29	27.68	650.0	0.12673175124363956	1.39	1.66	1.62	2.2	0.93	1.7
7271	Pd-Na2WO4/SiO2	Pd	46	Na	11	W	74	SiO2	11	0.37	0.185	40	40	20	775	20	14.0	5.1	0.9	0.38	6	6.37	5.09	3.17	1.92	0.94	1.47	79.91	49.76	30.14	14.76	23.08	650.0	0.13747661012023812	1.39	1.66	1.62	2.2	0.93	1.7
7272	Pd-Na2WO4/SiO2	Pd	46	Na	11	W	74	SiO2	11	0.37	0.185	40	40	20	750	10	1.5	5.7	2.8	0.75	2	31.82	10.89	4.33	6.56	2.48	21.5	34.22	13.61	20.62	7.79	67.57	650.0	0.15373149915128387	1.39	1.66	1.62	2.2	0.93	1.7
7273	Pd-Na2WO4/SiO2	Pd	46	Na	11	W	74	SiO2	11	0.37	0.185	40	40	20	750	15	2.3	8.5	4.3	0.5	2	30.37	10.19	4.0	6.19	3.28	19.86	33.55	13.17	20.38	10.8	65.39	650.0	0.214947716610466	1.39	1.66	1.62	2.2	0.93	1.7
7274	Pd-Na2WO4/SiO2	Pd	46	Na	11	W	74	SiO2	11	0.37	0.185	40	40	20	750	20	3.0	11.3	5.7	0.38	2	26.72	11.88	4.11	7.77	2.26	15.08	44.46	15.38	29.08	8.46	56.44	650.0	0.33281753698407635	1.39	1.66	1.62	2.2	0.93	1.7
7275	Pd-Na2WO4/SiO2	Pd	46	Na	11	W	74	SiO2	11	0.37	0.185	40	40	20	750	10	1.5	6.4	2.1	0.75	3	20.92	9.37	4.04	5.33	4.03	12.42	44.79	19.31	25.48	19.26	59.37	650.0	0.13117986922853475	1.39	1.66	1.62	2.2	0.93	1.7
7276	Pd-Na2WO4/SiO2	Pd	46	Na	11	W	74	SiO2	11	0.37	0.185	40	40	20	750	15	2.3	9.6	3.2	0.5	3	16.61	6.86	4.06	2.8	3.68	12.26	41.3	24.44	16.86	22.16	73.81	650.0	0.14213289686772043	1.39	1.66	1.62	2.2	0.93	1.7
7277	Pd-Na2WO4/SiO2	Pd	46	Na	11	W	74	SiO2	11	0.37	0.185	40	40	20	750	20	3.0	12.8	4.3	0.38	3	12.13	10.6	4.21	6.39	1.11	7.24	87.39	34.71	52.68	9.15	59.69	650.0	0.2948671152858497	1.39	1.66	1.62	2.2	0.93	1.7
7278	Pd-Na2WO4/SiO2	Pd	46	Na	11	W	74	SiO2	11	0.37	0.185	40	40	20	750	10	1.5	6.8	1.7	0.75	4	16.67	7.81	3.85	3.96	4.18	7.96	46.85	23.1	23.76	25.07	47.75	650.0	0.10842469490345126	1.39	1.66	1.62	2.2	0.93	1.7
7279	Pd-Na2WO4/SiO2	Pd	46	Na	11	W	74	SiO2	11	0.37	0.185	40	40	20	750	15	2.3	10.2	2.6	0.5	4	14.15	6.57	3.91	2.66	3.28	7.51	46.43	27.63	18.8	23.18	53.07	650.0	0.13591538636645417	1.39	1.66	1.62	2.2	0.93	1.7
7280	Pd-Na2WO4/SiO2	Pd	46	Na	11	W	74	SiO2	11	0.37	0.185	40	40	20	750	20	3.0	13.6	3.4	0.38	4	12.18	7.94	3.8	4.14	1.11	5.65	65.19	31.2	33.99	9.11	46.39	650.0	0.21770959894472638	1.39	1.66	1.62	2.2	0.93	1.7
7281	Pd-Na2WO4/SiO2	Pd	46	Na	11	W	74	SiO2	11	0.37	0.185	40	40	20	750	10	1.5	7.3	1.2	0.75	6	14.35	5.8	3.64	2.16	3.4	4.32	40.42	25.37	15.05	23.69	30.1	650.0	0.07966667254103206	1.39	1.66	1.62	2.2	0.93	1.7
7282	Pd-Na2WO4/SiO2	Pd	46	Na	11	W	74	SiO2	11	0.37	0.185	40	40	20	750	15	2.3	10.9	1.8	0.5	6	11.06	7.61	3.56	4.05	0.25	2.83	68.81	32.19	36.62	2.26	25.59	650.0	0.1583028766108753	1.39	1.66	1.62	2.2	0.93	1.7
7283	Pd-Na2WO4/SiO2	Pd	46	Na	11	W	74	SiO2	11	0.37	0.185	40	40	20	750	20	3.0	14.6	2.4	0.38	6	7.21	5.9	3.17	2.73	0.05	2.01	81.83	43.97	37.86	0.69	27.88	650.0	0.1600319457809407	1.39	1.66	1.62	2.2	0.93	1.7
7284	Pd-Na2WO4/SiO2	Pd	46	Na	11	W	74	SiO2	11	0.37	0.185	40	40	20	750	10	4.0	4.0	2.0	0.75	2	28.55	5.88	3.89	1.99	8.03	17.99	20.6	13.63	6.97	28.13	63.01	650.0	0.08079949617190613	1.39	1.66	1.62	2.2	0.93	1.7
7285	Pd-Na2WO4/SiO2	Pd	46	Na	11	W	74	SiO2	11	0.37	0.185	40	40	20	750	15	6.0	6.0	3.0	0.5	2	22.7	12.09	4.14	7.95	2.1	11.91	53.26	18.24	35.02	9.25	52.47	650.0	0.2577132442500083	1.39	1.66	1.62	2.2	0.93	1.7
7286	Pd-Na2WO4/SiO2	Pd	46	Na	11	W	74	SiO2	11	0.37	0.185	40	40	20	750	20	8.0	8.0	4.0	0.38	2	18.35	10.65	4.19	6.46	1.25	9.08	58.04	22.83	35.2	6.81	49.48	650.0	0.2963393273227746	1.39	1.66	1.62	2.2	0.93	1.7
7287	Pd-Na2WO4/SiO2	Pd	46	Na	11	W	74	SiO2	11	0.37	0.185	40	40	20	750	10	4.0	4.5	1.5	0.75	3	19.82	5.3	3.95	1.35	6.43	10.38	26.74	19.93	6.81	32.44	52.37	650.0	0.07260824772807847	1.39	1.66	1.62	2.2	0.93	1.7
7288	Pd-Na2WO4/SiO2	Pd	46	Na	11	W	74	SiO2	11	0.37	0.185	40	40	20	750	15	6.0	6.8	2.3	0.5	3	15.22	10.13	4.14	5.99	0.94	6.02	66.56	27.2	39.36	6.18	39.55	650.0	0.2136120086356185	1.39	1.66	1.62	2.2	0.93	1.7
7289	Pd-Na2WO4/SiO2	Pd	46	Na	11	W	74	SiO2	11	0.37	0.185	40	40	20	750	20	8.0	9.0	3.0	0.38	3	11.62	8.45	3.93	4.52	0.41	4.46	72.72	33.82	38.9	3.53	38.38	650.0	0.23232872333571492	1.39	1.66	1.62	2.2	0.93	1.7
7290	Pd-Na2WO4/SiO2	Pd	46	Na	11	W	74	SiO2	11	0.37	0.185	40	40	20	750	10	4.0	4.8	1.2	0.75	4	14.48	4.91	3.92	0.99	4.14	8.49	33.91	27.07	6.84	28.59	58.63	650.0	0.0671284992489847	1.39	1.66	1.62	2.2	0.93	1.7
7291	Pd-Na2WO4/SiO2	Pd	46	Na	11	W	74	SiO2	11	0.37	0.185	40	40	20	750	15	6.0	7.2	1.8	0.5	4	12.09	6.57	3.91	2.66	2.0	5.92	54.34	32.34	22.0	16.54	48.97	650.0	0.13591538636645417	1.39	1.66	1.62	2.2	0.93	1.7
7292	Pd-Na2WO4/SiO2	Pd	46	Na	11	W	74	SiO2	11	0.37	0.185	40	40	20	750	20	8.0	9.6	2.4	0.38	4	9.1	6.46	3.46	3.0	0.12	2.57	70.99	38.02	32.97	1.32	28.24	650.0	0.1757395623430295	1.39	1.66	1.62	2.2	0.93	1.7
7293	Pd-Na2WO4/SiO2	Pd	46	Na	11	W	74	SiO2	11	0.37	0.185	40	40	20	750	10	4.0	5.1	0.9	0.75	6	12.5	5.39	3.76	1.63	1.96	5.62	43.12	30.08	13.04	15.68	44.96	650.0	0.07387600969565127	1.39	1.66	1.62	2.2	0.93	1.7
7294	Pd-Na2WO4/SiO2	Pd	46	Na	11	W	74	SiO2	11	0.37	0.185	40	40	20	750	15	6.0	7.7	1.3	0.5	6	8.37	6.22	3.32	2.9	0.34	1.97	74.31	39.67	34.65	4.06	23.54	650.0	0.12843714465330233	1.39	1.66	1.62	2.2	0.93	1.7
7295	Pd-Na2WO4/SiO2	Pd	46	Na	11	W	74	SiO2	11	0.37	0.185	40	40	20	750	20	8.0	10.3	1.7	0.38	6	7.55	4.73	2.82	1.91	0.48	1.45	62.65	37.35	25.3	6.36	19.21	650.0	0.1275137375510615	1.39	1.66	1.62	2.2	0.93	1.7
7296	Pd-Na2WO4/SiO2	Pd	46	Na	11	W	74	SiO2	11	0.37	0.185	40	40	20	750	10	7.0	2.0	1.0	0.75	2	17.93	10.47	4.6	5.87	0.66	6.8	58.39	25.66	32.74	3.68	37.93	650.0	0.14746189512270233	1.39	1.66	1.62	2.2	0.93	1.7
7297	Pd-Na2WO4/SiO2	Pd	46	Na	11	W	74	SiO2	11	0.37	0.185	40	40	20	750	15	10.5	3.0	1.5	0.5	2	13.36	7.25	4.0	3.25	0.59	4.27	54.27	29.94	24.33	4.42	31.96	650.0	0.15052496900109372	1.39	1.66	1.62	2.2	0.93	1.7
7298	Pd-Na2WO4/SiO2	Pd	46	Na	11	W	74	SiO2	11	0.37	0.185	40	40	20	750	20	14.0	4.0	2.0	0.38	2	7.62	5.66	3.43	2.23	0.7	3.35	74.28	45.01	29.27	9.19	43.96	650.0	0.15332870561046247	1.39	1.66	1.62	2.2	0.93	1.7
7299	Pd-Na2WO4/SiO2	Pd	46	Na	11	W	74	SiO2	11	0.37	0.185	40	40	20	750	10	7.0	2.3	0.8	0.75	3	12.53	8.6	4.06	4.54	0.07	4.11	68.64	32.4	36.23	0.56	32.8	650.0	0.11989961003731602	1.39	1.66	1.62	2.2	0.93	1.7
7300	Pd-Na2WO4/SiO2	Pd	46	Na	11	W	74	SiO2	11	0.37	0.185	40	40	20	750	15	10.5	3.4	1.1	0.5	3	9.96	6.79	3.84	2.95	0.18	3.14	68.17	38.55	29.62	1.81	31.53	650.0	0.1406303478300512	1.39	1.66	1.62	2.2	0.93	1.7
7301	Pd-Na2WO4/SiO2	Pd	46	Na	11	W	74	SiO2	11	0.37	0.185	40	40	20	750	20	14.0	4.5	1.5	0.38	3	6.0	4.86	2.98	1.88	0.55	2.18	81.0	49.67	31.33	9.17	36.33	650.0	0.13110709206304189	1.39	1.66	1.62	2.2	0.93	1.7
7302	Pd-Na2WO4/SiO2	Pd	46	Na	11	W	74	SiO2	11	0.37	0.185	40	40	20	750	10	7.0	2.4	0.6	0.75	4	9.28	8.04	4.19	3.85	0.48	3.34	86.64	45.15	41.49	5.17	35.99	650.0	0.11175531479081413	1.39	1.66	1.62	2.2	0.93	1.7
7303	Pd-Na2WO4/SiO2	Pd	46	Na	11	W	74	SiO2	11	0.37	0.185	40	40	20	750	15	10.5	3.6	0.9	0.5	4	7.18	4.59	2.99	1.6	0.6	1.76	63.93	41.64	22.28	8.36	24.51	650.0	0.09397358244867374	1.39	1.66	1.62	2.2	0.93	1.7
7304	Pd-Na2WO4/SiO2	Pd	46	Na	11	W	74	SiO2	11	0.37	0.185	40	40	20	750	20	14.0	4.8	1.2	0.38	4	5.4	3.56	2.46	1.1	0.48	1.32	65.93	45.56	20.37	8.89	24.44	650.0	0.09539245440821324	1.39	1.66	1.62	2.2	0.93	1.7
7305	Pd-Na2WO4/SiO2	Pd	46	Na	11	W	74	SiO2	11	0.37	0.185	40	40	20	750	10	7.0	2.6	0.4	0.75	6	8.9	6.05	3.39	2.66	0.65	2.15	67.98	38.09	29.89	7.3	24.16	650.0	0.08320994683815607	1.39	1.66	1.62	2.2	0.93	1.7
7306	Pd-Na2WO4/SiO2	Pd	46	Na	11	W	74	SiO2	11	0.37	0.185	40	40	20	750	15	10.5	3.9	0.6	0.5	6	6.28	3.76	2.64	1.12	0.87	1.47	59.87	42.04	17.83	13.85	23.41	650.0	0.07665022864333579	1.39	1.66	1.62	2.2	0.93	1.7
7307	Pd-Na2WO4/SiO2	Pd	46	Na	11	W	74	SiO2	11	0.37	0.185	40	40	20	750	20	14.0	5.1	0.9	0.38	6	5.2	2.79	2.05	0.74	0.7	1.12	53.65	39.42	14.23	13.46	21.54	650.0	0.0744647346187205	1.39	1.66	1.62	2.2	0.93	1.7
7308	Pd-Na2WO4/SiO2	Pd	46	Na	11	W	74	SiO2	11	0.37	0.185	40	40	20	700	10	1.5	5.7	2.8	0.75	2	19.02	5.73	3.26	2.47	0.08	18.19	30.13	17.14	12.99	0.42	95.64	650.0	0.07867624077337657	1.39	1.66	1.62	2.2	0.93	1.7
7309	Pd-Na2WO4/SiO2	Pd	46	Na	11	W	74	SiO2	11	0.37	0.185	40	40	20	700	15	2.3	8.5	4.3	0.5	2	16.84	4.39	2.67	1.72	0.06	15.47	26.07	15.86	10.21	0.36	91.86	650.0	0.08978553778147337	1.39	1.66	1.62	2.2	0.93	1.7
7310	Pd-Na2WO4/SiO2	Pd	46	Na	11	W	74	SiO2	11	0.37	0.185	40	40	20	700	20	3.0	11.3	5.7	0.38	2	14.57	3.6	2.24	1.36	0.04	12.96	24.71	15.37	9.33	0.27	88.95	650.0	0.09648416939892492	1.39	1.66	1.62	2.2	0.93	1.7
7311	Pd-Na2WO4/SiO2	Pd	46	Na	11	W	74	SiO2	11	0.37	0.185	40	40	20	700	10	1.5	6.4	2.1	0.75	3	13.59	4.95	2.8	2.15	0.03	9.93	36.42	20.6	15.82	0.22	73.07	650.0	0.06768948940487092	1.39	1.66	1.62	2.2	0.93	1.7
7312	Pd-Na2WO4/SiO2	Pd	46	Na	11	W	74	SiO2	11	0.37	0.185	40	40	20	700	15	2.3	9.6	3.2	0.5	3	12.29	3.91	2.45	1.46	0.1	8.41	31.81	19.93	11.88	0.81	68.43	650.0	0.07976986739782985	1.39	1.66	1.62	2.2	0.93	1.7
7313	Pd-Na2WO4/SiO2	Pd	46	Na	11	W	74	SiO2	11	0.37	0.185	40	40	20	700	20	3.0	12.8	4.3	0.38	3	10.64	3.05	2.02	1.03	0.13	7.34	28.67	18.98	9.68	1.22	68.98	650.0	0.08151264289323823	1.39	1.66	1.62	2.2	0.93	1.7
7314	Pd-Na2WO4/SiO2	Pd	46	Na	11	W	74	SiO2	11	0.37	0.185	40	40	20	700	10	1.5	6.8	1.7	0.75	4	8.72	4.38	2.59	1.79	0.01	6.58	50.23	29.7	20.53	0.11	75.46	650.0	0.059717577053512	1.39	1.66	1.62	2.2	0.93	1.7
7315	Pd-Na2WO4/SiO2	Pd	46	Na	11	W	74	SiO2	11	0.37	0.185	40	40	20	700	15	2.3	10.2	2.6	0.5	4	8.07	3.42	2.16	1.26	0.11	5.56	42.38	26.77	15.61	1.36	68.9	650.0	0.06959701108539108	1.39	1.66	1.62	2.2	0.93	1.7
7316	Pd-Na2WO4/SiO2	Pd	46	Na	11	W	74	SiO2	11	0.37	0.185	40	40	20	700	20	3.0	13.6	3.4	0.38	4	6.05	2.78	1.85	0.93	0.17	4.83	45.95	30.58	15.37	2.81	79.83	650.0	0.07419403781784732	1.39	1.66	1.62	2.2	0.93	1.7
7317	Pd-Na2WO4/SiO2	Pd	46	Na	11	W	74	SiO2	11	0.37	0.185	40	40	20	700	10	1.5	7.3	1.2	0.75	6	7.97	3.55	2.21	1.34	0.2	3.77	44.54	27.73	16.81	2.51	47.3	650.0	0.04819392884847101	1.39	1.66	1.62	2.2	0.93	1.7
7318	Pd-Na2WO4/SiO2	Pd	46	Na	11	W	74	SiO2	11	0.37	0.185	40	40	20	700	15	2.3	10.9	1.8	0.5	6	3.49	2.58	1.78	0.8	0.23	3.3	73.93	51.0	22.92	6.59	94.56	650.0	0.05227731521938962	1.39	1.66	1.62	2.2	0.93	1.7
7319	Pd-Na2WO4/SiO2	Pd	46	Na	11	W	74	SiO2	11	0.37	0.185	40	40	20	700	20	3.0	14.6	2.4	0.38	6	2.72	1.97	1.35	0.62	0.28	2.65	72.43	49.63	22.79	10.29	97.43	650.0	0.05235955714330696	1.39	1.66	1.62	2.2	0.93	1.7
7320	Pd-Na2WO4/SiO2	Pd	46	Na	11	W	74	SiO2	11	0.37	0.185	40	40	20	700	10	4.0	4.0	2.0	0.75	2	16.96	5.28	3.14	2.14	0.08	16.92	31.13	18.51	12.62	0.47	99.76	650.0	0.07232668646986103	1.39	1.66	1.62	2.2	0.93	1.7
7321	Pd-Na2WO4/SiO2	Pd	46	Na	11	W	74	SiO2	11	0.37	0.185	40	40	20	700	15	6.0	6.0	3.0	0.5	2	12.84	3.83	2.45	1.38	0.32	13.11	29.83	19.08	10.75	2.49	102.1	650.0	0.0781054545274019	1.39	1.66	1.62	2.2	0.93	1.7
7322	Pd-Na2WO4/SiO2	Pd	46	Na	11	W	74	SiO2	11	0.37	0.185	40	40	20	700	20	8.0	8.0	4.0	0.38	2	14.74	3.04	2.03	1.01	0.39	11.66	20.62	13.77	6.85	2.65	79.1	650.0	0.08124122017654481	1.39	1.66	1.62	2.2	0.93	1.7
7323	Pd-Na2WO4/SiO2	Pd	46	Na	11	W	74	SiO2	11	0.37	0.185	40	40	20	700	10	4.0	4.5	1.5	0.75	3	11.3	4.3	2.64	1.66	0.14	8.18	38.05	23.36	14.69	1.24	72.39	650.0	0.05860251670557711	1.39	1.66	1.62	2.2	0.93	1.7
7324	Pd-Na2WO4/SiO2	Pd	46	Na	11	W	74	SiO2	11	0.37	0.185	40	40	20	700	15	6.0	6.8	2.3	0.5	3	7.71	3.11	2.13	0.98	0.31	6.6	40.34	27.63	12.71	4.02	85.6	650.0	0.06318774318235726	1.39	1.66	1.62	2.2	0.93	1.7
7325	Pd-Na2WO4/SiO2	Pd	46	Na	11	W	74	SiO2	11	0.37	0.185	40	40	20	700	20	8.0	9.0	3.0	0.38	3	5.6	2.51	1.77	0.74	0.53	5.58	44.82	31.61	13.21	9.46	99.64	650.0	0.06689572986029269	1.39	1.66	1.62	2.2	0.93	1.7
7326	Pd-Na2WO4/SiO2	Pd	46	Na	11	W	74	SiO2	11	0.37	0.185	40	40	20	700	10	4.0	4.8	1.2	0.75	4	6.62	3.66	2.32	1.34	0.25	5.11	55.29	35.05	20.24	3.78	77.19	650.0	0.04971544638135547	1.39	1.66	1.62	2.2	0.93	1.7
7327	Pd-Na2WO4/SiO2	Pd	46	Na	11	W	74	SiO2	11	0.37	0.185	40	40	20	700	15	6.0	7.2	1.8	0.5	4	5.5	3.0	1.97	1.03	0.24	4.32	54.55	35.82	18.73	4.36	78.55	650.0	0.06091841496941715	1.39	1.66	1.62	2.2	0.93	1.7
7328	Pd-Na2WO4/SiO2	Pd	46	Na	11	W	74	SiO2	11	0.37	0.185	40	40	20	700	20	8.0	9.6	2.4	0.38	4	3.45	1.86	1.31	0.55	0.31	3.04	53.91	37.97	15.94	8.99	88.12	650.0	0.04940830349035258	1.39	1.66	1.62	2.2	0.93	1.7
7329	Pd-Na2WO4/SiO2	Pd	46	Na	11	W	74	SiO2	11	0.37	0.185	40	40	20	700	10	4.0	5.1	0.9	0.75	6	4.43	2.84	1.88	0.96	0.35	2.92	64.11	42.44	21.67	7.9	65.91	650.0	0.0384147758054928	1.39	1.66	1.62	2.2	0.93	1.7
7330	Pd-Na2WO4/SiO2	Pd	46	Na	11	W	74	SiO2	11	0.37	0.185	40	40	20	700	15	6.0	7.7	1.3	0.5	6	2.5	1.79	1.26	0.53	0.42	1.75	71.6	50.4	21.2	16.8	70.0	650.0	0.036124285636817036	1.39	1.66	1.62	2.2	0.93	1.7
7331	Pd-Na2WO4/SiO2	Pd	46	Na	11	W	74	SiO2	11	0.37	0.185	40	40	20	700	20	8.0	10.3	1.7	0.38	6	2.94	1.39	1.05	0.34	0.43	1.4	47.28	35.71	11.56	14.63	47.62	650.0	0.03683555169435174	1.39	1.66	1.62	2.2	0.93	1.7
7332	Pd-Na2WO4/SiO2	Pd	46	Na	11	W	74	SiO2	11	0.37	0.185	40	40	20	700	10	7.0	2.0	1.0	0.75	2	11.4	3.39	2.32	1.07	0.82	8.95	29.74	20.35	9.39	7.19	78.51	650.0	0.04598390727823092	1.39	1.66	1.62	2.2	0.93	1.7
7333	Pd-Na2WO4/SiO2	Pd	46	Na	11	W	74	SiO2	11	0.37	0.185	40	40	20	700	15	10.5	3.0	1.5	0.5	2	12.26	2.03	1.56	0.47	0.76	6.48	16.56	12.72	3.83	6.2	52.85	650.0	0.041017753263080894	1.39	1.66	1.62	2.2	0.93	1.7
7334	Pd-Na2WO4/SiO2	Pd	46	Na	11	W	74	SiO2	11	0.37	0.185	40	40	20	700	20	14.0	4.0	2.0	0.38	2	8.1	1.61	1.29	0.32	0.8	6.0	19.88	15.93	3.95	9.88	74.07	650.0	0.042713192395834924	1.39	1.66	1.62	2.2	0.93	1.7
7335	Pd-Na2WO4/SiO2	Pd	46	Na	11	W	74	SiO2	11	0.37	0.185	40	40	20	700	10	7.0	2.3	0.8	0.75	3	6.63	2.96	2.22	0.74	1.14	4.36	44.65	33.48	11.16	17.19	65.76	650.0	0.04006256180306218	1.39	1.66	1.62	2.2	0.93	1.7
7336	Pd-Na2WO4/SiO2	Pd	46	Na	11	W	74	SiO2	11	0.37	0.185	40	40	20	700	15	10.5	3.4	1.1	0.5	3	5.14	2.16	1.64	0.52	0.87	3.36	42.02	31.91	10.12	16.93	65.37	650.0	0.04367338921834881	1.39	1.66	1.62	2.2	0.93	1.7
7337	Pd-Na2WO4/SiO2	Pd	46	Na	11	W	74	SiO2	11	0.37	0.185	40	40	20	700	20	14.0	4.5	1.5	0.38	3	4.94	1.69	1.26	0.43	0.68	2.37	34.21	25.51	8.7	13.77	47.98	650.0	0.0448537752875223	1.39	1.66	1.62	2.2	0.93	1.7
7338	Pd-Na2WO4/SiO2	Pd	46	Na	11	W	74	SiO2	11	0.37	0.185	40	40	20	700	10	7.0	2.4	0.6	0.75	4	4.59	3.65	2.45	1.2	0.01	3.01	79.52	53.38	26.14	0.22	65.58	650.0	0.0495770548369546	1.39	1.66	1.62	2.2	0.93	1.7
7339	Pd-Na2WO4/SiO2	Pd	46	Na	11	W	74	SiO2	11	0.37	0.185	40	40	20	700	15	10.5	3.6	0.9	0.5	4	3.66	1.44	1.13	0.31	1.02	1.61	39.34	30.87	8.47	27.87	43.99	650.0	0.029009372405763376	1.39	1.66	1.62	2.2	0.93	1.7
7340	Pd-Na2WO4/SiO2	Pd	46	Na	11	W	74	SiO2	11	0.37	0.185	40	40	20	700	20	14.0	4.8	1.2	0.38	4	2.21	1.09	0.91	0.18	1.0	1.33	49.32	41.18	8.14	45.25	60.18	650.0	0.028841684832478977	1.39	1.66	1.62	2.2	0.93	1.7
7341	Pd-Na2WO4/SiO2	Pd	46	Na	11	W	74	SiO2	11	0.37	0.185	40	40	20	700	10	7.0	2.6	0.4	0.75	6	5.62	1.97	1.56	0.41	0.68	1.74	35.05	27.76	7.3	12.1	30.96	650.0	0.026528842285942194	1.39	1.66	1.62	2.2	0.93	1.7
7342	Pd-Na2WO4/SiO2	Pd	46	Na	11	W	74	SiO2	11	0.37	0.185	40	40	20	700	15	10.5	3.9	0.6	0.5	6	3.75	1.1	0.82	0.28	0.36	1.2	29.33	21.87	7.47	9.6	32.0	650.0	0.022121894718849896	1.39	1.66	1.62	2.2	0.93	1.7
7343	Pd-Na2WO4/SiO2	Pd	46	Na	11	W	74	SiO2	11	0.37	0.185	40	40	20	700	20	14.0	5.1	0.9	0.38	6	3.47	0.81	0.73	0.08	0.94	0.86	23.34	21.04	2.31	27.09	24.78	650.0	0.021402587447865766	1.39	1.66	1.62	2.2	0.93	1.7
7344	La-Na2WO4/SiO2	La	57	Na	11	W	74	SiO2	11	0.37	0.185	40	40	20	900	10	1.5	5.7	2.8	0.75	2	29.54	4.31	0.56	3.75	25.56	10.02	14.59	1.9	12.69	86.53	33.92	650.0	0.05874184826255987	2.07	1.66	1.62	1.1	0.93	1.7
7345	La-Na2WO4/SiO2	La	57	Na	11	W	74	SiO2	11	0.37	0.185	40	40	20	900	15	2.3	8.5	4.3	0.5	2	31.92	5.28	0.66	4.62	26.75	8.9	16.54	2.07	14.47	83.8	27.88	650.0	0.10849002970479155	2.07	1.66	1.62	1.1	0.93	1.7
7346	La-Na2WO4/SiO2	La	57	Na	11	W	74	SiO2	11	0.37	0.185	40	40	20	900	20	3.0	11.3	5.7	0.38	2	32.91	5.9	0.7	5.2	26.98	8.02	17.93	2.13	15.8	81.98	24.37	650.0	0.1600319457809407	2.07	1.66	1.62	1.1	0.93	1.7
7347	La-Na2WO4/SiO2	La	57	Na	11	W	74	SiO2	11	0.37	0.185	40	40	20	900	10	1.5	6.4	2.1	0.75	3	20.43	4.73	0.44	4.29	18.49	5.93	23.15	2.15	21.0	90.5	29.03	650.0	0.06460696035920449	2.07	1.66	1.62	1.1	0.93	1.7
7348	La-Na2WO4/SiO2	La	57	Na	11	W	74	SiO2	11	0.37	0.185	40	40	20	900	15	2.3	9.6	3.2	0.5	3	21.57	5.56	0.58	4.98	18.67	4.9	25.78	2.69	23.09	86.56	22.72	650.0	0.11441094754155837	2.07	1.66	1.62	1.1	0.93	1.7
7349	La-Na2WO4/SiO2	La	57	Na	11	W	74	SiO2	11	0.37	0.185	40	40	20	900	20	3.0	12.8	4.3	0.38	3	19.18	6.33	0.65	5.68	19.17	4.49	33.0	3.39	29.61	99.95	23.41	650.0	0.1720847862290847	2.07	1.66	1.62	1.1	0.93	1.7
7350	La-Na2WO4/SiO2	La	57	Na	11	W	74	SiO2	11	0.37	0.185	40	40	20	900	10	1.5	6.8	1.7	0.75	4	13.82	4.82	0.47	4.35	14.56	3.98	34.88	3.4	31.48	105.35	28.8	650.0	0.06586713372683599	2.07	1.66	1.62	1.1	0.93	1.7
7351	La-Na2WO4/SiO2	La	57	Na	11	W	74	SiO2	11	0.37	0.185	40	40	20	900	15	2.3	10.2	2.6	0.5	4	14.37	5.47	0.51	4.96	14.32	3.33	38.07	3.55	34.52	99.65	23.17	650.0	0.11250588310159682	2.07	1.66	1.62	1.1	0.93	1.7
7352	La-Na2WO4/SiO2	La	57	Na	11	W	74	SiO2	11	0.37	0.185	40	40	20	900	20	3.0	13.6	3.4	0.38	4	15.67	5.77	0.61	5.16	14.18	2.94	36.82	3.89	32.93	90.49	18.76	650.0	0.15639890465638545	2.07	1.66	1.62	1.1	0.93	1.7
7353	La-Na2WO4/SiO2	La	57	Na	11	W	74	SiO2	11	0.37	0.185	40	40	20	900	10	1.5	7.3	1.2	0.75	6	17.42	4.48	0.42	4.06	10.26	2.49	25.72	2.41	23.31	58.9	14.29	650.0	0.06111271512506581	2.07	1.66	1.62	1.1	0.93	1.7
7354	La-Na2WO4/SiO2	La	57	Na	11	W	74	SiO2	11	0.37	0.185	40	40	20	900	15	2.3	10.9	1.8	0.5	6	17.24	4.9	0.44	4.46	9.73	2.01	28.42	2.55	25.87	56.44	11.66	650.0	0.10048243287349358	2.07	1.66	1.62	1.1	0.93	1.7
7355	La-Na2WO4/SiO2	La	57	Na	11	W	74	SiO2	11	0.37	0.185	40	40	20	900	20	3.0	14.6	2.4	0.38	6	9.74	5.02	0.56	4.46	9.08	1.72	51.54	5.75	45.79	93.22	17.66	650.0	0.13553642859767265	2.07	1.66	1.62	1.1	0.93	1.7
7356	La-Na2WO4/SiO2	La	57	Na	11	W	74	SiO2	11	0.37	0.185	40	40	20	900	10	4.0	4.0	2.0	0.75	2	35.19	4.24	0.57	3.67	25.75	9.62	12.05	1.62	10.43	73.17	27.34	650.0	0.0577668329844982	2.07	1.66	1.62	1.1	0.93	1.7
7357	La-Na2WO4/SiO2	La	57	Na	11	W	74	SiO2	11	0.37	0.185	40	40	20	900	15	6.0	6.0	3.0	0.5	2	36.06	5.11	0.67	4.44	26.11	8.19	14.17	1.86	12.31	72.41	22.71	650.0	0.10490372000484847	2.07	1.66	1.62	1.1	0.93	1.7
7358	La-Na2WO4/SiO2	La	57	Na	11	W	74	SiO2	11	0.37	0.185	40	40	20	900	20	8.0	8.0	4.0	0.38	2	35.28	5.58	0.62	4.96	26.84	7.48	15.82	1.76	14.06	76.08	21.2	650.0	0.15109808123671223	2.07	1.66	1.62	1.1	0.93	1.7
7359	La-Na2WO4/SiO2	La	57	Na	11	W	74	SiO2	11	0.37	0.185	40	40	20	900	10	4.0	4.5	1.5	0.75	3	24.99	4.47	0.46	4.01	18.1	5.5	17.89	1.84	16.05	72.43	22.01	650.0	0.06097313560823244	2.07	1.66	1.62	1.1	0.93	1.7
7360	La-Na2WO4/SiO2	La	57	Na	11	W	74	SiO2	11	0.37	0.185	40	40	20	900	15	6.0	6.8	2.3	0.5	3	23.88	5.15	0.52	4.63	17.66	4.47	21.57	2.18	19.39	73.95	18.72	650.0	0.1057469792141363	2.07	1.66	1.62	1.1	0.93	1.7
7361	La-Na2WO4/SiO2	La	57	Na	11	W	74	SiO2	11	0.37	0.185	40	40	20	900	20	8.0	9.0	3.0	0.38	3	25.25	5.64	0.55	5.09	17.27	4.0	22.34	2.18	20.16	68.4	15.84	650.0	0.15277087223320288	2.07	1.66	1.62	1.1	0.93	1.7
7362	La-Na2WO4/SiO2	La	57	Na	11	W	74	SiO2	11	0.37	0.185	40	40	20	900	10	4.0	4.8	1.2	0.75	4	18.59	4.52	0.42	4.1	14.15	3.87	24.31	2.26	22.05	76.12	20.82	650.0	0.061671179356616056	2.07	1.66	1.62	1.1	0.93	1.7
7363	La-Na2WO4/SiO2	La	57	Na	11	W	74	SiO2	11	0.37	0.185	40	40	20	900	15	6.0	7.2	1.8	0.5	4	17.6	5.17	0.52	4.65	13.96	3.25	29.38	2.95	26.42	79.32	18.47	650.0	0.10616874218491057	2.07	1.66	1.62	1.1	0.93	1.7
7364	La-Na2WO4/SiO2	La	57	Na	11	W	74	SiO2	11	0.37	0.185	40	40	20	900	20	8.0	9.6	2.4	0.38	4	18.33	5.37	0.56	4.81	13.32	2.88	29.3	3.06	26.24	72.67	15.71	650.0	0.14525167228407898	2.07	1.66	1.62	1.1	0.93	1.7
7365	La-Na2WO4/SiO2	La	57	Na	11	W	74	SiO2	11	0.37	0.185	40	40	20	900	10	4.0	5.1	0.9	0.75	6	9.31	4.06	0.37	3.69	9.22	2.33	43.61	3.97	39.63	99.03	25.03	650.0	0.055262919885564636	2.07	1.66	1.62	1.1	0.93	1.7
7366	La-Na2WO4/SiO2	La	57	Na	11	W	74	SiO2	11	0.37	0.185	40	40	20	900	15	6.0	7.7	1.3	0.5	6	12.0	4.28	0.51	3.77	8.58	1.92	35.67	4.25	31.42	71.5	16.0	650.0	0.08748584589583748	2.07	1.66	1.62	1.1	0.93	1.7
7367	La-Na2WO4/SiO2	La	57	Na	11	W	74	SiO2	11	0.37	0.185	40	40	20	900	20	8.0	10.3	1.7	0.38	6	10.71	3.95	0.58	3.37	8.41	1.72	36.88	5.42	31.47	78.52	16.06	650.0	0.10605604414085708	2.07	1.66	1.62	1.1	0.93	1.7
7368	La-Na2WO4/SiO2	La	57	Na	11	W	74	SiO2	11	0.37	0.185	40	40	20	900	10	7.0	2.0	1.0	0.75	2	40.51	3.94	0.49	3.45	24.3	8.4	9.73	1.21	8.52	59.99	20.74	650.0	0.05359625300188405	2.07	1.66	1.62	1.1	0.93	1.7
7369	La-Na2WO4/SiO2	La	57	Na	11	W	74	SiO2	11	0.37	0.185	40	40	20	900	15	10.5	3.0	1.5	0.5	2	40.88	4.47	0.58	3.89	23.43	6.96	10.93	1.42	9.52	57.31	17.03	650.0	0.09145970341234866	2.07	1.66	1.62	1.1	0.93	1.7
7370	La-Na2WO4/SiO2	La	57	Na	11	W	74	SiO2	11	0.37	0.185	40	40	20	900	20	14.0	4.0	2.0	0.38	2	39.89	4.3	0.71	3.59	23.24	6.34	10.78	1.78	9.0	58.26	15.89	650.0	0.11566286191890218	2.07	1.66	1.62	1.1	0.93	1.7
7371	La-Na2WO4/SiO2	La	57	Na	11	W	74	SiO2	11	0.37	0.185	40	40	20	900	10	7.0	2.3	0.8	0.75	3	28.42	3.6	0.29	3.31	16.54	5.13	12.67	1.02	11.65	58.2	18.05	650.0	0.048885312495455295	2.07	1.66	1.62	1.1	0.93	1.7
7372	La-Na2WO4/SiO2	La	57	Na	11	W	74	SiO2	11	0.37	0.185	40	40	20	900	15	10.5	3.4	1.1	0.5	3	27.36	3.46	0.59	2.87	15.74	4.33	12.65	2.16	10.49	57.53	15.83	650.0	0.07042551151148897	2.07	1.66	1.62	1.1	0.93	1.7
7373	La-Na2WO4/SiO2	La	57	Na	11	W	74	SiO2	11	0.37	0.185	40	40	20	900	20	14.0	4.5	1.5	0.38	3	24.54	2.76	0.66	2.1	14.71	4.07	11.25	2.69	8.56	59.94	16.59	650.0	0.07365272773728608	2.07	1.66	1.62	1.1	0.93	1.7
7374	La-Na2WO4/SiO2	La	57	Na	11	W	74	SiO2	11	0.37	0.185	40	40	20	900	10	7.0	2.4	0.6	0.75	4	21.46	3.33	0.45	2.88	12.43	3.83	15.52	2.1	13.42	57.92	17.85	650.0	0.04515609268210308	2.07	1.66	1.62	1.1	0.93	1.7
7375	La-Na2WO4/SiO2	La	57	Na	11	W	74	SiO2	11	0.37	0.185	40	40	20	900	15	10.5	3.6	0.9	0.5	4	19.25	2.38	0.64	1.74	10.46	3.1	12.36	3.32	9.04	54.34	16.1	650.0	0.048175591058179965	2.07	1.66	1.62	1.1	0.93	1.7
7376	La-Na2WO4/SiO2	La	57	Na	11	W	74	SiO2	11	0.37	0.185	40	40	20	900	20	14.0	4.8	1.2	0.38	4	20.0	2.66	1.06	1.6	9.81	3.15	13.3	5.3	8.0	49.05	15.75	650.0	0.07094784627048178	2.07	1.66	1.62	1.1	0.93	1.7
7377	La-Na2WO4/SiO2	La	57	Na	11	W	74	SiO2	11	0.37	0.185	40	40	20	900	10	7.0	2.6	0.4	0.75	6	13.53	2.05	0.34	1.71	7.11	2.32	15.15	2.51	12.64	52.55	17.15	650.0	0.027617388796722094	2.07	1.66	1.62	1.1	0.93	1.7
7378	La-Na2WO4/SiO2	La	57	Na	11	W	74	SiO2	11	0.37	0.185	40	40	20	900	15	10.5	3.9	0.6	0.5	6	11.98	2.02	0.74	1.28	5.47	2.15	16.86	6.18	10.68	45.66	17.95	650.0	0.04081361955532524	2.07	1.66	1.62	1.1	0.93	1.7
7379	La-Na2WO4/SiO2	La	57	Na	11	W	74	SiO2	11	0.37	0.185	40	40	20	900	20	14.0	5.1	0.9	0.38	6	11.7	2.84	1.06	1.78	4.5	2.41	24.27	9.06	15.21	38.46	20.6	650.0	0.07581863645820948	2.07	1.66	1.62	1.1	0.93	1.7
7380	La-Na2WO4/SiO2	La	57	Na	11	W	74	SiO2	11	0.37	0.185	40	40	20	850	10	1.5	5.7	2.8	0.75	2	30.94	5.68	0.78	4.9	23.86	8.39	18.36	2.52	15.84	77.12	27.12	650.0	0.07796923967863445	2.07	1.66	1.62	1.1	0.93	1.7
7381	La-Na2WO4/SiO2	La	57	Na	11	W	74	SiO2	11	0.37	0.185	40	40	20	850	15	2.3	8.5	4.3	0.5	2	33.78	6.42	0.92	5.5	24.49	7.51	19.01	2.72	16.28	72.5	22.23	650.0	0.13270700110004235	2.07	1.66	1.62	1.1	0.93	1.7
7382	La-Na2WO4/SiO2	La	57	Na	11	W	74	SiO2	11	0.37	0.185	40	40	20	850	20	3.0	11.3	5.7	0.38	2	35.02	6.76	1.02	5.74	24.35	6.95	19.3	2.91	16.39	69.53	19.85	650.0	0.1841930837382499	2.07	1.66	1.62	1.1	0.93	1.7
7383	La-Na2WO4/SiO2	La	57	Na	11	W	74	SiO2	11	0.37	0.185	40	40	20	850	10	1.5	6.4	2.1	0.75	3	20.88	6.04	0.77	5.27	16.59	4.5	28.93	3.69	25.24	79.45	21.55	650.0	0.08306803492983912	2.07	1.66	1.62	1.1	0.93	1.7
7384	La-Na2WO4/SiO2	La	57	Na	11	W	74	SiO2	11	0.37	0.185	40	40	20	850	15	2.3	9.6	3.2	0.5	3	19.02	6.87	0.9	5.97	17.25	4.12	36.12	4.73	31.39	90.69	21.66	650.0	0.1423476389090498	2.07	1.66	1.62	1.1	0.93	1.7
7385	La-Na2WO4/SiO2	La	57	Na	11	W	74	SiO2	11	0.37	0.185	40	40	20	850	20	3.0	12.8	4.3	0.38	3	23.09	7.1	1.14	5.96	16.79	3.78	30.75	4.94	25.81	72.72	16.37	650.0	0.19380668465341705	2.07	1.66	1.62	1.1	0.93	1.7
7386	La-Na2WO4/SiO2	La	57	Na	11	W	74	SiO2	11	0.37	0.185	40	40	20	850	10	1.5	6.8	1.7	0.75	4	16.16	5.97	0.7	5.27	12.59	3.0	36.94	4.33	32.61	77.91	18.56	650.0	0.0820750742654744	2.07	1.66	1.62	1.1	0.93	1.7
7387	La-Na2WO4/SiO2	La	57	Na	11	W	74	SiO2	11	0.37	0.185	40	40	20	850	15	2.3	10.2	2.6	0.5	4	17.27	6.31	0.95	5.36	12.19	2.65	36.54	5.5	31.04	70.58	15.34	650.0	0.1303574520499888	2.07	1.66	1.62	1.1	0.93	1.7
7388	La-Na2WO4/SiO2	La	57	Na	11	W	74	SiO2	11	0.37	0.185	40	40	20	850	20	3.0	13.6	3.4	0.38	4	16.85	5.86	1.16	4.7	12.14	2.54	34.78	6.88	27.89	72.05	15.07	650.0	0.15891355267130297	2.07	1.66	1.62	1.1	0.93	1.7
7389	La-Na2WO4/SiO2	La	57	Na	11	W	74	SiO2	11	0.37	0.185	40	40	20	850	10	1.5	7.3	1.2	0.75	6	10.51	5.03	0.68	4.35	8.3	1.82	47.86	6.47	41.39	78.97	17.32	650.0	0.06881217831097365	2.07	1.66	1.62	1.1	0.93	1.7
7390	La-Na2WO4/SiO2	La	57	Na	11	W	74	SiO2	11	0.37	0.185	40	40	20	850	15	2.3	10.9	1.8	0.5	6	13.53	4.19	0.99	3.2	8.16	1.65	30.97	7.32	23.65	60.31	12.2	650.0	0.08560624465061889	2.07	1.66	1.62	1.1	0.93	1.7
7391	La-Na2WO4/SiO2	La	57	Na	11	W	74	SiO2	11	0.37	0.185	40	40	20	850	20	3.0	14.6	2.4	0.38	6	10.85	3.08	1.2	1.88	7.54	1.59	28.39	11.06	17.33	69.49	14.65	650.0	0.08232707905201694	2.07	1.66	1.62	1.1	0.93	1.7
7392	La-Na2WO4/SiO2	La	57	Na	11	W	74	SiO2	11	0.37	0.185	40	40	20	850	10	4.0	4.0	2.0	0.75	2	34.81	5.7	0.76	4.94	24.23	7.79	16.37	2.18	14.19	69.61	22.38	650.0	0.07825199513157281	2.07	1.66	1.62	1.1	0.93	1.7
7393	La-Na2WO4/SiO2	La	57	Na	11	W	74	SiO2	11	0.37	0.185	40	40	20	850	15	6.0	6.0	3.0	0.5	2	36.89	6.26	0.91	5.35	23.49	6.84	16.97	2.47	14.5	63.68	18.54	650.0	0.12929038698706258	2.07	1.66	1.62	1.1	0.93	1.7
7394	La-Na2WO4/SiO2	La	57	Na	11	W	74	SiO2	11	0.37	0.185	40	40	20	850	20	8.0	8.0	4.0	0.38	2	34.9	6.77	1.08	5.69	23.92	6.53	19.4	3.09	16.3	68.54	18.71	650.0	0.18447533599865545	2.07	1.66	1.62	1.1	0.93	1.7
7395	La-Na2WO4/SiO2	La	57	Na	11	W	74	SiO2	11	0.37	0.185	40	40	20	850	10	4.0	4.5	1.5	0.75	3	24.04	5.96	0.75	5.21	16.3	4.39	24.79	3.12	21.67	67.8	18.26	650.0	0.0819332830882968	2.07	1.66	1.62	1.1	0.93	1.7
7396	La-Na2WO4/SiO2	La	57	Na	11	W	74	SiO2	11	0.37	0.185	40	40	20	850	15	6.0	6.8	2.3	0.5	3	25.63	5.65	0.95	4.7	15.86	3.81	22.04	3.71	18.34	61.88	14.87	650.0	0.11631782834706428	2.07	1.66	1.62	1.1	0.93	1.7
7397	La-Na2WO4/SiO2	La	57	Na	11	W	74	SiO2	11	0.37	0.185	40	40	20	850	20	8.0	9.0	3.0	0.38	3	24.19	4.96	1.22	3.74	15.62	3.67	20.5	5.04	15.46	64.57	15.17	650.0	0.1338745536151488	2.07	1.66	1.62	1.1	0.93	1.7
7398	La-Na2WO4/SiO2	La	57	Na	11	W	74	SiO2	11	0.37	0.185	40	40	20	850	10	4.0	4.8	1.2	0.75	4	17.6	5.34	0.75	4.59	12.25	3.0	30.34	4.26	26.08	69.6	17.05	650.0	0.07317154867998593	2.07	1.66	1.62	1.1	0.93	1.7
7399	La-Na2WO4/SiO2	La	57	Na	11	W	74	SiO2	11	0.37	0.185	40	40	20	850	15	6.0	7.2	1.8	0.5	4	16.07	4.08	1.05	3.03	11.75	2.7	25.39	6.53	18.86	73.12	16.8	650.0	0.08331135053766502	2.07	1.66	1.62	1.1	0.93	1.7
7400	La-Na2WO4/SiO2	La	57	Na	11	W	74	SiO2	11	0.37	0.185	40	40	20	850	20	8.0	9.6	2.4	0.38	4	16.24	3.36	1.43	1.93	10.93	2.7	20.69	8.81	11.88	67.3	16.63	650.0	0.08994066263575397	2.07	1.66	1.62	1.1	0.93	1.7
7401	La-Na2WO4/SiO2	La	57	Na	11	W	74	SiO2	11	0.37	0.185	40	40	20	850	10	4.0	5.1	0.9	0.75	6	10.51	2.88	0.73	2.15	7.58	1.81	27.4	6.95	20.46	72.12	17.22	650.0	0.03896381156920438	2.07	1.66	1.62	1.1	0.93	1.7
7402	La-Na2WO4/SiO2	La	57	Na	11	W	74	SiO2	11	0.37	0.185	40	40	20	850	15	6.0	7.7	1.3	0.5	6	8.2	2.58	1.21	1.37	6.73	1.95	31.46	14.76	16.71	82.07	23.78	650.0	0.05227731521938962	2.07	1.66	1.62	1.1	0.93	1.7
7403	La-Na2WO4/SiO2	La	57	Na	11	W	74	SiO2	11	0.37	0.185	40	40	20	850	20	8.0	10.3	1.7	0.38	6	11.86	6.91	2.55	4.36	3.94	2.88	58.26	21.5	36.76	33.22	24.28	650.0	0.18843004963077045	2.07	1.66	1.62	1.1	0.93	1.7
