Repository: jimmmmmmmyzzy/SR-in-Heterogeneous-Catalysis

# Towards distilling 'physical laws' in heterogeneous catalysis with symbolic regression

File: OCM_dataset_modified.csv (part 39 of 64)
	Name	M1	M1_atom_number	M2	M2_atom_number	M3	M3_atom_number	Support 	Support_ID	M2_mol	M3_mol	M1_mol%	M2_mol%	M3_mol%	Temp	Total_flow	Ar_flow	CH4_flow	O2_flow	CT	CH4/O2	CH4_conv	C2y	C2H6y	C2H4y	COy	CO2y	C2s	C2H6s	C2H4s	COs	CO2s	BET_surface_area	rate_constant	radii_M1	radii_M2	radii_M3	chi_M1	chi_M2	chi_M3
7404	La-Na2WO4/SiO2	La	57	Na	11	W	74	SiO2	11	0.37	0.185	40	40	20	850	10	7.0	2.0	1.0	0.75	2	37.0	3.82	1.06	2.76	21.87	6.98	10.32	2.86	7.46	59.11	18.86	650.0	0.05193166685143306	2.07	1.66	1.62	1.1	0.93	1.7
7405	La-Na2WO4/SiO2	La	57	Na	11	W	74	SiO2	11	0.37	0.185	40	40	20	850	15	10.5	3.0	1.5	0.5	2	34.16	3.24	1.61	1.63	16.85	7.05	9.48	4.71	4.77	49.33	20.64	650.0	0.0658730004925297	2.07	1.66	1.62	1.1	0.93	1.7
7406	La-Na2WO4/SiO2	La	57	Na	11	W	74	SiO2	11	0.37	0.185	40	40	20	850	20	14.0	4.0	2.0	0.38	2	36.23	9.72	2.93	6.79	13.61	9.46	26.83	8.09	18.74	37.57	26.11	650.0	0.26909008957567465	2.07	1.66	1.62	1.1	0.93	1.7
7407	La-Na2WO4/SiO2	La	57	Na	11	W	74	SiO2	11	0.37	0.185	40	40	20	850	10	7.0	2.3	0.8	0.75	3	23.9	2.34	0.98	1.36	13.0	4.82	9.79	4.1	5.69	54.39	20.17	650.0	0.03157083647276953	2.07	1.66	1.62	1.1	0.93	1.7
7408	La-Na2WO4/SiO2	La	57	Na	11	W	74	SiO2	11	0.37	0.185	40	40	20	850	15	10.5	3.4	1.1	0.5	3	28.52	11.23	3.14	8.09	6.29	7.11	39.38	11.01	28.37	22.05	24.93	650.0	0.23824286181572693	2.07	1.66	1.62	1.1	0.93	1.7
7409	La-Na2WO4/SiO2	La	57	Na	11	W	74	SiO2	11	0.37	0.185	40	40	20	850	20	14.0	4.5	1.5	0.38	3	30.74	15.43	3.93	11.5	6.26	6.18	50.2	12.78	37.41	20.36	20.1	650.0	0.4410278741946329	2.07	1.66	1.62	1.1	0.93	1.7
7410	La-Na2WO4/SiO2	La	57	Na	11	W	74	SiO2	11	0.37	0.185	40	40	20	850	10	7.0	2.4	0.6	0.75	4	17.17	2.95	1.42	1.53	7.58	4.4	17.18	8.27	8.91	44.15	25.63	650.0	0.039925168497429435	2.07	1.66	1.62	1.1	0.93	1.7
7411	La-Na2WO4/SiO2	La	57	Na	11	W	74	SiO2	11	0.37	0.185	40	40	20	850	15	10.5	3.6	0.9	0.5	4	24.03	13.55	3.42	10.13	4.06	4.91	56.39	14.23	42.16	16.9	20.43	650.0	0.2912079477175836	2.07	1.66	1.62	1.1	0.93	1.7
7412	La-Na2WO4/SiO2	La	57	Na	11	W	74	SiO2	11	0.37	0.185	40	40	20	850	20	14.0	4.8	1.2	0.38	4	24.75	14.43	4.07	10.36	4.24	3.98	58.3	16.44	41.86	17.13	16.08	650.0	0.4100932409424418	2.07	1.66	1.62	1.1	0.93	1.7
7413	La-Na2WO4/SiO2	La	57	Na	11	W	74	SiO2	11	0.37	0.185	40	40	20	850	10	7.0	2.6	0.4	0.75	6	13.48	6.87	2.22	4.65	2.61	3.82	50.96	16.47	34.5	19.36	28.34	650.0	0.09489842593936654	2.07	1.66	1.62	1.1	0.93	1.7
7414	La-Na2WO4/SiO2	La	57	Na	11	W	74	SiO2	11	0.37	0.185	40	40	20	850	15	10.5	3.9	0.6	0.5	6	17.21	11.28	3.42	7.86	1.0	2.51	65.54	19.87	45.67	5.81	14.58	650.0	0.23936968589195956	2.07	1.66	1.62	1.1	0.93	1.7
7415	La-Na2WO4/SiO2	La	57	Na	11	W	74	SiO2	11	0.37	0.185	40	40	20	850	20	14.0	5.1	0.9	0.38	6	18.07	12.52	3.87	8.65	1.79	2.78	69.29	21.42	47.87	9.91	15.38	650.0	0.35199997415664275	2.07	1.66	1.62	1.1	0.93	1.7
7416	La-Na2WO4/SiO2	La	57	Na	11	W	74	SiO2	11	0.37	0.185	40	40	20	800	10	1.5	5.7	2.8	0.75	2	38.07	6.04	1.22	4.82	20.24	6.82	15.87	3.2	12.66	53.17	17.91	650.0	0.08306803492983912	2.07	1.66	1.62	1.1	0.93	1.7
7417	La-Na2WO4/SiO2	La	57	Na	11	W	74	SiO2	11	0.37	0.185	40	40	20	800	15	2.3	8.5	4.3	0.5	2	35.61	6.47	1.53	4.94	21.52	6.67	18.17	4.3	13.87	60.43	18.73	650.0	0.13377589108326346	2.07	1.66	1.62	1.1	0.93	1.7
7418	La-Na2WO4/SiO2	La	57	Na	11	W	74	SiO2	11	0.37	0.185	40	40	20	800	20	3.0	11.3	5.7	0.38	2	34.41	6.23	1.84	4.39	21.62	6.38	18.11	5.35	12.76	62.83	18.54	650.0	0.16927686988567786	2.07	1.66	1.62	1.1	0.93	1.7
7419	La-Na2WO4/SiO2	La	57	Na	11	W	74	SiO2	11	0.37	0.185	40	40	20	800	10	1.5	6.4	2.1	0.75	3	27.04	5.78	1.34	4.44	14.32	3.92	21.38	4.96	16.42	52.96	14.5	650.0	0.07938361695492836	2.07	1.66	1.62	1.1	0.93	1.7
7420	La-Na2WO4/SiO2	La	57	Na	11	W	74	SiO2	11	0.37	0.185	40	40	20	800	15	2.3	9.6	3.2	0.5	3	24.81	4.84	1.7	3.14	14.17	3.73	19.51	6.85	12.66	57.11	15.03	650.0	0.09922100110666889	2.07	1.66	1.62	1.1	0.93	1.7
7421	La-Na2WO4/SiO2	La	57	Na	11	W	74	SiO2	11	0.37	0.185	40	40	20	800	20	3.0	12.8	4.3	0.38	3	24.76	4.1	2.14	1.96	13.2	3.92	16.56	8.64	7.92	53.31	15.83	650.0	0.11016895815447071	2.07	1.66	1.62	1.1	0.93	1.7
7422	La-Na2WO4/SiO2	La	57	Na	11	W	74	SiO2	11	0.37	0.185	40	40	20	800	10	1.5	6.8	1.7	0.75	4	21.19	4.33	1.34	2.99	10.94	2.73	20.43	6.32	14.11	51.63	12.88	650.0	0.059020555064020576	2.07	1.66	1.62	1.1	0.93	1.7
7423	La-Na2WO4/SiO2	La	57	Na	11	W	74	SiO2	11	0.37	0.185	40	40	20	800	15	2.3	10.2	2.6	0.5	4	19.9	3.4	1.86	1.54	9.9	2.95	17.09	9.35	7.74	49.75	14.82	650.0	0.06918288953923818	2.07	1.66	1.62	1.1	0.93	1.7
7424	La-Na2WO4/SiO2	La	57	Na	11	W	74	SiO2	11	0.37	0.185	40	40	20	800	20	3.0	13.6	3.4	0.38	4	20.69	8.71	3.66	5.05	7.24	4.13	42.1	17.69	24.41	34.99	19.96	650.0	0.23981298266079454	2.07	1.66	1.62	1.1	0.93	1.7
7425	La-Na2WO4/SiO2	La	57	Na	11	W	74	SiO2	11	0.37	0.185	40	40	20	800	10	1.5	7.3	1.2	0.75	6	13.33	2.51	1.4	1.11	6.96	1.99	18.83	10.5	8.33	52.21	14.93	650.0	0.033893836462548295	2.07	1.66	1.62	1.1	0.93	1.7
7426	La-Na2WO4/SiO2	La	57	Na	11	W	74	SiO2	11	0.37	0.185	40	40	20	800	15	2.3	10.9	1.8	0.5	6	16.69	8.55	3.39	5.16	3.96	2.93	51.23	20.31	30.92	23.73	17.56	650.0	0.1787556223024334	2.07	1.66	1.62	1.1	0.93	1.7
7427	La-Na2WO4/SiO2	La	57	Na	11	W	74	SiO2	11	0.37	0.185	40	40	20	800	20	3.0	14.6	2.4	0.38	6	13.1	7.38	3.5	3.88	4.59	1.95	56.34	26.72	29.62	35.04	14.89	650.0	0.20175022351443536	2.07	1.66	1.62	1.1	0.93	1.7
7428	La-Na2WO4/SiO2	La	57	Na	11	W	74	SiO2	11	0.37	0.185	40	40	20	800	10	4.0	4.0	2.0	0.75	2	33.58	5.41	1.42	3.99	22.32	7.44	16.11	4.23	11.88	66.47	22.16	650.0	0.07415789835068302	2.07	1.66	1.62	1.1	0.93	1.7
7429	La-Na2WO4/SiO2	La	57	Na	11	W	74	SiO2	11	0.37	0.185	40	40	20	800	15	6.0	6.0	3.0	0.5	2	32.6	4.09	1.92	2.17	20.97	6.52	12.55	5.89	6.66	64.33	20.0	650.0	0.0835198684964633	2.07	1.66	1.62	1.1	0.93	1.7
7430	La-Na2WO4/SiO2	La	57	Na	11	W	74	SiO2	11	0.37	0.185	40	40	20	800	20	8.0	8.0	4.0	0.38	2	31.18	5.86	2.91	2.95	17.51	8.5	18.79	9.33	9.46	56.16	27.26	650.0	0.15891355267130297	2.07	1.66	1.62	1.1	0.93	1.7
7431	La-Na2WO4/SiO2	La	57	Na	11	W	74	SiO2	11	0.37	0.185	40	40	20	800	10	4.0	4.5	1.5	0.75	3	23.8	3.39	1.48	1.91	14.63	4.17	14.24	6.22	8.03	61.47	17.52	650.0	0.04598390727823092	2.07	1.66	1.62	1.1	0.93	1.7
7432	La-Na2WO4/SiO2	La	57	Na	11	W	74	SiO2	11	0.37	0.185	40	40	20	800	15	6.0	6.8	2.3	0.5	3	25.41	9.4	3.65	5.75	8.94	6.41	36.99	14.36	22.63	35.18	25.23	650.0	0.1974319458783154	2.07	1.66	1.62	1.1	0.93	1.7
7433	La-Na2WO4/SiO2	La	57	Na	11	W	74	SiO2	11	0.37	0.185	40	40	20	800	20	8.0	9.0	3.0	0.38	3	24.26	10.07	3.91	6.16	9.25	5.02	41.51	16.12	25.39	38.13	20.69	650.0	0.27931209489912445	2.07	1.66	1.62	1.1	0.93	1.7
7434	La-Na2WO4/SiO2	La	57	Na	11	W	74	SiO2	11	0.37	0.185	40	40	20	800	10	4.0	4.8	1.2	0.75	4	16.08	3.19	1.81	1.38	9.41	3.78	19.84	11.26	8.58	58.52	23.51	650.0	0.04322652167481502	2.07	1.66	1.62	1.1	0.93	1.7
7435	La-Na2WO4/SiO2	La	57	Na	11	W	74	SiO2	11	0.37	0.185	40	40	20	800	15	6.0	7.2	1.8	0.5	4	20.87	9.44	3.79	5.65	7.19	3.82	45.23	18.16	27.07	34.45	18.3	650.0	0.19831514306643722	2.07	1.66	1.62	1.1	0.93	1.7
7436	La-Na2WO4/SiO2	La	57	Na	11	W	74	SiO2	11	0.37	0.185	40	40	20	800	20	8.0	9.6	2.4	0.38	4	17.05	9.44	3.8	5.64	5.96	2.82	55.37	22.29	33.08	34.96	16.54	650.0	0.2609409777189963	2.07	1.66	1.62	1.1	0.93	1.7
7437	La-Na2WO4/SiO2	La	57	Na	11	W	74	SiO2	11	0.37	0.185	40	40	20	800	10	4.0	5.1	0.9	0.75	6	15.57	10.33	3.45	6.88	2.83	3.17	66.35	22.16	44.19	18.18	20.36	650.0	0.1453785613655135	2.07	1.66	1.62	1.1	0.93	1.7
7438	La-Na2WO4/SiO2	La	57	Na	11	W	74	SiO2	11	0.37	0.185	40	40	20	800	15	6.0	7.7	1.3	0.5	6	11.88	7.3	3.87	3.43	4.76	1.87	61.45	32.58	28.87	40.07	15.74	650.0	0.1516034268325637	2.07	1.66	1.62	1.1	0.93	1.7
7439	La-Na2WO4/SiO2	La	57	Na	11	W	74	SiO2	11	0.37	0.185	40	40	20	800	20	8.0	10.3	1.7	0.38	6	9.5	7.9	3.77	4.13	2.62	1.56	83.16	39.68	43.47	27.58	16.42	650.0	0.21656642822850042	2.07	1.66	1.62	1.1	0.93	1.7
7440	La-Na2WO4/SiO2	La	57	Na	11	W	74	SiO2	11	0.37	0.185	40	40	20	800	10	7.0	2.0	1.0	0.75	2	38.34	12.93	4.19	8.74	11.32	11.32	33.72	10.93	22.8	29.53	29.53	650.0	0.1846103908634228	2.07	1.66	1.62	1.1	0.93	1.7
7441	La-Na2WO4/SiO2	La	57	Na	11	W	74	SiO2	11	0.37	0.185	40	40	20	800	15	10.5	3.0	1.5	0.5	2	34.28	11.46	4.22	7.24	11.61	7.29	33.43	12.31	21.12	33.87	21.27	650.0	0.24343151736819288	2.07	1.66	1.62	1.1	0.93	1.7
7442	La-Na2WO4/SiO2	La	57	Na	11	W	74	SiO2	11	0.37	0.185	40	40	20	800	20	14.0	4.0	2.0	0.38	2	26.41	13.72	4.49	9.23	5.42	3.98	51.95	17.0	34.95	20.52	15.07	650.0	0.388348327545094	2.07	1.66	1.62	1.1	0.93	1.7
7443	La-Na2WO4/SiO2	La	57	Na	11	W	74	SiO2	11	0.37	0.185	40	40	20	800	10	7.0	2.3	0.8	0.75	3	28.67	12.04	4.21	7.83	8.98	5.59	42.0	14.68	27.31	31.32	19.5	650.0	0.17105069373537451	2.07	1.66	1.62	1.1	0.93	1.7
7444	La-Na2WO4/SiO2	La	57	Na	11	W	74	SiO2	11	0.37	0.185	40	40	20	800	15	10.5	3.4	1.1	0.5	3	23.11	11.99	4.34	7.65	4.19	3.53	51.88	18.78	33.1	18.13	15.27	650.0	0.255439483204742	2.07	1.66	1.62	1.1	0.93	1.7
7445	La-Na2WO4/SiO2	La	57	Na	11	W	74	SiO2	11	0.37	0.185	40	40	20	800	20	14.0	4.5	1.5	0.38	3	18.3	11.06	4.42	6.64	2.12	2.11	60.44	24.15	36.28	11.58	11.53	650.0	0.30844263396195004	2.07	1.66	1.62	1.1	0.93	1.7
7446	La-Na2WO4/SiO2	La	57	Na	11	W	74	SiO2	11	0.37	0.185	40	40	20	800	10	7.0	2.4	0.6	0.75	4	23.71	10.29	4.13	6.16	6.38	3.64	43.4	17.42	25.98	26.91	15.35	650.0	0.1447839205558656	2.07	1.66	1.62	1.1	0.93	1.7
7447	La-Na2WO4/SiO2	La	57	Na	11	W	74	SiO2	11	0.37	0.185	40	40	20	800	15	10.5	3.6	0.9	0.5	4	17.19	10.25	4.52	5.73	2.26	2.39	59.63	26.29	33.33	13.15	13.9	650.0	0.2162843172394063	2.07	1.66	1.62	1.1	0.93	1.7
7448	La-Na2WO4/SiO2	La	57	Na	11	W	74	SiO2	11	0.37	0.185	40	40	20	800	20	14.0	4.8	1.2	0.38	4	13.64	9.32	4.35	4.97	0.36	1.44	68.33	31.89	36.44	2.64	10.56	650.0	0.25745621144411335	2.07	1.66	1.62	1.1	0.93	1.7
7449	La-Na2WO4/SiO2	La	57	Na	11	W	74	SiO2	11	0.37	0.185	40	40	20	800	10	7.0	2.6	0.4	0.75	6	17.47	9.27	4.13	5.14	3.42	2.29	53.06	23.64	29.42	19.58	13.11	650.0	0.1297094970754051	2.07	1.66	1.62	1.1	0.93	1.7
7450	La-Na2WO4/SiO2	La	57	Na	11	W	74	SiO2	11	0.37	0.185	40	40	20	800	15	10.5	3.9	0.6	0.5	6	13.48	7.95	4.23	3.72	1.87	1.74	58.98	31.38	27.6	13.87	12.91	650.0	0.16567655661800904	2.07	1.66	1.62	1.1	0.93	1.7
7451	La-Na2WO4/SiO2	La	57	Na	11	W	74	SiO2	11	0.37	0.185	40	40	20	800	20	14.0	5.1	0.9	0.38	6	9.99	7.54	3.68	3.86	0.17	1.03	75.48	36.84	38.64	1.7	10.31	650.0	0.20630017744213688	2.07	1.66	1.62	1.1	0.93	1.7
7452	La-Na2WO4/SiO2	La	57	Na	11	W	74	SiO2	11	0.37	0.185	40	40	20	775	10	1.5	5.7	2.8	0.75	2	31.56	6.06	1.66	4.4	20.97	7.4	19.2	5.26	13.94	66.44	23.45	650.0	0.08335187385232308	2.07	1.66	1.62	1.1	0.93	1.7
7453	La-Na2WO4/SiO2	La	57	Na	11	W	74	SiO2	11	0.37	0.185	40	40	20	775	15	2.3	8.5	4.3	0.5	2	32.1	5.46	2.05	3.41	20.97	7.15	17.01	6.39	10.62	65.33	22.27	650.0	0.1122943212460021	2.07	1.66	1.62	1.1	0.93	1.7
7454	La-Na2WO4/SiO2	La	57	Na	11	W	74	SiO2	11	0.37	0.185	40	40	20	775	20	3.0	11.3	5.7	0.38	2	32.62	5.09	2.48	2.61	19.14	7.44	15.6	7.6	8.0	58.68	22.81	650.0	0.13747661012023812	2.07	1.66	1.62	1.1	0.93	1.7
7455	La-Na2WO4/SiO2	La	57	Na	11	W	74	SiO2	11	0.37	0.185	40	40	20	775	10	1.5	6.4	2.1	0.75	3	21.54	4.57	1.82	2.75	14.34	4.17	21.22	8.45	12.77	66.57	19.36	650.0	0.062369588745238534	2.07	1.66	1.62	1.1	0.93	1.7
7456	La-Na2WO4/SiO2	La	57	Na	11	W	74	SiO2	11	0.37	0.185	40	40	20	775	15	2.3	9.6	3.2	0.5	3	18.28	4.97	2.75	2.22	11.73	5.66	27.19	15.04	12.14	64.17	30.96	650.0	0.10195510952973492	2.07	1.66	1.62	1.1	0.93	1.7
7457	La-Na2WO4/SiO2	La	57	Na	11	W	74	SiO2	11	0.37	0.185	40	40	20	775	20	3.0	12.8	4.3	0.38	3	19.89	7.76	4.07	3.69	9.23	6.5	39.01	20.46	18.55	46.41	32.68	650.0	0.21256923691391522	2.07	1.66	1.62	1.1	0.93	1.7
7458	La-Na2WO4/SiO2	La	57	Na	11	W	74	SiO2	11	0.37	0.185	40	40	20	775	10	1.5	6.8	1.7	0.75	4	16.29	3.29	1.97	1.32	10.1	3.3	20.2	12.09	8.1	62.0	20.26	650.0	0.044604501678959435	2.07	1.66	1.62	1.1	0.93	1.7
7459	La-Na2WO4/SiO2	La	57	Na	11	W	74	SiO2	11	0.37	0.185	40	40	20	775	15	2.3	10.2	2.6	0.5	4	18.13	6.92	3.73	3.19	7.31	4.46	38.17	20.57	17.6	40.32	24.6	650.0	0.14342169510800085	2.07	1.66	1.62	1.1	0.93	1.7
7460	La-Na2WO4/SiO2	La	57	Na	11	W	74	SiO2	11	0.37	0.185	40	40	20	775	20	3.0	13.6	3.4	0.38	4	16.26	9.27	3.46	5.81	4.31	2.31	57.01	21.28	35.73	26.51	14.21	650.0	0.2560055863330364	2.07	1.66	1.62	1.1	0.93	1.7
7461	La-Na2WO4/SiO2	La	57	Na	11	W	74	SiO2	11	0.37	0.185	40	40	20	775	10	1.5	7.3	1.2	0.75	6	12.77	8.01	3.51	4.5	4.01	3.27	62.73	27.49	35.24	31.4	25.61	650.0	0.11132041399870073	2.07	1.66	1.62	1.1	0.93	1.7
7462	La-Na2WO4/SiO2	La	57	Na	11	W	74	SiO2	11	0.37	0.185	40	40	20	775	15	2.3	10.9	1.8	0.5	6	10.66	7.64	3.39	4.25	3.28	1.75	71.67	31.8	39.87	30.77	16.42	650.0	0.15895240300359356	2.07	1.66	1.62	1.1	0.93	1.7
7463	La-Na2WO4/SiO2	La	57	Na	11	W	74	SiO2	11	0.37	0.185	40	40	20	775	20	3.0	14.6	2.4	0.38	6	8.0	7.38	3.28	4.1	1.4	1.02	92.25	41.0	51.25	17.5	12.75	650.0	0.20175022351443536	2.07	1.66	1.62	1.1	0.93	1.7
7464	La-Na2WO4/SiO2	La	57	Na	11	W	74	SiO2	11	0.37	0.185	40	40	20	775	10	4.0	4.0	2.0	0.75	2	30.88	3.63	1.94	1.69	20.8	7.41	11.76	6.28	5.47	67.36	24.0	650.0	0.04930031483319375	2.07	1.66	1.62	1.1	0.93	1.7
7465	La-Na2WO4/SiO2	La	57	Na	11	W	74	SiO2	11	0.37	0.185	40	40	20	775	15	6.0	6.0	3.0	0.5	2	31.22	8.2	4.03	4.17	14.52	10.66	26.27	12.91	13.36	46.51	34.14	650.0	0.1711157767232931	2.07	1.66	1.62	1.1	0.93	1.7
7466	La-Na2WO4/SiO2	La	57	Na	11	W	74	SiO2	11	0.37	0.185	40	40	20	775	20	8.0	8.0	4.0	0.38	2	28.29	11.9	3.92	7.98	10.53	7.07	42.06	13.86	28.21	37.22	24.99	650.0	0.33341487643673035	2.07	1.66	1.62	1.1	0.93	1.7
7467	La-Na2WO4/SiO2	La	57	Na	11	W	74	SiO2	11	0.37	0.185	40	40	20	775	10	4.0	4.5	1.5	0.75	3	23.13	7.8	3.49	4.31	8.78	7.32	33.72	15.09	18.63	37.96	31.65	650.0	0.10828007390072424	2.07	1.66	1.62	1.1	0.93	1.7
7468	La-Na2WO4/SiO2	La	57	Na	11	W	74	SiO2	11	0.37	0.185	40	40	20	775	15	6.0	6.8	2.3	0.5	3	21.44	9.9	3.92	5.98	7.7	4.86	46.18	18.28	27.89	35.91	22.67	650.0	0.20850004274759823	2.07	1.66	1.62	1.1	0.93	1.7
7469	La-Na2WO4/SiO2	La	57	Na	11	W	74	SiO2	11	0.37	0.185	40	40	20	775	20	8.0	9.0	3.0	0.38	3	16.42	10.59	3.94	6.65	4.06	2.33	64.49	24.0	40.5	24.73	14.19	650.0	0.29457277168648593	2.07	1.66	1.62	1.1	0.93	1.7
7470	La-Na2WO4/SiO2	La	57	Na	11	W	74	SiO2	11	0.37	0.185	40	40	20	775	10	4.0	4.8	1.2	0.75	4	19.36	8.76	4.05	4.71	7.36	4.11	45.25	20.92	24.33	38.02	21.23	650.0	0.12223571809587214	2.07	1.66	1.62	1.1	0.93	1.7
7471	La-Na2WO4/SiO2	La	57	Na	11	W	74	SiO2	11	0.37	0.185	40	40	20	775	15	6.0	7.2	1.8	0.5	4	14.42	9.97	3.79	6.18	3.43	2.27	69.14	26.28	42.86	23.79	15.74	650.0	0.2100544757354119	2.07	1.66	1.62	1.1	0.93	1.7
7472	La-Na2WO4/SiO2	La	57	Na	11	W	74	SiO2	11	0.37	0.185	40	40	20	775	20	8.0	9.6	2.4	0.38	4	10.52	8.6	3.64	4.96	2.24	1.3	81.75	34.6	47.15	21.29	12.36	650.0	0.23664396717891317	2.07	1.66	1.62	1.1	0.93	1.7
7473	La-Na2WO4/SiO2	La	57	Na	11	W	74	SiO2	11	0.37	0.185	40	40	20	775	10	4.0	5.1	0.9	0.75	6	12.26	7.79	3.63	4.16	3.88	2.02	63.54	29.61	33.93	31.65	16.48	650.0	0.10813546858272195	2.07	1.66	1.62	1.1	0.93	1.7
7474	La-Na2WO4/SiO2	La	57	Na	11	W	74	SiO2	11	0.37	0.185	40	40	20	775	15	6.0	7.7	1.3	0.5	6	10.49	8.11	3.51	4.6	0.96	1.11	77.31	33.46	43.85	9.15	10.58	650.0	0.1691559529505955	2.07	1.66	1.62	1.1	0.93	1.7
7475	La-Na2WO4/SiO2	La	57	Na	11	W	74	SiO2	11	0.37	0.185	40	40	20	775	20	8.0	10.3	1.7	0.38	6	7.18	6.36	3.27	3.09	0.46	0.71	88.58	45.54	43.04	6.41	9.89	650.0	0.17292774569837194	2.07	1.66	1.62	1.1	0.93	1.7
7476	La-Na2WO4/SiO2	La	57	Na	11	W	74	SiO2	11	0.37	0.185	40	40	20	775	10	7.0	2.0	1.0	0.75	2	29.95	14.01	4.37	9.64	7.27	5.99	46.78	14.59	32.19	24.27	20.0	650.0	0.2012522340870483	2.07	1.66	1.62	1.1	0.93	1.7
7477	La-Na2WO4/SiO2	La	57	Na	11	W	74	SiO2	11	0.37	0.185	40	40	20	775	15	10.5	3.0	1.5	0.5	2	22.36	11.64	4.43	7.21	3.58	2.75	52.06	19.81	32.25	16.01	12.3	650.0	0.24750161487235003	2.07	1.66	1.62	1.1	0.93	1.7
7478	La-Na2WO4/SiO2	La	57	Na	11	W	74	SiO2	11	0.37	0.185	40	40	20	775	20	14.0	4.0	2.0	0.38	2	14.75	9.65	4.44	5.21	2.08	1.92	65.42	30.1	35.32	14.1	13.02	650.0	0.2670504446048787	2.07	1.66	1.62	1.1	0.93	1.7
7479	La-Na2WO4/SiO2	La	57	Na	11	W	74	SiO2	11	0.37	0.185	40	40	20	775	10	7.0	2.3	0.8	0.75	3	20.22	12.57	4.46	8.11	3.01	3.3	62.17	22.06	40.11	14.89	16.32	650.0	0.1791089503937224	2.07	1.66	1.62	1.1	0.93	1.7
7480	La-Na2WO4/SiO2	La	57	Na	11	W	74	SiO2	11	0.37	0.185	40	40	20	775	15	10.5	3.4	1.1	0.5	3	11.68	9.44	4.32	5.12	0.92	1.61	80.82	36.99	43.84	7.88	13.78	650.0	0.19831514306643722	2.07	1.66	1.62	1.1	0.93	1.7
7481	La-Na2WO4/SiO2	La	57	Na	11	W	74	SiO2	11	0.37	0.185	40	40	20	775	20	14.0	4.5	1.5	0.38	3	10.29	6.84	3.71	3.13	0.22	1.13	66.47	36.05	30.42	2.14	10.98	650.0	0.18645194992618722	2.07	1.66	1.62	1.1	0.93	1.7
7482	La-Na2WO4/SiO2	La	57	Na	11	W	74	SiO2	11	0.37	0.185	40	40	20	775	10	7.0	2.4	0.6	0.75	4	16.0	10.63	4.39	6.24	1.51	2.13	66.44	27.44	39.0	9.44	13.31	650.0	0.14984684079305444	2.07	1.66	1.62	1.1	0.93	1.7
7483	La-Na2WO4/SiO2	La	57	Na	11	W	74	SiO2	11	0.37	0.185	40	40	20	775	15	10.5	3.6	0.9	0.5	4	11.56	7.46	4.0	3.46	0.36	1.17	64.53	34.6	29.93	3.11	10.12	650.0	0.15505840501847568	2.07	1.66	1.62	1.1	0.93	1.7
7484	La-Na2WO4/SiO2	La	57	Na	11	W	74	SiO2	11	0.37	0.185	40	40	20	775	20	14.0	4.8	1.2	0.38	4	7.05	5.65	3.28	2.37	0.34	0.84	80.14	46.52	33.62	4.82	11.91	650.0	0.15304977414087406	2.07	1.66	1.62	1.1	0.93	1.7
7485	La-Na2WO4/SiO2	La	57	Na	11	W	74	SiO2	11	0.37	0.185	40	40	20	775	10	7.0	2.6	0.4	0.75	6	10.13	8.72	4.15	4.57	0.39	1.43	86.08	40.97	45.11	3.85	14.12	650.0	0.1216513072456948	2.07	1.66	1.62	1.1	0.93	1.7
7486	La-Na2WO4/SiO2	La	57	Na	11	W	74	SiO2	11	0.37	0.185	40	40	20	775	15	10.5	3.9	0.6	0.5	6	7.34	5.02	2.95	2.07	0.22	0.68	68.39	40.19	28.2	3.0	9.26	650.0	0.10300768573423122	2.07	1.66	1.62	1.1	0.93	1.7
7487	La-Na2WO4/SiO2	La	57	Na	11	W	74	SiO2	11	0.37	0.185	40	40	20	775	20	14.0	5.1	0.9	0.38	6	6.13	3.09	2.07	1.02	0.44	0.48	50.41	33.77	16.64	7.18	7.83	650.0	0.08259861379377033	2.07	1.66	1.62	1.1	0.93	1.7
7488	La-Na2WO4/SiO2	La	57	Na	11	W	74	SiO2	11	0.37	0.185	40	40	20	750	10	1.5	5.7	2.8	0.75	2	30.8	5.04	2.15	2.89	20.19	7.24	16.36	6.98	9.38	65.55	23.51	650.0	0.0689525809155717	2.07	1.66	1.62	1.1	0.93	1.7
7489	La-Na2WO4/SiO2	La	57	Na	11	W	74	SiO2	11	0.37	0.185	40	40	20	750	15	2.3	8.5	4.3	0.5	2	29.34	5.54	3.12	2.42	17.1	9.3	18.88	10.63	8.25	58.28	31.7	650.0	0.11398744304024064	2.07	1.66	1.62	1.1	0.93	1.7
7490	La-Na2WO4/SiO2	La	57	Na	11	W	74	SiO2	11	0.37	0.185	40	40	20	750	20	3.0	11.3	5.7	0.38	2	29.97	8.42	3.74	4.68	11.54	10.92	28.09	12.48	15.62	38.51	36.44	650.0	0.23146652305037374	2.07	1.66	1.62	1.1	0.93	1.7
7491	La-Na2WO4/SiO2	La	57	Na	11	W	74	SiO2	11	0.37	0.185	40	40	20	750	10	1.5	6.4	2.1	0.75	3	21.62	5.03	2.79	2.24	10.69	5.99	23.27	12.9	10.36	49.44	27.71	650.0	0.06881217831097365	2.07	1.66	1.62	1.1	0.93	1.7
7492	La-Na2WO4/SiO2	La	57	Na	11	W	74	SiO2	11	0.37	0.185	40	40	20	750	15	2.3	9.6	3.2	0.5	3	18.65	7.73	3.32	4.41	8.79	5.65	41.45	17.8	23.65	47.13	30.29	650.0	0.1609022487952539	2.07	1.66	1.62	1.1	0.93	1.7
7493	La-Na2WO4/SiO2	La	57	Na	11	W	74	SiO2	11	0.37	0.185	40	40	20	750	20	3.0	12.8	4.3	0.38	3	16.23	9.44	3.43	6.01	5.68	3.03	58.16	21.13	37.03	35.0	18.67	650.0	0.2609409777189963	2.07	1.66	1.62	1.1	0.93	1.7
7494	La-Na2WO4/SiO2	La	57	Na	11	W	74	SiO2	11	0.37	0.185	40	40	20	750	10	1.5	6.8	1.7	0.75	4	19.55	6.32	3.62	2.7	6.98	4.63	32.33	18.52	13.81	35.7	23.68	650.0	0.087047288931506	2.07	1.66	1.62	1.1	0.93	1.7
7495	La-Na2WO4/SiO2	La	57	Na	11	W	74	SiO2	11	0.37	0.185	40	40	20	750	15	2.3	10.2	2.6	0.5	4	11.52	8.73	3.44	5.29	3.23	1.79	75.78	29.86	45.92	28.04	15.54	650.0	0.18269607891861098	2.07	1.66	1.62	1.1	0.93	1.7
7496	La-Na2WO4/SiO2	La	57	Na	11	W	74	SiO2	11	0.37	0.185	40	40	20	750	20	3.0	13.6	3.4	0.38	4	8.46	6.9	3.24	3.66	2.03	1.06	81.56	38.3	43.26	24.0	12.53	650.0	0.18814737290807873	2.07	1.66	1.62	1.1	0.93	1.7
7497	La-Na2WO4/SiO2	La	57	Na	11	W	74	SiO2	11	0.37	0.185	40	40	20	750	10	1.5	7.3	1.2	0.75	6	10.82	7.61	3.28	4.33	2.67	1.76	70.33	30.31	40.02	24.68	16.27	650.0	0.10553525107391687	2.07	1.66	1.62	1.1	0.93	1.7
7498	La-Na2WO4/SiO2	La	57	Na	11	W	74	SiO2	11	0.37	0.185	40	40	20	750	15	2.3	10.9	1.8	0.5	6	8.1	6.38	3.12	3.26	1.06	0.85	78.77	38.52	40.25	13.09	10.49	650.0	0.13185230023233363	2.07	1.66	1.62	1.1	0.93	1.7
7499	La-Na2WO4/SiO2	La	57	Na	11	W	74	SiO2	11	0.37	0.185	40	40	20	750	20	3.0	14.6	2.4	0.38	6	6.08	4.66	2.62	2.04	0.51	0.57	76.64	43.09	33.55	8.39	9.38	650.0	0.12558088476687296	2.07	1.66	1.62	1.1	0.93	1.7
7500	La-Na2WO4/SiO2	La	57	Na	11	W	74	SiO2	11	0.37	0.185	40	40	20	750	10	4.0	4.0	2.0	0.75	2	31.33	6.99	4.0	2.99	14.74	10.97	22.31	12.77	9.54	47.05	35.01	650.0	0.09661756231162098	2.07	1.66	1.62	1.1	0.93	1.7
7501	La-Na2WO4/SiO2	La	57	Na	11	W	74	SiO2	11	0.37	0.185	40	40	20	750	15	6.0	6.0	3.0	0.5	2	25.24	11.49	3.85	7.64	9.46	6.65	45.52	15.25	30.27	37.48	26.35	650.0	0.2441092920146116	2.07	1.66	1.62	1.1	0.93	1.7
7502	La-Na2WO4/SiO2	La	57	Na	11	W	74	SiO2	11	0.37	0.185	40	40	20	750	20	8.0	8.0	4.0	0.38	2	18.35	10.52	3.86	6.66	6.85	3.17	57.33	21.04	36.29	37.33	17.28	650.0	0.2925132878056907	2.07	1.66	1.62	1.1	0.93	1.7
7503	La-Na2WO4/SiO2	La	57	Na	11	W	74	SiO2	11	0.37	0.185	40	40	20	750	10	4.0	4.5	1.5	0.75	3	21.34	10.42	3.73	6.69	6.52	4.05	48.83	17.48	31.35	30.55	18.98	650.0	0.14671747361191642	2.07	1.66	1.62	1.1	0.93	1.7
7504	La-Na2WO4/SiO2	La	57	Na	11	W	74	SiO2	11	0.37	0.185	40	40	20	750	15	6.0	6.8	2.3	0.5	3	12.66	8.82	3.75	5.07	3.05	1.76	69.67	29.62	40.05	24.09	13.9	650.0	0.18466922240559216	2.07	1.66	1.62	1.1	0.93	1.7
7505	La-Na2WO4/SiO2	La	57	Na	11	W	74	SiO2	11	0.37	0.185	40	40	20	750	20	8.0	9.0	3.0	0.38	3	8.18	6.85	3.36	3.49	1.58	1.13	83.74	41.08	42.67	19.32	13.81	650.0	0.18673444458024713	2.07	1.66	1.62	1.1	0.93	1.7
7506	La-Na2WO4/SiO2	La	57	Na	11	W	74	SiO2	11	0.37	0.185	40	40	20	750	10	4.0	4.8	1.2	0.75	4	13.81	9.49	3.71	5.78	2.89	2.18	68.72	26.86	41.85	20.93	15.79	650.0	0.13294645886534925	2.07	1.66	1.62	1.1	0.93	1.7
7507	La-Na2WO4/SiO2	La	57	Na	11	W	74	SiO2	11	0.37	0.185	40	40	20	750	15	6.0	7.2	1.8	0.5	4	8.04	6.88	3.43	3.45	1.21	1.09	85.57	42.66	42.91	15.05	13.56	650.0	0.14256240400992728	2.07	1.66	1.62	1.1	0.93	1.7
7508	La-Na2WO4/SiO2	La	57	Na	11	W	74	SiO2	11	0.37	0.185	40	40	20	750	20	8.0	9.6	2.4	0.38	4	6.09	5.13	2.84	2.29	0.58	0.74	84.24	46.63	37.6	9.52	12.15	650.0	0.13858592785080506	2.07	1.66	1.62	1.1	0.93	1.7
7509	La-Na2WO4/SiO2	La	57	Na	11	W	74	SiO2	11	0.37	0.185	40	40	20	750	10	4.0	5.1	0.9	0.75	6	9.55	7.24	3.35	3.89	0.88	1.11	75.81	35.08	40.73	9.21	11.62	650.0	0.10020623146768065	2.07	1.66	1.62	1.1	0.93	1.7
7510	La-Na2WO4/SiO2	La	57	Na	11	W	74	SiO2	11	0.37	0.185	40	40	20	750	15	6.0	7.7	1.3	0.5	6	6.68	5.19	2.89	2.3	0.25	0.68	77.69	43.26	34.43	3.74	10.18	650.0	0.10659059411644735	2.07	1.66	1.62	1.1	0.93	1.7
7511	La-Na2WO4/SiO2	La	57	Na	11	W	74	SiO2	11	0.37	0.185	40	40	20	750	20	8.0	10.3	1.7	0.38	6	5.21	3.85	2.31	1.54	0.03	0.51	73.9	44.34	29.56	0.58	9.79	650.0	0.10331766829816476	2.07	1.66	1.62	1.1	0.93	1.7
7512	La-Na2WO4/SiO2	La	57	Na	11	W	74	SiO2	11	0.37	0.185	40	40	20	750	10	7.0	2.0	1.0	0.75	2	17.54	10.41	4.36	6.05	3.13	2.75	59.35	24.86	34.49	17.84	15.68	650.0	0.1465686391714724	2.07	1.66	1.62	1.1	0.93	1.7
7513	La-Na2WO4/SiO2	La	57	Na	11	W	74	SiO2	11	0.37	0.185	40	40	20	750	15	10.5	3.0	1.5	0.5	2	15.18	8.82	4.18	4.64	1.59	2.13	58.1	27.54	30.57	10.47	14.03	650.0	0.18466922240559216	2.07	1.66	1.62	1.1	0.93	1.7
7514	La-Na2WO4/SiO2	La	57	Na	11	W	74	SiO2	11	0.37	0.185	40	40	20	750	20	14.0	4.0	2.0	0.38	2	8.81	6.05	3.6	2.45	0.96	1.35	68.67	40.86	27.81	10.9	15.32	650.0	0.16423015823320275	2.07	1.66	1.62	1.1	0.93	1.7
7515	La-Na2WO4/SiO2	La	57	Na	11	W	74	SiO2	11	0.37	0.185	40	40	20	750	10	7.0	2.3	0.8	0.75	3	10.36	9.02	4.33	4.69	1.02	1.97	87.07	41.8	45.27	9.85	19.02	650.0	0.1260406451283112	2.07	1.66	1.62	1.1	0.93	1.7
7516	La-Na2WO4/SiO2	La	57	Na	11	W	74	SiO2	11	0.37	0.185	40	40	20	750	15	10.5	3.4	1.1	0.5	3	6.88	5.05	3.19	1.86	0.06	0.96	73.4	46.37	27.03	0.87	13.95	650.0	0.10363949745959294	2.07	1.66	1.62	1.1	0.93	1.7
7517	La-Na2WO4/SiO2	La	57	Na	11	W	74	SiO2	11	0.37	0.185	40	40	20	750	20	14.0	4.5	1.5	0.38	3	4.56	3.64	2.48	1.16	0.74	0.72	79.82	54.39	25.44	16.23	15.79	650.0	0.097576337477423	2.07	1.66	1.62	1.1	0.93	1.7
7518	La-Na2WO4/SiO2	La	57	Na	11	W	74	SiO2	11	0.37	0.185	40	40	20	750	10	7.0	2.4	0.6	0.75	4	9.39	6.72	3.65	3.07	0.15	1.28	71.57	38.87	32.69	1.6	13.63	650.0	0.09275261784787887	2.07	1.66	1.62	1.1	0.93	1.7
7519	La-Na2WO4/SiO2	La	57	Na	11	W	74	SiO2	11	0.37	0.185	40	40	20	750	15	10.5	3.6	0.9	0.5	4	5.82	4.16	2.72	1.44	0.69	0.73	71.48	46.74	24.74	11.86	12.54	650.0	0.08498010324190423	2.07	1.66	1.62	1.1	0.93	1.7
7520	La-Na2WO4/SiO2	La	57	Na	11	W	74	SiO2	11	0.37	0.185	40	40	20	750	20	14.0	4.8	1.2	0.38	4	4.67	3.1	2.15	0.95	0.56	0.58	66.38	46.04	20.34	11.99	12.42	650.0	0.08287017655623907	2.07	1.66	1.62	1.1	0.93	1.7
7521	La-Na2WO4/SiO2	La	57	Na	11	W	74	SiO2	11	0.37	0.185	40	40	20	750	10	7.0	2.6	0.4	0.75	6	6.94	5.28	3.2	2.08	0.32	0.85	76.08	46.11	29.97	4.61	12.25	650.0	0.07232668646986103	2.07	1.66	1.62	1.1	0.93	1.7
7522	La-Na2WO4/SiO2	La	57	Na	11	W	74	SiO2	11	0.37	0.185	40	40	20	750	15	10.5	3.9	0.6	0.5	6	5.05	4.15	2.67	1.48	0.44	0.69	82.18	52.87	29.31	8.71	13.66	650.0	0.08477143299287569	2.07	1.66	1.62	1.1	0.93	1.7
7523	La-Na2WO4/SiO2	La	57	Na	11	W	74	SiO2	11	0.37	0.185	40	40	20	750	20	14.0	5.1	0.9	0.38	6	4.01	2.77	1.84	0.93	0.92	0.46	69.08	45.89	23.19	22.94	11.47	650.0	0.07392336885927793	2.07	1.66	1.62	1.1	0.93	1.7
7524	La-Na2WO4/SiO2	La	57	Na	11	W	74	SiO2	11	0.37	0.185	40	40	20	700	10	1.5	5.7	2.8	0.75	2	25.55	8.34	3.15	5.19	11.18	8.16	32.64	12.33	20.31	43.76	31.94	650.0	0.11611214254281788	2.07	1.66	1.62	1.1	0.93	1.7
7525	La-Na2WO4/SiO2	La	57	Na	11	W	74	SiO2	11	0.37	0.185	40	40	20	700	15	2.3	8.5	4.3	0.5	2	11.23	7.96	3.26	4.7	8.01	3.2	70.88	29.03	41.85	71.33	28.5	650.0	0.16589384164185247	2.07	1.66	1.62	1.1	0.93	1.7
7526	La-Na2WO4/SiO2	La	57	Na	11	W	74	SiO2	11	0.37	0.185	40	40	20	700	20	3.0	11.3	5.7	0.38	2	8.8	5.83	2.8	3.03	4.72	1.71	66.25	31.82	34.43	53.64	19.43	650.0	0.15807506964768292	2.07	1.66	1.62	1.1	0.93	1.7
7527	La-Na2WO4/SiO2	La	57	Na	11	W	74	SiO2	11	0.37	0.185	40	40	20	700	10	1.5	6.4	2.1	0.75	3	11.05	6.55	2.93	3.62	4.17	2.07	59.28	26.52	32.76	37.74	18.73	650.0	0.09032486944869271	2.07	1.66	1.62	1.1	0.93	1.7
7528	La-Na2WO4/SiO2	La	57	Na	11	W	74	SiO2	11	0.37	0.185	40	40	20	700	15	2.3	9.6	3.2	0.5	3	5.73	5.3	2.55	2.75	2.97	1.44	92.5	44.5	47.99	51.83	25.13	650.0	0.10891237159211771	2.07	1.66	1.62	1.1	0.93	1.7
7529	La-Na2WO4/SiO2	La	57	Na	11	W	74	SiO2	11	0.37	0.185	40	40	20	700	20	3.0	12.8	4.3	0.38	3	7.0	3.67	2.06	1.61	1.47	0.89	52.43	29.43	23.0	21.0	12.71	650.0	0.09839576110147122	2.07	1.66	1.62	1.1	0.93	1.7
7530	La-Na2WO4/SiO2	La	57	Na	11	W	74	SiO2	11	0.37	0.185	40	40	20	700	10	1.5	6.8	1.7	0.75	4	7.42	4.64	2.42	2.22	1.83	1.11	62.53	32.61	29.92	24.66	14.96	650.0	0.06334797689473565	2.07	1.66	1.62	1.1	0.93	1.7
7531	La-Na2WO4/SiO2	La	57	Na	11	W	74	SiO2	11	0.37	0.185	40	40	20	700	15	2.3	10.2	2.6	0.5	4	4.87	2.86	1.76	1.1	0.67	0.65	58.73	36.14	22.59	13.76	13.35	650.0	0.05803389814098513	2.07	1.66	1.62	1.1	0.93	1.7
7532	La-Na2WO4/SiO2	La	57	Na	11	W	74	SiO2	11	0.37	0.185	40	40	20	700	20	3.0	13.6	3.4	0.38	4	2.61	1.95	1.29	0.66	0.28	0.47	74.71	49.43	25.29	10.73	18.01	650.0	0.05182271933088433	2.07	1.66	1.62	1.1	0.93	1.7
7533	La-Na2WO4/SiO2	La	57	Na	11	W	74	SiO2	11	0.37	0.185	40	40	20	700	10	1.5	7.3	1.2	0.75	6	3.94	2.96	1.8	1.16	0.42	0.63	75.13	45.69	29.44	10.66	15.99	650.0	0.04006256180306218	2.07	1.66	1.62	1.1	0.93	1.7
7534	La-Na2WO4/SiO2	La	57	Na	11	W	74	SiO2	11	0.37	0.185	40	40	20	700	15	2.3	10.9	1.8	0.5	6	3.75	1.88	1.27	0.61	0.02	0.39	50.13	33.87	16.27	0.53	10.4	650.0	0.03795793319560571	2.07	1.66	1.62	1.1	0.93	1.7
7535	La-Na2WO4/SiO2	La	57	Na	11	W	74	SiO2	11	0.37	0.185	40	40	20	700	20	3.0	14.6	2.4	0.38	6	4.39	1.3	0.9	0.4	0.15	0.27	29.61	20.5	9.11	3.42	6.15	650.0	0.03443484091751442	2.07	1.66	1.62	1.1	0.93	1.7
7536	La-Na2WO4/SiO2	La	57	Na	11	W	74	SiO2	11	0.37	0.185	40	40	20	700	10	4.0	4.0	2.0	0.75	2	12.28	7.08	3.23	3.85	4.89	2.52	57.65	26.3	31.35	39.82	20.52	650.0	0.09790837078117726	2.07	1.66	1.62	1.1	0.93	1.7
7537	La-Na2WO4/SiO2	La	57	Na	11	W	74	SiO2	11	0.37	0.185	40	40	20	700	15	6.0	6.0	3.0	0.5	2	6.96	4.57	2.53	2.04	2.36	1.41	65.66	36.35	29.31	33.91	20.26	650.0	0.0935543831178578	2.07	1.66	1.62	1.1	0.93	1.7
7538	La-Na2WO4/SiO2	La	57	Na	11	W	74	SiO2	11	0.37	0.185	40	40	20	700	20	8.0	8.0	4.0	0.38	2	3.61	3.22	2.02	1.2	1.02	0.98	89.2	55.96	33.24	28.25	27.15	650.0	0.0861311174287339	2.07	1.66	1.62	1.1	0.93	1.7
7539	La-Na2WO4/SiO2	La	57	Na	11	W	74	SiO2	11	0.37	0.185	40	40	20	700	10	4.0	4.5	1.5	0.75	3	5.27	4.38	2.46	1.92	1.28	1.21	83.11	46.68	36.43	24.29	22.96	650.0	0.059717577053512	2.07	1.66	1.62	1.1	0.93	1.7
7540	La-Na2WO4/SiO2	La	57	Na	11	W	74	SiO2	11	0.37	0.185	40	40	20	700	15	6.0	6.8	2.3	0.5	3	4.73	3.39	2.14	1.25	0.76	0.97	71.67	45.24	26.43	16.07	20.51	650.0	0.06897586091734638	2.07	1.66	1.62	1.1	0.93	1.7
7541	La-Na2WO4/SiO2	La	57	Na	11	W	74	SiO2	11	0.37	0.185	40	40	20	700	20	8.0	9.0	3.0	0.38	3	4.84	1.69	1.21	0.48	0.11	0.52	34.92	25.0	9.92	2.27	10.74	650.0	0.0448537752875223	2.07	1.66	1.62	1.1	0.93	1.7
7542	La-Na2WO4/SiO2	La	57	Na	11	W	74	SiO2	11	0.37	0.185	40	40	20	700	10	4.0	4.8	1.2	0.75	4	4.5	3.15	1.9	1.25	0.38	0.81	70.0	42.22	27.78	8.44	18.0	650.0	0.04267572818011527	2.07	1.66	1.62	1.1	0.93	1.7
7543	La-Na2WO4/SiO2	La	57	Na	11	W	74	SiO2	11	0.37	0.185	40	40	20	700	15	6.0	7.2	1.8	0.5	4	2.94	1.79	1.24	0.55	0.15	0.47	60.88	42.18	18.71	5.1	15.99	650.0	0.036124285636817036	2.07	1.66	1.62	1.1	0.93	1.7
7544	La-Na2WO4/SiO2	La	57	Na	11	W	74	SiO2	11	0.37	0.185	40	40	20	700	20	8.0	9.6	2.4	0.38	4	2.55	1.28	0.92	0.36	0.34	0.35	50.2	36.08	14.12	13.33	13.73	650.0	0.03390164692372031	2.07	1.66	1.62	1.1	0.93	1.7
7545	La-Na2WO4/SiO2	La	57	Na	11	W	74	SiO2	11	0.37	0.185	40	40	20	700	10	4.0	5.1	0.9	0.75	6	2.64	2.04	1.41	0.63	0.05	0.48	77.27	53.41	23.86	1.89	18.18	650.0	0.0274812718721658	2.07	1.66	1.62	1.1	0.93	1.7
7546	La-Na2WO4/SiO2	La	57	Na	11	W	74	SiO2	11	0.37	0.185	40	40	20	700	15	6.0	7.7	1.3	0.5	6	1.86	1.29	0.91	0.38	0.28	0.31	69.35	48.92	20.43	15.05	16.67	650.0	0.025967855116589573	2.07	1.66	1.62	1.1	0.93	1.7
7547	La-Na2WO4/SiO2	La	57	Na	11	W	74	SiO2	11	0.37	0.185	40	40	20	700	20	8.0	10.3	1.7	0.38	6	1.17	0.91	0.66	0.25	0.39	0.24	77.78	56.41	21.37	33.33	20.51	650.0	0.02405699451916681	2.07	1.66	1.62	1.1	0.93	1.7
7548	La-Na2WO4/SiO2	La	57	Na	11	W	74	SiO2	11	0.37	0.185	40	40	20	700	10	7.0	2.0	1.0	0.75	2	5.34	2.64	1.9	0.74	0.3	1.05	49.44	35.58	13.86	5.62	19.66	650.0	0.03567298307842615	2.07	1.66	1.62	1.1	0.93	1.7
7549	La-Na2WO4/SiO2	La	57	Na	11	W	74	SiO2	11	0.37	0.185	40	40	20	700	15	10.5	3.0	1.5	0.5	2	4.33	2.04	1.53	0.51	0.93	0.77	47.11	35.33	11.78	21.48	17.78	650.0	0.0412219078082487	2.07	1.66	1.62	1.1	0.93	1.7
7550	La-Na2WO4/SiO2	La	57	Na	11	W	74	SiO2	11	0.37	0.185	40	40	20	700	20	14.0	4.0	2.0	0.38	2	2.55	1.24	1.06	0.18	1.14	0.54	48.63	41.57	7.06	44.71	21.18	650.0	0.03283558292398047	2.07	1.66	1.62	1.1	0.93	1.7
7551	La-Na2WO4/SiO2	La	57	Na	11	W	74	SiO2	11	0.37	0.185	40	40	20	700	10	7.0	2.3	0.8	0.75	3	4.31	2.31	1.79	0.52	0.64	0.77	53.6	41.53	12.06	14.85	17.87	650.0	0.031161315097653602	2.07	1.66	1.62	1.1	0.93	1.7
7552	La-Na2WO4/SiO2	La	57	Na	11	W	74	SiO2	11	0.37	0.185	40	40	20	700	15	10.5	3.4	1.1	0.5	3	3.41	1.17	1.07	0.1	0.53	0.49	34.31	31.38	2.93	15.54	14.37	650.0	0.02353796719999778	2.07	1.66	1.62	1.1	0.93	1.7
7553	La-Na2WO4/SiO2	La	57	Na	11	W	74	SiO2	11	0.37	0.185	40	40	20	700	20	14.0	4.5	1.5	0.38	3	2.42	1.05	0.8	0.25	0.95	0.38	43.39	33.06	10.33	39.26	15.7	650.0	0.027777668261885755	2.07	1.66	1.62	1.1	0.93	1.7
7554	La-Na2WO4/SiO2	La	57	Na	11	W	74	SiO2	11	0.37	0.185	40	40	20	700	10	7.0	2.4	0.6	0.75	4	3.35	2.56	1.9	0.66	0.48	0.67	76.42	56.72	19.7	14.33	20.0	650.0	0.0345778427020059	2.07	1.66	1.62	1.1	0.93	1.7
7555	La-Na2WO4/SiO2	La	57	Na	11	W	74	SiO2	11	0.37	0.185	40	40	20	700	15	10.5	3.6	0.9	0.5	4	3.01	0.97	0.79	0.18	0.71	0.29	32.23	26.25	5.98	23.59	9.63	650.0	0.01949470290976015	2.07	1.66	1.62	1.1	0.93	1.7
7556	La-Na2WO4/SiO2	La	57	Na	11	W	74	SiO2	11	0.37	0.185	40	40	20	700	20	14.0	4.8	1.2	0.38	4	2.4	0.8	0.64	0.16	0.76	0.26	33.33	26.67	6.67	31.67	10.83	650.0	0.02113729394016912	2.07	1.66	1.62	1.1	0.93	1.7
7557	La-Na2WO4/SiO2	La	57	Na	11	W	74	SiO2	11	0.37	0.185	40	40	20	700	10	7.0	2.6	0.4	0.75	6	1.6	1.34	1.08	0.26	0.8	0.4	83.75	67.5	16.25	50.0	25.0	650.0	0.017987453576665525	2.07	1.66	1.62	1.1	0.93	1.7
7558	La-Na2WO4/SiO2	La	57	Na	11	W	74	SiO2	11	0.37	0.185	40	40	20	700	15	10.5	3.9	0.6	0.5	6	1.79	1.12	0.9	0.22	0.86	0.3	62.57	50.28	12.29	48.04	16.76	650.0	0.02252638455742143	2.07	1.66	1.62	1.1	0.93	1.7
7559	La-Na2WO4/SiO2	La	57	Na	11	W	74	SiO2	11	0.37	0.185	40	40	20	700	20	14.0	5.1	0.9	0.38	6	1.64	0.74	0.5	0.24	0.83	0.19	45.12	30.49	14.63	50.61	11.59	650.0	0.0195460942863068	2.07	1.66	1.62	1.1	0.93	1.7
7560	Ce-Na2WO4/SiO2	Ce	58	Na	11	W	74	SiO2	11	0.37	0.185	40	40	20	900	10	1.5	5.7	2.8	0.75	2	30.23	4.37	0.57	3.8	23.83	11.74	14.46	1.89	12.57	78.83	38.84	650.0	0.0595781435021867	2.04	1.66	1.62	1.12	0.93	1.7
7561	Ce-Na2WO4/SiO2	Ce	58	Na	11	W	74	SiO2	11	0.37	0.185	40	40	20	900	15	2.3	8.5	4.3	0.5	2	29.87	5.15	0.61	4.54	25.11	10.4	17.24	2.04	15.2	84.06	34.82	650.0	0.1057469792141363	2.04	1.66	1.62	1.12	0.93	1.7
7562	Ce-Na2WO4/SiO2	Ce	58	Na	11	W	74	SiO2	11	0.37	0.185	40	40	20	900	20	3.0	11.3	5.7	0.38	2	30.0	5.74	0.62	5.12	25.5	9.38	19.13	2.07	17.07	85.0	31.27	650.0	0.15556122234870154	2.04	1.66	1.62	1.12	0.93	1.7
7563	Ce-Na2WO4/SiO2	Ce	58	Na	11	W	74	SiO2	11	0.37	0.185	40	40	20	900	10	1.5	6.4	2.1	0.75	3	19.59	4.28	0.48	3.8	16.68	6.82	21.85	2.45	19.4	85.15	34.81	650.0	0.05832389726389165	2.04	1.66	1.62	1.12	0.93	1.7
7564	Ce-Na2WO4/SiO2	Ce	58	Na	11	W	74	SiO2	11	0.37	0.185	40	40	20	900	15	2.3	9.6	3.2	0.5	3	21.11	4.51	0.43	4.08	16.63	5.73	21.36	2.04	19.33	78.78	27.14	650.0	0.0922973120519605	2.04	1.66	1.62	1.12	0.93	1.7
7565	Ce-Na2WO4/SiO2	Ce	58	Na	11	W	74	SiO2	11	0.37	0.185	40	40	20	900	20	3.0	12.8	4.3	0.38	3	23.27	4.6	0.53	4.07	15.75	5.25	19.77	2.28	17.49	67.68	22.56	650.0	0.12392528298381729	2.04	1.66	1.62	1.12	0.93	1.7
7566	Ce-Na2WO4/SiO2	Ce	58	Na	11	W	74	SiO2	11	0.37	0.185	40	40	20	900	10	1.5	6.8	1.7	0.75	4	14.67	3.85	0.38	3.47	12.99	4.79	26.24	2.59	23.65	88.55	32.65	650.0	0.05234761860440348	2.04	1.66	1.62	1.12	0.93	1.7
7567	Ce-Na2WO4/SiO2	Ce	58	Na	11	W	74	SiO2	11	0.37	0.185	40	40	20	900	15	2.3	10.2	2.6	0.5	4	15.38	4.12	0.45	3.67	12.27	3.98	26.79	2.93	23.86	79.78	25.88	650.0	0.08414555284381554	2.04	1.66	1.62	1.12	0.93	1.7
7568	Ce-Na2WO4/SiO2	Ce	58	Na	11	W	74	SiO2	11	0.37	0.185	40	40	20	900	20	3.0	13.6	3.4	0.38	4	16.11	5.13	0.49	4.64	12.2	3.59	31.84	3.04	28.8	75.73	22.28	650.0	0.13858592785080506	2.04	1.66	1.62	1.12	0.93	1.7
7569	Ce-Na2WO4/SiO2	Ce	58	Na	11	W	74	SiO2	11	0.37	0.185	40	40	20	900	10	1.5	7.3	1.2	0.75	6	9.19	3.24	0.38	2.86	8.62	2.96	35.26	4.13	31.12	93.8	32.21	650.0	0.04391533366168646	2.04	1.66	1.62	1.12	0.93	1.7
7570	Ce-Na2WO4/SiO2	Ce	58	Na	11	W	74	SiO2	11	0.37	0.185	40	40	20	900	15	2.3	10.9	1.8	0.5	6	8.43	4.36	0.41	3.95	8.39	2.44	51.72	4.86	46.86	99.53	28.94	650.0	0.08915808679593472	2.04	1.66	1.62	1.12	0.93	1.7
7571	Ce-Na2WO4/SiO2	Ce	58	Na	11	W	74	SiO2	11	0.37	0.185	40	40	20	900	20	3.0	14.6	2.4	0.38	6	10.35	5.2	0.47	4.73	8.19	2.07	50.24	4.54	45.7	79.13	20.0	650.0	0.14052835980819814	2.04	1.66	1.62	1.12	0.93	1.7
7572	Ce-Na2WO4/SiO2	Ce	58	Na	11	W	74	SiO2	11	0.37	0.185	40	40	20	900	10	4.0	4.0	2.0	0.75	2	34.39	4.02	0.55	3.47	24.4	10.97	11.69	1.6	10.09	70.95	31.9	650.0	0.05470713274398922	2.04	1.66	1.62	1.12	0.93	1.7
7573	Ce-Na2WO4/SiO2	Ce	58	Na	11	W	74	SiO2	11	0.37	0.185	40	40	20	900	15	6.0	6.0	3.0	0.5	2	34.9	4.46	0.53	3.93	25.41	9.62	12.78	1.52	11.26	72.81	27.56	650.0	0.09125035605255111	2.04	1.66	1.62	1.12	0.93	1.7
7574	Ce-Na2WO4/SiO2	Ce	58	Na	11	W	74	SiO2	11	0.37	0.185	40	40	20	900	20	8.0	8.0	4.0	0.38	2	35.46	5.14	0.64	4.5	25.34	8.42	14.5	1.8	12.69	71.46	23.75	650.0	0.13886333036488346	2.04	1.66	1.62	1.12	0.93	1.7
7575	Ce-Na2WO4/SiO2	Ce	58	Na	11	W	74	SiO2	11	0.37	0.185	40	40	20	900	10	4.0	4.5	1.5	0.75	3	24.02	4.06	0.48	3.58	17.25	6.56	16.9	2.0	14.9	71.82	27.31	650.0	0.055262919885564636	2.04	1.66	1.62	1.12	0.93	1.7
7576	Ce-Na2WO4/SiO2	Ce	58	Na	11	W	74	SiO2	11	0.37	0.185	40	40	20	900	15	6.0	6.8	2.3	0.5	3	23.9	4.78	0.44	4.34	16.54	5.35	20.0	1.84	18.16	69.21	22.38	650.0	0.09796036444343723	2.04	1.66	1.62	1.12	0.93	1.7
7577	Ce-Na2WO4/SiO2	Ce	58	Na	11	W	74	SiO2	11	0.37	0.185	40	40	20	900	20	8.0	9.0	3.0	0.38	3	24.44	5.64	0.52	5.12	16.68	4.79	23.08	2.13	20.95	68.25	19.6	650.0	0.15277087223320288	2.04	1.66	1.62	1.12	0.93	1.7
7578	Ce-Na2WO4/SiO2	Ce	58	Na	11	W	74	SiO2	11	0.37	0.185	40	40	20	900	10	4.0	4.8	1.2	0.75	4	15.32	4.06	0.37	3.69	13.31	4.58	26.5	2.42	24.09	86.88	29.9	650.0	0.055262919885564636	2.04	1.66	1.62	1.12	0.93	1.7
7579	Ce-Na2WO4/SiO2	Ce	58	Na	11	W	74	SiO2	11	0.37	0.185	40	40	20	900	15	6.0	7.2	1.8	0.5	4	18.26	4.94	0.43	4.51	12.68	3.65	27.05	2.35	24.7	69.44	19.99	650.0	0.10132382960445599	2.04	1.66	1.62	1.12	0.93	1.7
7580	Ce-Na2WO4/SiO2	Ce	58	Na	11	W	74	SiO2	11	0.37	0.185	40	40	20	900	20	8.0	9.6	2.4	0.38	4	18.61	5.68	0.51	5.17	12.59	3.23	30.52	2.74	27.78	67.65	17.36	650.0	0.15388665726046272	2.04	1.66	1.62	1.12	0.93	1.7
7581	Ce-Na2WO4/SiO2	Ce	58	Na	11	W	74	SiO2	11	0.37	0.185	40	40	20	900	10	4.0	5.1	0.9	0.75	6	10.74	3.76	0.37	3.39	8.82	2.74	35.01	3.45	31.56	82.12	25.51	650.0	0.05110015242889052	2.04	1.66	1.62	1.12	0.93	1.7
7582	Ce-Na2WO4/SiO2	Ce	58	Na	11	W	74	SiO2	11	0.37	0.185	40	40	20	900	15	6.0	7.7	1.3	0.5	6	12.62	4.61	0.36	4.25	8.18	2.23	36.53	2.85	33.68	64.82	17.67	650.0	0.09439286966194939	2.04	1.66	1.62	1.12	0.93	1.7
7583	Ce-Na2WO4/SiO2	Ce	58	Na	11	W	74	SiO2	11	0.37	0.185	40	40	20	900	20	8.0	10.3	1.7	0.38	6	13.36	5.25	0.52	4.73	7.87	2.05	39.3	3.89	35.4	58.91	15.34	650.0	0.14191668954093586	2.04	1.66	1.62	1.12	0.93	1.7
7584	Ce-Na2WO4/SiO2	Ce	58	Na	11	W	74	SiO2	11	0.37	0.185	40	40	20	900	10	7.0	2.0	1.0	0.75	2	38.57	4.07	0.37	3.7	23.21	9.56	10.55	0.96	9.59	60.18	24.79	650.0	0.05540190287764682	2.04	1.66	1.62	1.12	0.93	1.7
7585	Ce-Na2WO4/SiO2	Ce	58	Na	11	W	74	SiO2	11	0.37	0.185	40	40	20	900	15	10.5	3.0	1.5	0.5	2	40.93	5.12	0.54	4.58	24.08	8.29	12.51	1.32	11.19	58.83	20.25	650.0	0.10511450147735214	2.04	1.66	1.62	1.12	0.93	1.7
7586	Ce-Na2WO4/SiO2	Ce	58	Na	11	W	74	SiO2	11	0.37	0.185	40	40	20	900	20	14.0	4.0	2.0	0.38	2	40.92	5.81	0.61	5.2	23.88	7.51	14.2	1.49	12.71	58.36	18.35	650.0	0.15751622935096224	2.04	1.66	1.62	1.12	0.93	1.7
7587	Ce-Na2WO4/SiO2	Ce	58	Na	11	W	74	SiO2	11	0.37	0.185	40	40	20	900	10	7.0	2.3	0.8	0.75	3	29.36	4.45	0.38	4.07	15.93	5.86	15.16	1.29	13.86	54.26	19.96	650.0	0.0606940204024124	2.04	1.66	1.62	1.12	0.93	1.7
7588	Ce-Na2WO4/SiO2	Ce	58	Na	11	W	74	SiO2	11	0.37	0.185	40	40	20	900	15	10.5	3.4	1.1	0.5	3	27.75	5.54	0.55	4.99	14.93	4.99	19.96	1.98	17.98	53.8	17.98	650.0	0.11398744304024064	2.04	1.66	1.62	1.12	0.93	1.7
7589	Ce-Na2WO4/SiO2	Ce	58	Na	11	W	74	SiO2	11	0.37	0.185	40	40	20	900	20	14.0	4.5	1.5	0.38	3	27.28	5.96	0.68	5.28	13.7	4.61	21.85	2.49	19.35	50.22	16.9	650.0	0.1617104271479542	2.04	1.66	1.62	1.12	0.93	1.7
7590	Ce-Na2WO4/SiO2	Ce	58	Na	11	W	74	SiO2	11	0.37	0.185	40	40	20	900	10	7.0	2.4	0.6	0.75	4	21.12	4.42	0.35	4.07	11.69	4.24	20.93	1.66	19.27	55.35	20.08	650.0	0.06027545711743897	2.04	1.66	1.62	1.12	0.93	1.7
7591	Ce-Na2WO4/SiO2	Ce	58	Na	11	W	74	SiO2	11	0.37	0.185	40	40	20	900	15	10.5	3.6	0.9	0.5	4	20.11	4.86	0.58	4.28	8.79	3.29	24.17	2.88	21.28	43.71	16.36	650.0	0.09964138996791184	2.04	1.66	1.62	1.12	0.93	1.7
7592	Ce-Na2WO4/SiO2	Ce	58	Na	11	W	74	SiO2	11	0.37	0.185	40	40	20	900	20	14.0	4.8	1.2	0.38	4	21.04	5.76	0.83	4.93	7.68	3.44	27.38	3.94	23.43	36.5	16.35	650.0	0.1561196475916178	2.04	1.66	1.62	1.12	0.93	1.7
7593	Ce-Na2WO4/SiO2	Ce	58	Na	11	W	74	SiO2	11	0.37	0.185	40	40	20	900	10	7.0	2.6	0.4	0.75	6	15.37	3.87	0.32	3.55	7.48	2.82	25.18	2.08	23.1	48.67	18.35	650.0	0.0526249918804887	2.04	1.66	1.62	1.12	0.93	1.7
7594	Ce-Na2WO4/SiO2	Ce	58	Na	11	W	74	SiO2	11	0.37	0.185	40	40	20	900	15	10.5	3.9	0.6	0.5	6	13.63	4.56	0.72	3.84	5.69	2.6	33.46	5.28	28.17	41.75	19.08	650.0	0.09334481639686133	2.04	1.66	1.62	1.12	0.93	1.7
7595	Ce-Na2WO4/SiO2	Ce	58	Na	11	W	74	SiO2	11	0.37	0.185	40	40	20	900	20	14.0	5.1	0.9	0.38	6	13.79	5.74	1.1	4.64	4.64	2.89	41.62	7.98	33.65	33.65	20.96	650.0	0.15556122234870154	2.04	1.66	1.62	1.12	0.93	1.7
7596	Ce-Na2WO4/SiO2	Ce	58	Na	11	W	74	SiO2	11	0.37	0.185	40	40	20	850	10	1.5	5.7	2.8	0.75	2	29.43	4.55	0.65	3.9	21.72	8.77	15.46	2.21	13.25	73.8	29.8	650.0	0.06209018108844631	2.04	1.66	1.62	1.12	0.93	1.7
7597	Ce-Na2WO4/SiO2	Ce	58	Na	11	W	74	SiO2	11	0.37	0.185	40	40	20	850	15	2.3	8.5	4.3	0.5	2	33.64	6.27	0.83	5.44	22.33	7.87	18.64	2.47	16.17	66.38	23.39	650.0	0.1295037544593938	2.04	1.66	1.62	1.12	0.93	1.7
7598	Ce-Na2WO4/SiO2	Ce	58	Na	11	W	74	SiO2	11	0.37	0.185	40	40	20	850	20	3.0	11.3	5.7	0.38	2	34.35	7.31	0.92	6.39	23.13	7.43	21.28	2.68	18.6	67.34	21.63	650.0	0.19976208973776316	2.04	1.66	1.62	1.12	0.93	1.7
