Repository: jimmmmmmmyzzy/SR-in-Heterogeneous-Catalysis

# Towards distilling 'physical laws' in heterogeneous catalysis with symbolic regression

File: OCM_dataset_modified.csv (part 40 of 64)
	Name	M1	M1_atom_number	M2	M2_atom_number	M3	M3_atom_number	Support 	Support_ID	M2_mol	M3_mol	M1_mol%	M2_mol%	M3_mol%	Temp	Total_flow	Ar_flow	CH4_flow	O2_flow	CT	CH4/O2	CH4_conv	C2y	C2H6y	C2H4y	COy	CO2y	C2s	C2H6s	C2H4s	COs	CO2s	BET_surface_area	rate_constant	radii_M1	radii_M2	radii_M3	chi_M1	chi_M2	chi_M3
7599	Ce-Na2WO4/SiO2	Ce	58	Na	11	W	74	SiO2	11	0.37	0.185	40	40	20	850	10	1.5	6.4	2.1	0.75	3	22.82	5.76	0.65	5.11	15.08	4.84	25.24	2.85	22.39	66.08	21.21	650.0	0.0791006214464197	2.04	1.66	1.62	1.12	0.93	1.7
7600	Ce-Na2WO4/SiO2	Ce	58	Na	11	W	74	SiO2	11	0.37	0.185	40	40	20	850	15	2.3	9.6	3.2	0.5	3	20.66	7.34	0.8	6.54	16.07	4.43	35.53	3.87	31.66	77.78	21.44	650.0	0.15246661199917816	2.04	1.66	1.62	1.12	0.93	1.7
7601	Ce-Na2WO4/SiO2	Ce	58	Na	11	W	74	SiO2	11	0.37	0.185	40	40	20	850	20	3.0	12.8	4.3	0.38	3	24.02	7.89	0.94	6.95	15.67	3.99	32.85	3.91	28.93	65.24	16.61	650.0	0.21628071312617667	2.04	1.66	1.62	1.12	0.93	1.7
7602	Ce-Na2WO4/SiO2	Ce	58	Na	11	W	74	SiO2	11	0.37	0.185	40	40	20	850	10	1.5	6.8	1.7	0.75	4	14.95	6.24	0.64	5.6	12.03	3.33	41.74	4.28	37.46	80.47	22.27	650.0	0.0859091468791852	2.04	1.66	1.62	1.12	0.93	1.7
7603	Ce-Na2WO4/SiO2	Ce	58	Na	11	W	74	SiO2	11	0.37	0.185	40	40	20	850	15	2.3	10.2	2.6	0.5	4	16.42	7.24	0.86	6.38	11.48	2.88	44.09	5.24	38.86	69.91	17.54	650.0	0.15030934720152098	2.04	1.66	1.62	1.12	0.93	1.7
7604	Ce-Na2WO4/SiO2	Ce	58	Na	11	W	74	SiO2	11	0.37	0.185	40	40	20	850	20	3.0	13.6	3.4	0.38	4	16.87	7.85	1.08	6.77	10.94	2.82	46.53	6.4	40.13	64.85	16.72	650.0	0.21513816282173445	2.04	1.66	1.62	1.12	0.93	1.7
7605	Ce-Na2WO4/SiO2	Ce	58	Na	11	W	74	SiO2	11	0.37	0.185	40	40	20	850	10	1.5	7.3	1.2	0.75	6	10.07	5.86	0.6	5.26	7.82	2.04	58.19	5.96	52.23	77.66	20.26	650.0	0.08051620002012684	2.04	1.66	1.62	1.12	0.93	1.7
7606	Ce-Na2WO4/SiO2	Ce	58	Na	11	W	74	SiO2	11	0.37	0.185	40	40	20	850	15	2.3	10.9	1.8	0.5	6	14.97	6.79	1.05	5.74	6.57	1.99	45.36	7.01	38.34	43.89	13.29	650.0	0.1406303478300512	2.04	1.66	1.62	1.12	0.93	1.7
7607	Ce-Na2WO4/SiO2	Ce	58	Na	11	W	74	SiO2	11	0.37	0.185	40	40	20	850	20	3.0	14.6	2.4	0.38	6	14.7	6.97	1.41	5.56	5.53	2.18	47.41	9.59	37.82	37.62	14.83	650.0	0.19012674791480022	2.04	1.66	1.62	1.12	0.93	1.7
7608	Ce-Na2WO4/SiO2	Ce	58	Na	11	W	74	SiO2	11	0.37	0.185	40	40	20	850	10	4.0	4.0	2.0	0.75	2	34.34	5.97	0.74	5.23	23.22	8.66	17.38	2.15	15.23	67.62	25.22	650.0	0.0820750742654744	2.04	1.66	1.62	1.12	0.93	1.7
7609	Ce-Na2WO4/SiO2	Ce	58	Na	11	W	74	SiO2	11	0.37	0.185	40	40	20	850	15	6.0	6.0	3.0	0.5	2	35.12	7.07	0.76	6.31	23.52	7.33	20.13	2.16	17.97	66.97	20.87	650.0	0.1466473288376868	2.04	1.66	1.62	1.12	0.93	1.7
7610	Ce-Na2WO4/SiO2	Ce	58	Na	11	W	74	SiO2	11	0.37	0.185	40	40	20	850	20	8.0	8.0	4.0	0.38	2	35.1	7.75	0.95	6.8	23.28	6.94	22.08	2.71	19.37	66.32	19.77	650.0	0.21228395544067058	2.04	1.66	1.62	1.12	0.93	1.7
7611	Ce-Na2WO4/SiO2	Ce	58	Na	11	W	74	SiO2	11	0.37	0.185	40	40	20	850	10	4.0	4.5	1.5	0.75	3	24.06	6.51	0.67	5.84	15.73	4.73	27.06	2.78	24.27	65.38	19.66	650.0	0.08975427637982265	2.04	1.66	1.62	1.12	0.93	1.7
7612	Ce-Na2WO4/SiO2	Ce	58	Na	11	W	74	SiO2	11	0.37	0.185	40	40	20	850	15	6.0	6.8	2.3	0.5	3	24.8	7.44	0.84	6.6	14.74	4.21	30.0	3.39	26.61	59.44	16.98	650.0	0.1546262062053405	2.04	1.66	1.62	1.12	0.93	1.7
7613	Ce-Na2WO4/SiO2	Ce	58	Na	11	W	74	SiO2	11	0.37	0.185	40	40	20	850	20	8.0	9.0	3.0	0.38	3	25.99	8.05	1.18	6.87	13.43	4.21	30.97	4.54	26.43	51.67	16.2	650.0	0.22085588141516127	2.04	1.66	1.62	1.12	0.93	1.7
7614	Ce-Na2WO4/SiO2	Ce	58	Na	11	W	74	SiO2	11	0.37	0.185	40	40	20	850	10	4.0	4.8	1.2	0.75	4	17.76	6.21	0.64	5.57	11.62	3.32	34.97	3.6	31.36	65.43	18.69	650.0	0.08548259395632572	2.04	1.66	1.62	1.12	0.93	1.7
7615	Ce-Na2WO4/SiO2	Ce	58	Na	11	W	74	SiO2	11	0.37	0.185	40	40	20	850	15	6.0	7.2	1.8	0.5	4	18.94	7.27	1.05	6.22	9.16	3.1	38.38	5.54	32.84	48.36	16.37	650.0	0.15095628235191344	2.04	1.66	1.62	1.12	0.93	1.7
7616	Ce-Na2WO4/SiO2	Ce	58	Na	11	W	74	SiO2	11	0.37	0.185	40	40	20	850	20	8.0	9.6	2.4	0.38	4	18.46	8.54	1.7	6.84	7.94	3.57	46.26	9.21	37.05	43.01	19.34	650.0	0.23491702041626913	2.04	1.66	1.62	1.12	0.93	1.7
7617	Ce-Na2WO4/SiO2	Ce	58	Na	11	W	74	SiO2	11	0.37	0.185	40	40	20	850	10	4.0	5.1	0.9	0.75	6	11.56	5.73	0.75	4.98	6.09	2.24	49.57	6.49	43.08	52.68	19.38	650.0	0.07867624077337657	2.04	1.66	1.62	1.12	0.93	1.7
7618	Ce-Na2WO4/SiO2	Ce	58	Na	11	W	74	SiO2	11	0.37	0.185	40	40	20	850	15	6.0	7.7	1.3	0.5	6	14.72	6.96	1.48	5.48	4.79	2.57	47.28	10.05	37.23	32.54	17.46	650.0	0.14428135555536475	2.04	1.66	1.62	1.12	0.93	1.7
7619	Ce-Na2WO4/SiO2	Ce	58	Na	11	W	74	SiO2	11	0.37	0.185	40	40	20	850	20	8.0	10.3	1.7	0.38	6	14.17	9.12	2.26	6.86	3.65	3.03	64.36	15.95	48.41	25.76	21.38	650.0	0.25165850267171075	2.04	1.66	1.62	1.12	0.93	1.7
7620	Ce-Na2WO4/SiO2	Ce	58	Na	11	W	74	SiO2	11	0.37	0.185	40	40	20	850	10	7.0	2.0	1.0	0.75	2	37.2	6.55	0.81	5.74	20.42	7.7	17.61	2.18	15.43	54.89	20.7	650.0	0.09032486944869271	2.04	1.66	1.62	1.12	0.93	1.7
7621	Ce-Na2WO4/SiO2	Ce	58	Na	11	W	74	SiO2	11	0.37	0.185	40	40	20	850	15	10.5	3.0	1.5	0.5	2	37.63	8.3	1.61	6.69	16.62	8.48	22.06	4.28	17.78	44.17	22.54	650.0	0.17329561345134434	2.04	1.66	1.62	1.12	0.93	1.7
7622	Ce-Na2WO4/SiO2	Ce	58	Na	11	W	74	SiO2	11	0.37	0.185	40	40	20	850	20	14.0	4.0	2.0	0.38	2	37.67	11.71	2.57	9.14	13.13	10.31	31.09	6.82	24.26	34.86	27.37	650.0	0.32774561861736906	2.04	1.66	1.62	1.12	0.93	1.7
7623	Ce-Na2WO4/SiO2	Ce	58	Na	11	W	74	SiO2	11	0.37	0.185	40	40	20	850	10	7.0	2.3	0.8	0.75	3	25.67	7.0	1.29	5.71	10.88	5.88	27.27	5.03	22.24	42.38	22.91	650.0	0.09676092377978067	2.04	1.66	1.62	1.12	0.93	1.7
7624	Ce-Na2WO4/SiO2	Ce	58	Na	11	W	74	SiO2	11	0.37	0.185	40	40	20	850	15	10.5	3.4	1.1	0.5	3	27.58	11.68	2.5	9.18	6.76	7.09	42.35	9.06	33.28	24.51	25.71	650.0	0.2484072069186124	2.04	1.66	1.62	1.12	0.93	1.7
7625	Ce-Na2WO4/SiO2	Ce	58	Na	11	W	74	SiO2	11	0.37	0.185	40	40	20	850	20	14.0	4.5	1.5	0.38	3	28.67	14.75	3.21	11.54	5.11	7.53	51.45	11.2	40.25	17.82	26.26	650.0	0.41995281532753986	2.04	1.66	1.62	1.12	0.93	1.7
7626	Ce-Na2WO4/SiO2	Ce	58	Na	11	W	74	SiO2	11	0.37	0.185	40	40	20	850	10	7.0	2.4	0.6	0.75	4	21.46	8.03	1.58	6.45	6.18	5.15	37.42	7.36	30.06	28.8	24.0	650.0	0.11161033209798023	2.04	1.66	1.62	1.12	0.93	1.7
7627	Ce-Na2WO4/SiO2	Ce	58	Na	11	W	74	SiO2	11	0.37	0.185	40	40	20	850	15	10.5	3.6	0.9	0.5	4	22.87	12.36	2.61	9.75	4.11	5.61	54.04	11.41	42.63	17.97	24.53	650.0	0.26386534252165106	2.04	1.66	1.62	1.12	0.93	1.7
7628	Ce-Na2WO4/SiO2	Ce	58	Na	11	W	74	SiO2	11	0.37	0.185	40	40	20	850	20	14.0	4.8	1.2	0.38	4	25.77	14.1	3.49	10.61	3.12	5.65	54.71	13.54	41.17	12.11	21.92	650.0	0.3999640973628466	2.04	1.66	1.62	1.12	0.93	1.7
7629	Ce-Na2WO4/SiO2	Ce	58	Na	11	W	74	SiO2	11	0.37	0.185	40	40	20	850	10	7.0	2.6	0.4	0.75	6	15.87	8.55	1.64	6.91	2.5	3.68	53.88	10.33	43.54	15.75	23.19	650.0	0.11917041486828893	2.04	1.66	1.62	1.12	0.93	1.7
7630	Ce-Na2WO4/SiO2	Ce	58	Na	11	W	74	SiO2	11	0.37	0.185	40	40	20	850	15	10.5	3.9	0.6	0.5	6	16.12	11.0	2.71	8.29	1.64	3.69	68.24	16.81	51.43	10.17	22.89	650.0	0.23306763251190302	2.04	1.66	1.62	1.12	0.93	1.7
7631	Ce-Na2WO4/SiO2	Ce	58	Na	11	W	74	SiO2	11	0.37	0.185	40	40	20	850	20	14.0	5.1	0.9	0.38	6	18.86	12.18	3.26	8.92	1.44	3.61	64.58	17.29	47.3	7.64	19.14	650.0	0.34179189698557894	2.04	1.66	1.62	1.12	0.93	1.7
7632	Ce-Na2WO4/SiO2	Ce	58	Na	11	W	74	SiO2	11	0.37	0.185	40	40	20	800	10	1.5	5.7	2.8	0.75	2	37.19	7.29	1.19	6.1	19.5	7.01	19.6	3.2	16.4	52.43	18.85	650.0	0.10092512582560038	2.04	1.66	1.62	1.12	0.93	1.7
7633	Ce-Na2WO4/SiO2	Ce	58	Na	11	W	74	SiO2	11	0.37	0.185	40	40	20	800	15	2.3	8.5	4.3	0.5	2	38.97	8.03	1.43	6.6	19.55	6.93	20.61	3.67	16.94	50.17	17.78	650.0	0.16741549814697035	2.04	1.66	1.62	1.12	0.93	1.7
7634	Ce-Na2WO4/SiO2	Ce	58	Na	11	W	74	SiO2	11	0.37	0.185	40	40	20	800	20	3.0	11.3	5.7	0.38	2	38.75	8.7	1.82	6.88	18.93	7.05	22.45	4.7	17.75	48.85	18.19	650.0	0.23952473259781196	2.04	1.66	1.62	1.12	0.93	1.7
7635	Ce-Na2WO4/SiO2	Ce	58	Na	11	W	74	SiO2	11	0.37	0.185	40	40	20	800	10	1.5	6.4	2.1	0.75	3	27.58	7.43	1.21	6.22	13.28	4.17	26.94	4.39	22.55	48.15	15.12	650.0	0.10294009454529535	2.04	1.66	1.62	1.12	0.93	1.7
7636	Ce-Na2WO4/SiO2	Ce	58	Na	11	W	74	SiO2	11	0.37	0.185	40	40	20	800	15	2.3	9.6	3.2	0.5	3	26.99	8.78	1.93	6.85	11.91	4.57	32.53	7.15	25.38	44.13	16.93	650.0	0.18379202940907396	2.04	1.66	1.62	1.12	0.93	1.7
7637	Ce-Na2WO4/SiO2	Ce	58	Na	11	W	74	SiO2	11	0.37	0.185	40	40	20	800	20	3.0	12.8	4.3	0.38	3	29.62	10.21	2.85	7.36	10.05	5.14	34.47	9.62	24.85	33.93	17.35	650.0	0.283412040672037	2.04	1.66	1.62	1.12	0.93	1.7
7638	Ce-Na2WO4/SiO2	Ce	58	Na	11	W	74	SiO2	11	0.37	0.185	40	40	20	800	10	1.5	6.8	1.7	0.75	4	22.28	7.43	1.38	6.05	9.16	3.14	33.35	6.19	27.15	41.11	14.09	650.0	0.10294009454529535	2.04	1.66	1.62	1.12	0.93	1.7
7639	Ce-Na2WO4/SiO2	Ce	58	Na	11	W	74	SiO2	11	0.37	0.185	40	40	20	800	15	2.3	10.2	2.6	0.5	4	21.86	9.9	2.84	7.06	7.01	3.97	45.29	12.99	32.3	32.07	18.16	650.0	0.20850004274759823	2.04	1.66	1.62	1.12	0.93	1.7
7640	Ce-Na2WO4/SiO2	Ce	58	Na	11	W	74	SiO2	11	0.37	0.185	40	40	20	800	20	3.0	13.6	3.4	0.38	4	23.33	12.72	3.86	8.86	5.97	4.42	54.52	16.55	37.98	25.59	18.95	650.0	0.35802327490335784	2.04	1.66	1.62	1.12	0.93	1.7
7641	Ce-Na2WO4/SiO2	Ce	58	Na	11	W	74	SiO2	11	0.37	0.185	40	40	20	800	10	1.5	7.3	1.2	0.75	6	17.65	7.64	2.03	5.61	4.66	2.65	43.29	11.5	31.78	26.4	15.01	650.0	0.10596826866906238	2.04	1.66	1.62	1.12	0.93	1.7
7642	Ce-Na2WO4/SiO2	Ce	58	Na	11	W	74	SiO2	11	0.37	0.185	40	40	20	800	15	2.3	10.9	1.8	0.5	6	18.37	11.46	3.37	8.09	3.18	2.95	62.38	18.35	44.04	17.31	16.06	650.0	0.24343151736819288	2.04	1.66	1.62	1.12	0.93	1.7
7643	Ce-Na2WO4/SiO2	Ce	58	Na	11	W	74	SiO2	11	0.37	0.185	40	40	20	800	20	3.0	14.6	2.4	0.38	6	17.86	10.87	3.84	7.03	3.98	2.59	60.86	21.5	39.36	22.28	14.5	650.0	0.3028268627512248	2.04	1.66	1.62	1.12	0.93	1.7
7644	Ce-Na2WO4/SiO2	Ce	58	Na	11	W	74	SiO2	11	0.37	0.185	40	40	20	800	10	4.0	4.0	2.0	0.75	2	34.17	7.77	1.3	6.47	20.61	8.02	22.74	3.8	18.93	60.32	23.47	650.0	0.10784630498728513	2.04	1.66	1.62	1.12	0.93	1.7
7645	Ce-Na2WO4/SiO2	Ce	58	Na	11	W	74	SiO2	11	0.37	0.185	40	40	20	800	15	6.0	6.0	3.0	0.5	2	35.31	9.58	2.23	7.35	17.11	8.6	27.13	6.32	20.82	48.46	24.36	650.0	0.20140940824326453	2.04	1.66	1.62	1.12	0.93	1.7
7646	Ce-Na2WO4/SiO2	Ce	58	Na	11	W	74	SiO2	11	0.37	0.185	40	40	20	800	20	8.0	8.0	4.0	0.38	2	36.33	12.47	3.38	9.09	14.91	9.82	34.32	9.3	25.02	41.04	27.03	650.0	0.3504963006414336	2.04	1.66	1.62	1.12	0.93	1.7
7647	Ce-Na2WO4/SiO2	Ce	58	Na	11	W	74	SiO2	11	0.37	0.185	40	40	20	800	10	4.0	4.5	1.5	0.75	3	25.78	8.67	1.89	6.78	11.39	5.53	33.63	7.33	26.3	44.18	21.45	650.0	0.12092115371267172	2.04	1.66	1.62	1.12	0.93	1.7
7648	Ce-Na2WO4/SiO2	Ce	58	Na	11	W	74	SiO2	11	0.37	0.185	40	40	20	800	15	6.0	6.8	2.3	0.5	3	26.74	12.8	3.43	9.37	8.33	6.29	47.87	12.83	35.04	31.15	23.52	650.0	0.27393171014631484	2.04	1.66	1.62	1.12	0.93	1.7
7649	Ce-Na2WO4/SiO2	Ce	58	Na	11	W	74	SiO2	11	0.37	0.185	40	40	20	800	20	8.0	9.0	3.0	0.38	3	26.49	13.49	4.06	9.43	9.03	6.06	50.92	15.33	35.6	34.09	22.88	650.0	0.38134255735739064	2.04	1.66	1.62	1.12	0.93	1.7
7650	Ce-Na2WO4/SiO2	Ce	58	Na	11	W	74	SiO2	11	0.37	0.185	40	40	20	800	10	4.0	4.8	1.2	0.75	4	20.71	10.76	2.84	7.92	6.25	4.98	51.96	13.71	38.24	30.18	24.05	650.0	0.1517877552316795	2.04	1.66	1.62	1.12	0.93	1.7
7651	Ce-Na2WO4/SiO2	Ce	58	Na	11	W	74	SiO2	11	0.37	0.185	40	40	20	800	15	6.0	7.2	1.8	0.5	4	22.67	14.57	3.92	10.65	4.99	4.9	64.27	17.29	46.98	22.01	21.61	650.0	0.31494571764912804	2.04	1.66	1.62	1.12	0.93	1.7
7652	Ce-Na2WO4/SiO2	Ce	58	Na	11	W	74	SiO2	11	0.37	0.185	40	40	20	800	20	8.0	9.6	2.4	0.38	4	21.64	11.94	4.1	7.84	6.95	4.16	55.18	18.95	36.23	32.12	19.22	650.0	0.3346099622644304	2.04	1.66	1.62	1.12	0.93	1.7
7653	Ce-Na2WO4/SiO2	Ce	58	Na	11	W	74	SiO2	11	0.37	0.185	40	40	20	800	10	4.0	5.1	0.9	0.75	6	18.03	11.59	3.16	8.43	2.61	3.43	64.28	17.53	46.76	14.48	19.02	650.0	0.16424680076050444	2.04	1.66	1.62	1.12	0.93	1.7
7654	Ce-Na2WO4/SiO2	Ce	58	Na	11	W	74	SiO2	11	0.37	0.185	40	40	20	800	15	6.0	7.7	1.3	0.5	6	16.05	12.66	3.96	8.7	2.91	2.97	78.88	24.67	54.21	18.13	18.5	650.0	0.27072327586135303	2.04	1.66	1.62	1.12	0.93	1.7
7655	Ce-Na2WO4/SiO2	Ce	58	Na	11	W	74	SiO2	11	0.37	0.185	40	40	20	800	20	8.0	10.3	1.7	0.38	6	13.77	9.22	4.12	5.1	4.83	2.47	66.96	29.92	37.04	35.08	17.94	650.0	0.2545557604204523	2.04	1.66	1.62	1.12	0.93	1.7
7656	Ce-Na2WO4/SiO2	Ce	58	Na	11	W	74	SiO2	11	0.37	0.185	40	40	20	800	10	7.0	2.0	1.0	0.75	2	40.33	16.75	3.6	13.15	10.18	12.4	41.53	8.93	32.61	25.24	30.75	650.0	0.24442940950338418	2.04	1.66	1.62	1.12	0.93	1.7
7657	Ce-Na2WO4/SiO2	Ce	58	Na	11	W	74	SiO2	11	0.37	0.185	40	40	20	800	15	10.5	3.0	1.5	0.5	2	37.27	8.52	4.01	4.51	15.26	9.55	22.86	10.76	12.1	40.94	25.62	650.0	0.17809963366702183	2.04	1.66	1.62	1.12	0.93	1.7
7658	Ce-Na2WO4/SiO2	Ce	58	Na	11	W	74	SiO2	11	0.37	0.185	40	40	20	800	20	14.0	4.0	2.0	0.38	2	31.57	11.45	3.73	7.72	9.44	8.98	36.27	11.82	24.45	29.9	28.44	650.0	0.3200074256822339	2.04	1.66	1.62	1.12	0.93	1.7
7659	Ce-Na2WO4/SiO2	Ce	58	Na	11	W	74	SiO2	11	0.37	0.185	40	40	20	800	10	7.0	2.3	0.8	0.75	3	30.61	16.57	3.8	12.77	5.83	7.79	54.13	12.41	41.72	19.05	25.45	650.0	0.24154963876547753	2.04	1.66	1.62	1.12	0.93	1.7
7660	Ce-Na2WO4/SiO2	Ce	58	Na	11	W	74	SiO2	11	0.37	0.185	40	40	20	800	15	10.5	3.4	1.1	0.5	3	24.56	8.88	4.06	4.82	9.36	5.38	36.16	16.53	19.63	38.11	21.91	650.0	0.18598573369832933	2.04	1.66	1.62	1.12	0.93	1.7
7661	Ce-Na2WO4/SiO2	Ce	58	Na	11	W	74	SiO2	11	0.37	0.185	40	40	20	800	20	14.0	4.5	1.5	0.38	3	22.67	8.42	4.0	4.42	6.57	5.55	37.14	17.64	19.5	28.98	24.48	650.0	0.23146652305037374	2.04	1.66	1.62	1.12	0.93	1.7
7662	Ce-Na2WO4/SiO2	Ce	58	Na	11	W	74	SiO2	11	0.37	0.185	40	40	20	800	10	7.0	2.4	0.6	0.75	4	25.9	15.62	3.94	11.68	3.92	5.71	60.31	15.21	45.1	15.14	22.05	650.0	0.226453039055865	2.04	1.66	1.62	1.12	0.93	1.7
7663	Ce-Na2WO4/SiO2	Ce	58	Na	11	W	74	SiO2	11	0.37	0.185	40	40	20	800	15	10.5	3.6	0.9	0.5	4	21.75	9.14	4.12	5.02	6.91	4.06	42.02	18.94	23.08	31.77	18.67	650.0	0.19170065131366834	2.04	1.66	1.62	1.12	0.93	1.7
7664	Ce-Na2WO4/SiO2	Ce	58	Na	11	W	74	SiO2	11	0.37	0.185	40	40	20	800	20	14.0	4.8	1.2	0.38	4	18.21	7.99	4.17	3.82	4.76	4.03	43.88	22.9	20.98	26.14	22.13	650.0	0.2191392610363723	2.04	1.66	1.62	1.12	0.93	1.7
7665	Ce-Na2WO4/SiO2	Ce	58	Na	11	W	74	SiO2	11	0.37	0.185	40	40	20	800	10	7.0	2.6	0.4	0.75	6	18.05	13.38	3.94	9.44	1.82	3.55	74.13	21.83	52.3	10.08	19.67	650.0	0.19151926693548105	2.04	1.66	1.62	1.12	0.93	1.7
7666	Ce-Na2WO4/SiO2	Ce	58	Na	11	W	74	SiO2	11	0.37	0.185	40	40	20	800	15	10.5	3.9	0.6	0.5	6	14.68	8.4	4.19	4.21	3.98	2.62	57.22	28.54	28.68	27.11	17.85	650.0	0.1754778286160135	2.04	1.66	1.62	1.12	0.93	1.7
7667	Ce-Na2WO4/SiO2	Ce	58	Na	11	W	74	SiO2	11	0.37	0.185	40	40	20	800	20	14.0	5.1	0.9	0.38	6	13.68	6.02	4.0	2.02	3.43	2.72	44.01	29.24	14.77	25.07	19.88	650.0	0.16338997977216246	2.04	1.66	1.62	1.12	0.93	1.7
7668	Ce-Na2WO4/SiO2	Ce	58	Na	11	W	74	SiO2	11	0.37	0.185	40	40	20	775	10	1.5	5.7	2.8	0.75	2	33.82	8.13	1.66	6.47	18.89	7.68	24.04	4.91	19.13	55.85	22.71	650.0	0.11306086893962176	2.04	1.66	1.62	1.12	0.93	1.7
7669	Ce-Na2WO4/SiO2	Ce	58	Na	11	W	74	SiO2	11	0.37	0.185	40	40	20	775	15	2.3	8.5	4.3	0.5	2	34.55	9.37	2.31	7.06	17.75	8.13	27.12	6.69	20.43	51.37	23.53	650.0	0.19676980384280213	2.04	1.66	1.62	1.12	0.93	1.7
7670	Ce-Na2WO4/SiO2	Ce	58	Na	11	W	74	SiO2	11	0.37	0.185	40	40	20	775	20	3.0	11.3	5.7	0.38	2	38.08	10.86	3.22	7.64	15.91	8.82	28.52	8.46	20.06	41.78	23.16	650.0	0.3025316275517938	2.04	1.66	1.62	1.12	0.93	1.7
7671	Ce-Na2WO4/SiO2	Ce	58	Na	11	W	74	SiO2	11	0.37	0.185	40	40	20	775	10	1.5	6.4	2.1	0.75	3	27.14	8.4	2.06	6.34	11.37	4.83	30.95	7.59	23.36	41.89	17.8	650.0	0.11698521907734233	2.04	1.66	1.62	1.12	0.93	1.7
7672	Ce-Na2WO4/SiO2	Ce	58	Na	11	W	74	SiO2	11	0.37	0.185	40	40	20	775	15	2.3	9.6	3.2	0.5	3	27.58	11.91	3.72	8.19	9.48	6.06	43.18	13.49	29.7	34.37	21.97	650.0	0.2536223337327741	2.04	1.66	1.62	1.12	0.93	1.7
7673	Ce-Na2WO4/SiO2	Ce	58	Na	11	W	74	SiO2	11	0.37	0.185	40	40	20	775	20	3.0	12.8	4.3	0.38	3	24.29	10.32	4.13	6.19	10.89	5.68	42.49	17.0	25.48	44.83	23.38	650.0	0.28663791374786013	2.04	1.66	1.62	1.12	0.93	1.7
7674	Ce-Na2WO4/SiO2	Ce	58	Na	11	W	74	SiO2	11	0.37	0.185	40	40	20	775	10	1.5	6.8	1.7	0.75	4	20.77	10.85	3.23	7.62	6.21	4.57	52.24	15.55	36.69	29.9	22.0	650.0	0.15313312223858933	2.04	1.66	1.62	1.12	0.93	1.7
7675	Ce-Na2WO4/SiO2	Ce	58	Na	11	W	74	SiO2	11	0.37	0.185	40	40	20	775	15	2.3	10.2	2.6	0.5	4	19.48	11.81	4.2	7.61	6.85	4.35	60.63	21.56	39.07	35.16	22.33	650.0	0.25135321617600387	2.04	1.66	1.62	1.12	0.93	1.7
7676	Ce-Na2WO4/SiO2	Ce	58	Na	11	W	74	SiO2	11	0.37	0.185	40	40	20	775	20	3.0	13.6	3.4	0.38	4	17.22	8.39	4.05	4.34	8.34	4.02	48.72	23.52	25.2	48.43	23.34	650.0	0.23060460516045805	2.04	1.66	1.62	1.12	0.93	1.7
7677	Ce-Na2WO4/SiO2	Ce	58	Na	11	W	74	SiO2	11	0.37	0.185	40	40	20	775	10	1.5	7.3	1.2	0.75	6	17.8	11.96	3.7	8.26	3.03	3.18	67.19	20.79	46.4	17.02	17.87	650.0	0.169838572439774	2.04	1.66	1.62	1.12	0.93	1.7
7678	Ce-Na2WO4/SiO2	Ce	58	Na	11	W	74	SiO2	11	0.37	0.185	40	40	20	775	15	2.3	10.9	1.8	0.5	6	13.7	9.38	4.0	5.38	4.79	2.64	68.47	29.2	39.27	34.96	19.27	650.0	0.19699049349819844	2.04	1.66	1.62	1.12	0.93	1.7
7679	Ce-Na2WO4/SiO2	Ce	58	Na	11	W	74	SiO2	11	0.37	0.185	40	40	20	775	20	3.0	14.6	2.4	0.38	6	12.0	6.7	3.67	3.03	5.13	2.46	55.83	30.58	25.25	42.75	20.5	650.0	0.18250020561787678	2.04	1.66	1.62	1.12	0.93	1.7
7680	Ce-Na2WO4/SiO2	Ce	58	Na	11	W	74	SiO2	11	0.37	0.185	40	40	20	775	10	4.0	4.0	2.0	0.75	2	34.65	10.71	2.91	7.8	15.45	9.98	30.91	8.4	22.51	44.59	28.8	650.0	0.1510409152786217	2.04	1.66	1.62	1.12	0.93	1.7
7681	Ce-Na2WO4/SiO2	Ce	58	Na	11	W	74	SiO2	11	0.37	0.185	40	40	20	775	15	6.0	6.0	3.0	0.5	2	34.54	12.46	4.23	8.23	15.2	10.2	36.07	12.25	23.83	44.01	29.53	650.0	0.2661487084506843	2.04	1.66	1.62	1.12	0.93	1.7
7682	Ce-Na2WO4/SiO2	Ce	58	Na	11	W	74	SiO2	11	0.37	0.185	40	40	20	775	20	8.0	8.0	4.0	0.38	2	33.7	8.5	3.86	4.64	16.4	9.39	25.22	11.45	13.77	48.66	27.86	650.0	0.233766351859515	2.04	1.66	1.62	1.12	0.93	1.7
7683	Ce-Na2WO4/SiO2	Ce	58	Na	11	W	74	SiO2	11	0.37	0.185	40	40	20	775	10	4.0	4.5	1.5	0.75	3	27.0	14.26	3.97	10.29	7.63	7.1	52.81	14.7	38.11	28.26	26.3	650.0	0.20513429975768052	2.04	1.66	1.62	1.12	0.93	1.7
7684	Ce-Na2WO4/SiO2	Ce	58	Na	11	W	74	SiO2	11	0.37	0.185	40	40	20	775	15	6.0	6.8	2.3	0.5	3	24.45	9.95	4.06	5.89	10.49	5.85	40.7	16.61	24.09	42.9	23.93	650.0	0.20961022873225263	2.04	1.66	1.62	1.12	0.93	1.7
7685	Ce-Na2WO4/SiO2	Ce	58	Na	11	W	74	SiO2	11	0.37	0.185	40	40	20	775	20	8.0	9.0	3.0	0.38	3	23.97	6.86	3.67	3.19	10.2	6.03	28.62	15.31	13.31	42.55	25.16	650.0	0.18701696956279004	2.04	1.66	1.62	1.12	0.93	1.7
7686	Ce-Na2WO4/SiO2	Ce	58	Na	11	W	74	SiO2	11	0.37	0.185	40	40	20	775	10	4.0	4.8	1.2	0.75	4	22.25	13.98	3.85	10.13	5.23	4.94	62.83	17.3	45.53	23.51	22.2	650.0	0.20078714484333485	2.04	1.66	1.62	1.12	0.93	1.7
7687	Ce-Na2WO4/SiO2	Ce	58	Na	11	W	74	SiO2	11	0.37	0.185	40	40	20	775	15	6.0	7.2	1.8	0.5	4	17.83	8.65	3.81	4.84	7.41	3.78	48.51	21.37	27.15	41.56	21.2	650.0	0.18094380632815135	2.04	1.66	1.62	1.12	0.93	1.7
7688	Ce-Na2WO4/SiO2	Ce	58	Na	11	W	74	SiO2	11	0.37	0.185	40	40	20	775	20	8.0	9.6	2.4	0.38	4	15.51	6.83	3.83	3.0	5.85	4.28	44.04	24.69	19.34	37.72	27.6	650.0	0.18616948559409954	2.04	1.66	1.62	1.12	0.93	1.7
7689	Ce-Na2WO4/SiO2	Ce	58	Na	11	W	74	SiO2	11	0.37	0.185	40	40	20	775	10	4.0	5.1	0.9	0.75	6	15.58	11.84	3.79	8.05	3.21	2.95	75.99	24.33	51.67	20.6	18.93	650.0	0.1680224541113161	2.04	1.66	1.62	1.12	0.93	1.7
7690	Ce-Na2WO4/SiO2	Ce	58	Na	11	W	74	SiO2	11	0.37	0.185	40	40	20	775	15	6.0	7.7	1.3	0.5	6	12.85	6.73	3.83	2.9	5.38	2.38	52.37	29.81	22.57	41.87	18.52	650.0	0.13934334649863853	2.04	1.66	1.62	1.12	0.93	1.7
7691	Ce-Na2WO4/SiO2	Ce	58	Na	11	W	74	SiO2	11	0.37	0.185	40	40	20	775	20	8.0	10.3	1.7	0.38	6	9.88	7.7	3.71	3.99	2.01	2.02	77.94	37.55	40.38	20.34	20.45	650.0	0.21085801178759173	2.04	1.66	1.62	1.12	0.93	1.7
7692	Ce-Na2WO4/SiO2	Ce	58	Na	11	W	74	SiO2	11	0.37	0.185	40	40	20	775	10	7.0	2.0	1.0	0.75	2	32.43	6.38	3.53	2.85	16.29	9.39	19.67	10.88	8.79	50.23	28.95	650.0	0.08790153348822242	2.04	1.66	1.62	1.12	0.93	1.7
7693	Ce-Na2WO4/SiO2	Ce	58	Na	11	W	74	SiO2	11	0.37	0.185	40	40	20	775	15	10.5	3.0	1.5	0.5	2	25.41	13.03	3.95	9.08	5.39	5.15	51.28	15.55	35.73	21.21	20.27	650.0	0.27921390877283503	2.04	1.66	1.62	1.12	0.93	1.7
7694	Ce-Na2WO4/SiO2	Ce	58	Na	11	W	74	SiO2	11	0.37	0.185	40	40	20	775	20	14.0	4.0	2.0	0.38	2	18.29	10.69	4.19	6.5	3.74	3.23	58.45	22.91	35.54	20.45	17.66	650.0	0.29751769024288593	2.04	1.66	1.62	1.12	0.93	1.7
7695	Ce-Na2WO4/SiO2	Ce	58	Na	11	W	74	SiO2	11	0.37	0.185	40	40	20	775	10	7.0	2.3	0.8	0.75	3	24.54	7.22	3.87	3.35	10.21	5.84	29.42	15.77	13.65	41.61	23.8	650.0	0.09991878221932506	2.04	1.66	1.62	1.12	0.93	1.7
7696	Ce-Na2WO4/SiO2	Ce	58	Na	11	W	74	SiO2	11	0.37	0.185	40	40	20	775	15	10.5	3.4	1.1	0.5	3	16.14	10.9	4.21	6.69	2.04	2.87	67.53	26.08	41.45	12.64	17.78	650.0	0.23082170302265545	2.04	1.66	1.62	1.12	0.93	1.7
7697	Ce-Na2WO4/SiO2	Ce	58	Na	11	W	74	SiO2	11	0.37	0.185	40	40	20	775	20	14.0	4.5	1.5	0.38	3	12.19	8.32	3.84	4.48	1.26	1.99	68.25	31.5	36.75	10.34	16.32	650.0	0.22859456058332073	2.04	1.66	1.62	1.12	0.93	1.7
7698	Ce-Na2WO4/SiO2	Ce	58	Na	11	W	74	SiO2	11	0.37	0.185	40	40	20	775	10	7.0	2.4	0.6	0.75	4	18.22	7.68	4.0	3.68	7.1	4.26	42.15	21.95	20.2	38.97	23.38	650.0	0.10654584430440256	2.04	1.66	1.62	1.12	0.93	1.7
7699	Ce-Na2WO4/SiO2	Ce	58	Na	11	W	74	SiO2	11	0.37	0.185	40	40	20	775	15	10.5	3.6	0.9	0.5	4	14.15	9.58	4.06	5.52	2.07	2.56	67.7	28.69	39.01	14.63	18.09	650.0	0.20140940824326453	2.04	1.66	1.62	1.12	0.93	1.7
7700	Ce-Na2WO4/SiO2	Ce	58	Na	11	W	74	SiO2	11	0.37	0.185	40	40	20	775	20	14.0	4.8	1.2	0.38	4	10.65	7.15	3.61	3.54	0.34	1.57	67.14	33.9	33.24	3.19	14.74	650.0	0.1952234162878331	2.04	1.66	1.62	1.12	0.93	1.7
7701	Ce-Na2WO4/SiO2	Ce	58	Na	11	W	74	SiO2	11	0.37	0.185	40	40	20	775	10	7.0	2.6	0.4	0.75	6	14.22	7.94	4.04	3.9	4.14	2.97	55.84	28.41	27.43	29.11	20.89	650.0	0.11030619679866137	2.04	1.66	1.62	1.12	0.93	1.7
7702	Ce-Na2WO4/SiO2	Ce	58	Na	11	W	74	SiO2	11	0.37	0.185	40	40	20	775	15	10.5	3.9	0.6	0.5	6	6.93	6.29	3.32	2.97	0.75	1.34	90.76	47.91	42.86	10.82	19.34	650.0	0.12993055770471815	2.04	1.66	1.62	1.12	0.93	1.7
7703	Ce-Na2WO4/SiO2	Ce	58	Na	11	W	74	SiO2	11	0.37	0.185	40	40	20	775	20	14.0	5.1	0.9	0.38	6	5.83	5.35	3.12	2.23	0.17	1.03	91.77	53.52	38.25	2.92	17.67	650.0	0.14469554824410397	2.04	1.66	1.62	1.12	0.93	1.7
7704	Ce-Na2WO4/SiO2	Ce	58	Na	11	W	74	SiO2	11	0.37	0.185	40	40	20	750	10	1.5	5.7	2.8	0.75	2	35.54	9.12	2.63	6.49	16.06	8.97	25.66	7.4	18.26	45.19	25.24	650.0	0.12750697468700012	2.04	1.66	1.62	1.12	0.93	1.7
7705	Ce-Na2WO4/SiO2	Ce	58	Na	11	W	74	SiO2	11	0.37	0.185	40	40	20	750	15	2.3	8.5	4.3	0.5	2	33.82	9.61	3.28	6.33	16.39	9.15	28.42	9.7	18.72	48.46	27.05	650.0	0.20207308835554355	2.04	1.66	1.62	1.12	0.93	1.7
7706	Ce-Na2WO4/SiO2	Ce	58	Na	11	W	74	SiO2	11	0.37	0.185	40	40	20	750	20	3.0	11.3	5.7	0.38	2	32.51	7.69	3.91	3.78	16.24	9.98	23.65	12.03	11.63	49.95	30.7	650.0	0.21057291575271364	2.04	1.66	1.62	1.12	0.93	1.7
7707	Ce-Na2WO4/SiO2	Ce	58	Na	11	W	74	SiO2	11	0.37	0.185	40	40	20	750	10	1.5	6.4	2.1	0.75	3	34.95	10.52	3.48	7.04	9.08	6.11	30.1	9.96	20.14	25.98	17.48	650.0	0.1482067324882166	2.04	1.66	1.62	1.12	0.93	1.7
7708	Ce-Na2WO4/SiO2	Ce	58	Na	11	W	74	SiO2	11	0.37	0.185	40	40	20	750	15	2.3	9.6	3.2	0.5	3	21.83	8.18	3.71	4.47	10.9	6.11	37.47	16.99	20.48	49.93	27.99	650.0	0.17068009433403072	2.04	1.66	1.62	1.12	0.93	1.7
7709	Ce-Na2WO4/SiO2	Ce	58	Na	11	W	74	SiO2	11	0.37	0.185	40	40	20	750	20	3.0	12.8	4.3	0.38	3	19.5	9.2	3.62	5.58	7.17	5.05	47.18	18.56	28.62	36.77	25.9	650.0	0.25397605363379927	2.04	1.66	1.62	1.12	0.93	1.7
7710	Ce-Na2WO4/SiO2	Ce	58	Na	11	W	74	SiO2	11	0.37	0.185	40	40	20	750	10	1.5	6.8	1.7	0.75	4	20.51	9.89	3.9	5.99	7.03	4.37	48.22	19.02	29.21	34.28	21.31	650.0	0.13885205298819386	2.04	1.66	1.62	1.12	0.93	1.7
7711	Ce-Na2WO4/SiO2	Ce	58	Na	11	W	74	SiO2	11	0.37	0.185	40	40	20	750	15	2.3	10.2	2.6	0.5	4	19.22	6.56	3.46	3.1	7.52	4.14	34.13	18.0	16.13	39.13	21.54	650.0	0.13570133381634886	2.04	1.66	1.62	1.12	0.93	1.7
7712	Ce-Na2WO4/SiO2	Ce	58	Na	11	W	74	SiO2	11	0.37	0.185	40	40	20	750	20	3.0	13.6	3.4	0.38	4	13.72	8.31	3.49	4.82	3.75	3.2	60.57	25.44	35.13	27.33	23.32	650.0	0.22830753664811027	2.04	1.66	1.62	1.12	0.93	1.7
7713	Ce-Na2WO4/SiO2	Ce	58	Na	11	W	74	SiO2	11	0.37	0.185	40	40	20	750	10	1.5	7.3	1.2	0.75	6	16.83	8.58	3.45	5.13	4.33	2.74	50.98	20.5	30.48	25.73	16.28	650.0	0.1196078841126574	2.04	1.66	1.62	1.12	0.93	1.7
7714	Ce-Na2WO4/SiO2	Ce	58	Na	11	W	74	SiO2	11	0.37	0.185	40	40	20	750	15	2.3	10.9	1.8	0.5	6	13.94	7.27	3.38	3.89	4.1	2.63	52.15	24.25	27.91	29.41	18.87	650.0	0.15095628235191344	2.04	1.66	1.62	1.12	0.93	1.7
7715	Ce-Na2WO4/SiO2	Ce	58	Na	11	W	74	SiO2	11	0.37	0.185	40	40	20	750	20	3.0	14.6	2.4	0.38	6	9.45	6.6	3.14	3.46	1.06	1.12	69.84	33.23	36.61	11.22	11.85	650.0	0.17968115987709077	2.04	1.66	1.62	1.12	0.93	1.7
7716	Ce-Na2WO4/SiO2	Ce	58	Na	11	W	74	SiO2	11	0.37	0.185	40	40	20	750	10	4.0	4.0	2.0	0.75	2	34.84	10.09	3.78	6.31	15.42	10.07	28.96	10.85	18.11	44.26	28.9	650.0	0.14181468798854643	2.04	1.66	1.62	1.12	0.93	1.7
7717	Ce-Na2WO4/SiO2	Ce	58	Na	11	W	74	SiO2	11	0.37	0.185	40	40	20	750	15	6.0	6.0	3.0	0.5	2	27.1	9.81	3.58	6.23	11.84	8.83	36.2	13.21	22.99	43.69	32.58	650.0	0.20650325962094906	2.04	1.66	1.62	1.12	0.93	1.7
7718	Ce-Na2WO4/SiO2	Ce	58	Na	11	W	74	SiO2	11	0.37	0.185	40	40	20	750	20	8.0	8.0	4.0	0.38	2	21.23	11.59	3.78	7.81	6.81	4.8	54.59	17.8	36.79	32.08	22.61	650.0	0.3241713172904693	2.04	1.66	1.62	1.12	0.93	1.7
7719	Ce-Na2WO4/SiO2	Ce	58	Na	11	W	74	SiO2	11	0.37	0.185	40	40	20	750	10	4.0	4.5	1.5	0.75	3	24.97	9.52	3.49	6.03	9.75	5.82	38.13	13.98	24.15	39.05	23.31	650.0	0.13338847224030173	2.04	1.66	1.62	1.12	0.93	1.7
7720	Ce-Na2WO4/SiO2	Ce	58	Na	11	W	74	SiO2	11	0.37	0.185	40	40	20	750	15	6.0	6.8	2.3	0.5	3	15.85	9.85	3.64	6.21	4.5	4.26	62.15	22.97	39.18	28.39	26.88	650.0	0.20739047267753025	2.04	1.66	1.62	1.12	0.93	1.7
7721	Ce-Na2WO4/SiO2	Ce	58	Na	11	W	74	SiO2	11	0.37	0.185	40	40	20	750	20	8.0	9.0	3.0	0.38	3	11.77	8.69	3.56	5.13	2.55	2.16	73.83	30.25	43.59	21.67	18.35	650.0	0.23923651410484895	2.04	1.66	1.62	1.12	0.93	1.7
7722	Ce-Na2WO4/SiO2	Ce	58	Na	11	W	74	SiO2	11	0.37	0.185	40	40	20	750	10	4.0	4.8	1.2	0.75	4	18.3	8.21	3.51	4.7	6.95	4.01	44.86	19.18	25.68	37.98	21.91	650.0	0.11422243567612245	2.04	1.66	1.62	1.12	0.93	1.7
7723	Ce-Na2WO4/SiO2	Ce	58	Na	11	W	74	SiO2	11	0.37	0.185	40	40	20	750	15	6.0	7.2	1.8	0.5	4	13.85	7.9	3.57	4.33	4.67	3.11	57.04	25.78	31.26	33.72	22.45	650.0	0.1645904854536603	2.04	1.66	1.62	1.12	0.93	1.7
7724	Ce-Na2WO4/SiO2	Ce	58	Na	11	W	74	SiO2	11	0.37	0.185	40	40	20	750	20	8.0	9.6	2.4	0.38	4	10.81	7.92	3.55	4.37	1.88	1.82	73.27	32.84	40.43	17.39	16.84	650.0	0.2171379515117476	2.04	1.66	1.62	1.12	0.93	1.7
7725	Ce-Na2WO4/SiO2	Ce	58	Na	11	W	74	SiO2	11	0.37	0.185	40	40	20	750	10	4.0	5.1	0.9	0.75	6	13.29	6.83	3.51	3.32	4.48	2.52	51.39	26.41	24.98	33.71	18.96	650.0	0.09432587270101044	2.04	1.66	1.62	1.12	0.93	1.7
7726	Ce-Na2WO4/SiO2	Ce	58	Na	11	W	74	SiO2	11	0.37	0.185	40	40	20	750	15	6.0	7.7	1.3	0.5	6	7.81	6.85	3.33	3.52	0.6	1.28	87.71	42.64	45.07	7.68	16.39	650.0	0.14191817788098782	2.04	1.66	1.62	1.12	0.93	1.7
7727	Ce-Na2WO4/SiO2	Ce	58	Na	11	W	74	SiO2	11	0.37	0.185	40	40	20	750	20	8.0	10.3	1.7	0.38	6	6.01	5.03	2.82	2.21	0.31	0.89	83.69	46.92	36.77	5.16	14.81	650.0	0.1358135098242901	2.04	1.66	1.62	1.12	0.93	1.7
7728	Ce-Na2WO4/SiO2	Ce	58	Na	11	W	74	SiO2	11	0.37	0.185	40	40	20	750	10	7.0	2.0	1.0	0.75	2	20.93	11.29	3.92	7.37	4.52	4.69	53.94	18.73	35.21	21.6	22.41	650.0	0.1597300846074611	2.04	1.66	1.62	1.12	0.93	1.7
7729	Ce-Na2WO4/SiO2	Ce	58	Na	11	W	74	SiO2	11	0.37	0.185	40	40	20	750	15	10.5	3.0	1.5	0.5	2	15.5	7.32	3.69	3.63	2.68	2.58	47.23	23.81	23.42	17.29	16.65	650.0	0.1520349728478319	2.04	1.66	1.62	1.12	0.93	1.7
7730	Ce-Na2WO4/SiO2	Ce	58	Na	11	W	74	SiO2	11	0.37	0.185	40	40	20	750	20	14.0	4.0	2.0	0.38	2	8.66	5.66	3.34	2.32	0.44	1.86	65.36	38.57	26.79	5.08	21.48	650.0	0.15332870561046247	2.04	1.66	1.62	1.12	0.93	1.7
7731	Ce-Na2WO4/SiO2	Ce	58	Na	11	W	74	SiO2	11	0.37	0.185	40	40	20	750	10	7.0	2.3	0.8	0.75	3	14.87	9.52	3.99	5.53	1.82	3.05	64.02	26.83	37.19	12.24	20.51	650.0	0.13338847224030173	2.04	1.66	1.62	1.12	0.93	1.7
7732	Ce-Na2WO4/SiO2	Ce	58	Na	11	W	74	SiO2	11	0.37	0.185	40	40	20	750	15	10.5	3.4	1.1	0.5	3	8.6	6.5	3.37	3.13	0.88	1.99	75.58	39.19	36.4	10.23	23.14	650.0	0.13441749938689998	2.04	1.66	1.62	1.12	0.93	1.7
7733	Ce-Na2WO4/SiO2	Ce	58	Na	11	W	74	SiO2	11	0.37	0.185	40	40	20	750	20	14.0	4.5	1.5	0.38	3	8.27	4.81	2.86	1.95	0.78	1.42	58.16	34.58	23.58	9.43	17.17	650.0	0.1297244519075724	2.04	1.66	1.62	1.12	0.93	1.7
7734	Ce-Na2WO4/SiO2	Ce	58	Na	11	W	74	SiO2	11	0.37	0.185	40	40	20	750	10	7.0	2.4	0.6	0.75	4	10.09	8.56	3.92	4.64	1.74	2.49	84.84	38.85	45.99	17.24	24.68	650.0	0.11931622200204822	2.04	1.66	1.62	1.12	0.93	1.7
7735	Ce-Na2WO4/SiO2	Ce	58	Na	11	W	74	SiO2	11	0.37	0.185	40	40	20	750	15	10.5	3.6	0.9	0.5	4	8.82	6.53	3.36	3.17	0.59	1.82	74.04	38.1	35.94	6.69	20.63	650.0	0.13505931358719866	2.04	1.66	1.62	1.12	0.93	1.7
7736	Ce-Na2WO4/SiO2	Ce	58	Na	11	W	74	SiO2	11	0.37	0.185	40	40	20	750	20	14.0	4.8	1.2	0.38	4	5.55	3.5	2.31	1.19	0.4	1.01	63.06	41.62	21.44	7.21	18.2	650.0	0.09375573063987147	2.04	1.66	1.62	1.12	0.93	1.7
7737	Ce-Na2WO4/SiO2	Ce	58	Na	11	W	74	SiO2	11	0.37	0.185	40	40	20	750	10	7.0	2.6	0.4	0.75	6	8.63	7.94	3.73	4.21	1.56	2.17	92.0	43.22	48.78	18.08	25.14	650.0	0.11030619679866137	2.04	1.66	1.62	1.12	0.93	1.7
7738	Ce-Na2WO4/SiO2	Ce	58	Na	11	W	74	SiO2	11	0.37	0.185	40	40	20	750	15	10.5	3.9	0.6	0.5	6	6.47	3.77	2.38	1.39	0.76	0.89	58.27	36.79	21.48	11.75	13.76	650.0	0.07685805323956371	2.04	1.66	1.62	1.12	0.93	1.7
7739	Ce-Na2WO4/SiO2	Ce	58	Na	11	W	74	SiO2	11	0.37	0.185	40	40	20	750	20	14.0	5.1	0.9	0.38	6	3.33	2.73	1.86	0.87	0.05	0.65	81.98	55.86	26.13	1.5	19.52	650.0	0.07284097133353261	2.04	1.66	1.62	1.12	0.93	1.7
7740	Ce-Na2WO4/SiO2	Ce	58	Na	11	W	74	SiO2	11	0.37	0.185	40	40	20	700	10	1.5	5.7	2.8	0.75	2	25.98	9.01	3.02	5.99	10.31	6.48	34.68	11.62	23.06	39.68	24.94	650.0	0.1258941008259892	2.04	1.66	1.62	1.12	0.93	1.7
7741	Ce-Na2WO4/SiO2	Ce	58	Na	11	W	74	SiO2	11	0.37	0.185	40	40	20	700	15	2.3	8.5	4.3	0.5	2	20.66	8.08	3.01	5.07	8.61	5.28	39.11	14.57	24.54	41.67	25.56	650.0	0.16850310489518222	2.04	1.66	1.62	1.12	0.93	1.7
7742	Ce-Na2WO4/SiO2	Ce	58	Na	11	W	74	SiO2	11	0.37	0.185	40	40	20	700	20	3.0	11.3	5.7	0.38	2	10.91	5.22	2.48	2.74	3.98	2.41	47.85	22.73	25.11	36.48	22.09	650.0	0.14108360381223461	2.04	1.66	1.62	1.12	0.93	1.7
7743	Ce-Na2WO4/SiO2	Ce	58	Na	11	W	74	SiO2	11	0.37	0.185	40	40	20	700	10	1.5	6.4	2.1	0.75	3	22.6	6.08	2.54	3.54	3.92	2.9	26.9	11.24	15.66	17.35	12.83	650.0	0.08363577321107335	2.04	1.66	1.62	1.12	0.93	1.7
7744	Ce-Na2WO4/SiO2	Ce	58	Na	11	W	74	SiO2	11	0.37	0.185	40	40	20	700	15	2.3	9.6	3.2	0.5	3	6.13	4.39	2.37	2.02	2.26	1.82	71.62	38.66	32.95	36.87	29.69	650.0	0.08978553778147337	2.04	1.66	1.62	1.12	0.93	1.7
7745	Ce-Na2WO4/SiO2	Ce	58	Na	11	W	74	SiO2	11	0.37	0.185	40	40	20	700	20	3.0	12.8	4.3	0.38	3	4.06	3.08	1.87	1.21	1.36	1.26	75.86	46.06	29.8	33.5	31.03	650.0	0.08232707905201694	2.04	1.66	1.62	1.12	0.93	1.7
7746	Ce-Na2WO4/SiO2	Ce	58	Na	11	W	74	SiO2	11	0.37	0.185	40	40	20	700	10	1.5	6.8	1.7	0.75	4	8.45	4.92	2.48	2.44	2.23	1.97	58.22	29.35	28.88	26.39	23.31	650.0	0.06726872466146429	2.04	1.66	1.62	1.12	0.93	1.7
7747	Ce-Na2WO4/SiO2	Ce	58	Na	11	W	74	SiO2	11	0.37	0.185	40	40	20	700	15	2.3	10.2	2.6	0.5	4	5.15	3.27	1.93	1.34	0.89	1.24	63.5	37.48	26.02	17.28	24.08	650.0	0.06649318758727137	2.04	1.66	1.62	1.12	0.93	1.7
7748	Ce-Na2WO4/SiO2	Ce	58	Na	11	W	74	SiO2	11	0.37	0.185	40	40	20	700	20	3.0	13.6	3.4	0.38	4	2.57	2.33	1.46	0.87	0.44	0.87	90.66	56.81	33.85	17.12	33.85	650.0	0.062041411917646554	2.04	1.66	1.62	1.12	0.93	1.7
7749	Ce-Na2WO4/SiO2	Ce	58	Na	11	W	74	SiO2	11	0.37	0.185	40	40	20	700	10	1.5	7.3	1.2	0.75	6	5.59	3.49	1.98	1.51	0.76	1.21	62.43	35.42	27.01	13.6	21.65	650.0	0.04736474142539565	2.04	1.66	1.62	1.12	0.93	1.7
7750	Ce-Na2WO4/SiO2	Ce	58	Na	11	W	74	SiO2	11	0.37	0.185	40	40	20	700	15	2.3	10.9	1.8	0.5	6	3.23	2.8	1.7	1.1	0.86	0.98	86.69	52.63	34.06	26.63	30.34	650.0	0.056798949043396	2.04	1.66	1.62	1.12	0.93	1.7
7751	Ce-Na2WO4/SiO2	Ce	58	Na	11	W	74	SiO2	11	0.37	0.185	40	40	20	700	20	3.0	14.6	2.4	0.38	6	2.08	1.5	1.01	0.49	0.36	0.49	72.12	48.56	23.56	17.31	23.56	650.0	0.03977273107907417	2.04	1.66	1.62	1.12	0.93	1.7
7752	Ce-Na2WO4/SiO2	Ce	58	Na	11	W	74	SiO2	11	0.37	0.185	40	40	20	700	10	4.0	4.0	2.0	0.75	2	12.65	6.15	2.82	3.33	3.82	3.62	48.62	22.29	26.32	30.2	28.62	650.0	0.08462989727409805	2.04	1.66	1.62	1.12	0.93	1.7
7753	Ce-Na2WO4/SiO2	Ce	58	Na	11	W	74	SiO2	11	0.37	0.185	40	40	20	700	15	6.0	6.0	3.0	0.5	2	4.75	3.74	2.19	1.55	2.02	2.07	78.74	46.11	32.63	42.53	43.58	650.0	0.07623464422625609	2.04	1.66	1.62	1.12	0.93	1.7
7754	Ce-Na2WO4/SiO2	Ce	58	Na	11	W	74	SiO2	11	0.37	0.185	40	40	20	700	20	8.0	8.0	4.0	0.38	2	4.47	2.58	1.65	0.93	0.98	1.42	57.72	36.91	20.81	21.92	31.77	650.0	0.06878594107814424	2.04	1.66	1.62	1.12	0.93	1.7
7755	Ce-Na2WO4/SiO2	Ce	58	Na	11	W	74	SiO2	11	0.37	0.185	40	40	20	700	10	4.0	4.5	1.5	0.75	3	9.41	4.13	2.33	1.8	1.94	2.07	43.89	24.76	19.13	20.62	22.0	650.0	0.05623610519891487	2.04	1.66	1.62	1.12	0.93	1.7
7756	Ce-Na2WO4/SiO2	Ce	58	Na	11	W	74	SiO2	11	0.37	0.185	40	40	20	700	15	6.0	6.8	2.3	0.5	3	3.85	2.4	1.53	0.87	1.0	1.2	62.34	39.74	22.6	25.97	31.17	650.0	0.048585385138089174	2.04	1.66	1.62	1.12	0.93	1.7
7757	Ce-Na2WO4/SiO2	Ce	58	Na	11	W	74	SiO2	11	0.37	0.185	40	40	20	700	20	8.0	9.0	3.0	0.38	3	3.72	1.73	1.22	0.51	0.17	0.83	46.51	32.8	13.71	4.57	22.31	650.0	0.04592472003619962	2.04	1.66	1.62	1.12	0.93	1.7
7758	Ce-Na2WO4/SiO2	Ce	58	Na	11	W	74	SiO2	11	0.37	0.185	40	40	20	700	10	4.0	4.8	1.2	0.75	4	4.76	3.42	2.07	1.35	0.88	1.51	71.85	43.49	28.36	18.49	31.72	650.0	0.046398007390260725	2.04	1.66	1.62	1.12	0.93	1.7
7759	Ce-Na2WO4/SiO2	Ce	58	Na	11	W	74	SiO2	11	0.37	0.185	40	40	20	700	15	6.0	7.2	1.8	0.5	4	5.9	2.29	1.5	0.79	0.82	1.05	38.81	25.42	13.39	13.9	17.8	650.0	0.04633255606367917	2.04	1.66	1.62	1.12	0.93	1.7
7760	Ce-Na2WO4/SiO2	Ce	58	Na	11	W	74	SiO2	11	0.37	0.185	40	40	20	700	20	8.0	9.6	2.4	0.38	4	2.15	1.64	1.12	0.52	0.03	0.76	76.28	52.09	24.19	1.4	35.35	650.0	0.043515706947630316	2.04	1.66	1.62	1.12	0.93	1.7
7761	Ce-Na2WO4/SiO2	Ce	58	Na	11	W	74	SiO2	11	0.37	0.185	40	40	20	700	10	4.0	5.1	0.9	0.75	6	3.64	2.51	1.64	0.87	0.26	0.98	68.96	45.05	23.9	7.14	26.92	650.0	0.033893836462548295	2.04	1.66	1.62	1.12	0.93	1.7
7762	Ce-Na2WO4/SiO2	Ce	58	Na	11	W	74	SiO2	11	0.37	0.185	40	40	20	700	15	6.0	7.7	1.3	0.5	6	2.15	1.46	0.99	0.47	0.12	0.54	67.91	46.05	21.86	5.58	25.12	650.0	0.029415257744548576	2.04	1.66	1.62	1.12	0.93	1.7
7763	Ce-Na2WO4/SiO2	Ce	58	Na	11	W	74	SiO2	11	0.37	0.185	40	40	20	700	20	8.0	10.3	1.7	0.38	6	1.61	0.98	0.75	0.23	0.14	0.41	60.87	46.58	14.29	8.7	25.47	650.0	0.025916673828458962	2.04	1.66	1.62	1.12	0.93	1.7
7764	Ce-Na2WO4/SiO2	Ce	58	Na	11	W	74	SiO2	11	0.37	0.185	40	40	20	700	10	7.0	2.0	1.0	0.75	2	4.81	2.16	1.56	0.6	1.25	1.67	44.91	32.43	12.47	25.99	34.72	650.0	0.02911559281223254	2.04	1.66	1.62	1.12	0.93	1.7
7765	Ce-Na2WO4/SiO2	Ce	58	Na	11	W	74	SiO2	11	0.37	0.185	40	40	20	700	15	10.5	3.0	1.5	0.5	2	4.72	1.19	0.94	0.25	0.09	0.97	25.21	19.92	5.3	1.91	20.55	650.0	0.023942743562439917	2.04	1.66	1.62	1.12	0.93	1.7
7766	Ce-Na2WO4/SiO2	Ce	58	Na	11	W	74	SiO2	11	0.37	0.185	40	40	20	700	20	14.0	4.0	2.0	0.38	2	2.61	0.96	0.82	0.14	0.33	0.71	36.78	31.42	5.36	12.64	27.2	650.0	0.02538520276790908	2.04	1.66	1.62	1.12	0.93	1.7
7767	Ce-Na2WO4/SiO2	Ce	58	Na	11	W	74	SiO2	11	0.37	0.185	40	40	20	700	10	7.0	2.3	0.8	0.75	3	3.13	1.85	1.24	0.61	0.51	1.24	59.11	39.62	19.49	16.29	39.62	650.0	0.02489768702082834	2.04	1.66	1.62	1.12	0.93	1.7
7768	Ce-Na2WO4/SiO2	Ce	58	Na	11	W	74	SiO2	11	0.37	0.185	40	40	20	700	15	10.5	3.4	1.1	0.5	3	1.4	1.2	0.95	0.25	0.2	0.81	85.71	67.86	17.86	14.29	57.86	650.0	0.024145162468538497	2.04	1.66	1.62	1.12	0.93	1.7
7769	Ce-Na2WO4/SiO2	Ce	58	Na	11	W	74	SiO2	11	0.37	0.185	40	40	20	700	20	14.0	4.5	1.5	0.38	3	2.08	1.21	0.91	0.3	0.46	0.64	58.17	43.75	14.42	22.12	30.77	650.0	0.032036318241338846	2.04	1.66	1.62	1.12	0.93	1.7
7770	Ce-Na2WO4/SiO2	Ce	58	Na	11	W	74	SiO2	11	0.37	0.185	40	40	20	700	10	7.0	2.4	0.6	0.75	4	4.57	3.11	2.07	1.04	0.35	1.31	68.05	45.3	22.76	7.66	28.67	650.0	0.042125162121571504	2.04	1.66	1.62	1.12	0.93	1.7
7771	Ce-Na2WO4/SiO2	Ce	58	Na	11	W	74	SiO2	11	0.37	0.185	40	40	20	700	15	10.5	3.6	0.9	0.5	4	2.86	1.31	1.02	0.29	0.09	0.75	45.8	35.66	10.14	3.15	26.22	650.0	0.026373123608351118	2.04	1.66	1.62	1.12	0.93	1.7
7772	Ce-Na2WO4/SiO2	Ce	58	Na	11	W	74	SiO2	11	0.37	0.185	40	40	20	700	20	14.0	4.8	1.2	0.38	4	2.83	0.74	0.68	0.06	0.39	0.43	26.15	24.03	2.12	13.78	15.19	650.0	0.0195460942863068	2.04	1.66	1.62	1.12	0.93	1.7
7773	Ce-Na2WO4/SiO2	Ce	58	Na	11	W	74	SiO2	11	0.37	0.185	40	40	20	700	10	7.0	2.6	0.4	0.75	6	2.22	1.64	1.28	0.36	0.03	0.9	73.87	57.66	16.22	1.35	40.54	650.0	0.02204795818679936	2.04	1.66	1.62	1.12	0.93	1.7
7774	Ce-Na2WO4/SiO2	Ce	58	Na	11	W	74	SiO2	11	0.37	0.185	40	40	20	700	15	10.5	3.9	0.6	0.5	6	2.86	0.86	0.77	0.09	0.1	0.4	30.07	26.92	3.15	3.5	13.99	650.0	0.017274386791327177	2.04	1.66	1.62	1.12	0.93	1.7
7775	Ce-Na2WO4/SiO2	Ce	58	Na	11	W	74	SiO2	11	0.37	0.185	40	40	20	700	20	14.0	5.1	0.9	0.38	6	1.61	0.49	0.4	0.09	0.05	0.3	30.43	24.84	5.59	3.11	18.63	650.0	0.012926432529001688	2.04	1.66	1.62	1.12	0.93	1.7
7776	Nd-Na2WO4/SiO2	Nd	60	Na	11	W	74	SiO2	11	0.37	0.185	40	40	20	900	10	1.5	5.7	2.8	0.75	2	31.12	4.83	0.6	4.23	24.86	9.67	15.52	1.93	13.59	79.88	31.07	650.0	0.06600722653845247	2.01	1.66	1.62	1.14	0.93	1.7
7777	Nd-Na2WO4/SiO2	Nd	60	Na	11	W	74	SiO2	11	0.37	0.185	40	40	20	900	15	2.3	8.5	4.3	0.5	2	28.57	5.98	0.69	5.29	26.59	8.85	20.93	2.42	18.52	93.07	30.98	650.0	0.12332532078421374	2.01	1.66	1.62	1.14	0.93	1.7
7778	Nd-Na2WO4/SiO2	Nd	60	Na	11	W	74	SiO2	11	0.37	0.185	40	40	20	900	20	3.0	11.3	5.7	0.38	2	34.66	6.12	0.67	5.45	25.71	7.83	17.66	1.93	15.72	74.18	22.59	650.0	0.16619161843491745	2.01	1.66	1.62	1.14	0.93	1.7
7779	Nd-Na2WO4/SiO2	Nd	60	Na	11	W	74	SiO2	11	0.37	0.185	40	40	20	900	10	1.5	6.4	2.1	0.75	3	19.83	5.27	0.51	4.76	17.64	5.63	26.58	2.57	24.0	88.96	28.39	650.0	0.07218592813419764	2.01	1.66	1.62	1.14	0.93	1.7
7780	Nd-Na2WO4/SiO2	Nd	60	Na	11	W	74	SiO2	11	0.37	0.185	40	40	20	900	15	2.3	9.6	3.2	0.5	3	20.2	6.11	0.59	5.52	18.03	4.91	30.25	2.92	27.33	89.26	24.31	650.0	0.12609260343527065	2.01	1.66	1.62	1.14	0.93	1.7
7781	Nd-Na2WO4/SiO2	Nd	60	Na	11	W	74	SiO2	11	0.37	0.185	40	40	20	900	20	3.0	12.8	4.3	0.38	3	21.8	6.66	0.59	6.07	18.06	4.35	30.55	2.71	27.84	82.84	19.95	650.0	0.18137222491163635	2.01	1.66	1.62	1.14	0.93	1.7
7782	Nd-Na2WO4/SiO2	Nd	60	Na	11	W	74	SiO2	11	0.37	0.185	40	40	20	900	10	1.5	6.8	1.7	0.75	4	14.45	5.13	0.44	4.69	13.83	3.88	35.5	3.04	32.46	95.71	26.85	650.0	0.07021687011107457	2.01	1.66	1.62	1.14	0.93	1.7
7783	Nd-Na2WO4/SiO2	Nd	60	Na	11	W	74	SiO2	11	0.37	0.185	40	40	20	900	15	2.3	10.2	2.6	0.5	4	14.15	6.02	0.52	5.5	13.93	3.31	42.54	3.67	38.87	98.45	23.39	650.0	0.12417638462684348	2.01	1.66	1.62	1.14	0.93	1.7
7784	Nd-Na2WO4/SiO2	Nd	60	Na	11	W	74	SiO2	11	0.37	0.185	40	40	20	900	20	3.0	13.6	3.4	0.38	4	14.19	6.69	0.55	6.14	13.72	3.0	47.15	3.88	43.27	96.69	21.14	650.0	0.18221816511094927	2.01	1.66	1.62	1.14	0.93	1.7
7785	Nd-Na2WO4/SiO2	Nd	60	Na	11	W	74	SiO2	11	0.37	0.185	40	40	20	900	10	1.5	7.3	1.2	0.75	6	17.37	4.89	0.39	4.5	9.79	2.44	28.15	2.25	25.91	56.36	14.05	650.0	0.06684809265839624	2.01	1.66	1.62	1.14	0.93	1.7
7786	Nd-Na2WO4/SiO2	Nd	60	Na	11	W	74	SiO2	11	0.37	0.185	40	40	20	900	15	2.3	10.9	1.8	0.5	6	17.21	5.73	0.5	5.23	9.33	1.94	33.29	2.91	30.39	54.21	11.27	650.0	0.11801436116006485	2.01	1.66	1.62	1.14	0.93	1.7
7787	Nd-Na2WO4/SiO2	Nd	60	Na	11	W	74	SiO2	11	0.37	0.185	40	40	20	900	20	3.0	14.6	2.4	0.38	6	17.27	6.09	0.53	5.56	8.63	1.68	35.26	3.07	32.19	49.97	9.73	650.0	0.16535081360939238	2.01	1.66	1.62	1.14	0.93	1.7
7788	Nd-Na2WO4/SiO2	Nd	60	Na	11	W	74	SiO2	11	0.37	0.185	40	40	20	900	10	4.0	4.0	2.0	0.75	2	35.4	4.51	0.61	3.9	25.62	9.54	12.74	1.72	11.02	72.37	26.95	650.0	0.06153154136797367	2.01	1.66	1.62	1.14	0.93	1.7
7789	Nd-Na2WO4/SiO2	Nd	60	Na	11	W	74	SiO2	11	0.37	0.185	40	40	20	900	15	6.0	6.0	3.0	0.5	2	36.42	5.33	0.57	4.76	26.05	8.01	14.63	1.57	13.07	71.53	21.99	650.0	0.10954605169458306	2.01	1.66	1.62	1.14	0.93	1.7
7790	Nd-Na2WO4/SiO2	Nd	60	Na	11	W	74	SiO2	11	0.37	0.185	40	40	20	900	20	8.0	8.0	4.0	0.38	2	36.38	5.87	0.63	5.24	26.31	7.34	16.14	1.73	14.4	72.32	20.18	650.0	0.1591931063920065	2.01	1.66	1.62	1.14	0.93	1.7
7791	Nd-Na2WO4/SiO2	Nd	60	Na	11	W	74	SiO2	11	0.37	0.185	40	40	20	900	10	4.0	4.5	1.5	0.75	3	23.85	4.98	0.49	4.49	17.87	5.41	20.88	2.05	18.83	74.93	22.68	650.0	0.0681103869724214	2.01	1.66	1.62	1.14	0.93	1.7
7792	Nd-Na2WO4/SiO2	Nd	60	Na	11	W	74	SiO2	11	0.37	0.185	40	40	20	900	15	6.0	6.8	2.3	0.5	3	24.78	5.76	0.5	5.26	17.69	4.51	23.24	2.02	21.23	71.39	18.2	650.0	0.11865093216962955	2.01	1.66	1.62	1.14	0.93	1.7
