Repository: jimmmmmmmyzzy/SR-in-Heterogeneous-Catalysis

# Towards distilling 'physical laws' in heterogeneous catalysis with symbolic regression

File: OCM_dataset_modified.csv (part 41 of 64)
	Name	M1	M1_atom_number	M2	M2_atom_number	M3	M3_atom_number	Support 	Support_ID	M2_mol	M3_mol	M1_mol%	M2_mol%	M3_mol%	Temp	Total_flow	Ar_flow	CH4_flow	O2_flow	CT	CH4/O2	CH4_conv	C2y	C2H6y	C2H4y	COy	CO2y	C2s	C2H6s	C2H4s	COs	CO2s	BET_surface_area	rate_constant	radii_M1	radii_M2	radii_M3	chi_M1	chi_M2	chi_M3
7793	Nd-Na2WO4/SiO2	Nd	60	Na	11	W	74	SiO2	11	0.37	0.185	40	40	20	900	20	8.0	9.0	3.0	0.38	3	25.39	6.41	0.62	5.79	17.69	4.09	25.25	2.44	22.8	69.67	16.11	650.0	0.1743332784708587	2.01	1.66	1.62	1.14	0.93	1.7
7794	Nd-Na2WO4/SiO2	Nd	60	Na	11	W	74	SiO2	11	0.37	0.185	40	40	20	900	10	4.0	4.8	1.2	0.75	4	17.96	4.83	0.44	4.39	13.79	3.79	26.89	2.45	24.44	76.78	21.1	650.0	0.06600722653845247	2.01	1.66	1.62	1.14	0.93	1.7
7795	Nd-Na2WO4/SiO2	Nd	60	Na	11	W	74	SiO2	11	0.37	0.185	40	40	20	900	15	6.0	7.2	1.8	0.5	4	18.76	5.58	0.45	5.13	13.15	3.0	29.74	2.4	27.35	70.1	15.99	650.0	0.11483454173990129	2.01	1.66	1.62	1.14	0.93	1.7
7796	Nd-Na2WO4/SiO2	Nd	60	Na	11	W	74	SiO2	11	0.37	0.185	40	40	20	900	20	8.0	9.6	2.4	0.38	4	18.07	6.34	0.59	5.75	12.72	2.76	35.09	3.27	31.82	70.39	15.27	650.0	0.1723657427176202	2.01	1.66	1.62	1.14	0.93	1.7
7797	Nd-Na2WO4/SiO2	Nd	60	Na	11	W	74	SiO2	11	0.37	0.185	40	40	20	900	10	4.0	5.1	0.9	0.75	6	11.78	4.53	0.33	4.2	8.87	2.26	38.46	2.8	35.65	75.3	19.19	650.0	0.061810831970866086	2.01	1.66	1.62	1.14	0.93	1.7
7798	Nd-Na2WO4/SiO2	Nd	60	Na	11	W	74	SiO2	11	0.37	0.185	40	40	20	900	15	6.0	7.7	1.3	0.5	6	12.05	5.13	0.4	4.73	8.4	1.89	42.57	3.32	39.25	69.71	15.68	650.0	0.10532530516661184	2.01	1.66	1.62	1.14	0.93	1.7
7799	Nd-Na2WO4/SiO2	Nd	60	Na	11	W	74	SiO2	11	0.37	0.185	40	40	20	900	20	8.0	10.3	1.7	0.38	6	13.08	5.78	0.53	5.25	7.35	1.85	44.19	4.05	40.14	56.19	14.14	650.0	0.15667819135841124	2.01	1.66	1.62	1.14	0.93	1.7
7800	Nd-Na2WO4/SiO2	Nd	60	Na	11	W	74	SiO2	11	0.37	0.185	40	40	20	900	10	7.0	2.0	1.0	0.75	2	41.09	4.54	0.55	3.99	24.57	8.14	11.05	1.34	9.71	59.8	19.81	650.0	0.06195049921378781	2.01	1.66	1.62	1.14	0.93	1.7
7801	Nd-Na2WO4/SiO2	Nd	60	Na	11	W	74	SiO2	11	0.37	0.185	40	40	20	900	15	10.5	3.0	1.5	0.5	2	42.12	5.4	0.61	4.79	24.1	7.04	12.82	1.45	11.37	57.22	16.71	650.0	0.11102541986051766	2.01	1.66	1.62	1.14	0.93	1.7
7802	Nd-Na2WO4/SiO2	Nd	60	Na	11	W	74	SiO2	11	0.37	0.185	40	40	20	900	20	14.0	4.0	2.0	0.38	2	41.21	6.41	0.7	5.71	23.54	6.63	15.55	1.7	13.86	57.12	16.09	650.0	0.1743332784708587	2.01	1.66	1.62	1.14	0.93	1.7
7803	Nd-Na2WO4/SiO2	Nd	60	Na	11	W	74	SiO2	11	0.37	0.185	40	40	20	900	10	7.0	2.3	0.8	0.75	3	29.42	4.98	0.47	4.51	16.49	4.96	16.93	1.6	15.33	56.05	16.86	650.0	0.0681103869724214	2.01	1.66	1.62	1.14	0.93	1.7
7804	Nd-Na2WO4/SiO2	Nd	60	Na	11	W	74	SiO2	11	0.37	0.185	40	40	20	900	15	10.5	3.4	1.1	0.5	3	27.48	6.22	0.43	5.79	14.36	4.35	22.63	1.56	21.07	52.26	15.83	650.0	0.12843714465330233	2.01	1.66	1.62	1.14	0.93	1.7
7805	Nd-Na2WO4/SiO2	Nd	60	Na	11	W	74	SiO2	11	0.37	0.185	40	40	20	900	20	14.0	4.5	1.5	0.38	3	27.87	6.95	0.73	6.22	12.57	4.37	24.94	2.62	22.32	45.1	15.68	650.0	0.18956106026271477	2.01	1.66	1.62	1.14	0.93	1.7
7806	Nd-Na2WO4/SiO2	Nd	60	Na	11	W	74	SiO2	11	0.37	0.185	40	40	20	900	10	7.0	2.4	0.6	0.75	4	23.02	4.95	0.53	4.42	11.53	3.61	21.5	2.3	19.2	50.09	15.68	650.0	0.06768948940487092	2.01	1.66	1.62	1.14	0.93	1.7
7807	Nd-Na2WO4/SiO2	Nd	60	Na	11	W	74	SiO2	11	0.37	0.185	40	40	20	900	15	10.5	3.6	0.9	0.5	4	21.61	5.96	0.7	5.26	8.38	3.28	27.58	3.24	24.34	38.78	15.18	650.0	0.12289992463244519	2.01	1.66	1.62	1.14	0.93	1.7
7808	Nd-Na2WO4/SiO2	Nd	60	Na	11	W	74	SiO2	11	0.37	0.185	40	40	20	900	20	14.0	4.8	1.2	0.38	4	22.9	7.01	1.11	5.9	7.69	3.51	30.61	4.85	25.76	33.58	15.33	650.0	0.19125848815259341	2.01	1.66	1.62	1.14	0.93	1.7
7809	Nd-Na2WO4/SiO2	Nd	60	Na	11	W	74	SiO2	11	0.37	0.185	40	40	20	900	10	7.0	2.6	0.4	0.75	6	14.9	4.56	0.43	4.13	6.34	2.6	30.6	2.89	27.72	42.55	17.45	650.0	0.06222987759790755	2.01	1.66	1.62	1.14	0.93	1.7
7810	Nd-Na2WO4/SiO2	Nd	60	Na	11	W	74	SiO2	11	0.37	0.185	40	40	20	900	15	10.5	3.9	0.6	0.5	6	14.8	5.65	0.86	4.79	4.5	2.52	38.18	5.81	32.36	30.41	17.03	650.0	0.11631782834706428	2.01	1.66	1.62	1.14	0.93	1.7
7811	Nd-Na2WO4/SiO2	Nd	60	Na	11	W	74	SiO2	11	0.37	0.185	40	40	20	900	20	14.0	5.1	0.9	0.38	6	16.13	7.27	1.45	5.82	3.22	2.79	45.07	8.99	36.08	19.96	17.3	650.0	0.19862668730514926	2.01	1.66	1.62	1.14	0.93	1.7
7812	Nd-Na2WO4/SiO2	Nd	60	Na	11	W	74	SiO2	11	0.37	0.185	40	40	20	850	10	1.5	5.7	2.8	0.75	2	31.11	6.54	0.75	5.79	23.29	7.95	21.02	2.41	18.61	74.86	25.55	650.0	0.09018219828774836	2.01	1.66	1.62	1.14	0.93	1.7
7813	Nd-Na2WO4/SiO2	Nd	60	Na	11	W	74	SiO2	11	0.37	0.185	40	40	20	850	15	2.3	8.5	4.3	0.5	2	34.9	7.31	0.85	6.46	23.65	7.26	20.95	2.44	18.51	67.77	20.8	650.0	0.1518191882007	2.01	1.66	1.62	1.14	0.93	1.7
7814	Nd-Na2WO4/SiO2	Nd	60	Na	11	W	74	SiO2	11	0.37	0.185	40	40	20	850	20	3.0	11.3	5.7	0.38	2	33.63	7.97	1.03	6.94	23.84	7.07	23.7	3.06	20.64	70.89	21.02	650.0	0.21856730299296273	2.01	1.66	1.62	1.14	0.93	1.7
7815	Nd-Na2WO4/SiO2	Nd	60	Na	11	W	74	SiO2	11	0.37	0.185	40	40	20	850	10	1.5	6.4	2.1	0.75	3	20.57	6.89	0.68	6.21	16.26	4.37	33.5	3.31	30.19	79.05	21.24	650.0	0.0951847947835372	2.01	1.66	1.62	1.14	0.93	1.7
7816	Nd-Na2WO4/SiO2	Nd	60	Na	11	W	74	SiO2	11	0.37	0.185	40	40	20	850	15	2.3	9.6	3.2	0.5	3	22.47	7.8	0.88	6.92	16.07	4.12	34.71	3.92	30.8	71.52	18.34	650.0	0.16242011085108635	2.01	1.66	1.62	1.14	0.93	1.7
7817	Nd-Na2WO4/SiO2	Nd	60	Na	11	W	74	SiO2	11	0.37	0.185	40	40	20	850	20	3.0	12.8	4.3	0.38	3	23.63	8.37	1.03	7.34	15.63	4.03	35.42	4.36	31.06	66.14	17.05	650.0	0.2300301500288671	2.01	1.66	1.62	1.14	0.93	1.7
7818	Nd-Na2WO4/SiO2	Nd	60	Na	11	W	74	SiO2	11	0.37	0.185	40	40	20	850	10	1.5	6.8	1.7	0.75	4	16.27	6.69	0.67	6.02	11.99	2.92	41.12	4.12	37.0	73.69	17.95	650.0	0.09232387032288096	2.01	1.66	1.62	1.14	0.93	1.7
7819	Nd-Na2WO4/SiO2	Nd	60	Na	11	W	74	SiO2	11	0.37	0.185	40	40	20	850	15	2.3	10.2	2.6	0.5	4	15.46	7.78	0.92	6.86	11.55	2.87	50.32	5.95	44.37	74.71	18.56	650.0	0.16198631841906372	2.01	1.66	1.62	1.14	0.93	1.7
7820	Nd-Na2WO4/SiO2	Nd	60	Na	11	W	74	SiO2	11	0.37	0.185	40	40	20	850	20	3.0	13.6	3.4	0.38	4	17.37	8.21	1.2	7.01	10.48	2.79	47.27	6.91	40.36	60.33	16.06	650.0	0.22543901778182063	2.01	1.66	1.62	1.14	0.93	1.7
7821	Nd-Na2WO4/SiO2	Nd	60	Na	11	W	74	SiO2	11	0.37	0.185	40	40	20	850	10	1.5	7.3	1.2	0.75	6	12.22	6.12	0.68	5.44	7.34	1.9	50.08	5.56	44.52	60.07	15.55	650.0	0.08420375334035818	2.01	1.66	1.62	1.14	0.93	1.7
7822	Nd-Na2WO4/SiO2	Nd	60	Na	11	W	74	SiO2	11	0.37	0.185	40	40	20	850	15	2.3	10.9	1.8	0.5	6	13.14	6.83	1.07	5.76	6.26	1.9	51.98	8.14	43.84	47.64	14.46	650.0	0.14148880905151565	2.01	1.66	1.62	1.14	0.93	1.7
7823	Nd-Na2WO4/SiO2	Nd	60	Na	11	W	74	SiO2	11	0.37	0.185	40	40	20	850	20	3.0	14.6	2.4	0.38	6	15.12	7.76	1.65	6.11	4.98	2.11	51.32	10.91	40.41	32.94	13.96	650.0	0.21256923691391522	2.01	1.66	1.62	1.14	0.93	1.7
7824	Nd-Na2WO4/SiO2	Nd	60	Na	11	W	74	SiO2	11	0.37	0.185	40	40	20	850	10	4.0	4.0	2.0	0.75	2	35.1	6.39	0.74	5.65	23.89	7.74	18.21	2.11	16.1	68.06	22.05	650.0	0.08804396080591735	2.01	1.66	1.62	1.14	0.93	1.7
7825	Nd-Na2WO4/SiO2	Nd	60	Na	11	W	74	SiO2	11	0.37	0.185	40	40	20	850	15	6.0	6.0	3.0	0.5	2	34.84	7.45	0.88	6.57	23.49	7.15	21.38	2.53	18.86	67.42	20.52	650.0	0.15484229393716972	2.01	1.66	1.62	1.14	0.93	1.7
7826	Nd-Na2WO4/SiO2	Nd	60	Na	11	W	74	SiO2	11	0.37	0.185	40	40	20	850	20	8.0	8.0	4.0	0.38	2	37.16	7.98	1.0	6.98	22.55	6.83	21.47	2.69	18.78	60.68	18.38	650.0	0.21885326647570738	2.01	1.66	1.62	1.14	0.93	1.7
7827	Nd-Na2WO4/SiO2	Nd	60	Na	11	W	74	SiO2	11	0.37	0.185	40	40	20	850	10	4.0	4.5	1.5	0.75	3	25.23	6.69	0.73	5.96	15.63	4.39	26.52	2.89	23.62	61.95	17.4	650.0	0.09232387032288096	2.01	1.66	1.62	1.14	0.93	1.7
7828	Nd-Na2WO4/SiO2	Nd	60	Na	11	W	74	SiO2	11	0.37	0.185	40	40	20	850	15	6.0	6.8	2.3	0.5	3	24.81	7.78	0.97	6.81	14.38	4.22	31.36	3.91	27.45	57.96	17.01	650.0	0.16198631841906372	2.01	1.66	1.62	1.14	0.93	1.7
7829	Nd-Na2WO4/SiO2	Nd	60	Na	11	W	74	SiO2	11	0.37	0.185	40	40	20	850	20	8.0	9.0	3.0	0.38	3	25.13	8.62	1.35	7.27	12.92	4.21	34.3	5.37	28.93	51.41	16.75	650.0	0.23721986803412098	2.01	1.66	1.62	1.14	0.93	1.7
7830	Nd-Na2WO4/SiO2	Nd	60	Na	11	W	74	SiO2	11	0.37	0.185	40	40	20	850	10	4.0	4.8	1.2	0.75	4	18.61	6.77	0.71	6.06	11.05	3.26	36.38	3.82	32.56	59.38	17.52	650.0	0.0934675035726521	2.01	1.66	1.62	1.14	0.93	1.7
7831	Nd-Na2WO4/SiO2	Nd	60	Na	11	W	74	SiO2	11	0.37	0.185	40	40	20	850	15	6.0	7.2	1.8	0.5	4	18.53	7.67	1.21	6.46	8.6	3.01	41.39	6.53	34.86	46.41	16.24	650.0	0.15960214040710965	2.01	1.66	1.62	1.14	0.93	1.7
7832	Nd-Na2WO4/SiO2	Nd	60	Na	11	W	74	SiO2	11	0.37	0.185	40	40	20	850	20	8.0	9.6	2.4	0.38	4	19.84	9.34	2.0	7.34	7.54	3.55	47.08	10.08	37.0	38.0	17.89	650.0	0.2580366854615479	2.01	1.66	1.62	1.14	0.93	1.7
7833	Nd-Na2WO4/SiO2	Nd	60	Na	11	W	74	SiO2	11	0.37	0.185	40	40	20	850	10	4.0	5.1	0.9	0.75	6	13.7	6.07	0.84	5.23	5.62	2.17	44.31	6.13	38.18	41.02	15.84	650.0	0.08349381597555643	2.01	1.66	1.62	1.14	0.93	1.7
7834	Nd-Na2WO4/SiO2	Nd	60	Na	11	W	74	SiO2	11	0.37	0.185	40	40	20	850	15	6.0	7.7	1.3	0.5	6	13.68	8.06	1.87	6.19	4.07	2.54	58.92	13.67	45.25	29.75	18.57	650.0	0.1680679912200189	2.01	1.66	1.62	1.14	0.93	1.7
7835	Nd-Na2WO4/SiO2	Nd	60	Na	11	W	74	SiO2	11	0.37	0.185	40	40	20	850	20	8.0	10.3	1.7	0.38	6	16.25	10.59	2.7	7.89	2.92	2.76	65.17	16.62	48.55	17.97	16.98	650.0	0.29457277168648593	2.01	1.66	1.62	1.14	0.93	1.7
7836	Nd-Na2WO4/SiO2	Nd	60	Na	11	W	74	SiO2	11	0.37	0.185	40	40	20	850	10	7.0	2.0	1.0	0.75	2	37.98	7.22	0.97	6.25	19.38	7.71	19.01	2.55	16.46	51.03	20.3	650.0	0.09991878221932506	2.01	1.66	1.62	1.14	0.93	1.7
7837	Nd-Na2WO4/SiO2	Nd	60	Na	11	W	74	SiO2	11	0.37	0.185	40	40	20	850	15	10.5	3.0	1.5	0.5	2	38.69	9.38	1.88	7.5	15.52	8.19	24.24	4.86	19.38	40.11	21.17	650.0	0.19699049349819844	2.01	1.66	1.62	1.14	0.93	1.7
7838	Nd-Na2WO4/SiO2	Nd	60	Na	11	W	74	SiO2	11	0.37	0.185	40	40	20	850	20	14.0	4.0	2.0	0.38	2	39.42	13.87	3.13	10.74	11.97	9.76	35.19	7.94	27.25	30.37	24.76	650.0	0.3929273768079188	2.01	1.66	1.62	1.14	0.93	1.7
7839	Nd-Na2WO4/SiO2	Nd	60	Na	11	W	74	SiO2	11	0.37	0.185	40	40	20	850	10	7.0	2.3	0.8	0.75	3	26.0	8.06	1.41	6.65	9.8	5.66	31.0	5.42	25.58	37.69	21.77	650.0	0.1120453274800126	2.01	1.66	1.62	1.14	0.93	1.7
7840	Nd-Na2WO4/SiO2	Nd	60	Na	11	W	74	SiO2	11	0.37	0.185	40	40	20	850	15	10.5	3.4	1.1	0.5	3	28.75	13.72	2.96	10.76	5.55	6.44	47.72	10.3	37.43	19.3	22.4	650.0	0.29514472893427146	2.01	1.66	1.62	1.14	0.93	1.7
7841	Nd-Na2WO4/SiO2	Nd	60	Na	11	W	74	SiO2	11	0.37	0.185	40	40	20	850	20	14.0	4.5	1.5	0.38	3	30.23	15.88	3.47	12.41	5.7	5.8	52.53	11.48	41.05	18.86	19.19	650.0	0.45506798724629577	2.01	1.66	1.62	1.14	0.93	1.7
7842	Nd-Na2WO4/SiO2	Nd	60	Na	11	W	74	SiO2	11	0.37	0.185	40	40	20	850	10	7.0	2.4	0.6	0.75	4	20.18	9.1	1.92	7.18	5.5	4.94	45.09	9.51	35.58	27.25	24.48	650.0	0.12721357973954425	2.01	1.66	1.62	1.14	0.93	1.7
7843	Nd-Na2WO4/SiO2	Nd	60	Na	11	W	74	SiO2	11	0.37	0.185	40	40	20	850	15	10.5	3.6	0.9	0.5	4	24.43	13.97	3.01	10.96	3.51	4.88	57.18	12.32	44.86	14.37	19.98	650.0	0.3009482267096693	2.01	1.66	1.62	1.14	0.93	1.7
7844	Nd-Na2WO4/SiO2	Nd	60	Na	11	W	74	SiO2	11	0.37	0.185	40	40	20	850	20	14.0	4.8	1.2	0.38	4	26.39	14.78	3.45	11.33	4.06	4.11	56.01	13.07	42.93	15.38	15.57	650.0	0.42087904714822455	2.01	1.66	1.62	1.14	0.93	1.7
7845	Nd-Na2WO4/SiO2	Nd	60	Na	11	W	74	SiO2	11	0.37	0.185	40	40	20	850	10	7.0	2.6	0.4	0.75	6	17.36	9.39	2.21	7.18	1.94	3.41	54.09	12.73	41.36	11.18	19.64	650.0	0.13147413833882945	2.01	1.66	1.62	1.14	0.93	1.7
7846	Nd-Na2WO4/SiO2	Nd	60	Na	11	W	74	SiO2	11	0.37	0.185	40	40	20	850	15	10.5	3.9	0.6	0.5	6	18.42	12.38	3.09	9.29	1.34	3.04	67.21	16.78	50.43	7.27	16.5	650.0	0.26432180720467796	2.01	1.66	1.62	1.14	0.93	1.7
7847	Nd-Na2WO4/SiO2	Nd	60	Na	11	W	74	SiO2	11	0.37	0.185	40	40	20	850	20	14.0	5.1	0.9	0.38	6	20.14	12.81	3.65	9.16	1.55	2.52	63.6	18.12	45.48	7.7	12.51	650.0	0.3607382646009676	2.01	1.66	1.62	1.14	0.93	1.7
7848	Nd-Na2WO4/SiO2	Nd	60	Na	11	W	74	SiO2	11	0.37	0.185	40	40	20	800	10	1.5	5.7	2.8	0.75	2	36.65	7.54	1.22	6.32	19.47	7.09	20.57	3.33	17.24	53.12	19.35	650.0	0.10452542323734935	2.01	1.66	1.62	1.14	0.93	1.7
7849	Nd-Na2WO4/SiO2	Nd	60	Na	11	W	74	SiO2	11	0.37	0.185	40	40	20	800	15	2.3	8.5	4.3	0.5	2	38.86	8.26	1.47	6.79	19.35	6.95	21.26	3.78	17.47	49.79	17.88	650.0	0.1724233936381309	2.01	1.66	1.62	1.14	0.93	1.7
7850	Nd-Na2WO4/SiO2	Nd	60	Na	11	W	74	SiO2	11	0.37	0.185	40	40	20	800	20	3.0	11.3	5.7	0.38	2	38.07	9.0	1.86	7.14	18.47	7.13	23.64	4.89	18.75	48.52	18.73	650.0	0.24818599860852972	2.01	1.66	1.62	1.14	0.93	1.7
7851	Nd-Na2WO4/SiO2	Nd	60	Na	11	W	74	SiO2	11	0.37	0.185	40	40	20	800	10	1.5	6.4	2.1	0.75	3	27.93	7.86	1.32	6.54	12.74	4.28	28.14	4.73	23.42	45.61	15.32	650.0	0.10914803530709394	2.01	1.66	1.62	1.14	0.93	1.7
7852	Nd-Na2WO4/SiO2	Nd	60	Na	11	W	74	SiO2	11	0.37	0.185	40	40	20	800	15	2.3	9.6	3.2	0.5	3	26.89	9.18	2.02	7.16	11.47	4.57	34.14	7.51	26.63	42.66	17.0	650.0	0.19258132063657257	2.01	1.66	1.62	1.14	0.93	1.7
7853	Nd-Na2WO4/SiO2	Nd	60	Na	11	W	74	SiO2	11	0.37	0.185	40	40	20	800	20	3.0	12.8	4.3	0.38	3	29.86	10.69	2.91	7.78	10.03	4.54	35.8	9.75	26.05	33.59	15.2	650.0	0.29751769024288593	2.01	1.66	1.62	1.14	0.93	1.7
7854	Nd-Na2WO4/SiO2	Nd	60	Na	11	W	74	SiO2	11	0.37	0.185	40	40	20	800	10	1.5	6.8	1.7	0.75	4	23.8	7.66	1.51	6.15	8.59	3.22	32.18	6.34	25.84	36.09	13.53	650.0	0.10625702521233134	2.01	1.66	1.62	1.14	0.93	1.7
7855	Nd-Na2WO4/SiO2	Nd	60	Na	11	W	74	SiO2	11	0.37	0.185	40	40	20	800	15	2.3	10.2	2.6	0.5	4	21.64	10.68	2.94	7.74	6.78	3.62	49.35	13.59	35.77	31.33	16.73	650.0	0.2258895180322685	2.01	1.66	1.62	1.14	0.93	1.7
7856	Nd-Na2WO4/SiO2	Nd	60	Na	11	W	74	SiO2	11	0.37	0.185	40	40	20	800	20	3.0	13.6	3.4	0.38	4	18.41	11.96	3.47	8.49	6.38	3.06	64.96	18.85	46.12	34.66	16.62	650.0	0.33520770876271183	2.01	1.66	1.62	1.14	0.93	1.7
7857	Nd-Na2WO4/SiO2	Nd	60	Na	11	W	74	SiO2	11	0.37	0.185	40	40	20	800	10	1.5	7.3	1.2	0.75	6	18.56	8.75	2.37	6.38	3.9	2.67	47.14	12.77	34.38	21.01	14.39	650.0	0.12208959136732067	2.01	1.66	1.62	1.14	0.93	1.7
7858	Nd-Na2WO4/SiO2	Nd	60	Na	11	W	74	SiO2	11	0.37	0.185	40	40	20	800	15	2.3	10.9	1.8	0.5	6	17.78	10.71	3.22	7.49	3.33	2.1	60.24	18.11	42.13	18.73	11.81	650.0	0.22656137291793257	2.01	1.66	1.62	1.14	0.93	1.7
7859	Nd-Na2WO4/SiO2	Nd	60	Na	11	W	74	SiO2	11	0.37	0.185	40	40	20	800	20	3.0	14.6	2.4	0.38	6	15.63	9.65	3.33	6.32	2.95	1.51	61.74	21.31	40.44	18.87	9.66	650.0	0.2670504446048787	2.01	1.66	1.62	1.14	0.93	1.7
7860	Nd-Na2WO4/SiO2	Nd	60	Na	11	W	74	SiO2	11	0.37	0.185	40	40	20	800	10	4.0	4.0	2.0	0.75	2	34.73	8.19	1.42	6.77	19.66	8.0	23.58	4.09	19.49	56.61	23.03	650.0	0.11393194910997695	2.01	1.66	1.62	1.14	0.93	1.7
7861	Nd-Na2WO4/SiO2	Nd	60	Na	11	W	74	SiO2	11	0.37	0.185	40	40	20	800	15	6.0	6.0	3.0	0.5	2	35.42	10.17	2.38	7.79	16.87	8.49	28.71	6.72	21.99	47.63	23.97	650.0	0.21450238149395223	2.01	1.66	1.62	1.14	0.93	1.7
7862	Nd-Na2WO4/SiO2	Nd	60	Na	11	W	74	SiO2	11	0.37	0.185	40	40	20	800	20	8.0	8.0	4.0	0.38	2	35.93	12.61	3.31	9.3	15.51	7.65	35.1	9.21	25.88	43.17	21.29	650.0	0.3547087535490485	2.01	1.66	1.62	1.14	0.93	1.7
7863	Nd-Na2WO4/SiO2	Nd	60	Na	11	W	74	SiO2	11	0.37	0.185	40	40	20	800	10	4.0	4.5	1.5	0.75	3	25.83	9.16	2.04	7.12	10.83	5.47	35.46	7.9	27.56	41.93	21.18	650.0	0.12809395833431156	2.01	1.66	1.62	1.14	0.93	1.7
7864	Nd-Na2WO4/SiO2	Nd	60	Na	11	W	74	SiO2	11	0.37	0.185	40	40	20	800	15	6.0	6.8	2.3	0.5	3	27.17	12.99	3.48	9.51	8.42	4.88	47.81	12.81	35.0	30.99	17.96	650.0	0.27829426282031666	2.01	1.66	1.62	1.14	0.93	1.7
7865	Nd-Na2WO4/SiO2	Nd	60	Na	11	W	74	SiO2	11	0.37	0.185	40	40	20	800	20	8.0	9.0	3.0	0.38	3	24.06	13.03	3.81	9.22	7.49	3.71	54.16	15.84	38.32	31.13	15.42	650.0	0.3673867220695198	2.01	1.66	1.62	1.14	0.93	1.7
7866	Nd-Na2WO4/SiO2	Nd	60	Na	11	W	74	SiO2	11	0.37	0.185	40	40	20	800	10	4.0	4.8	1.2	0.75	4	21.47	11.22	2.94	8.28	6.13	4.46	52.26	13.69	38.57	28.55	20.77	650.0	0.15867838210960286	2.01	1.66	1.62	1.14	0.93	1.7
7867	Nd-Na2WO4/SiO2	Nd	60	Na	11	W	74	SiO2	11	0.37	0.185	40	40	20	800	15	6.0	7.2	1.8	0.5	4	21.73	12.8	3.51	9.29	5.48	3.44	58.9	16.15	42.75	25.22	15.83	650.0	0.27393171014631484	2.01	1.66	1.62	1.14	0.93	1.7
7868	Nd-Na2WO4/SiO2	Nd	60	Na	11	W	74	SiO2	11	0.37	0.185	40	40	20	800	20	8.0	9.6	2.4	0.38	4	18.35	11.57	3.7	7.87	4.26	2.27	63.05	20.16	42.89	23.22	12.37	650.0	0.3235760721064412	2.01	1.66	1.62	1.14	0.93	1.7
7869	Nd-Na2WO4/SiO2	Nd	60	Na	11	W	74	SiO2	11	0.37	0.185	40	40	20	800	10	4.0	5.1	0.9	0.75	6	16.3	11.67	3.21	8.46	2.82	2.69	71.6	19.69	51.9	17.3	16.5	650.0	0.16545384697473406	2.01	1.66	1.62	1.14	0.93	1.7
7870	Nd-Na2WO4/SiO2	Nd	60	Na	11	W	74	SiO2	11	0.37	0.185	40	40	20	800	15	6.0	7.7	1.3	0.5	6	13.8	10.78	3.58	7.2	2.52	1.73	78.12	25.94	52.17	18.26	12.54	650.0	0.22812991257594534	2.01	1.66	1.62	1.14	0.93	1.7
7871	Nd-Na2WO4/SiO2	Nd	60	Na	11	W	74	SiO2	11	0.37	0.185	40	40	20	800	20	8.0	10.3	1.7	0.38	6	11.24	9.11	3.66	5.45	1.83	1.23	81.05	32.56	48.49	16.28	10.94	650.0	0.2513689522563482	2.01	1.66	1.62	1.14	0.93	1.7
7872	Nd-Na2WO4/SiO2	Nd	60	Na	11	W	74	SiO2	11	0.37	0.185	40	40	20	800	10	7.0	2.0	1.0	0.75	2	39.25	15.81	3.63	12.18	10.99	9.01	40.28	9.25	31.03	28.0	22.96	650.0	0.22945871551802502	2.01	1.66	1.62	1.14	0.93	1.7
7873	Nd-Na2WO4/SiO2	Nd	60	Na	11	W	74	SiO2	11	0.37	0.185	40	40	20	800	15	10.5	3.0	1.5	0.5	2	32.76	14.77	4.08	10.69	7.57	5.21	45.09	12.45	32.63	23.11	15.9	650.0	0.3196334029077701	2.01	1.66	1.62	1.14	0.93	1.7
7874	Nd-Na2WO4/SiO2	Nd	60	Na	11	W	74	SiO2	11	0.37	0.185	40	40	20	800	20	14.0	4.0	2.0	0.38	2	24.47	13.78	4.53	9.25	4.65	3.39	56.31	18.51	37.8	19.0	13.85	650.0	0.3901789912344812	2.01	1.66	1.62	1.14	0.93	1.7
7875	Nd-Na2WO4/SiO2	Nd	60	Na	11	W	74	SiO2	11	0.37	0.185	40	40	20	800	10	7.0	2.3	0.8	0.75	3	29.5	15.25	3.79	11.46	5.86	5.07	51.69	12.85	38.85	19.86	17.19	650.0	0.22061925297004226	2.01	1.66	1.62	1.14	0.93	1.7
7876	Nd-Na2WO4/SiO2	Nd	60	Na	11	W	74	SiO2	11	0.37	0.185	40	40	20	800	15	10.5	3.4	1.1	0.5	3	21.2	13.39	4.33	9.06	3.12	2.91	63.16	20.42	42.74	14.72	13.73	650.0	0.2875098072902759	2.01	1.66	1.62	1.14	0.93	1.7
7877	Nd-Na2WO4/SiO2	Nd	60	Na	11	W	74	SiO2	11	0.37	0.185	40	40	20	800	20	14.0	4.5	1.5	0.38	3	17.08	11.64	4.68	6.96	1.56	2.05	68.15	27.4	40.75	9.13	12.0	650.0	0.32566001956888163	2.01	1.66	1.62	1.14	0.93	1.7
7878	Nd-Na2WO4/SiO2	Nd	60	Na	11	W	74	SiO2	11	0.37	0.185	40	40	20	800	10	7.0	2.4	0.6	0.75	4	23.98	14.03	3.85	10.18	3.24	3.55	58.51	16.06	42.45	13.51	14.8	650.0	0.2015623837356515	2.01	1.66	1.62	1.14	0.93	1.7
7879	Nd-Na2WO4/SiO2	Nd	60	Na	11	W	74	SiO2	11	0.37	0.185	40	40	20	800	15	10.5	3.6	0.9	0.5	4	16.5	11.42	4.27	7.15	1.5	2.01	69.21	25.88	43.33	9.09	12.18	650.0	0.2425281749860784	2.01	1.66	1.62	1.14	0.93	1.7
7880	Nd-Na2WO4/SiO2	Nd	60	Na	11	W	74	SiO2	11	0.37	0.185	40	40	20	800	20	14.0	4.8	1.2	0.38	4	13.01	9.37	4.19	5.18	0.51	1.37	72.02	32.21	39.82	3.92	10.53	650.0	0.25890763663526595	2.01	1.66	1.62	1.14	0.93	1.7
7881	Nd-Na2WO4/SiO2	Nd	60	Na	11	W	74	SiO2	11	0.37	0.185	40	40	20	800	10	7.0	2.6	0.4	0.75	6	16.82	11.88	4.01	7.87	1.15	2.19	70.63	23.84	46.79	6.84	13.02	650.0	0.16862755207193203	2.01	1.66	1.62	1.14	0.93	1.7
7882	Nd-Na2WO4/SiO2	Nd	60	Na	11	W	74	SiO2	11	0.37	0.185	40	40	20	800	15	10.5	3.9	0.6	0.5	6	12.01	9.16	4.0	5.16	0.18	1.28	76.27	33.31	42.96	1.5	10.66	650.0	0.19214093750146732	2.01	1.66	1.62	1.14	0.93	1.7
7883	Nd-Na2WO4/SiO2	Nd	60	Na	11	W	74	SiO2	11	0.37	0.185	40	40	20	800	20	14.0	5.1	0.9	0.38	6	9.55	7.34	3.75	3.59	0.22	0.9	76.86	39.27	37.59	2.3	9.42	650.0	0.20061396315681337	2.01	1.66	1.62	1.14	0.93	1.7
7884	Nd-Na2WO4/SiO2	Nd	60	Na	11	W	74	SiO2	11	0.37	0.185	40	40	20	775	10	1.5	5.7	2.8	0.75	2	32.14	8.65	1.67	6.98	19.37	7.68	26.91	5.2	21.72	60.27	23.9	650.0	0.12062920421876756	2.01	1.66	1.62	1.14	0.93	1.7
7885	Nd-Na2WO4/SiO2	Nd	60	Na	11	W	74	SiO2	11	0.37	0.185	40	40	20	775	15	2.3	8.5	4.3	0.5	2	34.38	9.19	2.06	7.13	18.01	7.88	26.73	5.99	20.74	52.39	22.92	650.0	0.19280154857270876	2.01	1.66	1.62	1.14	0.93	1.7
7886	Nd-Na2WO4/SiO2	Nd	60	Na	11	W	74	SiO2	11	0.37	0.185	40	40	20	775	20	3.0	11.3	5.7	0.38	2	35.59	10.49	2.87	7.62	16.85	7.03	29.47	8.06	21.41	47.34	19.75	650.0	0.2916311450137994	2.01	1.66	1.62	1.14	0.93	1.7
7887	Nd-Na2WO4/SiO2	Nd	60	Na	11	W	74	SiO2	11	0.37	0.185	40	40	20	775	10	1.5	6.4	2.1	0.75	3	25.61	8.92	2.11	6.81	11.02	5.03	34.83	8.24	26.59	43.03	19.64	650.0	0.12457592639006992	2.01	1.66	1.62	1.14	0.93	1.7
7888	Nd-Na2WO4/SiO2	Nd	60	Na	11	W	74	SiO2	11	0.37	0.185	40	40	20	775	15	2.3	9.6	3.2	0.5	3	24.19	11.23	3.26	7.97	9.96	4.47	46.42	13.48	32.95	41.17	18.48	650.0	0.23824286181572693	2.01	1.66	1.62	1.14	0.93	1.7
7889	Nd-Na2WO4/SiO2	Nd	60	Na	11	W	74	SiO2	11	0.37	0.185	40	40	20	775	20	3.0	12.8	4.3	0.38	3	22.25	11.08	3.55	7.53	8.21	3.36	49.8	15.96	33.84	36.9	15.1	650.0	0.3090344655055146	2.01	1.66	1.62	1.14	0.93	1.7
7890	Nd-Na2WO4/SiO2	Nd	60	Na	11	W	74	SiO2	11	0.37	0.185	40	40	20	775	10	1.5	6.8	1.7	0.75	4	19.95	10.3	2.94	7.36	6.9	3.77	51.63	14.74	36.89	34.59	18.9	650.0	0.1449325558977879	2.01	1.66	1.62	1.14	0.93	1.7
7891	Nd-Na2WO4/SiO2	Nd	60	Na	11	W	74	SiO2	11	0.37	0.185	40	40	20	775	15	2.3	10.2	2.6	0.5	4	16.4	10.78	3.51	7.27	6.18	2.7	65.73	21.4	44.33	37.68	16.46	650.0	0.22812991257594534	2.01	1.66	1.62	1.14	0.93	1.7
7892	Nd-Na2WO4/SiO2	Nd	60	Na	11	W	74	SiO2	11	0.37	0.185	40	40	20	775	20	3.0	13.6	3.4	0.38	4	14.26	10.26	3.61	6.65	4.05	1.87	71.95	25.32	46.63	28.4	13.11	650.0	0.28487785642172136	2.01	1.66	1.62	1.14	0.93	1.7
7893	Nd-Na2WO4/SiO2	Nd	60	Na	11	W	74	SiO2	11	0.37	0.185	40	40	20	775	10	1.5	7.3	1.2	0.75	6	15.39	10.28	3.15	7.13	3.31	2.18	66.8	20.47	46.33	21.51	14.17	650.0	0.14463530178144507	2.01	1.66	1.62	1.14	0.93	1.7
7894	Nd-Na2WO4/SiO2	Nd	60	Na	11	W	74	SiO2	11	0.37	0.185	40	40	20	775	15	2.3	10.9	1.8	0.5	6	11.99	8.88	3.33	5.55	2.75	1.4	74.06	27.77	46.29	22.94	11.68	650.0	0.18598573369832933	2.01	1.66	1.62	1.14	0.93	1.7
7895	Nd-Na2WO4/SiO2	Nd	60	Na	11	W	74	SiO2	11	0.37	0.185	40	40	20	775	20	3.0	14.6	2.4	0.38	6	9.95	7.75	3.39	4.36	1.23	0.91	77.89	34.07	43.82	12.36	9.15	650.0	0.21228395544067058	2.01	1.66	1.62	1.14	0.93	1.7
7896	Nd-Na2WO4/SiO2	Nd	60	Na	11	W	74	SiO2	11	0.37	0.185	40	40	20	775	10	4.0	4.0	2.0	0.75	2	34.81	9.87	2.47	7.4	15.96	9.09	28.35	7.1	21.26	45.85	26.11	650.0	0.13855615122636397	2.01	1.66	1.62	1.14	0.93	1.7
7897	Nd-Na2WO4/SiO2	Nd	60	Na	11	W	74	SiO2	11	0.37	0.185	40	40	20	775	15	6.0	6.0	3.0	0.5	2	34.17	12.34	3.54	8.8	14.37	6.88	36.11	10.36	25.75	42.05	20.13	650.0	0.2634089819948564	2.01	1.66	1.62	1.14	0.93	1.7
7898	Nd-Na2WO4/SiO2	Nd	60	Na	11	W	74	SiO2	11	0.37	0.185	40	40	20	775	20	8.0	8.0	4.0	0.38	2	28.33	12.96	3.78	9.18	10.88	4.83	45.75	13.34	32.4	38.4	17.05	650.0	0.3652694812643656	2.01	1.66	1.62	1.14	0.93	1.7
7899	Nd-Na2WO4/SiO2	Nd	60	Na	11	W	74	SiO2	11	0.37	0.185	40	40	20	775	10	4.0	4.5	1.5	0.75	3	26.44	12.41	3.43	8.98	8.36	5.03	46.94	12.97	33.96	31.62	19.02	650.0	0.176671133084125	2.01	1.66	1.62	1.14	0.93	1.7
7900	Nd-Na2WO4/SiO2	Nd	60	Na	11	W	74	SiO2	11	0.37	0.185	40	40	20	775	15	6.0	6.8	2.3	0.5	3	21.48	11.8	3.74	8.06	6.3	3.08	54.93	17.41	37.52	29.33	14.34	650.0	0.2511264459506915	2.01	1.66	1.62	1.14	0.93	1.7
7901	Nd-Na2WO4/SiO2	Nd	60	Na	11	W	74	SiO2	11	0.37	0.185	40	40	20	775	20	8.0	9.0	3.0	0.38	3	14.71	10.88	3.88	7.0	3.77	2.01	73.96	26.38	47.59	25.63	13.66	650.0	0.30312213107662495	2.01	1.66	1.62	1.14	0.93	1.7
7902	Nd-Na2WO4/SiO2	Nd	60	Na	11	W	74	SiO2	11	0.37	0.185	40	40	20	775	10	4.0	4.8	1.2	0.75	4	19.73	12.37	3.55	8.82	4.8	3.25	62.7	17.99	44.7	24.33	16.47	650.0	0.17606237456044282	2.01	1.66	1.62	1.14	0.93	1.7
7903	Nd-Na2WO4/SiO2	Nd	60	Na	11	W	74	SiO2	11	0.37	0.185	40	40	20	775	15	6.0	7.2	1.8	0.5	4	13.06	10.56	3.76	6.8	2.85	1.83	80.86	28.79	52.07	21.82	14.01	650.0	0.22320435316260473	2.01	1.66	1.62	1.14	0.93	1.7
7904	Nd-Na2WO4/SiO2	Nd	60	Na	11	W	74	SiO2	11	0.37	0.185	40	40	20	775	20	8.0	9.6	2.4	0.38	4	10.89	8.93	3.77	5.16	1.8	1.26	82.0	34.62	47.38	16.53	11.57	650.0	0.24616248528516865	2.01	1.66	1.62	1.14	0.93	1.7
7905	Nd-Na2WO4/SiO2	Nd	60	Na	11	W	74	SiO2	11	0.37	0.185	40	40	20	775	10	4.0	5.1	0.9	0.75	6	11.82	10.58	3.61	6.97	1.9	1.74	89.51	30.54	58.97	16.07	14.72	650.0	0.14910108690967575	2.01	1.66	1.62	1.14	0.93	1.7
7906	Nd-Na2WO4/SiO2	Nd	60	Na	11	W	74	SiO2	11	0.37	0.185	40	40	20	775	15	6.0	7.7	1.3	0.5	6	8.5	8.27	3.57	4.7	0.9	1.02	97.29	42.0	55.29	10.59	12.0	650.0	0.17264141293305432	2.01	1.66	1.62	1.14	0.93	1.7
7907	Nd-Na2WO4/SiO2	Nd	60	Na	11	W	74	SiO2	11	0.37	0.185	40	40	20	775	20	8.0	10.3	1.7	0.38	6	7.21	6.52	3.29	3.23	0.32	0.71	90.43	45.63	44.8	4.44	9.85	650.0	0.17742809557219527	2.01	1.66	1.62	1.14	0.93	1.7
7908	Nd-Na2WO4/SiO2	Nd	60	Na	11	W	74	SiO2	11	0.37	0.185	40	40	20	775	10	7.0	2.0	1.0	0.75	2	29.3	14.97	4.29	10.68	6.59	5.23	51.09	14.64	36.45	22.49	17.85	650.0	0.21622140078718688	2.01	1.66	1.62	1.14	0.93	1.7
7909	Nd-Na2WO4/SiO2	Nd	60	Na	11	W	74	SiO2	11	0.37	0.185	40	40	20	775	15	10.5	3.0	1.5	0.5	2	20.04	11.74	4.7	7.04	2.87	2.67	58.58	23.45	35.13	14.32	13.32	650.0	0.2497663642933803	2.01	1.66	1.62	1.14	0.93	1.7
7910	Nd-Na2WO4/SiO2	Nd	60	Na	11	W	74	SiO2	11	0.37	0.185	40	40	20	775	20	14.0	4.0	2.0	0.38	2	14.15	9.21	4.51	4.7	1.37	1.77	65.09	31.87	33.22	9.68	12.51	650.0	0.25426589106427794	2.01	1.66	1.62	1.14	0.93	1.7
7911	Nd-Na2WO4/SiO2	Nd	60	Na	11	W	74	SiO2	11	0.37	0.185	40	40	20	775	10	7.0	2.3	0.8	0.75	3	19.99	12.68	4.41	8.27	2.6	2.83	63.43	22.06	41.37	13.01	14.16	650.0	0.180787539075131	2.01	1.66	1.62	1.14	0.93	1.7
7912	Nd-Na2WO4/SiO2	Nd	60	Na	11	W	74	SiO2	11	0.37	0.185	40	40	20	775	15	10.5	3.4	1.1	0.5	3	12.38	8.71	4.12	4.59	0.66	1.48	70.36	33.28	37.08	5.33	11.95	650.0	0.18225786682220385	2.01	1.66	1.62	1.14	0.93	1.7
7913	Nd-Na2WO4/SiO2	Nd	60	Na	11	W	74	SiO2	11	0.37	0.185	40	40	20	775	20	14.0	4.5	1.5	0.38	3	9.58	6.77	3.85	2.92	0.33	1.04	70.67	40.19	30.48	3.44	10.86	650.0	0.18447533599865545	2.01	1.66	1.62	1.14	0.93	1.7
7914	Nd-Na2WO4/SiO2	Nd	60	Na	11	W	74	SiO2	11	0.37	0.185	40	40	20	775	10	7.0	2.4	0.6	0.75	4	15.18	11.0	4.42	6.58	1.19	2.07	72.46	29.12	43.35	7.84	13.64	650.0	0.155378421674602	2.01	1.66	1.62	1.14	0.93	1.7
7915	Nd-Na2WO4/SiO2	Nd	60	Na	11	W	74	SiO2	11	0.37	0.185	40	40	20	775	15	10.5	3.6	0.9	0.5	4	10.64	8.32	4.15	4.17	0.15	1.31	78.2	39.0	39.19	1.41	12.31	650.0	0.17373186604332375	2.01	1.66	1.62	1.14	0.93	1.7
7916	Nd-Na2WO4/SiO2	Nd	60	Na	11	W	74	SiO2	11	0.37	0.185	40	40	20	775	20	14.0	4.8	1.2	0.38	4	6.66	5.54	3.39	2.15	0.4	0.74	83.18	50.9	32.28	6.01	11.11	650.0	0.14998347768452716	2.01	1.66	1.62	1.14	0.93	1.7
7917	Nd-Na2WO4/SiO2	Nd	60	Na	11	W	74	SiO2	11	0.37	0.185	40	40	20	775	10	7.0	2.6	0.4	0.75	6	10.67	8.91	4.12	4.79	0.09	1.32	83.51	38.61	44.89	0.84	12.37	650.0	0.12442954297516379	2.01	1.66	1.62	1.14	0.93	1.7
7918	Nd-Na2WO4/SiO2	Nd	60	Na	11	W	74	SiO2	11	0.37	0.185	40	40	20	775	15	10.5	3.9	0.6	0.5	6	6.17	4.95	2.89	2.06	0.5	0.69	80.23	46.84	33.39	8.1	11.18	650.0	0.10153423410730637	2.01	1.66	1.62	1.14	0.93	1.7
7919	Nd-Na2WO4/SiO2	Nd	60	Na	11	W	74	SiO2	11	0.37	0.185	40	40	20	775	20	14.0	5.1	0.9	0.38	6	4.58	4.16	2.76	1.4	0.82	0.54	90.83	60.26	30.57	17.9	11.79	650.0	0.11181592531829504	2.01	1.66	1.62	1.14	0.93	1.7
7920	Nd-Na2WO4/SiO2	Nd	60	Na	11	W	74	SiO2	11	0.37	0.185	40	40	20	750	10	1.5	5.7	2.8	0.75	2	34.9	8.87	2.22	6.65	17.14	7.96	25.42	6.36	19.05	49.11	22.81	650.0	0.12384416997340787	2.01	1.66	1.62	1.14	0.93	1.7
7921	Nd-Na2WO4/SiO2	Nd	60	Na	11	W	74	SiO2	11	0.37	0.185	40	40	20	750	15	2.3	8.5	4.3	0.5	2	34.59	9.67	3.08	6.59	16.56	6.75	27.96	8.9	19.05	47.88	19.51	650.0	0.20340110965267844	2.01	1.66	1.62	1.14	0.93	1.7
7922	Nd-Na2WO4/SiO2	Nd	60	Na	11	W	74	SiO2	11	0.37	0.185	40	40	20	750	20	3.0	11.3	5.7	0.38	2	28.69	11.01	3.49	7.52	13.08	4.93	38.38	12.16	26.21	45.59	17.18	650.0	0.3069636371561065	2.01	1.66	1.62	1.14	0.93	1.7
7923	Nd-Na2WO4/SiO2	Nd	60	Na	11	W	74	SiO2	11	0.37	0.185	40	40	20	750	10	1.5	6.4	2.1	0.75	3	24.72	10.38	3.22	7.16	9.71	4.39	41.99	13.03	28.96	39.28	17.76	650.0	0.14612223550679254	2.01	1.66	1.62	1.14	0.93	1.7
7924	Nd-Na2WO4/SiO2	Nd	60	Na	11	W	74	SiO2	11	0.37	0.185	40	40	20	750	15	2.3	9.6	3.2	0.5	3	17.21	10.7	3.59	7.11	6.78	2.93	62.17	20.86	41.31	39.4	17.02	650.0	0.22633739621127597	2.01	1.66	1.62	1.14	0.93	1.7
7925	Nd-Na2WO4/SiO2	Nd	60	Na	11	W	74	SiO2	11	0.37	0.185	40	40	20	750	20	3.0	12.8	4.3	0.38	3	11.4	9.27	3.66	5.61	4.5	1.86	81.32	32.11	49.21	39.47	16.32	650.0	0.2560055863330364	2.01	1.66	1.62	1.14	0.93	1.7
7926	Nd-Na2WO4/SiO2	Nd	60	Na	11	W	74	SiO2	11	0.37	0.185	40	40	20	750	10	1.5	6.8	1.7	0.75	4	15.66	10.39	3.46	6.93	5.64	2.85	66.35	22.09	44.25	36.02	18.2	650.0	0.14627102012261764	2.01	1.66	1.62	1.14	0.93	1.7
7927	Nd-Na2WO4/SiO2	Nd	60	Na	11	W	74	SiO2	11	0.37	0.185	40	40	20	750	15	2.3	10.2	2.6	0.5	4	12.95	8.99	3.42	5.57	3.49	1.75	69.42	26.41	43.01	26.95	13.51	650.0	0.18840159079765403	2.01	1.66	1.62	1.14	0.93	1.7
7928	Nd-Na2WO4/SiO2	Nd	60	Na	11	W	74	SiO2	11	0.37	0.185	40	40	20	750	20	3.0	13.6	3.4	0.38	4	8.5	7.64	3.33	4.31	2.28	1.2	89.88	39.18	50.71	26.82	14.12	650.0	0.2091478986889389	2.01	1.66	1.62	1.14	0.93	1.7
7929	Nd-Na2WO4/SiO2	Nd	60	Na	11	W	74	SiO2	11	0.37	0.185	40	40	20	750	10	1.5	7.3	1.2	0.75	6	10.08	8.81	3.33	5.48	2.03	1.48	87.4	33.04	54.37	20.14	14.68	650.0	0.12296659205668971	2.01	1.66	1.62	1.14	0.93	1.7
7930	Nd-Na2WO4/SiO2	Nd	60	Na	11	W	74	SiO2	11	0.37	0.185	40	40	20	750	15	2.3	10.9	1.8	0.5	6	8.92	6.45	3.13	3.32	0.91	0.82	72.31	35.09	37.22	10.2	9.19	650.0	0.1333482665359855	2.01	1.66	1.62	1.14	0.93	1.7
7931	Nd-Na2WO4/SiO2	Nd	60	Na	11	W	74	SiO2	11	0.37	0.185	40	40	20	750	20	3.0	14.6	2.4	0.38	6	6.46	4.8	2.64	2.16	0.42	0.58	74.3	40.87	33.44	6.5	8.98	650.0	0.1294480110283468	2.01	1.66	1.62	1.14	0.93	1.7
7932	Nd-Na2WO4/SiO2	Nd	60	Na	11	W	74	SiO2	11	0.37	0.185	40	40	20	750	10	4.0	4.0	2.0	0.75	2	32.3	11.91	3.63	8.28	14.02	7.16	36.87	11.24	25.63	43.41	22.17	650.0	0.1690815558218494	2.01	1.66	1.62	1.14	0.93	1.7
7933	Nd-Na2WO4/SiO2	Nd	60	Na	11	W	74	SiO2	11	0.37	0.185	40	40	20	750	15	6.0	6.0	3.0	0.5	2	22.3	11.84	3.95	7.89	8.68	4.01	53.09	17.71	35.38	38.92	17.98	650.0	0.25203368116697417	2.01	1.66	1.62	1.14	0.93	1.7
7934	Nd-Na2WO4/SiO2	Nd	60	Na	11	W	74	SiO2	11	0.37	0.185	40	40	20	750	20	8.0	8.0	4.0	0.38	2	15.08	10.04	3.91	6.13	5.36	2.45	66.58	25.93	40.65	35.54	16.25	650.0	0.27843436551835915	2.01	1.66	1.62	1.14	0.93	1.7
7935	Nd-Na2WO4/SiO2	Nd	60	Na	11	W	74	SiO2	11	0.37	0.185	40	40	20	750	10	4.0	4.5	1.5	0.75	3	20.36	11.51	3.88	7.63	5.58	3.31	56.53	19.06	37.48	27.41	16.26	650.0	0.16304084627844337	2.01	1.66	1.62	1.14	0.93	1.7
7936	Nd-Na2WO4/SiO2	Nd	60	Na	11	W	74	SiO2	11	0.37	0.185	40	40	20	750	15	6.0	6.8	2.3	0.5	3	13.41	9.11	3.91	5.2	3.05	1.83	67.93	29.16	38.78	22.74	13.65	650.0	0.1910404037148246	2.01	1.66	1.62	1.14	0.93	1.7
7937	Nd-Na2WO4/SiO2	Nd	60	Na	11	W	74	SiO2	11	0.37	0.185	40	40	20	750	20	8.0	9.0	3.0	0.38	3	8.39	7.07	3.41	3.66	1.63	1.2	84.27	40.64	43.62	19.43	14.3	650.0	0.19295701162853526	2.01	1.66	1.62	1.14	0.93	1.7
7938	Nd-Na2WO4/SiO2	Nd	60	Na	11	W	74	SiO2	11	0.37	0.185	40	40	20	750	10	4.0	4.8	1.2	0.75	4	13.38	9.99	3.77	6.22	2.74	2.05	74.66	28.18	46.49	20.48	15.32	650.0	0.1403325476254633	2.01	1.66	1.62	1.14	0.93	1.7
7939	Nd-Na2WO4/SiO2	Nd	60	Na	11	W	74	SiO2	11	0.37	0.185	40	40	20	750	15	6.0	7.2	1.8	0.5	4	9.64	8.61	3.68	4.93	1.9	1.54	89.32	38.17	51.14	19.71	15.98	650.0	0.1800682454079621	2.01	1.66	1.62	1.14	0.93	1.7
7940	Nd-Na2WO4/SiO2	Nd	60	Na	11	W	74	SiO2	11	0.37	0.185	40	40	20	750	20	8.0	9.6	2.4	0.38	4	8.79	6.21	3.29	2.92	0.85	0.94	70.65	37.43	33.22	9.67	10.69	650.0	0.16871564596643235	2.01	1.66	1.62	1.14	0.93	1.7
7941	Nd-Na2WO4/SiO2	Nd	60	Na	11	W	74	SiO2	11	0.37	0.185	40	40	20	750	10	4.0	5.1	0.9	0.75	6	8.44	7.77	3.48	4.29	1.24	1.18	92.06	41.23	50.83	14.69	13.98	650.0	0.10784630498728513	2.01	1.66	1.62	1.14	0.93	1.7
7942	Nd-Na2WO4/SiO2	Nd	60	Na	11	W	74	SiO2	11	0.37	0.185	40	40	20	750	15	6.0	7.7	1.3	0.5	6	5.62	5.05	2.89	2.16	0.09	0.65	89.86	51.42	38.43	1.6	11.57	650.0	0.10363949745959294	2.01	1.66	1.62	1.14	0.93	1.7
7943	Nd-Na2WO4/SiO2	Nd	60	Na	11	W	74	SiO2	11	0.37	0.185	40	40	20	750	20	8.0	10.3	1.7	0.38	6	5.04	3.74	2.32	1.42	0.18	0.48	74.21	46.03	28.17	3.57	9.52	650.0	0.10030874240296854	2.01	1.66	1.62	1.14	0.93	1.7
7944	Nd-Na2WO4/SiO2	Nd	60	Na	11	W	74	SiO2	11	0.37	0.185	40	40	20	750	10	7.0	2.0	1.0	0.75	2	17.07	10.87	4.67	6.2	2.79	2.83	63.68	27.36	36.32	16.34	16.58	650.0	0.15343227712728721	2.01	1.66	1.62	1.14	0.93	1.7
7945	Nd-Na2WO4/SiO2	Nd	60	Na	11	W	74	SiO2	11	0.37	0.185	40	40	20	750	15	10.5	3.0	1.5	0.5	2	12.94	6.71	3.88	2.83	0.32	1.51	51.85	29.98	21.87	2.47	11.67	650.0	0.13891453003044327	2.01	1.66	1.62	1.14	0.93	1.7
7946	Nd-Na2WO4/SiO2	Nd	60	Na	11	W	74	SiO2	11	0.37	0.185	40	40	20	750	20	14.0	4.0	2.0	0.38	2	7.94	4.83	3.21	1.62	0.24	1.09	60.83	40.43	20.4	3.02	13.73	650.0	0.13027742079957721	2.01	1.66	1.62	1.14	0.93	1.7
7947	Nd-Na2WO4/SiO2	Nd	60	Na	11	W	74	SiO2	11	0.37	0.185	40	40	20	750	10	7.0	2.3	0.8	0.75	3	11.56	8.39	4.32	4.07	0.89	1.71	72.58	37.37	35.21	7.7	14.79	650.0	0.11683966661463208	2.01	1.66	1.62	1.14	0.93	1.7
7948	Nd-Na2WO4/SiO2	Nd	60	Na	11	W	74	SiO2	11	0.37	0.185	40	40	20	750	15	10.5	3.4	1.1	0.5	3	6.36	6.05	3.52	2.53	0.22	1.15	95.13	55.35	39.78	3.46	18.08	650.0	0.12481492025723409	2.01	1.66	1.62	1.14	0.93	1.7
7949	Nd-Na2WO4/SiO2	Nd	60	Na	11	W	74	SiO2	11	0.37	0.185	40	40	20	750	20	14.0	4.5	1.5	0.38	3	4.96	4.39	2.85	1.54	0.57	0.89	88.51	57.46	31.05	11.49	17.94	650.0	0.11813886550193864	2.01	1.66	1.62	1.14	0.93	1.7
7950	Nd-Na2WO4/SiO2	Nd	60	Na	11	W	74	SiO2	11	0.37	0.185	40	40	20	750	10	7.0	2.4	0.6	0.75	4	7.54	7.34	3.93	3.41	0.26	1.31	97.35	52.12	45.23	3.45	17.37	650.0	0.10164440799945211	2.01	1.66	1.62	1.14	0.93	1.7
7951	Nd-Na2WO4/SiO2	Nd	60	Na	11	W	74	SiO2	11	0.37	0.185	40	40	20	750	15	10.5	3.6	0.9	0.5	4	5.17	4.11	2.7	1.41	0.31	0.75	79.5	52.22	27.27	6.0	14.51	650.0	0.08393696964500316	2.01	1.66	1.62	1.14	0.93	1.7
7952	Nd-Na2WO4/SiO2	Nd	60	Na	11	W	74	SiO2	11	0.37	0.185	40	40	20	750	20	14.0	4.8	1.2	0.38	4	4.48	3.03	2.13	0.9	0.98	0.53	67.63	47.54	20.09	21.88	11.83	650.0	0.08096982545167496	2.01	1.66	1.62	1.14	0.93	1.7
7953	Nd-Na2WO4/SiO2	Nd	60	Na	11	W	74	SiO2	11	0.37	0.185	40	40	20	750	10	7.0	2.6	0.4	0.75	6	6.44	5.22	3.05	2.17	0.4	0.81	81.06	47.36	33.7	6.21	12.58	650.0	0.07148235926486554	2.01	1.66	1.62	1.14	0.93	1.7
7954	Nd-Na2WO4/SiO2	Nd	60	Na	11	W	74	SiO2	11	0.37	0.185	40	40	20	750	15	10.5	3.9	0.6	0.5	6	4.15	3.07	2.18	0.89	0.8	0.47	73.98	52.53	21.45	19.28	11.33	650.0	0.062362234967149474	2.01	1.66	1.62	1.14	0.93	1.7
7955	Nd-Na2WO4/SiO2	Nd	60	Na	11	W	74	SiO2	11	0.37	0.185	40	40	20	750	20	14.0	5.1	0.9	0.38	6	2.82	2.12	1.53	0.59	0.73	0.36	75.18	54.26	20.92	25.89	12.77	650.0	0.056389335299001184	2.01	1.66	1.62	1.14	0.93	1.7
7956	Nd-Na2WO4/SiO2	Nd	60	Na	11	W	74	SiO2	11	0.37	0.185	40	40	20	700	10	1.5	5.7	2.8	0.75	2	26.56	9.22	3.22	6.0	13.2	5.57	34.71	12.12	22.59	49.7	20.97	650.0	0.12897491861302918	2.01	1.66	1.62	1.14	0.93	1.7
7957	Nd-Na2WO4/SiO2	Nd	60	Na	11	W	74	SiO2	11	0.37	0.185	40	40	20	700	15	2.3	8.5	4.3	0.5	2	16.13	8.07	3.28	4.79	8.02	3.39	50.03	20.33	29.7	49.72	21.02	650.0	0.16828553622485617	2.01	1.66	1.62	1.14	0.93	1.7
7958	Nd-Na2WO4/SiO2	Nd	60	Na	11	W	74	SiO2	11	0.37	0.185	40	40	20	700	20	3.0	11.3	5.7	0.38	2	10.9	5.93	2.81	3.12	4.7	1.93	54.4	25.78	28.62	43.12	17.71	650.0	0.160871052642714	2.01	1.66	1.62	1.14	0.93	1.7
7959	Nd-Na2WO4/SiO2	Nd	60	Na	11	W	74	SiO2	11	0.37	0.185	40	40	20	700	10	1.5	6.4	2.1	0.75	3	12.09	6.98	3.02	3.96	4.3	2.33	57.73	24.98	32.75	35.57	19.27	650.0	0.09647421625618718	2.01	1.66	1.62	1.14	0.93	1.7
7960	Nd-Na2WO4/SiO2	Nd	60	Na	11	W	74	SiO2	11	0.37	0.185	40	40	20	700	15	2.3	9.6	3.2	0.5	3	7.82	4.64	2.5	2.14	2.27	1.27	59.34	31.97	27.37	29.03	16.24	650.0	0.09502196534210347	2.01	1.66	1.62	1.14	0.93	1.7
7961	Nd-Na2WO4/SiO2	Nd	60	Na	11	W	74	SiO2	11	0.37	0.185	40	40	20	700	20	3.0	12.8	4.3	0.38	3	4.95	3.22	1.97	1.25	0.93	0.82	65.05	39.8	25.25	18.79	16.57	650.0	0.0861311174287339	2.01	1.66	1.62	1.14	0.93	1.7
7962	Nd-Na2WO4/SiO2	Nd	60	Na	11	W	74	SiO2	11	0.37	0.185	40	40	20	700	10	1.5	6.8	1.7	0.75	4	7.38	4.98	2.61	2.37	1.53	1.28	67.48	35.37	32.11	20.73	17.34	650.0	0.0681103869724214	2.01	1.66	1.62	1.14	0.93	1.7
7963	Nd-Na2WO4/SiO2	Nd	60	Na	11	W	74	SiO2	11	0.37	0.185	40	40	20	700	15	2.3	10.2	2.6	0.5	4	5.65	3.29	1.98	1.31	0.68	0.78	58.23	35.04	23.19	12.04	13.81	650.0	0.06690675251843915	2.01	1.66	1.62	1.14	0.93	1.7
7964	Nd-Na2WO4/SiO2	Nd	60	Na	11	W	74	SiO2	11	0.37	0.185	40	40	20	700	20	3.0	13.6	3.4	0.38	4	2.93	2.38	1.58	0.8	0.26	0.58	81.23	53.92	27.3	8.87	19.8	650.0	0.06338893560286837	2.01	1.66	1.62	1.14	0.93	1.7
7965	Nd-Na2WO4/SiO2	Nd	60	Na	11	W	74	SiO2	11	0.37	0.185	40	40	20	700	10	1.5	7.3	1.2	0.75	6	4.43	3.18	1.93	1.25	0.32	0.69	71.78	43.57	28.22	7.22	15.58	650.0	0.04308880196872416	2.01	1.66	1.62	1.14	0.93	1.7
7966	Nd-Na2WO4/SiO2	Nd	60	Na	11	W	74	SiO2	11	0.37	0.185	40	40	20	700	15	2.3	10.9	1.8	0.5	6	3.38	2.56	1.65	0.91	0.17	0.57	75.74	48.82	26.92	5.03	16.86	650.0	0.05186676405300886	2.01	1.66	1.62	1.14	0.93	1.7
7967	Nd-Na2WO4/SiO2	Nd	60	Na	11	W	74	SiO2	11	0.37	0.185	40	40	20	700	20	3.0	14.6	2.4	0.38	6	2.64	1.37	0.96	0.41	0.25	0.31	51.89	36.36	15.53	9.47	11.74	650.0	0.03630187111102437	2.01	1.66	1.62	1.14	0.93	1.7
7968	Nd-Na2WO4/SiO2	Nd	60	Na	11	W	74	SiO2	11	0.37	0.185	40	40	20	700	10	4.0	4.0	2.0	0.75	2	14.08	7.81	3.51	4.3	5.27	3.04	55.47	24.93	30.54	37.43	21.59	650.0	0.10842469490345126	2.01	1.66	1.62	1.14	0.93	1.7
7969	Nd-Na2WO4/SiO2	Nd	60	Na	11	W	74	SiO2	11	0.37	0.185	40	40	20	700	15	6.0	6.0	3.0	0.5	2	5.76	4.65	2.68	1.97	2.0	1.52	80.73	46.53	34.2	34.72	26.39	650.0	0.09523170788332656	2.01	1.66	1.62	1.14	0.93	1.7
7970	Nd-Na2WO4/SiO2	Nd	60	Na	11	W	74	SiO2	11	0.37	0.185	40	40	20	700	20	8.0	8.0	4.0	0.38	2	3.81	3.1	2.04	1.06	0.93	1.05	81.36	53.54	27.82	24.41	27.56	650.0	0.08287017655623907	2.01	1.66	1.62	1.14	0.93	1.7
7971	Nd-Na2WO4/SiO2	Nd	60	Na	11	W	74	SiO2	11	0.37	0.185	40	40	20	700	10	4.0	4.5	1.5	0.75	3	5.07	4.81	2.7	2.11	1.29	1.41	94.87	53.25	41.62	25.44	27.81	650.0	0.06572705563317001	2.01	1.66	1.62	1.14	0.93	1.7
7972	Nd-Na2WO4/SiO2	Nd	60	Na	11	W	74	SiO2	11	0.37	0.185	40	40	20	700	15	6.0	6.8	2.3	0.5	3	4.61	2.78	1.8	0.98	0.27	0.83	60.3	39.05	21.26	5.86	18.0	650.0	0.056387468741563966	2.01	1.66	1.62	1.14	0.93	1.7
7973	Nd-Na2WO4/SiO2	Nd	60	Na	11	W	74	SiO2	11	0.37	0.185	40	40	20	700	20	8.0	9.0	3.0	0.38	3	2.88	1.91	1.39	0.52	0.16	0.62	66.32	48.26	18.06	5.56	21.53	650.0	0.05074937213649237	2.01	1.66	1.62	1.14	0.93	1.7
7974	Nd-Na2WO4/SiO2	Nd	60	Na	11	W	74	SiO2	11	0.37	0.185	40	40	20	700	10	4.0	4.8	1.2	0.75	4	4.85	3.42	2.13	1.29	0.38	0.9	70.52	43.92	26.6	7.84	18.56	650.0	0.046398007390260725	2.01	1.66	1.62	1.14	0.93	1.7
7975	Nd-Na2WO4/SiO2	Nd	60	Na	11	W	74	SiO2	11	0.37	0.185	40	40	20	700	15	6.0	7.2	1.8	0.5	4	3.02	2.62	1.69	0.93	0.11	0.72	86.75	55.96	30.79	3.64	23.84	650.0	0.05309867046707305	2.01	1.66	1.62	1.14	0.93	1.7
7976	Nd-Na2WO4/SiO2	Nd	60	Na	11	W	74	SiO2	11	0.37	0.185	40	40	20	700	20	8.0	9.6	2.4	0.38	4	3.23	1.68	1.18	0.5	0.33	0.49	52.01	36.53	15.48	10.22	15.17	650.0	0.04458610718503164	2.01	1.66	1.62	1.14	0.93	1.7
7977	Nd-Na2WO4/SiO2	Nd	60	Na	11	W	74	SiO2	11	0.37	0.185	40	40	20	700	10	4.0	5.1	0.9	0.75	6	2.54	2.3	1.5	0.8	0.12	0.56	90.55	59.06	31.5	4.72	22.05	650.0	0.03102483591913911	2.01	1.66	1.62	1.14	0.93	1.7
7978	Nd-Na2WO4/SiO2	Nd	60	Na	11	W	74	SiO2	11	0.37	0.185	40	40	20	700	15	6.0	7.7	1.3	0.5	6	2.93	1.33	0.97	0.36	0.41	0.35	45.39	33.11	12.29	13.99	11.95	650.0	0.026778474238032104	2.01	1.66	1.62	1.14	0.93	1.7
7979	Nd-Na2WO4/SiO2	Nd	60	Na	11	W	74	SiO2	11	0.37	0.185	40	40	20	700	20	8.0	10.3	1.7	0.38	6	1.19	0.93	0.67	0.26	0.52	0.26	78.15	56.3	21.85	43.7	21.85	650.0	0.024588197376717018	2.01	1.66	1.62	1.14	0.93	1.7
7980	Nd-Na2WO4/SiO2	Nd	60	Na	11	W	74	SiO2	11	0.37	0.185	40	40	20	700	10	7.0	2.0	1.0	0.75	2	4.28	2.92	2.16	0.76	0.48	1.26	68.22	50.47	17.76	11.21	29.44	650.0	0.03951307350625432	2.01	1.66	1.62	1.14	0.93	1.7
7981	Nd-Na2WO4/SiO2	Nd	60	Na	11	W	74	SiO2	11	0.37	0.185	40	40	20	700	15	10.5	3.0	1.5	0.5	2	7.06	1.34	1.17	0.17	0.85	0.79	18.98	16.57	2.41	12.04	11.19	650.0	0.02698118036499829	2.01	1.66	1.62	1.14	0.93	1.7
7982	Nd-Na2WO4/SiO2	Nd	60	Na	11	W	74	SiO2	11	0.37	0.185	40	40	20	700	20	14.0	4.0	2.0	0.38	2	2.18	1.05	0.86	0.19	1.48	0.56	48.17	39.45	8.72	67.89	25.69	650.0	0.027777668261885755	2.01	1.66	1.62	1.14	0.93	1.7
7983	Nd-Na2WO4/SiO2	Nd	60	Na	11	W	74	SiO2	11	0.37	0.185	40	40	20	700	10	7.0	2.3	0.8	0.75	3	4.27	2.14	1.57	0.57	0.81	0.89	50.12	36.77	13.35	18.97	20.84	650.0	0.028843066836151787	2.01	1.66	1.62	1.14	0.93	1.7
7984	Nd-Na2WO4/SiO2	Nd	60	Na	11	W	74	SiO2	11	0.37	0.185	40	40	20	700	15	10.5	3.4	1.1	0.5	3	3.66	1.29	0.97	0.32	0.82	0.63	35.25	26.5	8.74	22.4	17.21	650.0	0.025967855116589573	2.01	1.66	1.62	1.14	0.93	1.7
7985	Nd-Na2WO4/SiO2	Nd	60	Na	11	W	74	SiO2	11	0.37	0.185	40	40	20	700	20	14.0	4.5	1.5	0.38	3	1.88	1.16	0.92	0.24	0.85	0.53	61.7	48.94	12.77	45.21	28.19	650.0	0.030704749651795	2.01	1.66	1.62	1.14	0.93	1.7
7986	Nd-Na2WO4/SiO2	Nd	60	Na	11	W	74	SiO2	11	0.37	0.185	40	40	20	700	10	7.0	2.4	0.6	0.75	4	5.22	3.21	2.26	0.95	0.66	0.83	61.49	43.3	18.2	12.64	15.9	650.0	0.04350200376945889	2.01	1.66	1.62	1.14	0.93	1.7
