Repository: jimmmmmmmyzzy/SR-in-Heterogeneous-Catalysis

# Towards distilling 'physical laws' in heterogeneous catalysis with symbolic regression

File: OCM_dataset_modified.csv (part 42 of 64)
	Name	M1	M1_atom_number	M2	M2_atom_number	M3	M3_atom_number	Support 	Support_ID	M2_mol	M3_mol	M1_mol%	M2_mol%	M3_mol%	Temp	Total_flow	Ar_flow	CH4_flow	O2_flow	CT	CH4/O2	CH4_conv	C2y	C2H6y	C2H4y	COy	CO2y	C2s	C2H6s	C2H4s	COs	CO2s	BET_surface_area	rate_constant	radii_M1	radii_M2	radii_M3	chi_M1	chi_M2	chi_M3
7987	Nd-Na2WO4/SiO2	Nd	60	Na	11	W	74	SiO2	11	0.37	0.185	40	40	20	700	15	10.5	3.6	0.9	0.5	4	3.21	1.05	0.79	0.26	0.99	0.38	32.71	24.61	8.1	30.84	11.84	650.0	0.021111027879033174	2.01	1.66	1.62	1.14	0.93	1.7
7988	Nd-Na2WO4/SiO2	Nd	60	Na	11	W	74	SiO2	11	0.37	0.185	40	40	20	700	20	14.0	4.8	1.2	0.38	4	3.57	0.64	0.61	0.03	0.99	0.27	17.93	17.09	0.84	27.73	7.56	650.0	0.01689623106032288	2.01	1.66	1.62	1.14	0.93	1.7
7989	Nd-Na2WO4/SiO2	Nd	60	Na	11	W	74	SiO2	11	0.37	0.185	40	40	20	700	10	7.0	2.6	0.4	0.75	6	3.88	1.3	1.1	0.2	0.6	0.45	33.51	28.35	5.15	15.46	11.6	650.0	0.017446986064873975	2.01	1.66	1.62	1.14	0.93	1.7
7990	Nd-Na2WO4/SiO2	Nd	60	Na	11	W	74	SiO2	11	0.37	0.185	40	40	20	700	15	10.5	3.9	0.6	0.5	6	1.15	0.81	0.57	0.24	1.0	0.27	70.43	49.57	20.87	86.96	23.48	650.0	0.016265966460377982	2.01	1.66	1.62	1.14	0.93	1.7
7991	Nd-Na2WO4/SiO2	Nd	60	Na	11	W	74	SiO2	11	0.37	0.185	40	40	20	700	20	14.0	5.1	0.9	0.38	6	1.56	0.57	0.49	0.08	1.04	0.17	36.54	31.41	5.13	66.67	10.9	650.0	0.015042913147655768	2.01	1.66	1.62	1.14	0.93	1.7
7992	Eu-Na2WO4/SiO2	Eu	63	Na	11	W	74	SiO2	11	0.37	0.185	40	40	20	900	10	1.5	5.7	2.8	0.75	2	30.51	4.61	0.58	4.03	23.86	11.02	15.11	1.9	13.21	78.2	36.12	650.0	0.06292857977463293	1.98	1.66	1.62		0.93	1.7
7993	Eu-Na2WO4/SiO2	Eu	63	Na	11	W	74	SiO2	11	0.37	0.185	40	40	20	900	15	2.3	8.5	4.3	0.5	2	33.72	5.34	0.56	4.78	24.93	9.55	15.84	1.66	14.18	73.93	28.32	650.0	0.1097573230199789	1.98	1.66	1.62		0.93	1.7
7994	Eu-Na2WO4/SiO2	Eu	63	Na	11	W	74	SiO2	11	0.37	0.185	40	40	20	900	20	3.0	11.3	5.7	0.38	2	34.36	5.96	0.63	5.33	25.6	8.62	17.35	1.83	15.51	74.51	25.09	650.0	0.1617104271479542	1.98	1.66	1.62		0.93	1.7
7995	Eu-Na2WO4/SiO2	Eu	63	Na	11	W	74	SiO2	11	0.37	0.185	40	40	20	900	10	1.5	6.4	2.1	0.75	3	21.66	4.89	0.48	4.41	16.95	6.5	22.58	2.22	20.36	78.25	30.01	650.0	0.06684809265839624	1.98	1.66	1.62		0.93	1.7
7996	Eu-Na2WO4/SiO2	Eu	63	Na	11	W	74	SiO2	11	0.37	0.185	40	40	20	900	15	2.3	9.6	3.2	0.5	3	21.29	5.8	0.52	5.28	17.62	5.58	27.24	2.44	24.8	82.76	26.21	650.0	0.1195000088115481	1.98	1.66	1.62		0.93	1.7
7997	Eu-Na2WO4/SiO2	Eu	63	Na	11	W	74	SiO2	11	0.37	0.185	40	40	20	900	20	3.0	12.8	4.3	0.38	3	21.89	6.41	0.62	5.79	17.73	4.97	29.28	2.83	26.45	81.0	22.7	650.0	0.1743332784708587	1.98	1.66	1.62		0.93	1.7
7998	Eu-Na2WO4/SiO2	Eu	63	Na	11	W	74	SiO2	11	0.37	0.185	40	40	20	900	10	1.5	6.8	1.7	0.75	4	15.19	4.85	0.4	4.45	13.34	4.61	31.93	2.63	29.3	87.82	30.35	650.0	0.06628745632791049	1.98	1.66	1.62		0.93	1.7
7999	Eu-Na2WO4/SiO2	Eu	63	Na	11	W	74	SiO2	11	0.37	0.185	40	40	20	900	15	2.3	10.2	2.6	0.5	4	12.59	5.79	0.5	5.29	13.58	3.95	45.99	3.97	42.02	107.86	31.37	650.0	0.11928770585502986	1.98	1.66	1.62		0.93	1.7
8000	Eu-Na2WO4/SiO2	Eu	63	Na	11	W	74	SiO2	11	0.37	0.185	40	40	20	900	20	3.0	13.6	3.4	0.38	4	17.45	6.01	0.54	5.47	13.19	3.3	34.44	3.09	31.35	75.59	18.91	650.0	0.1631099798838983	1.98	1.66	1.62		0.93	1.7
8001	Eu-Na2WO4/SiO2	Eu	63	Na	11	W	74	SiO2	11	0.37	0.185	40	40	20	900	10	1.5	7.3	1.2	0.75	6	17.04	4.52	0.38	4.14	9.24	2.95	26.53	2.23	24.3	54.23	17.31	650.0	0.061671179356616056	1.98	1.66	1.62		0.93	1.7
8002	Eu-Na2WO4/SiO2	Eu	63	Na	11	W	74	SiO2	11	0.37	0.185	40	40	20	900	15	2.3	10.9	1.8	0.5	6	17.2	5.06	0.47	4.59	9.09	2.41	29.42	2.73	26.69	52.85	14.01	650.0	0.10385014572983874	1.98	1.66	1.62		0.93	1.7
8003	Eu-Na2WO4/SiO2	Eu	63	Na	11	W	74	SiO2	11	0.37	0.185	40	40	20	900	20	3.0	14.6	2.4	0.38	6	9.95	4.66	0.53	4.13	8.32	1.99	46.83	5.33	41.51	83.62	20.0	650.0	0.12558088476687296	1.98	1.66	1.62		0.93	1.7
8004	Eu-Na2WO4/SiO2	Eu	63	Na	11	W	74	SiO2	11	0.37	0.185	40	40	20	900	10	4.0	4.0	2.0	0.75	2	34.64	4.39	0.51	3.88	24.65	10.85	12.67	1.47	11.2	71.16	31.32	650.0	0.05985702518764891	1.98	1.66	1.62		0.93	1.7
8005	Eu-Na2WO4/SiO2	Eu	63	Na	11	W	74	SiO2	11	0.37	0.185	40	40	20	900	15	6.0	6.0	3.0	0.5	2	36.51	5.19	0.61	4.58	24.97	8.95	14.22	1.67	12.54	68.39	24.51	650.0	0.10659059411644735	1.98	1.66	1.62		0.93	1.7
8006	Eu-Na2WO4/SiO2	Eu	63	Na	11	W	74	SiO2	11	0.37	0.185	40	40	20	900	20	8.0	8.0	4.0	0.38	2	35.22	5.86	0.67	5.19	25.79	8.17	16.64	1.9	14.74	73.23	23.2	650.0	0.15891355267130297	1.98	1.66	1.62		0.93	1.7
8007	Eu-Na2WO4/SiO2	Eu	63	Na	11	W	74	SiO2	11	0.37	0.185	40	40	20	900	10	4.0	4.5	1.5	0.75	3	24.17	4.66	0.47	4.19	17.04	6.35	19.28	1.94	17.34	70.5	26.27	650.0	0.0636276482818823	1.98	1.66	1.62		0.93	1.7
8008	Eu-Na2WO4/SiO2	Eu	63	Na	11	W	74	SiO2	11	0.37	0.185	40	40	20	900	15	6.0	6.8	2.3	0.5	3	24.95	5.45	0.52	4.93	16.94	5.22	21.84	2.08	19.76	67.9	20.92	650.0	0.11208278176724971	1.98	1.66	1.62		0.93	1.7
8009	Eu-Na2WO4/SiO2	Eu	63	Na	11	W	74	SiO2	11	0.37	0.185	40	40	20	900	20	8.0	9.0	3.0	0.38	3	24.4	5.65	0.59	5.06	16.73	4.6	23.16	2.42	20.74	68.57	18.85	650.0	0.15304977414087406	1.98	1.66	1.62		0.93	1.7
8010	Eu-Na2WO4/SiO2	Eu	63	Na	11	W	74	SiO2	11	0.37	0.185	40	40	20	900	10	4.0	4.8	1.2	0.75	4	17.04	4.68	0.43	4.25	13.11	4.55	27.46	2.52	24.94	76.94	26.7	650.0	0.06390737834339992	1.98	1.66	1.62		0.93	1.7
8011	Eu-Na2WO4/SiO2	Eu	63	Na	11	W	74	SiO2	11	0.37	0.185	40	40	20	900	15	6.0	7.2	1.8	0.5	4	16.94	4.78	0.48	4.3	12.24	3.49	28.22	2.83	25.38	72.26	20.6	650.0	0.09796036444343723	1.98	1.66	1.62		0.93	1.7
8012	Eu-Na2WO4/SiO2	Eu	63	Na	11	W	74	SiO2	11	0.37	0.185	40	40	20	900	20	8.0	9.6	2.4	0.38	4	17.38	4.64	0.58	4.06	12.14	3.28	26.7	3.34	23.36	69.85	18.87	650.0	0.12502890176592563	1.98	1.66	1.62		0.93	1.7
8013	Eu-Na2WO4/SiO2	Eu	63	Na	11	W	74	SiO2	11	0.37	0.185	40	40	20	900	10	4.0	5.1	0.9	0.75	6	9.46	3.82	0.36	3.46	8.43	2.74	40.38	3.81	36.58	89.11	28.96	650.0	0.05193166685143306	1.98	1.66	1.62		0.93	1.7
8014	Eu-Na2WO4/SiO2	Eu	63	Na	11	W	74	SiO2	11	0.37	0.185	40	40	20	900	15	6.0	7.7	1.3	0.5	6	8.61	3.03	0.48	2.55	8.02	2.29	35.19	5.57	29.62	93.15	26.6	650.0	0.061537067343272966	1.98	1.66	1.62		0.93	1.7
8015	Eu-Na2WO4/SiO2	Eu	63	Na	11	W	74	SiO2	11	0.37	0.185	40	40	20	900	20	8.0	10.3	1.7	0.38	6	10.41	3.01	0.64	2.37	7.44	2.16	28.91	6.15	22.77	71.47	20.75	650.0	0.08042711995431573	1.98	1.66	1.62		0.93	1.7
8016	Eu-Na2WO4/SiO2	Eu	63	Na	11	W	74	SiO2	11	0.37	0.185	40	40	20	900	10	7.0	2.0	1.0	0.75	2	37.64	2.67	0.51	2.16	23.53	9.33	7.09	1.35	5.74	62.51	24.79	650.0	0.03608389273291877	1.98	1.66	1.62		0.93	1.7
8017	Eu-Na2WO4/SiO2	Eu	63	Na	11	W	74	SiO2	11	0.37	0.185	40	40	20	900	15	10.5	3.0	1.5	0.5	2	36.9	2.68	0.68	2.0	21.04	7.92	7.26	1.84	5.42	57.02	21.46	650.0	0.0543313361455391	1.98	1.66	1.62		0.93	1.7
8018	Eu-Na2WO4/SiO2	Eu	63	Na	11	W	74	SiO2	11	0.37	0.185	40	40	20	900	20	14.0	4.0	2.0	0.38	2	34.24	3.13	0.72	2.41	19.09	7.95	9.14	2.1	7.04	55.75	23.22	650.0	0.08368503302578374	1.98	1.66	1.62		0.93	1.7
8019	Eu-Na2WO4/SiO2	Eu	63	Na	11	W	74	SiO2	11	0.37	0.185	40	40	20	900	10	7.0	2.3	0.8	0.75	3	23.53	1.7	0.41	1.29	14.39	5.92	7.22	1.74	5.48	61.16	25.16	650.0	0.02286154511329402	1.98	1.66	1.62		0.93	1.7
8020	Eu-Na2WO4/SiO2	Eu	63	Na	11	W	74	SiO2	11	0.37	0.185	40	40	20	900	15	10.5	3.4	1.1	0.5	3	23.13	2.31	0.64	1.67	11.23	5.29	9.99	2.77	7.22	48.55	22.87	650.0	0.046741972646480404	1.98	1.66	1.62		0.93	1.7
8021	Eu-Na2WO4/SiO2	Eu	63	Na	11	W	74	SiO2	11	0.37	0.185	40	40	20	900	20	14.0	4.5	1.5	0.38	3	22.84	3.4	1.04	2.36	10.38	5.36	14.89	4.55	10.33	45.45	23.47	650.0	0.09103011781478708	1.98	1.66	1.62		0.93	1.7
8022	Eu-Na2WO4/SiO2	Eu	63	Na	11	W	74	SiO2	11	0.37	0.185	40	40	20	900	10	7.0	2.4	0.6	0.75	4	18.12	1.54	0.49	1.05	10.53	4.48	8.5	2.7	5.79	58.11	24.72	650.0	0.02069308221071574	1.98	1.66	1.62		0.93	1.7
8023	Eu-Na2WO4/SiO2	Eu	63	Na	11	W	74	SiO2	11	0.37	0.185	40	40	20	900	15	10.5	3.6	0.9	0.5	4	17.62	2.14	0.64	1.5	8.96	4.06	12.15	3.63	8.51	50.85	23.04	650.0	0.04326460025422768	1.98	1.66	1.62		0.93	1.7
8024	Eu-Na2WO4/SiO2	Eu	63	Na	11	W	74	SiO2	11	0.37	0.185	40	40	20	900	20	14.0	4.8	1.2	0.38	4	17.12	3.75	1.09	2.66	7.62	4.68	21.9	6.37	15.54	44.51	27.34	650.0	0.10058213900052036	1.98	1.66	1.62		0.93	1.7
8025	Eu-Na2WO4/SiO2	Eu	63	Na	11	W	74	SiO2	11	0.37	0.185	40	40	20	900	10	7.0	2.6	0.4	0.75	6	11.28	1.37	0.44	0.93	6.4	2.98	12.15	3.9	8.24	56.74	26.42	650.0	0.01839294802958568	1.98	1.66	1.62		0.93	1.7
8026	Eu-Na2WO4/SiO2	Eu	63	Na	11	W	74	SiO2	11	0.37	0.185	40	40	20	900	15	10.5	3.9	0.6	0.5	6	12.0	2.29	0.73	1.56	4.98	2.96	19.08	6.08	13.0	41.5	24.67	650.0	0.04633255606367917	1.98	1.66	1.62		0.93	1.7
8027	Eu-Na2WO4/SiO2	Eu	63	Na	11	W	74	SiO2	11	0.37	0.185	40	40	20	900	20	14.0	5.1	0.9	0.38	6	14.56	6.62	1.54	5.08	2.68	3.75	45.47	10.58	34.89	18.41	25.76	650.0	0.18024472748763273	1.98	1.66	1.62		0.93	1.7
8028	Eu-Na2WO4/SiO2	Eu	63	Na	11	W	74	SiO2	11	0.37	0.185	40	40	20	850	10	1.5	5.7	2.8	0.75	2	30.9	5.79	0.79	5.0	23.28	8.67	18.74	2.56	16.18	75.34	28.06	650.0	0.07952513723668657	1.98	1.66	1.62		0.93	1.7
8029	Eu-Na2WO4/SiO2	Eu	63	Na	11	W	74	SiO2	11	0.37	0.185	40	40	20	850	15	2.3	8.5	4.3	0.5	2	32.96	6.53	0.85	5.68	23.88	7.84	19.81	2.58	17.23	72.45	23.79	650.0	0.13505931358719866	1.98	1.66	1.62		0.93	1.7
8030	Eu-Na2WO4/SiO2	Eu	63	Na	11	W	74	SiO2	11	0.37	0.185	40	40	20	850	20	3.0	11.3	5.7	0.38	2	34.04	6.84	1.0	5.84	23.74	7.11	20.09	2.94	17.16	69.74	20.89	650.0	0.18645194992618722	1.98	1.66	1.62		0.93	1.7
8031	Eu-Na2WO4/SiO2	Eu	63	Na	11	W	74	SiO2	11	0.37	0.185	40	40	20	850	10	1.5	6.4	2.1	0.75	3	22.0	6.04	0.69	5.35	15.97	4.8	27.45	3.14	24.32	72.59	21.82	650.0	0.08306803492983912	1.98	1.66	1.62		0.93	1.7
8032	Eu-Na2WO4/SiO2	Eu	63	Na	11	W	74	SiO2	11	0.37	0.185	40	40	20	850	15	2.3	9.6	3.2	0.5	3	21.81	5.79	0.87	4.92	16.1	4.36	26.55	3.99	22.56	73.82	19.99	650.0	0.11928770585502986	1.98	1.66	1.62		0.93	1.7
8033	Eu-Na2WO4/SiO2	Eu	63	Na	11	W	74	SiO2	11	0.37	0.185	40	40	20	850	20	3.0	12.8	4.3	0.38	3	20.89	5.32	1.16	4.16	14.75	4.11	25.47	5.55	19.91	70.61	19.67	650.0	0.14386158247975844	1.98	1.66	1.62		0.93	1.7
8034	Eu-Na2WO4/SiO2	Eu	63	Na	11	W	74	SiO2	11	0.37	0.185	40	40	20	850	10	1.5	6.8	1.7	0.75	4	15.37	5.23	0.69	4.54	12.01	3.27	34.03	4.49	29.54	78.14	21.28	650.0	0.07162304334131715	1.98	1.66	1.62		0.93	1.7
8035	Eu-Na2WO4/SiO2	Eu	63	Na	11	W	74	SiO2	11	0.37	0.185	40	40	20	850	15	2.3	10.2	2.6	0.5	4	10.45	3.95	0.97	2.98	11.25	3.16	37.8	9.28	28.52	107.66	30.24	650.0	0.08060259354705138	1.98	1.66	1.62		0.93	1.7
8036	Eu-Na2WO4/SiO2	Eu	63	Na	11	W	74	SiO2	11	0.37	0.185	40	40	20	850	20	3.0	13.6	3.4	0.38	4	17.5	4.14	1.16	2.98	10.61	2.93	23.66	6.63	17.03	60.63	16.74	650.0	0.1112668217279109	1.98	1.66	1.62		0.93	1.7
8037	Eu-Na2WO4/SiO2	Eu	63	Na	11	W	74	SiO2	11	0.37	0.185	40	40	20	850	10	1.5	7.3	1.2	0.75	6	12.59	2.38	0.57	1.81	7.76	2.11	18.9	4.53	14.38	61.64	16.76	650.0	0.03211706070545331	1.98	1.66	1.62		0.93	1.7
8038	Eu-Na2WO4/SiO2	Eu	63	Na	11	W	74	SiO2	11	0.37	0.185	40	40	20	850	15	2.3	10.9	1.8	0.5	6	8.84	2.61	0.93	1.68	7.39	2.0	29.52	10.52	19.0	83.6	22.62	650.0	0.052893300029967005	1.98	1.66	1.62		0.93	1.7
8039	Eu-Na2WO4/SiO2	Eu	63	Na	11	W	74	SiO2	11	0.37	0.185	40	40	20	850	20	3.0	14.6	2.4	0.38	6	11.83	3.32	1.39	1.93	6.12	2.12	28.06	11.75	16.31	51.73	17.92	650.0	0.08885165829686609	1.98	1.66	1.62		0.93	1.7
8040	Eu-Na2WO4/SiO2	Eu	63	Na	11	W	74	SiO2	11	0.37	0.185	40	40	20	850	10	4.0	4.0	2.0	0.75	2	34.44	5.28	0.68	4.6	23.45	8.2	15.33	1.97	13.36	68.09	23.81	650.0	0.07232668646986103	1.98	1.66	1.62		0.93	1.7
8041	Eu-Na2WO4/SiO2	Eu	63	Na	11	W	74	SiO2	11	0.37	0.185	40	40	20	850	15	6.0	6.0	3.0	0.5	2	32.21	4.67	0.94	3.73	22.2	7.29	14.5	2.92	11.58	68.92	22.63	650.0	0.0956512589652091	1.98	1.66	1.62		0.93	1.7
8042	Eu-Na2WO4/SiO2	Eu	63	Na	11	W	74	SiO2	11	0.37	0.185	40	40	20	850	20	8.0	8.0	4.0	0.38	2	32.51	4.54	1.25	3.29	21.41	7.02	13.96	3.84	10.12	65.86	21.59	650.0	0.12227072213247595	1.98	1.66	1.62		0.93	1.7
8043	Eu-Na2WO4/SiO2	Eu	63	Na	11	W	74	SiO2	11	0.37	0.185	40	40	20	850	10	4.0	4.5	1.5	0.75	3	21.42	3.13	0.69	2.44	15.16	4.71	14.61	3.22	11.39	70.77	21.99	650.0	0.042400416733063766	1.98	1.66	1.62		0.93	1.7
8044	Eu-Na2WO4/SiO2	Eu	63	Na	11	W	74	SiO2	11	0.37	0.185	40	40	20	850	15	6.0	6.8	2.3	0.5	3	20.58	2.82	0.98	1.84	14.06	4.43	13.7	4.76	8.94	68.32	21.53	650.0	0.05721051402066887	1.98	1.66	1.62		0.93	1.7
8045	Eu-Na2WO4/SiO2	Eu	63	Na	11	W	74	SiO2	11	0.37	0.185	40	40	20	850	20	8.0	9.0	3.0	0.38	3	21.28	3.71	1.41	2.3	13.17	4.34	17.43	6.63	10.81	61.89	20.39	650.0	0.0994887229892074	1.98	1.66	1.62		0.93	1.7
8046	Eu-Na2WO4/SiO2	Eu	63	Na	11	W	74	SiO2	11	0.37	0.185	40	40	20	850	10	4.0	4.8	1.2	0.75	4	14.04	1.97	0.69	1.28	11.23	3.56	14.03	4.91	9.12	79.99	25.36	650.0	0.026528842285942194	1.98	1.66	1.62		0.93	1.7
8047	Eu-Na2WO4/SiO2	Eu	63	Na	11	W	74	SiO2	11	0.37	0.185	40	40	20	850	15	6.0	7.2	1.8	0.5	4	15.41	2.78	1.1	1.68	10.03	3.36	18.04	7.14	10.9	65.09	21.8	650.0	0.056387468741563966	1.98	1.66	1.62		0.93	1.7
8048	Eu-Na2WO4/SiO2	Eu	63	Na	11	W	74	SiO2	11	0.37	0.185	40	40	20	850	20	8.0	9.6	2.4	0.38	4	17.77	5.46	2.11	3.35	7.62	4.38	30.73	11.87	18.85	42.88	24.65	650.0	0.14775568585000276	1.98	1.66	1.62		0.93	1.7
8049	Eu-Na2WO4/SiO2	Eu	63	Na	11	W	74	SiO2	11	0.37	0.185	40	40	20	850	10	4.0	5.1	0.9	0.75	6	8.94	1.68	0.71	0.97	6.73	2.2	18.79	7.94	10.85	75.28	24.61	650.0	0.0225902943070827	1.98	1.66	1.62		0.93	1.7
8050	Eu-Na2WO4/SiO2	Eu	63	Na	11	W	74	SiO2	11	0.37	0.185	40	40	20	850	15	6.0	7.7	1.3	0.5	6	12.59	4.38	1.67	2.71	4.44	3.21	34.79	13.26	21.53	35.27	25.5	650.0	0.089576365580268	1.98	1.66	1.62		0.93	1.7
8051	Eu-Na2WO4/SiO2	Eu	63	Na	11	W	74	SiO2	11	0.37	0.185	40	40	20	850	20	8.0	10.3	1.7	0.38	6	16.42	10.98	2.92	8.06	2.73	3.15	66.87	17.78	49.09	16.63	19.18	650.0	0.306076637895745	1.98	1.66	1.62		0.93	1.7
8052	Eu-Na2WO4/SiO2	Eu	63	Na	11	W	74	SiO2	11	0.37	0.185	40	40	20	850	10	7.0	2.0	1.0	0.75	2	32.38	2.39	1.13	1.26	18.55	8.25	7.38	3.49	3.89	57.29	25.48	650.0	0.032253651734956895	1.98	1.66	1.62		0.93	1.7
8053	Eu-Na2WO4/SiO2	Eu	63	Na	11	W	74	SiO2	11	0.37	0.185	40	40	20	850	15	10.5	3.0	1.5	0.5	2	35.94	9.17	2.59	6.58	11.08	12.0	25.51	7.21	18.31	30.83	33.39	650.0	0.19236111694793837	1.98	1.66	1.62		0.93	1.7
8054	Eu-Na2WO4/SiO2	Eu	63	Na	11	W	74	SiO2	11	0.37	0.185	40	40	20	850	20	14.0	4.0	2.0	0.38	2	40.8	16.09	3.55	12.54	10.42	10.83	39.44	8.7	30.74	25.54	26.54	650.0	0.4616457634371405	1.98	1.66	1.62		0.93	1.7
8055	Eu-Na2WO4/SiO2	Eu	63	Na	11	W	74	SiO2	11	0.37	0.185	40	40	20	850	10	7.0	2.3	0.8	0.75	3	22.4	3.81	1.48	2.33	9.25	7.26	17.01	6.61	10.4	41.29	32.41	650.0	0.05179304509808958	1.98	1.66	1.62		0.93	1.7
8056	Eu-Na2WO4/SiO2	Eu	63	Na	11	W	74	SiO2	11	0.37	0.185	40	40	20	850	15	10.5	3.4	1.1	0.5	3	29.64	15.05	3.22	11.83	5.63	7.31	50.78	10.86	39.91	18.99	24.66	650.0	0.3262146757403006	1.98	1.66	1.62		0.93	1.7
8057	Eu-Na2WO4/SiO2	Eu	63	Na	11	W	74	SiO2	11	0.37	0.185	40	40	20	850	20	14.0	4.5	1.5	0.38	3	31.1	15.2	3.76	11.44	7.31	5.77	48.87	12.09	36.78	23.5	18.55	650.0	0.43388063997430004	1.98	1.66	1.62		0.93	1.7
8058	Eu-Na2WO4/SiO2	Eu	63	Na	11	W	74	SiO2	11	0.37	0.185	40	40	20	850	10	7.0	2.4	0.6	0.75	4	20.71	8.8	2.16	6.64	4.45	6.16	42.49	10.43	32.06	21.49	29.74	650.0	0.1228203852104075	1.98	1.66	1.62		0.93	1.7
8059	Eu-Na2WO4/SiO2	Eu	63	Na	11	W	74	SiO2	11	0.37	0.185	40	40	20	850	15	10.5	3.6	0.9	0.5	4	25.16	14.43	3.3	11.13	3.9	4.81	57.35	13.12	44.24	15.5	19.12	650.0	0.3116708631162558	1.98	1.66	1.62		0.93	1.7
8060	Eu-Na2WO4/SiO2	Eu	63	Na	11	W	74	SiO2	11	0.37	0.185	40	40	20	850	20	14.0	4.8	1.2	0.38	4	25.46	13.99	3.94	10.05	4.94	3.93	54.95	15.48	39.47	19.4	15.44	650.0	0.39659636164395584	1.98	1.66	1.62		0.93	1.7
8061	Eu-Na2WO4/SiO2	Eu	63	Na	11	W	74	SiO2	11	0.37	0.185	40	40	20	850	10	7.0	2.6	0.4	0.75	6	18.12	10.19	2.38	7.81	2.06	3.51	56.24	13.13	43.1	11.37	19.37	650.0	0.14329847774031065	1.98	1.66	1.62		0.93	1.7
8062	Eu-Na2WO4/SiO2	Eu	63	Na	11	W	74	SiO2	11	0.37	0.185	40	40	20	850	15	10.5	3.9	0.6	0.5	6	18.34	12.46	3.41	9.05	1.7	2.84	67.94	18.59	49.35	9.27	15.49	650.0	0.2661487084506843	1.98	1.66	1.62		0.93	1.7
8063	Eu-Na2WO4/SiO2	Eu	63	Na	11	W	74	SiO2	11	0.37	0.185	40	40	20	850	20	14.0	5.1	0.9	0.38	6	19.73	12.02	3.83	8.19	2.34	2.33	60.92	19.41	41.51	11.86	11.81	650.0	0.33700176333557275	1.98	1.66	1.62		0.93	1.7
8064	Eu-Na2WO4/SiO2	Eu	63	Na	11	W	74	SiO2	11	0.37	0.185	40	40	20	800	10	1.5	5.7	2.8	0.75	2	36.89	5.88	1.27	4.61	19.97	6.95	15.94	3.44	12.5	54.13	18.84	650.0	0.08079949617190613	1.98	1.66	1.62		0.93	1.7
8065	Eu-Na2WO4/SiO2	Eu	63	Na	11	W	74	SiO2	11	0.37	0.185	40	40	20	800	15	2.3	8.5	4.3	0.5	2	36.0	5.99	1.65	4.34	20.17	6.76	16.64	4.58	12.06	56.03	18.78	650.0	0.12353805279526361	1.98	1.66	1.62		0.93	1.7
8066	Eu-Na2WO4/SiO2	Eu	63	Na	11	W	74	SiO2	11	0.37	0.185	40	40	20	800	20	3.0	11.3	5.7	0.38	2	36.09	5.39	1.96	3.43	19.67	6.67	14.93	5.43	9.5	54.5	18.48	650.0	0.1458079138729959	1.98	1.66	1.62		0.93	1.7
8067	Eu-Na2WO4/SiO2	Eu	63	Na	11	W	74	SiO2	11	0.37	0.185	40	40	20	800	10	1.5	6.4	2.1	0.75	3	26.61	4.43	1.35	3.08	13.43	4.11	16.65	5.07	11.57	50.47	15.45	650.0	0.06041496361333743	1.98	1.66	1.62		0.93	1.7
8068	Eu-Na2WO4/SiO2	Eu	63	Na	11	W	74	SiO2	11	0.37	0.185	40	40	20	800	15	2.3	9.6	3.2	0.5	3	23.43	3.65	1.85	1.8	13.4	4.19	15.58	7.9	7.68	57.19	17.88	650.0	0.0743655822554319	1.98	1.66	1.62		0.93	1.7
8069	Eu-Na2WO4/SiO2	Eu	63	Na	11	W	74	SiO2	11	0.37	0.185	40	40	20	800	20	3.0	12.8	4.3	0.38	3	26.97	8.6	3.67	4.93	8.84	6.71	31.89	13.61	18.28	32.78	24.88	650.0	0.23664396717891317	1.98	1.66	1.62		0.93	1.7
8070	Eu-Na2WO4/SiO2	Eu	63	Na	11	W	74	SiO2	11	0.37	0.185	40	40	20	800	10	1.5	6.8	1.7	0.75	4	20.42	2.92	1.37	1.55	10.42	2.96	14.3	6.71	7.59	51.03	14.5	650.0	0.03951307350625432	1.98	1.66	1.62		0.93	1.7
8071	Eu-Na2WO4/SiO2	Eu	63	Na	11	W	74	SiO2	11	0.37	0.185	40	40	20	800	15	2.3	10.2	2.6	0.5	4	20.45	5.81	2.67	3.14	6.75	5.04	28.41	13.06	15.35	33.01	24.65	650.0	0.1197123343067313	1.98	1.66	1.62		0.93	1.7
8072	Eu-Na2WO4/SiO2	Eu	63	Na	11	W	74	SiO2	11	0.37	0.185	40	40	20	800	20	3.0	13.6	3.4	0.38	4	21.52	9.1	4.2	4.9	7.38	3.85	42.29	19.52	22.77	34.29	17.89	650.0	0.2510794336964689	1.98	1.66	1.62		0.93	1.7
8073	Eu-Na2WO4/SiO2	Eu	63	Na	11	W	74	SiO2	11	0.37	0.185	40	40	20	800	10	1.5	7.3	1.2	0.75	6	15.39	2.84	1.57	1.27	5.36	3.06	18.45	10.2	8.25	34.83	19.88	650.0	0.0384147758054928	1.98	1.66	1.62		0.93	1.7
8074	Eu-Na2WO4/SiO2	Eu	63	Na	11	W	74	SiO2	11	0.37	0.185	40	40	20	800	15	2.3	10.9	1.8	0.5	6	17.78	8.68	3.74	4.94	4.58	2.39	48.82	21.03	27.78	25.76	13.44	650.0	0.18160072865299315	1.98	1.66	1.62		0.93	1.7
8075	Eu-Na2WO4/SiO2	Eu	63	Na	11	W	74	SiO2	11	0.37	0.185	40	40	20	800	20	3.0	14.6	2.4	0.38	6	14.92	8.11	3.62	4.49	4.26	1.95	54.36	24.26	30.09	28.55	13.07	650.0	0.22257362230341513	1.98	1.66	1.62		0.93	1.7
8076	Eu-Na2WO4/SiO2	Eu	63	Na	11	W	74	SiO2	11	0.37	0.185	40	40	20	800	10	4.0	4.0	2.0	0.75	2	32.18	3.63	1.45	2.18	21.51	7.56	11.28	4.51	6.77	66.84	23.49	650.0	0.04930031483319375	1.98	1.66	1.62		0.93	1.7
8077	Eu-Na2WO4/SiO2	Eu	63	Na	11	W	74	SiO2	11	0.37	0.185	40	40	20	800	15	6.0	6.0	3.0	0.5	2	30.95	5.12	2.63	2.49	16.19	10.04	16.54	8.5	8.05	52.31	32.44	650.0	0.10511450147735214	1.98	1.66	1.62		0.93	1.7
8078	Eu-Na2WO4/SiO2	Eu	63	Na	11	W	74	SiO2	11	0.37	0.185	40	40	20	800	20	8.0	8.0	4.0	0.38	2	34.29	10.43	4.35	6.08	13.78	10.79	30.42	12.69	17.73	40.19	31.47	650.0	0.28986774605523025	1.98	1.66	1.62		0.93	1.7
8079	Eu-Na2WO4/SiO2	Eu	63	Na	11	W	74	SiO2	11	0.37	0.185	40	40	20	800	10	4.0	4.5	1.5	0.75	3	21.51	2.9	1.74	1.16	12.36	5.65	13.48	8.09	5.39	57.46	26.27	650.0	0.03923841425441622	1.98	1.66	1.62		0.93	1.7
8080	Eu-Na2WO4/SiO2	Eu	63	Na	11	W	74	SiO2	11	0.37	0.185	40	40	20	800	15	6.0	6.8	2.3	0.5	3	24.98	10.96	4.32	6.64	8.71	6.44	43.88	17.29	26.58	34.87	25.78	650.0	0.23216895804160403	1.98	1.66	1.62		0.93	1.7
8081	Eu-Na2WO4/SiO2	Eu	63	Na	11	W	74	SiO2	11	0.37	0.185	40	40	20	800	20	8.0	9.0	3.0	0.38	3	24.97	10.28	4.04	6.24	8.84	5.01	41.17	16.18	24.99	35.4	20.06	650.0	0.28546441141074685	1.98	1.66	1.62		0.93	1.7
8082	Eu-Na2WO4/SiO2	Eu	63	Na	11	W	74	SiO2	11	0.37	0.185	40	40	20	800	10	4.0	4.8	1.2	0.75	4	19.58	8.84	3.15	5.69	5.57	6.26	45.15	16.09	29.06	28.45	31.97	650.0	0.12340530881414385	1.98	1.66	1.62		0.93	1.7
8083	Eu-Na2WO4/SiO2	Eu	63	Na	11	W	74	SiO2	11	0.37	0.185	40	40	20	800	15	6.0	7.2	1.8	0.5	4	19.06	9.49	4.36	5.13	7.35	3.69	49.79	22.88	26.92	38.56	19.36	650.0	0.19941968829802387	1.98	1.66	1.62		0.93	1.7
8084	Eu-Na2WO4/SiO2	Eu	63	Na	11	W	74	SiO2	11	0.37	0.185	40	40	20	800	20	8.0	9.6	2.4	0.38	4	17.22	9.65	3.6	6.05	6.42	2.52	56.04	20.91	35.13	37.28	14.63	650.0	0.2670504446048787	1.98	1.66	1.62		0.93	1.7
8085	Eu-Na2WO4/SiO2	Eu	63	Na	11	W	74	SiO2	11	0.37	0.185	40	40	20	800	10	4.0	5.1	0.9	0.75	6	16.84	11.27	3.39	7.88	3.3	2.57	66.92	20.13	46.79	19.6	15.26	650.0	0.15942951352112664	1.98	1.66	1.62		0.93	1.7
8086	Eu-Na2WO4/SiO2	Eu	63	Na	11	W	74	SiO2	11	0.37	0.185	40	40	20	800	15	6.0	7.7	1.3	0.5	6	14.92	9.57	3.57	6.0	4.05	1.82	64.14	23.93	40.21	27.14	12.2	650.0	0.2011882304714052	1.98	1.66	1.62		0.93	1.7
8087	Eu-Na2WO4/SiO2	Eu	63	Na	11	W	74	SiO2	11	0.37	0.185	40	40	20	800	20	8.0	10.3	1.7	0.38	6	11.92	7.63	3.55	4.08	3.49	1.4	64.01	29.78	34.23	29.28	11.74	650.0	0.20886298785150711	1.98	1.66	1.62		0.93	1.7
8088	Eu-Na2WO4/SiO2	Eu	63	Na	11	W	74	SiO2	11	0.37	0.185	40	40	20	800	10	7.0	2.0	1.0	0.75	2	37.95	12.63	3.5	9.13	13.7	8.79	33.28	9.22	24.06	36.1	23.16	650.0	0.1800242822374508	1.98	1.66	1.62		0.93	1.7
8089	Eu-Na2WO4/SiO2	Eu	63	Na	11	W	74	SiO2	11	0.37	0.185	40	40	20	800	15	10.5	3.0	1.5	0.5	2	32.74	11.82	3.62	8.2	9.72	5.31	36.1	11.06	25.05	29.69	16.22	650.0	0.2515800121165995	1.98	1.66	1.62		0.93	1.7
8090	Eu-Na2WO4/SiO2	Eu	63	Na	11	W	74	SiO2	11	0.37	0.185	40	40	20	800	20	14.0	4.0	2.0	0.38	2	24.25	13.35	4.04	9.31	4.53	3.23	55.05	16.66	38.39	18.68	13.32	650.0	0.3770872890170427	1.98	1.66	1.62		0.93	1.7
8091	Eu-Na2WO4/SiO2	Eu	63	Na	11	W	74	SiO2	11	0.37	0.185	40	40	20	800	10	7.0	2.3	0.8	0.75	3	29.09	13.87	3.5	10.37	7.49	5.08	47.68	12.03	35.65	25.75	17.46	650.0	0.19908320424934553	1.98	1.66	1.62		0.93	1.7
8092	Eu-Na2WO4/SiO2	Eu	63	Na	11	W	74	SiO2	11	0.37	0.185	40	40	20	800	15	10.5	3.4	1.1	0.5	3	23.75	10.95	3.91	7.04	6.89	3.53	46.11	16.46	29.64	29.01	14.86	650.0	0.23194435250484127	1.98	1.66	1.62		0.93	1.7
8093	Eu-Na2WO4/SiO2	Eu	63	Na	11	W	74	SiO2	11	0.37	0.185	40	40	20	800	20	14.0	4.5	1.5	0.38	3	16.61	11.17	4.22	6.95	2.01	1.93	67.25	25.41	41.84	12.1	11.62	650.0	0.311699355806531	1.98	1.66	1.62		0.93	1.7
8094	Eu-Na2WO4/SiO2	Eu	63	Na	11	W	74	SiO2	11	0.37	0.185	40	40	20	800	10	7.0	2.4	0.6	0.75	4	23.58	12.81	3.84	8.97	5.03	3.47	54.33	16.28	38.04	21.33	14.72	650.0	0.18277405406449024	1.98	1.66	1.62		0.93	1.7
8095	Eu-Na2WO4/SiO2	Eu	63	Na	11	W	74	SiO2	11	0.37	0.185	40	40	20	800	15	10.5	3.6	0.9	0.5	4	16.63	10.18	4.11	6.07	3.18	2.23	61.21	24.71	36.5	19.12	13.41	650.0	0.21472503665699877	1.98	1.66	1.62		0.93	1.7
8096	Eu-Na2WO4/SiO2	Eu	63	Na	11	W	74	SiO2	11	0.37	0.185	40	40	20	800	20	14.0	4.8	1.2	0.38	4	14.24	9.08	3.89	5.19	0.74	1.36	63.76	27.32	36.45	5.2	9.55	650.0	0.2505004921151287	1.98	1.66	1.62		0.93	1.7
8097	Eu-Na2WO4/SiO2	Eu	63	Na	11	W	74	SiO2	11	0.37	0.185	40	40	20	800	10	7.0	2.6	0.4	0.75	6	17.06	10.88	3.68	7.2	2.51	2.17	63.77	21.57	42.2	14.71	12.72	650.0	0.15358187974548998	1.98	1.66	1.62		0.93	1.7
8098	Eu-Na2WO4/SiO2	Eu	63	Na	11	W	74	SiO2	11	0.37	0.185	40	40	20	800	15	10.5	3.9	0.6	0.5	6	12.56	7.67	3.92	3.75	1.4	1.32	61.07	31.21	29.86	11.15	10.51	650.0	0.15960214040710965	1.98	1.66	1.62		0.93	1.7
8099	Eu-Na2WO4/SiO2	Eu	63	Na	11	W	74	SiO2	11	0.37	0.185	40	40	20	800	20	14.0	5.1	0.9	0.38	6	9.31	7.05	3.57	3.48	0.16	0.9	75.73	38.35	37.38	1.72	9.67	650.0	0.19239071531746935	1.98	1.66	1.62		0.93	1.7
8100	Eu-Na2WO4/SiO2	Eu	63	Na	11	W	74	SiO2	11	0.37	0.185	40	40	20	775	10	1.5	5.7	2.8	0.75	2	30.36	4.89	1.76	3.13	20.12	7.61	16.11	5.8	10.31	66.27	25.07	650.0	0.06684809265839624	1.98	1.66	1.62		0.93	1.7
8101	Eu-Na2WO4/SiO2	Eu	63	Na	11	W	74	SiO2	11	0.37	0.185	40	40	20	775	15	2.3	8.5	4.3	0.5	2	32.48	4.4	2.36	2.04	18.18	8.45	13.55	7.27	6.28	55.97	26.02	650.0	0.08999473186147161	1.98	1.66	1.62		0.93	1.7
8102	Eu-Na2WO4/SiO2	Eu	63	Na	11	W	74	SiO2	11	0.37	0.185	40	40	20	775	20	3.0	11.3	5.7	0.38	2	35.38	7.97	4.15	3.82	14.0	11.04	22.53	11.73	10.8	39.57	31.2	650.0	0.21856730299296273	1.98	1.66	1.62		0.93	1.7
8103	Eu-Na2WO4/SiO2	Eu	63	Na	11	W	74	SiO2	11	0.37	0.185	40	40	20	775	10	1.5	6.4	2.1	0.75	3	19.48	3.19	1.94	1.25	12.53	5.29	16.38	9.96	6.42	64.32	27.16	650.0	0.04322652167481502	1.98	1.66	1.62		0.93	1.7
8104	Eu-Na2WO4/SiO2	Eu	63	Na	11	W	74	SiO2	11	0.37	0.185	40	40	20	775	15	2.3	9.6	3.2	0.5	3	24.54	8.44	4.25	4.19	9.86	6.76	34.39	17.32	17.07	40.18	27.55	650.0	0.1763513818074509	1.98	1.66	1.62		0.93	1.7
8105	Eu-Na2WO4/SiO2	Eu	63	Na	11	W	74	SiO2	11	0.37	0.185	40	40	20	775	20	3.0	12.8	4.3	0.38	3	21.1	10.33	3.57	6.76	8.76	3.78	48.96	16.92	32.04	41.52	17.91	650.0	0.2869313711161451	1.98	1.66	1.62		0.93	1.7
8106	Eu-Na2WO4/SiO2	Eu	63	Na	11	W	74	SiO2	11	0.37	0.185	40	40	20	775	10	1.5	6.8	1.7	0.75	4	18.44	7.86	3.37	4.49	5.76	6.07	42.62	18.28	24.35	31.24	32.92	650.0	0.10914803530709394	1.98	1.66	1.62		0.93	1.7
8107	Eu-Na2WO4/SiO2	Eu	63	Na	11	W	74	SiO2	11	0.37	0.185	40	40	20	775	15	2.3	10.2	2.6	0.5	4	13.9	9.4	3.84	5.56	7.07	3.66	67.63	27.63	40.0	50.86	26.33	650.0	0.1974319458783154	1.98	1.66	1.62		0.93	1.7
8108	Eu-Na2WO4/SiO2	Eu	63	Na	11	W	74	SiO2	11	0.37	0.185	40	40	20	775	20	3.0	13.6	3.4	0.38	4	15.89	9.55	3.51	6.04	4.75	2.17	60.1	22.09	38.01	29.89	13.66	650.0	0.26413940564944016	1.98	1.66	1.62		0.93	1.7
8109	Eu-Na2WO4/SiO2	Eu	63	Na	11	W	74	SiO2	11	0.37	0.185	40	40	20	775	10	1.5	7.3	1.2	0.75	6	15.47	9.06	3.41	5.65	4.37	2.41	58.56	22.04	36.52	28.25	15.58	650.0	0.12662698345496917	1.98	1.66	1.62		0.93	1.7
8110	Eu-Na2WO4/SiO2	Eu	63	Na	11	W	74	SiO2	11	0.37	0.185	40	40	20	775	15	2.3	10.9	1.8	0.5	6	12.92	7.42	3.25	4.17	4.2	1.55	57.43	25.15	32.28	32.51	12.0	650.0	0.1541941007699339	1.98	1.66	1.62		0.93	1.7
8111	Eu-Na2WO4/SiO2	Eu	63	Na	11	W	74	SiO2	11	0.37	0.185	40	40	20	775	20	3.0	14.6	2.4	0.38	6	9.63	7.65	3.19	4.46	1.4	0.97	79.44	33.13	46.31	14.54	10.07	650.0	0.20943284037590107	1.98	1.66	1.62		0.93	1.7
8112	Eu-Na2WO4/SiO2	Eu	63	Na	11	W	74	SiO2	11	0.37	0.185	40	40	20	775	10	4.0	4.0	2.0	0.75	2	31.79	7.24	3.33	3.91	13.8	12.18	22.77	10.47	12.3	43.41	38.31	650.0	0.10020623146768065	1.98	1.66	1.62		0.93	1.7
8113	Eu-Na2WO4/SiO2	Eu	63	Na	11	W	74	SiO2	11	0.37	0.185	40	40	20	775	15	6.0	6.0	3.0	0.5	2	33.09	10.98	3.49	7.49	14.13	7.97	33.18	10.55	22.64	42.7	24.09	650.0	0.23261824480076623	1.98	1.66	1.62		0.93	1.7
8114	Eu-Na2WO4/SiO2	Eu	63	Na	11	W	74	SiO2	11	0.37	0.185	40	40	20	775	20	8.0	8.0	4.0	0.38	2	27.13	13.03	3.6	9.43	9.67	4.4	48.03	13.27	34.76	35.64	16.22	650.0	0.3673867220695198	1.98	1.66	1.62		0.93	1.7
8115	Eu-Na2WO4/SiO2	Eu	63	Na	11	W	74	SiO2	11	0.37	0.185	40	40	20	775	10	4.0	4.5	1.5	0.75	3	25.77	11.56	3.43	8.13	9.18	5.43	44.86	13.31	31.55	35.62	21.07	650.0	0.16379443999846113	1.98	1.66	1.62		0.93	1.7
8116	Eu-Na2WO4/SiO2	Eu	63	Na	11	W	74	SiO2	11	0.37	0.185	40	40	20	775	15	6.0	6.8	2.3	0.5	3	19.91	10.25	3.58	6.67	7.59	3.3	51.48	17.98	33.5	38.12	16.57	650.0	0.2162843172394063	1.98	1.66	1.62		0.93	1.7
8117	Eu-Na2WO4/SiO2	Eu	63	Na	11	W	74	SiO2	11	0.37	0.185	40	40	20	775	20	8.0	9.0	3.0	0.38	3	15.32	10.61	3.73	6.88	3.62	1.97	69.26	24.35	44.91	23.63	12.86	650.0	0.295161491811395	1.98	1.66	1.62		0.93	1.7
8118	Eu-Na2WO4/SiO2	Eu	63	Na	11	W	74	SiO2	11	0.37	0.185	40	40	20	775	10	4.0	4.8	1.2	0.75	4	19.5	11.24	3.41	7.83	6.3	3.33	57.64	17.49	40.15	32.31	17.08	650.0	0.15897878389826434	1.98	1.66	1.62		0.93	1.7
8119	Eu-Na2WO4/SiO2	Eu	63	Na	11	W	74	SiO2	11	0.37	0.185	40	40	20	775	15	6.0	7.2	1.8	0.5	4	14.97	10.18	3.55	6.63	3.71	2.01	68.0	23.71	44.29	24.78	13.43	650.0	0.21472503665699877	1.98	1.66	1.62		0.93	1.7
8120	Eu-Na2WO4/SiO2	Eu	63	Na	11	W	74	SiO2	11	0.37	0.185	40	40	20	775	20	8.0	9.6	2.4	0.38	4	9.63	8.79	3.55	5.24	1.78	1.26	91.28	36.86	54.41	18.48	13.08	650.0	0.24212012051585338	1.98	1.66	1.62		0.93	1.7
8121	Eu-Na2WO4/SiO2	Eu	63	Na	11	W	74	SiO2	11	0.37	0.185	40	40	20	775	10	4.0	5.1	0.9	0.75	6	12.39	9.5	3.38	6.12	3.27	1.78	76.67	27.28	49.39	26.39	14.37	650.0	0.1330937803762812	1.98	1.66	1.62		0.93	1.7
8122	Eu-Na2WO4/SiO2	Eu	63	Na	11	W	74	SiO2	11	0.37	0.185	40	40	20	775	15	6.0	7.7	1.3	0.5	6	8.78	8.31	3.31	5.0	1.3	1.12	94.65	37.7	56.95	14.81	12.76	650.0	0.1735137278525638	1.98	1.66	1.62		0.93	1.7
8123	Eu-Na2WO4/SiO2	Eu	63	Na	11	W	74	SiO2	11	0.37	0.185	40	40	20	775	20	8.0	10.3	1.7	0.38	6	7.64	6.4	3.14	3.26	0.53	0.75	83.77	41.1	42.67	6.94	9.82	650.0	0.17405211185406597	1.98	1.66	1.62		0.93	1.7
8124	Eu-Na2WO4/SiO2	Eu	63	Na	11	W	74	SiO2	11	0.37	0.185	40	40	20	775	10	7.0	2.0	1.0	0.75	2	29.16	14.18	3.65	10.53	7.75	4.91	48.63	12.52	36.11	26.58	16.84	650.0	0.2038908085662837	1.98	1.66	1.62		0.93	1.7
8125	Eu-Na2WO4/SiO2	Eu	63	Na	11	W	74	SiO2	11	0.37	0.185	40	40	20	775	15	10.5	3.0	1.5	0.5	2	20.5	11.01	4.11	6.9	2.89	2.56	53.71	20.05	33.66	14.1	12.49	650.0	0.23329236423864094	1.98	1.66	1.62		0.93	1.7
8126	Eu-Na2WO4/SiO2	Eu	63	Na	11	W	74	SiO2	11	0.37	0.185	40	40	20	775	20	14.0	4.0	2.0	0.38	2	12.15	8.61	4.09	4.52	1.12	1.77	70.86	33.66	37.2	9.22	14.57	650.0	0.2369319018525817	1.98	1.66	1.62		0.93	1.7
8127	Eu-Na2WO4/SiO2	Eu	63	Na	11	W	74	SiO2	11	0.37	0.185	40	40	20	775	10	7.0	2.3	0.8	0.75	3	20.32	12.41	3.83	8.58	3.05	2.91	61.07	18.85	42.22	15.01	14.32	650.0	0.176671133084125	1.98	1.66	1.62		0.93	1.7
8128	Eu-Na2WO4/SiO2	Eu	63	Na	11	W	74	SiO2	11	0.37	0.185	40	40	20	775	15	10.5	3.4	1.1	0.5	3	11.33	9.27	4.14	5.13	1.16	1.74	81.82	36.54	45.28	10.24	15.36	650.0	0.19456424561310764	1.98	1.66	1.62		0.93	1.7
8129	Eu-Na2WO4/SiO2	Eu	63	Na	11	W	74	SiO2	11	0.37	0.185	40	40	20	775	20	14.0	4.5	1.5	0.38	3	9.87	7.0	3.71	3.29	0.24	1.23	70.92	37.59	33.33	2.43	12.46	650.0	0.19097550746009342	1.98	1.66	1.62		0.93	1.7
8130	Eu-Na2WO4/SiO2	Eu	63	Na	11	W	74	SiO2	11	0.37	0.185	40	40	20	775	10	7.0	2.4	0.6	0.75	4	13.99	11.17	4.06	7.11	1.46	2.11	79.84	29.02	50.82	10.44	15.08	650.0	0.15792767360864238	1.98	1.66	1.62		0.93	1.7
8131	Eu-Na2WO4/SiO2	Eu	63	Na	11	W	74	SiO2	11	0.37	0.185	40	40	20	775	15	10.5	3.6	0.9	0.5	4	9.1	7.42	3.64	3.78	0.2	1.21	81.54	40.0	41.54	2.2	13.3	650.0	0.1541941007699339	1.98	1.66	1.62		0.93	1.7
8132	Eu-Na2WO4/SiO2	Eu	63	Na	11	W	74	SiO2	11	0.37	0.185	40	40	20	775	20	14.0	4.8	1.2	0.38	4	6.48	5.26	3.0	2.26	0.12	0.83	81.17	46.3	34.88	1.85	12.81	650.0	0.14219444340127796	1.98	1.66	1.62		0.93	1.7
8133	Eu-Na2WO4/SiO2	Eu	63	Na	11	W	74	SiO2	11	0.37	0.185	40	40	20	775	10	7.0	2.6	0.4	0.75	6	10.98	8.69	3.82	4.87	0.52	1.34	79.14	34.79	44.35	4.74	12.2	650.0	0.1212131671464568	1.98	1.66	1.62		0.93	1.7
8134	Eu-Na2WO4/SiO2	Eu	63	Na	11	W	74	SiO2	11	0.37	0.185	40	40	20	775	15	10.5	3.9	0.6	0.5	6	6.48	5.17	3.03	2.14	0.45	0.75	79.78	46.76	33.02	6.94	11.57	650.0	0.10616874218491057	1.98	1.66	1.62		0.93	1.7
8135	Eu-Na2WO4/SiO2	Eu	63	Na	11	W	74	SiO2	11	0.37	0.185	40	40	20	775	20	14.0	5.1	0.9	0.38	6	3.9	3.78	2.4	1.38	0.59	0.54	96.92	61.54	35.38	15.13	13.85	650.0	0.10140249925469416	1.98	1.66	1.62		0.93	1.7
8136	Eu-Na2WO4/SiO2	Eu	63	Na	11	W	74	SiO2	11	0.37	0.185	40	40	20	750	10	1.5	5.7	2.8	0.75	2	31.69	5.96	2.93	3.03	16.2	9.33	18.81	9.25	9.56	51.12	29.44	650.0	0.0819332830882968	1.98	1.66	1.62		0.93	1.7
8137	Eu-Na2WO4/SiO2	Eu	63	Na	11	W	74	SiO2	11	0.37	0.185	40	40	20	750	15	2.3	8.5	4.3	0.5	2	31.7	10.83	3.49	7.34	12.2	9.3	34.16	11.01	23.15	38.49	29.34	650.0	0.22925105168260673	1.98	1.66	1.62		0.93	1.7
8138	Eu-Na2WO4/SiO2	Eu	63	Na	11	W	74	SiO2	11	0.37	0.185	40	40	20	750	20	3.0	11.3	5.7	0.38	2	25.42	11.44	3.43	8.01	10.81	4.29	45.0	13.49	31.51	42.53	16.88	650.0	0.3197102568097631	1.98	1.66	1.62		0.93	1.7
8139	Eu-Na2WO4/SiO2	Eu	63	Na	11	W	74	SiO2	11	0.37	0.185	40	40	20	750	10	1.5	6.4	2.1	0.75	3	23.74	9.44	3.42	6.02	9.01	5.66	39.76	14.41	25.36	37.95	23.84	650.0	0.13221009537762482	1.98	1.66	1.62		0.93	1.7
8140	Eu-Na2WO4/SiO2	Eu	63	Na	11	W	74	SiO2	11	0.37	0.185	40	40	20	750	15	2.3	9.6	3.2	0.5	3	18.05	10.52	3.49	7.03	6.54	2.97	58.28	19.34	38.95	36.23	16.45	650.0	0.22231009873232493	1.98	1.66	1.62		0.93	1.7
8141	Eu-Na2WO4/SiO2	Eu	63	Na	11	W	74	SiO2	11	0.37	0.185	40	40	20	750	20	3.0	12.8	4.3	0.38	3	14.86	8.75	3.38	5.37	4.3	1.79	58.88	22.75	36.14	28.94	12.05	650.0	0.2409662987512908	1.98	1.66	1.62		0.93	1.7
8142	Eu-Na2WO4/SiO2	Eu	63	Na	11	W	74	SiO2	11	0.37	0.185	40	40	20	750	10	1.5	6.8	1.7	0.75	4	18.99	10.35	3.16	7.19	5.51	2.74	54.5	16.64	37.86	29.02	14.43	650.0	0.14567598124926603	1.98	1.66	1.62		0.93	1.7
8143	Eu-Na2WO4/SiO2	Eu	63	Na	11	W	74	SiO2	11	0.37	0.185	40	40	20	750	15	2.3	10.2	2.6	0.5	4	14.52	9.72	3.29	6.43	4.21	2.17	66.94	22.66	44.28	28.99	14.94	650.0	0.20450846807751275	1.98	1.66	1.62		0.93	1.7
8144	Eu-Na2WO4/SiO2	Eu	63	Na	11	W	74	SiO2	11	0.37	0.185	40	40	20	750	20	3.0	13.6	3.4	0.38	4	10.0	6.91	3.22	3.69	1.88	1.07	69.1	32.2	36.9	18.8	10.7	650.0	0.18843004963077045	1.98	1.66	1.62		0.93	1.7
8145	Eu-Na2WO4/SiO2	Eu	63	Na	11	W	74	SiO2	11	0.37	0.185	40	40	20	750	10	1.5	7.3	1.2	0.75	6	16.26	8.43	2.96	5.47	2.42	1.48	51.85	18.2	33.64	14.88	9.1	650.0	0.11742197182460085	1.98	1.66	1.62		0.93	1.7
8146	Eu-Na2WO4/SiO2	Eu	63	Na	11	W	74	SiO2	11	0.37	0.185	40	40	20	750	15	2.3	10.9	1.8	0.5	6	8.97	6.41	2.93	3.48	1.36	0.87	71.46	32.66	38.8	15.16	9.7	650.0	0.13249329163785262	1.98	1.66	1.62		0.93	1.7
8147	Eu-Na2WO4/SiO2	Eu	63	Na	11	W	74	SiO2	11	0.37	0.185	40	40	20	750	20	3.0	14.6	2.4	0.38	6	5.36	4.68	2.53	2.15	0.43	0.6	87.31	47.2	40.11	8.02	11.19	650.0	0.12613298357249986	1.98	1.66	1.62		0.93	1.7
8148	Eu-Na2WO4/SiO2	Eu	63	Na	11	W	74	SiO2	11	0.37	0.185	40	40	20	750	10	4.0	4.0	2.0	0.75	2	31.38	12.94	3.29	9.65	11.91	6.75	41.24	10.48	30.75	37.95	21.51	650.0	0.18476353315191976	1.98	1.66	1.62		0.93	1.7
8149	Eu-Na2WO4/SiO2	Eu	63	Na	11	W	74	SiO2	11	0.37	0.185	40	40	20	750	15	6.0	6.0	3.0	0.5	2	20.44	11.36	3.7	7.66	7.34	3.37	55.58	18.1	37.48	35.91	16.49	650.0	0.24117392597823545	1.98	1.66	1.62		0.93	1.7
8150	Eu-Na2WO4/SiO2	Eu	63	Na	11	W	74	SiO2	11	0.37	0.185	40	40	20	750	20	8.0	8.0	4.0	0.38	2	13.13	9.24	3.7	5.54	4.25	2.12	70.37	28.18	42.19	32.37	16.15	650.0	0.25513559493802745	1.98	1.66	1.62		0.93	1.7
8151	Eu-Na2WO4/SiO2	Eu	63	Na	11	W	74	SiO2	11	0.37	0.185	40	40	20	750	10	4.0	4.5	1.5	0.75	3	18.87	11.56	3.43	8.13	5.62	3.06	61.26	18.18	43.08	29.78	16.22	650.0	0.16379443999846113	1.98	1.66	1.62		0.93	1.7
8152	Eu-Na2WO4/SiO2	Eu	63	Na	11	W	74	SiO2	11	0.37	0.185	40	40	20	750	15	6.0	6.8	2.3	0.5	3	13.28	9.65	3.58	6.07	3.56	2.03	72.67	26.96	45.71	26.81	15.29	650.0	0.2029583378997078	1.98	1.66	1.62		0.93	1.7
8153	Eu-Na2WO4/SiO2	Eu	63	Na	11	W	74	SiO2	11	0.37	0.185	40	40	20	750	20	8.0	9.0	3.0	0.38	3	10.07	7.48	3.43	4.05	1.85	1.42	74.28	34.06	40.22	18.37	14.1	650.0	0.20459302269698135	1.98	1.66	1.62		0.93	1.7
8154	Eu-Na2WO4/SiO2	Eu	63	Na	11	W	74	SiO2	11	0.37	0.185	40	40	20	750	10	4.0	4.8	1.2	0.75	4	13.55	9.96	3.42	6.54	3.08	2.01	73.51	25.24	48.27	22.73	14.83	650.0	0.1398882265994132	1.98	1.66	1.62		0.93	1.7
8155	Eu-Na2WO4/SiO2	Eu	63	Na	11	W	74	SiO2	11	0.37	0.185	40	40	20	750	15	6.0	7.2	1.8	0.5	4	9.74	7.01	3.35	3.66	1.17	1.13	71.97	34.39	37.58	12.01	11.6	650.0	0.145356450995971	1.98	1.66	1.62		0.93	1.7
8156	Eu-Na2WO4/SiO2	Eu	63	Na	11	W	74	SiO2	11	0.37	0.185	40	40	20	750	20	8.0	9.6	2.4	0.38	4	5.23	5.02	2.79	2.23	0.52	0.79	95.98	53.35	42.64	9.94	15.11	650.0	0.13553642859767265	1.98	1.66	1.62		0.93	1.7
8157	Eu-Na2WO4/SiO2	Eu	63	Na	11	W	74	SiO2	11	0.37	0.185	40	40	20	750	10	4.0	5.1	0.9	0.75	6	7.67	7.55	3.28	4.27	0.95	1.11	98.44	42.76	55.67	12.39	14.47	650.0	0.10466963753994336	1.98	1.66	1.62		0.93	1.7
8158	Eu-Na2WO4/SiO2	Eu	63	Na	11	W	74	SiO2	11	0.37	0.185	40	40	20	750	15	6.0	7.7	1.3	0.5	6	6.85	4.99	2.77	2.22	0.27	0.69	72.85	40.44	32.41	3.94	10.07	650.0	0.10237607353886662	1.98	1.66	1.62		0.93	1.7
8159	Eu-Na2WO4/SiO2	Eu	63	Na	11	W	74	SiO2	11	0.37	0.185	40	40	20	750	20	8.0	10.3	1.7	0.38	6	4.11	3.52	2.17	1.35	0.02	0.5	85.64	52.8	32.85	0.49	12.17	650.0	0.09430119212951596	1.98	1.66	1.62		0.93	1.7
8160	Eu-Na2WO4/SiO2	Eu	63	Na	11	W	74	SiO2	11	0.37	0.185	40	40	20	750	10	7.0	2.0	1.0	0.75	2	17.62	9.91	4.19	5.72	2.87	2.66	56.24	23.78	32.46	16.29	15.1	650.0	0.13914802043299032	1.98	1.66	1.62		0.93	1.7
8161	Eu-Na2WO4/SiO2	Eu	63	Na	11	W	74	SiO2	11	0.37	0.185	40	40	20	750	15	10.5	3.0	1.5	0.5	2	8.92	6.68	3.55	3.13	0.48	1.69	74.89	39.8	35.09	5.38	18.95	650.0	0.13827147766972422	1.98	1.66	1.62		0.93	1.7
8162	Eu-Na2WO4/SiO2	Eu	63	Na	11	W	74	SiO2	11	0.37	0.185	40	40	20	750	20	14.0	4.0	2.0	0.38	2	6.05	4.72	2.86	1.86	0.23	1.26	78.02	47.27	30.74	3.8	20.83	650.0	0.12723752879222822	1.98	1.66	1.62		0.93	1.7
8163	Eu-Na2WO4/SiO2	Eu	63	Na	11	W	74	SiO2	11	0.37	0.185	40	40	20	750	10	7.0	2.3	0.8	0.75	3	10.04	8.15	4.09	4.06	0.77	1.79	81.18	40.74	40.44	7.67	17.83	650.0	0.11335116576927563	1.98	1.66	1.62		0.93	1.7
8164	Eu-Na2WO4/SiO2	Eu	63	Na	11	W	74	SiO2	11	0.37	0.185	40	40	20	750	15	10.5	3.4	1.1	0.5	3	9.63	6.41	3.56	2.85	0.38	1.38	66.56	36.97	29.6	3.95	14.33	650.0	0.13249329163785262	1.98	1.66	1.62		0.93	1.7
8165	Eu-Na2WO4/SiO2	Eu	63	Na	11	W	74	SiO2	11	0.37	0.185	40	40	20	750	20	14.0	4.5	1.5	0.38	3	3.62	3.41	2.41	1.0	0.77	0.84	94.2	66.57	27.62	21.27	23.2	650.0	0.09130255209707067	1.98	1.66	1.62		0.93	1.7
8166	Eu-Na2WO4/SiO2	Eu	63	Na	11	W	74	SiO2	11	0.37	0.185	40	40	20	750	10	7.0	2.4	0.6	0.75	4	7.65	7.49	3.55	3.94	0.45	1.51	97.91	46.41	51.5	5.88	19.74	650.0	0.10380458560648548	1.98	1.66	1.62		0.93	1.7
8167	Eu-Na2WO4/SiO2	Eu	63	Na	11	W	74	SiO2	11	0.37	0.185	40	40	20	750	15	10.5	3.6	0.9	0.5	4	6.29	3.87	2.59	1.28	0.41	0.77	61.53	41.18	20.35	6.52	12.24	650.0	0.07893748782073305	1.98	1.66	1.62		0.93	1.7
8168	Eu-Na2WO4/SiO2	Eu	63	Na	11	W	74	SiO2	11	0.37	0.185	40	40	20	750	20	14.0	4.8	1.2	0.38	4	3.07	2.57	1.69	0.88	0.43	0.6	83.71	55.05	28.66	14.01	19.54	650.0	0.06851582776537221	1.98	1.66	1.62		0.93	1.7
8169	Eu-Na2WO4/SiO2	Eu	63	Na	11	W	74	SiO2	11	0.37	0.185	40	40	20	750	10	7.0	2.6	0.4	0.75	6	6.75	5.24	3.14	2.1	0.3	0.89	77.63	46.52	31.11	4.44	13.19	650.0	0.07176374226334221	1.98	1.66	1.62		0.93	1.7
8170	Eu-Na2WO4/SiO2	Eu	63	Na	11	W	74	SiO2	11	0.37	0.185	40	40	20	750	15	10.5	3.9	0.6	0.5	6	4.89	3.14	1.94	1.2	0.45	0.59	64.21	39.67	24.54	9.2	12.07	650.0	0.06380709802601656	1.98	1.66	1.62		0.93	1.7
8171	Eu-Na2WO4/SiO2	Eu	63	Na	11	W	74	SiO2	11	0.37	0.185	40	40	20	750	20	14.0	5.1	0.9	0.38	6	3.63	2.44	1.77	0.67	0.72	0.47	67.22	48.76	18.46	19.83	12.95	650.0	0.0650068753693995	1.98	1.66	1.62		0.93	1.7
8172	Eu-Na2WO4/SiO2	Eu	63	Na	11	W	74	SiO2	11	0.37	0.185	40	40	20	700	10	1.5	5.7	2.8	0.75	2	18.89	8.11	3.05	5.06	7.99	3.62	42.93	16.15	26.79	42.3	19.16	650.0	0.11277063530039699	1.98	1.66	1.62		0.93	1.7
8173	Eu-Na2WO4/SiO2	Eu	63	Na	11	W	74	SiO2	11	0.37	0.185	40	40	20	700	15	2.3	8.5	4.3	0.5	2	9.6	5.61	2.7	2.91	4.23	1.96	58.44	28.13	30.31	44.06	20.42	650.0	0.11547010130247674	1.98	1.66	1.62		0.93	1.7
8174	Eu-Na2WO4/SiO2	Eu	63	Na	11	W	74	SiO2	11	0.37	0.185	40	40	20	700	20	3.0	11.3	5.7	0.38	2	5.22	3.95	2.22	1.73	2.53	1.3	75.67	42.53	33.14	48.47	24.9	650.0	0.10605604414085708	1.98	1.66	1.62		0.93	1.7
8175	Eu-Na2WO4/SiO2	Eu	63	Na	11	W	74	SiO2	11	0.37	0.185	40	40	20	700	10	1.5	6.4	2.1	0.75	3	8.07	5.49	2.64	2.85	2.76	1.67	68.03	32.71	35.32	34.2	20.69	650.0	0.07528604930816878	1.98	1.66	1.62		0.93	1.7
8176	Eu-Na2WO4/SiO2	Eu	63	Na	11	W	74	SiO2	11	0.37	0.185	40	40	20	700	15	2.3	9.6	3.2	0.5	3	5.98	3.53	2.03	1.5	1.23	1.03	59.03	33.95	25.08	20.57	17.22	650.0	0.0718762136112583	1.98	1.66	1.62		0.93	1.7
8177	Eu-Na2WO4/SiO2	Eu	63	Na	11	W	74	SiO2	11	0.37	0.185	40	40	20	700	20	3.0	12.8	4.3	0.38	3	5.15	2.32	1.51	0.81	0.61	0.71	45.05	29.32	15.73	11.84	13.79	650.0	0.061771989962216126	1.98	1.66	1.62		0.93	1.7
8178	Eu-Na2WO4/SiO2	Eu	63	Na	11	W	74	SiO2	11	0.37	0.185	40	40	20	700	10	1.5	6.8	1.7	0.75	4	6.95	4.01	2.21	1.8	1.17	1.06	57.7	31.8	25.9	16.83	15.25	650.0	0.05456822215019445	1.98	1.66	1.62		0.93	1.7
8179	Eu-Na2WO4/SiO2	Eu	63	Na	11	W	74	SiO2	11	0.37	0.185	40	40	20	700	15	2.3	10.2	2.6	0.5	4	3.46	3.31	1.9	1.41	0.91	0.89	95.66	54.91	40.75	26.3	25.72	650.0	0.06732040298527042	1.98	1.66	1.62		0.93	1.7
8180	Eu-Na2WO4/SiO2	Eu	63	Na	11	W	74	SiO2	11	0.37	0.185	40	40	20	700	20	3.0	13.6	3.4	0.38	4	2.24	2.05	1.35	0.7	0.33	0.58	91.52	60.27	31.25	14.73	25.89	650.0	0.05450800420405676	1.98	1.66	1.62		0.93	1.7
8181	Eu-Na2WO4/SiO2	Eu	63	Na	11	W	74	SiO2	11	0.37	0.185	40	40	20	700	10	1.5	7.3	1.2	0.75	6	7.34	2.73	1.68	1.05	0.44	0.67	37.19	22.89	14.31	5.99	9.13	650.0	0.03690609214232319	1.98	1.66	1.62		0.93	1.7
8182	Eu-Na2WO4/SiO2	Eu	63	Na	11	W	74	SiO2	11	0.37	0.185	40	40	20	700	15	2.3	10.9	1.8	0.5	6	1.83	1.79	1.2	0.59	0.01	0.44	97.81	65.57	32.24	0.55	24.04	650.0	0.036124285636817036	1.98	1.66	1.62		0.93	1.7
8183	Eu-Na2WO4/SiO2	Eu	63	Na	11	W	74	SiO2	11	0.37	0.185	40	40	20	700	20	3.0	14.6	2.4	0.38	6	1.91	1.21	0.81	0.4	0.08	0.31	63.35	42.41	20.94	4.19	16.23	650.0	0.032036318241338846	1.98	1.66	1.62		0.93	1.7
8184	Eu-Na2WO4/SiO2	Eu	63	Na	11	W	74	SiO2	11	0.37	0.185	40	40	20	700	10	4.0	4.0	2.0	0.75	2	7.43	5.48	2.76	2.72	2.73	2.07	73.76	37.15	36.61	36.74	27.86	650.0	0.07514497822584565	1.98	1.66	1.62		0.93	1.7
