Repository: jimmmmmmmyzzy/SR-in-Heterogeneous-Catalysis

# Towards distilling 'physical laws' in heterogeneous catalysis with symbolic regression

File: OCM_dataset_modified.csv (part 43 of 64)
	Name	M1	M1_atom_number	M2	M2_atom_number	M3	M3_atom_number	Support 	Support_ID	M2_mol	M3_mol	M1_mol%	M2_mol%	M3_mol%	Temp	Total_flow	Ar_flow	CH4_flow	O2_flow	CT	CH4/O2	CH4_conv	C2y	C2H6y	C2H4y	COy	CO2y	C2s	C2H6s	C2H4s	COs	CO2s	BET_surface_area	rate_constant	radii_M1	radii_M2	radii_M3	chi_M1	chi_M2	chi_M3
8185	Eu-Na2WO4/SiO2	Eu	63	Na	11	W	74	SiO2	11	0.37	0.185	40	40	20	700	15	6.0	6.0	3.0	0.5	2	5.81	3.12	1.95	1.17	0.9	1.19	53.7	33.56	20.14	15.49	20.48	650.0	0.06339417348650912	1.98	1.66	1.62		0.93	1.7
8186	Eu-Na2WO4/SiO2	Eu	63	Na	11	W	74	SiO2	11	0.37	0.185	40	40	20	700	20	8.0	8.0	4.0	0.38	2	3.24	2.02	1.36	0.66	0.29	0.85	62.35	41.98	20.37	8.95	26.23	650.0	0.053702130993849	1.98	1.66	1.62		0.93	1.7
8187	Eu-Na2WO4/SiO2	Eu	63	Na	11	W	74	SiO2	11	0.37	0.185	40	40	20	700	10	4.0	4.5	1.5	0.75	3	4.4	3.58	2.08	1.5	0.95	1.19	81.36	47.27	34.09	21.59	27.05	650.0	0.04860871601415361	1.98	1.66	1.62		0.93	1.7
8188	Eu-Na2WO4/SiO2	Eu	63	Na	11	W	74	SiO2	11	0.37	0.185	40	40	20	700	15	6.0	6.8	2.3	0.5	3	3.56	2.29	1.51	0.78	0.4	0.81	64.33	42.42	21.91	11.24	22.75	650.0	0.04633255606367917	1.98	1.66	1.62		0.93	1.7
8189	Eu-Na2WO4/SiO2	Eu	63	Na	11	W	74	SiO2	11	0.37	0.185	40	40	20	700	20	8.0	9.0	3.0	0.38	3	2.32	1.61	1.15	0.46	0.09	0.62	69.4	49.57	19.83	3.88	26.72	650.0	0.042713192395834924	1.98	1.66	1.62		0.93	1.7
8190	Eu-Na2WO4/SiO2	Eu	63	Na	11	W	74	SiO2	11	0.37	0.185	40	40	20	700	10	4.0	4.8	1.2	0.75	4	5.02	2.83	1.76	1.07	0.33	0.88	56.37	35.06	21.31	6.57	17.53	650.0	0.03827755218232499	1.98	1.66	1.62		0.93	1.7
8191	Eu-Na2WO4/SiO2	Eu	63	Na	11	W	74	SiO2	11	0.37	0.185	40	40	20	700	15	6.0	7.2	1.8	0.5	4	2.68	1.58	1.12	0.46	0.03	0.54	58.96	41.79	17.16	1.12	20.15	650.0	0.03185230110051851	1.98	1.66	1.62		0.93	1.7
8192	Eu-Na2WO4/SiO2	Eu	63	Na	11	W	74	SiO2	11	0.37	0.185	40	40	20	700	20	8.0	9.6	2.4	0.38	4	2.74	1.09	0.83	0.26	0.25	0.41	39.78	30.29	9.49	9.12	14.96	650.0	0.028841684832478977	1.98	1.66	1.62		0.93	1.7
8193	Eu-Na2WO4/SiO2	Eu	63	Na	11	W	74	SiO2	11	0.37	0.185	40	40	20	700	10	4.0	5.1	0.9	0.75	6	2.73	2.02	1.38	0.64	0.12	0.54	73.99	50.55	23.44	4.4	19.78	650.0	0.02720907970355016	1.98	1.66	1.62		0.93	1.7
8194	Eu-Na2WO4/SiO2	Eu	63	Na	11	W	74	SiO2	11	0.37	0.185	40	40	20	700	15	6.0	7.7	1.3	0.5	6	1.38	1.21	0.87	0.34	0.3	0.36	87.68	63.04	24.64	21.74	26.09	650.0	0.024347601863417525	1.98	1.66	1.62		0.93	1.7
8195	Eu-Na2WO4/SiO2	Eu	63	Na	11	W	74	SiO2	11	0.37	0.185	40	40	20	700	20	8.0	10.3	1.7	0.38	6	1.5	0.88	0.65	0.23	0.37	0.29	58.67	43.33	15.33	24.67	19.33	650.0	0.02326039122948524	1.98	1.66	1.62		0.93	1.7
8196	Eu-Na2WO4/SiO2	Eu	63	Na	11	W	74	SiO2	11	0.37	0.185	40	40	20	700	10	7.0	2.0	1.0	0.75	2	3.98	2.06	1.56	0.5	0.27	1.17	51.76	39.2	12.56	6.78	29.4	650.0	0.027753519618560003	1.98	1.66	1.62		0.93	1.7
8197	Eu-Na2WO4/SiO2	Eu	63	Na	11	W	74	SiO2	11	0.37	0.185	40	40	20	700	15	10.5	3.0	1.5	0.5	2	1.92	1.36	1.04	0.32	0.81	0.94	70.83	54.17	16.67	42.19	48.96	650.0	0.027386654264005134	1.98	1.66	1.62		0.93	1.7
8198	Eu-Na2WO4/SiO2	Eu	63	Na	11	W	74	SiO2	11	0.37	0.185	40	40	20	700	20	14.0	4.0	2.0	0.38	2	1.84	0.87	0.73	0.14	1.0	0.99	47.28	39.67	7.61	54.35	53.8	650.0	0.022994910377066576	1.98	1.66	1.62		0.93	1.7
8199	Eu-Na2WO4/SiO2	Eu	63	Na	11	W	74	SiO2	11	0.37	0.185	40	40	20	700	10	7.0	2.3	0.8	0.75	3	3.26	1.62	1.07	0.55	0.61	0.85	49.69	32.82	16.87	18.71	26.07	650.0	0.02177687282786348	1.98	1.66	1.62		0.93	1.7
8200	Eu-Na2WO4/SiO2	Eu	63	Na	11	W	74	SiO2	11	0.37	0.185	40	40	20	700	15	10.5	3.4	1.1	0.5	3	3.42	1.31	1.04	0.27	0.75	0.89	38.3	30.41	7.89	21.93	26.02	650.0	0.026373123608351118	1.98	1.66	1.62		0.93	1.7
8201	Eu-Na2WO4/SiO2	Eu	63	Na	11	W	74	SiO2	11	0.37	0.185	40	40	20	700	20	14.0	4.5	1.5	0.38	3	3.32	1.08	0.8	0.28	0.87	0.77	32.53	24.1	8.43	26.2	23.19	650.0	0.028575640354936697	1.98	1.66	1.62		0.93	1.7
8202	Eu-Na2WO4/SiO2	Eu	63	Na	11	W	74	SiO2	11	0.37	0.185	40	40	20	700	10	7.0	2.4	0.6	0.75	4	4.02	3.1	2.08	1.02	0.12	0.92	77.11	51.74	25.37	2.99	22.89	650.0	0.0419875561218278	1.98	1.66	1.62		0.93	1.7
8203	Eu-Na2WO4/SiO2	Eu	63	Na	11	W	74	SiO2	11	0.37	0.185	40	40	20	700	15	10.5	3.6	0.9	0.5	4	2.44	0.76	0.6	0.16	0.86	0.65	31.15	24.59	6.56	35.25	26.64	650.0	0.015258054328982326	1.98	1.66	1.62		0.93	1.7
8204	Eu-Na2WO4/SiO2	Eu	63	Na	11	W	74	SiO2	11	0.37	0.185	40	40	20	700	20	14.0	4.8	1.2	0.38	4	3.31	0.58	0.51	0.07	0.93	0.45	17.52	15.41	2.11	28.1	13.6	650.0	0.01530759295148645	1.98	1.66	1.62		0.93	1.7
8205	Eu-Na2WO4/SiO2	Eu	63	Na	11	W	74	SiO2	11	0.37	0.185	40	40	20	700	10	7.0	2.6	0.4	0.75	6	2.64	1.23	0.93	0.3	0.17	0.47	46.59	35.23	11.36	6.44	17.8	650.0	0.016501694757407207	1.98	1.66	1.62		0.93	1.7
8206	Eu-Na2WO4/SiO2	Eu	63	Na	11	W	74	SiO2	11	0.37	0.185	40	40	20	700	15	10.5	3.9	0.6	0.5	6	2.13	0.71	0.69	0.02	0.46	0.5	33.33	32.39	0.94	21.6	23.47	650.0	0.014250649885177253	1.98	1.66	1.62		0.93	1.7
8207	Eu-Na2WO4/SiO2	Eu	63	Na	11	W	74	SiO2	11	0.37	0.185	40	40	20	700	20	14.0	5.1	0.9	0.38	6	1.5	0.56	0.44	0.12	0.93	0.34	37.33	29.33	8.0	62.0	22.67	650.0	0.014778259962199329	1.98	1.66	1.62		0.93	1.7
8208	Tb-Na2WO4/SiO2	Tb	65	Na	11	W	74	SiO2	11	0.37	0.185	40	40	20	900	10	1.5	5.7	2.8	0.75	2	31.57	4.21	0.52	3.69	24.54	10.22	13.34	1.65	11.69	77.73	32.37	650.0	0.057349187457721405	1.94	1.66	1.62		0.93	1.7
8209	Tb-Na2WO4/SiO2	Tb	65	Na	11	W	74	SiO2	11	0.37	0.185	40	40	20	900	15	2.3	8.5	4.3	0.5	2	32.18	5.17	0.59	4.58	25.94	9.11	16.07	1.83	14.23	80.61	28.31	650.0	0.10616874218491057	1.94	1.66	1.62		0.93	1.7
8210	Tb-Na2WO4/SiO2	Tb	65	Na	11	W	74	SiO2	11	0.37	0.185	40	40	20	900	20	3.0	11.3	5.7	0.38	2	33.04	5.84	0.7	5.14	26.31	8.2	17.68	2.12	15.56	79.63	24.82	650.0	0.15835453430544763	1.94	1.66	1.62		0.93	1.7
8211	Tb-Na2WO4/SiO2	Tb	65	Na	11	W	74	SiO2	11	0.37	0.185	40	40	20	900	10	1.5	6.4	2.1	0.75	3	19.59	4.81	0.53	4.28	17.95	6.07	24.55	2.71	21.85	91.63	30.99	650.0	0.06572705563317001	1.94	1.66	1.62		0.93	1.7
8212	Tb-Na2WO4/SiO2	Tb	65	Na	11	W	74	SiO2	11	0.37	0.185	40	40	20	900	15	2.3	9.6	3.2	0.5	3	16.52	5.8	0.59	5.21	18.93	5.27	35.11	3.57	31.54	114.59	31.9	650.0	0.1195000088115481	1.94	1.66	1.62		0.93	1.7
8213	Tb-Na2WO4/SiO2	Tb	65	Na	11	W	74	SiO2	11	0.37	0.185	40	40	20	900	20	3.0	12.8	4.3	0.38	3	16.6	6.38	0.56	5.82	18.86	4.72	38.43	3.37	35.06	113.61	28.43	650.0	0.1734898687267548	1.94	1.66	1.62		0.93	1.7
8214	Tb-Na2WO4/SiO2	Tb	65	Na	11	W	74	SiO2	11	0.37	0.185	40	40	20	900	10	1.5	6.8	1.7	0.75	4	12.79	4.8	0.44	4.36	14.33	4.27	37.53	3.44	34.09	112.04	33.39	650.0	0.06558699225436238	1.94	1.66	1.62		0.93	1.7
8215	Tb-Na2WO4/SiO2	Tb	65	Na	11	W	74	SiO2	11	0.37	0.185	40	40	20	900	15	2.3	10.2	2.6	0.5	4	13.98	5.54	0.47	5.07	13.79	3.5	39.63	3.36	36.27	98.64	25.04	650.0	0.11398744304024064	1.94	1.66	1.62		0.93	1.7
8216	Tb-Na2WO4/SiO2	Tb	65	Na	11	W	74	SiO2	11	0.37	0.185	40	40	20	900	20	3.0	13.6	3.4	0.38	4	14.11	6.15	0.57	5.58	13.96	3.16	43.59	4.04	39.55	98.94	22.4	650.0	0.1670326919883514	1.94	1.66	1.62		0.93	1.7
8217	Tb-Na2WO4/SiO2	Tb	65	Na	11	W	74	SiO2	11	0.37	0.185	40	40	20	900	10	1.5	7.3	1.2	0.75	6	18.0	4.49	0.43	4.06	9.9	2.67	24.94	2.39	22.56	55.0	14.83	650.0	0.06125230925526029	1.94	1.66	1.62		0.93	1.7
8218	Tb-Na2WO4/SiO2	Tb	65	Na	11	W	74	SiO2	11	0.37	0.185	40	40	20	900	15	2.3	10.9	1.8	0.5	6	17.08	5.17	0.44	4.73	9.47	2.19	30.27	2.58	27.69	55.44	12.82	650.0	0.10616874218491057	1.94	1.66	1.62		0.93	1.7
8219	Tb-Na2WO4/SiO2	Tb	65	Na	11	W	74	SiO2	11	0.37	0.185	40	40	20	900	20	3.0	14.6	2.4	0.38	6	16.94	5.59	0.55	5.04	8.79	1.88	33.0	3.25	29.75	51.89	11.1	650.0	0.15137680590438454	1.94	1.66	1.62		0.93	1.7
8220	Tb-Na2WO4/SiO2	Tb	65	Na	11	W	74	SiO2	11	0.37	0.185	40	40	20	900	10	4.0	4.0	2.0	0.75	2	33.98	4.35	0.57	3.78	24.87	9.93	12.8	1.68	11.12	73.19	29.22	650.0	0.059299320135772625	1.94	1.66	1.62		0.93	1.7
8221	Tb-Na2WO4/SiO2	Tb	65	Na	11	W	74	SiO2	11	0.37	0.185	40	40	20	900	15	6.0	6.0	3.0	0.5	2	34.58	5.11	0.58	4.53	25.68	8.3	14.78	1.68	13.1	74.26	24.0	650.0	0.10490372000484847	1.94	1.66	1.62		0.93	1.7
8222	Tb-Na2WO4/SiO2	Tb	65	Na	11	W	74	SiO2	11	0.37	0.185	40	40	20	900	20	8.0	8.0	4.0	0.38	2	35.77	5.64	0.63	5.01	25.53	7.59	15.77	1.76	14.01	71.37	21.22	650.0	0.15277087223320288	1.94	1.66	1.62		0.93	1.7
8223	Tb-Na2WO4/SiO2	Tb	65	Na	11	W	74	SiO2	11	0.37	0.185	40	40	20	900	10	4.0	4.5	1.5	0.75	3	24.34	4.42	0.4	4.02	17.22	5.76	18.16	1.64	16.52	70.75	23.66	650.0	0.06027545711743897	1.94	1.66	1.62		0.93	1.7
8224	Tb-Na2WO4/SiO2	Tb	65	Na	11	W	74	SiO2	11	0.37	0.185	40	40	20	900	15	6.0	6.8	2.3	0.5	3	24.12	5.15	0.47	4.68	17.54	4.96	21.35	1.95	19.4	72.72	20.56	650.0	0.1057469792141363	1.94	1.66	1.62		0.93	1.7
8225	Tb-Na2WO4/SiO2	Tb	65	Na	11	W	74	SiO2	11	0.37	0.185	40	40	20	900	20	8.0	9.0	3.0	0.38	3	25.8	5.97	0.45	5.52	16.82	4.33	23.14	1.74	21.4	65.19	16.78	650.0	0.1619902781555416	1.94	1.66	1.62		0.93	1.7
8226	Tb-Na2WO4/SiO2	Tb	65	Na	11	W	74	SiO2	11	0.37	0.185	40	40	20	900	10	4.0	4.8	1.2	0.75	4	16.83	4.59	0.44	4.15	13.83	4.17	27.27	2.61	24.66	82.17	24.78	650.0	0.06264905496578249	1.94	1.66	1.62		0.93	1.7
8227	Tb-Na2WO4/SiO2	Tb	65	Na	11	W	74	SiO2	11	0.37	0.185	40	40	20	900	15	6.0	7.2	1.8	0.5	4	17.58	5.31	0.54	4.77	13.08	3.39	30.2	3.07	27.13	74.4	19.28	650.0	0.10912357598536535	1.94	1.66	1.62		0.93	1.7
8228	Tb-Na2WO4/SiO2	Tb	65	Na	11	W	74	SiO2	11	0.37	0.185	40	40	20	900	20	8.0	9.6	2.4	0.38	4	18.1	5.71	0.59	5.12	12.39	3.02	31.55	3.26	28.29	68.45	16.69	650.0	0.15472380660659338	1.94	1.66	1.62		0.93	1.7
8229	Tb-Na2WO4/SiO2	Tb	65	Na	11	W	74	SiO2	11	0.37	0.185	40	40	20	900	10	4.0	5.1	0.9	0.75	6	10.39	4.05	0.3	3.75	8.32	2.43	38.98	2.89	36.09	80.08	23.39	650.0	0.055123951379176576	1.94	1.66	1.62		0.93	1.7
8230	Tb-Na2WO4/SiO2	Tb	65	Na	11	W	74	SiO2	11	0.37	0.185	40	40	20	900	15	6.0	7.7	1.3	0.5	6	9.88	4.67	0.49	4.18	7.97	2.09	47.27	4.96	42.31	80.67	21.15	650.0	0.0956512589652091	1.94	1.66	1.62		0.93	1.7
8231	Tb-Na2WO4/SiO2	Tb	65	Na	11	W	74	SiO2	11	0.37	0.185	40	40	20	900	20	8.0	10.3	1.7	0.38	6	10.1	4.86	0.56	4.3	7.25	1.9	48.12	5.54	42.57	71.78	18.81	650.0	0.13110709206304189	1.94	1.66	1.62		0.93	1.7
8232	Tb-Na2WO4/SiO2	Tb	65	Na	11	W	74	SiO2	11	0.37	0.185	40	40	20	900	10	7.0	2.0	1.0	0.75	2	39.53	4.19	0.42	3.77	22.55	8.74	10.6	1.06	9.54	57.05	22.11	650.0	0.05707082976707926	1.94	1.66	1.62		0.93	1.7
8233	Tb-Na2WO4/SiO2	Tb	65	Na	11	W	74	SiO2	11	0.37	0.185	40	40	20	900	15	10.5	3.0	1.5	0.5	2	40.53	4.78	0.51	4.27	21.65	7.2	11.79	1.26	10.54	53.42	17.76	650.0	0.09796036444343723	1.94	1.66	1.62		0.93	1.7
8234	Tb-Na2WO4/SiO2	Tb	65	Na	11	W	74	SiO2	11	0.37	0.185	40	40	20	900	20	14.0	4.0	2.0	0.38	2	39.91	5.65	0.66	4.99	22.31	7.01	14.16	1.65	12.5	55.9	17.56	650.0	0.15304977414087406	1.94	1.66	1.62		0.93	1.7
8235	Tb-Na2WO4/SiO2	Tb	65	Na	11	W	74	SiO2	11	0.37	0.185	40	40	20	900	10	7.0	2.3	0.8	0.75	3	28.15	4.4	0.51	3.89	15.98	5.59	15.63	1.81	13.82	56.77	19.86	650.0	0.05999648790764774	1.94	1.66	1.62		0.93	1.7
8236	Tb-Na2WO4/SiO2	Tb	65	Na	11	W	74	SiO2	11	0.37	0.185	40	40	20	900	15	10.5	3.4	1.1	0.5	3	26.73	5.06	0.74	4.32	13.51	4.69	18.93	2.77	16.16	50.54	17.55	650.0	0.10385014572983874	1.94	1.66	1.62		0.93	1.7
8237	Tb-Na2WO4/SiO2	Tb	65	Na	11	W	74	SiO2	11	0.37	0.185	40	40	20	900	20	14.0	4.5	1.5	0.38	3	24.81	5.03	0.88	4.15	13.55	4.42	20.27	3.55	16.73	54.62	17.82	650.0	0.1358135098242901	1.94	1.66	1.62		0.93	1.7
8238	Tb-Na2WO4/SiO2	Tb	65	Na	11	W	74	SiO2	11	0.37	0.185	40	40	20	900	10	7.0	2.4	0.6	0.75	4	19.97	4.05	0.36	3.69	10.57	3.89	20.28	1.8	18.48	52.93	19.48	650.0	0.055123951379176576	1.94	1.66	1.62		0.93	1.7
8239	Tb-Na2WO4/SiO2	Tb	65	Na	11	W	74	SiO2	11	0.37	0.185	40	40	20	900	15	10.5	3.6	0.9	0.5	4	19.47	4.2	0.66	3.54	9.65	3.37	21.57	3.39	18.18	49.56	17.31	650.0	0.0858150020225531	1.94	1.66	1.62		0.93	1.7
8240	Tb-Na2WO4/SiO2	Tb	65	Na	11	W	74	SiO2	11	0.37	0.185	40	40	20	900	20	14.0	4.8	1.2	0.38	4	19.52	4.16	0.98	3.18	8.48	3.22	21.31	5.02	16.29	43.44	16.5	650.0	0.11181592531829504	1.94	1.66	1.62		0.93	1.7
8241	Tb-Na2WO4/SiO2	Tb	65	Na	11	W	74	SiO2	11	0.37	0.185	40	40	20	900	10	7.0	2.6	0.4	0.75	6	13.04	3.37	0.4	2.97	6.09	2.63	25.84	3.07	22.78	46.7	20.17	650.0	0.045707911969165564	1.94	1.66	1.62		0.93	1.7
8242	Tb-Na2WO4/SiO2	Tb	65	Na	11	W	74	SiO2	11	0.37	0.185	40	40	20	900	15	10.5	3.9	0.6	0.5	6	11.75	3.07	0.7	2.37	3.93	2.0	26.13	5.96	20.17	33.45	17.02	650.0	0.062362234967149474	1.94	1.66	1.62		0.93	1.7
8243	Tb-Na2WO4/SiO2	Tb	65	Na	11	W	74	SiO2	11	0.37	0.185	40	40	20	900	20	14.0	5.1	0.9	0.38	6	13.05	3.89	1.15	2.74	3.56	2.19	29.81	8.81	21.0	27.28	16.78	650.0	0.10441267671815375	1.94	1.66	1.62		0.93	1.7
8244	Tb-Na2WO4/SiO2	Tb	65	Na	11	W	74	SiO2	11	0.37	0.185	40	40	20	850	10	1.5	5.7	2.8	0.75	2	30.46	5.48	0.7	4.78	23.08	8.54	17.99	2.3	15.69	75.77	28.04	650.0	0.07514497822584565	1.94	1.66	1.62		0.93	1.7
8245	Tb-Na2WO4/SiO2	Tb	65	Na	11	W	74	SiO2	11	0.37	0.185	40	40	20	850	15	2.3	8.5	4.3	0.5	2	31.51	6.47	0.89	5.58	24.1	7.72	20.53	2.82	17.71	76.48	24.5	650.0	0.13377589108326346	1.94	1.66	1.62		0.93	1.7
8246	Tb-Na2WO4/SiO2	Tb	65	Na	11	W	74	SiO2	11	0.37	0.185	40	40	20	850	20	3.0	11.3	5.7	0.38	2	32.7	7.16	1.05	6.11	24.08	7.18	21.9	3.21	18.69	73.64	21.96	650.0	0.19550685416277652	1.94	1.66	1.62		0.93	1.7
8247	Tb-Na2WO4/SiO2	Tb	65	Na	11	W	74	SiO2	11	0.37	0.185	40	40	20	850	10	1.5	6.4	2.1	0.75	3	18.67	6.12	0.68	5.44	16.39	4.69	32.78	3.64	29.14	87.79	25.12	650.0	0.08420375334035818	1.94	1.66	1.62		0.93	1.7
8248	Tb-Na2WO4/SiO2	Tb	65	Na	11	W	74	SiO2	11	0.37	0.185	40	40	20	850	15	2.3	9.6	3.2	0.5	3	19.64	7.12	0.95	6.17	16.44	4.32	36.25	4.84	31.42	83.71	22.0	650.0	0.1477236971969107	1.94	1.66	1.62		0.93	1.7
8249	Tb-Na2WO4/SiO2	Tb	65	Na	11	W	74	SiO2	11	0.37	0.185	40	40	20	850	20	3.0	12.8	4.3	0.38	3	21.16	7.33	1.0	6.33	16.05	4.02	34.64	4.73	29.91	75.85	19.0	650.0	0.2003299747091878	1.94	1.66	1.62		0.93	1.7
8250	Tb-Na2WO4/SiO2	Tb	65	Na	11	W	74	SiO2	11	0.37	0.185	40	40	20	850	10	1.5	6.8	1.7	0.75	4	11.89	6.21	0.71	5.5	12.31	3.27	52.23	5.97	46.26	103.53	27.5	650.0	0.08548259395632572	1.94	1.66	1.62		0.93	1.7
8251	Tb-Na2WO4/SiO2	Tb	65	Na	11	W	74	SiO2	11	0.37	0.185	40	40	20	850	15	2.3	10.2	2.6	0.5	4	15.35	6.65	0.85	5.8	11.63	2.86	43.32	5.54	37.79	75.77	18.63	650.0	0.1376286320007195	1.94	1.66	1.62		0.93	1.7
8252	Tb-Na2WO4/SiO2	Tb	65	Na	11	W	74	SiO2	11	0.37	0.185	40	40	20	850	20	3.0	13.6	3.4	0.38	4	14.03	6.64	1.13	5.51	11.56	2.67	47.33	8.05	39.27	82.39	19.03	650.0	0.18080841581523907	1.94	1.66	1.62		0.93	1.7
8253	Tb-Na2WO4/SiO2	Tb	65	Na	11	W	74	SiO2	11	0.37	0.185	40	40	20	850	10	1.5	7.3	1.2	0.75	6	15.91	5.37	0.7	4.67	7.84	2.0	33.75	4.4	29.35	49.28	12.57	650.0	0.07359418062393334	1.94	1.66	1.62		0.93	1.7
8254	Tb-Na2WO4/SiO2	Tb	65	Na	11	W	74	SiO2	11	0.37	0.185	40	40	20	850	15	2.3	10.9	1.8	0.5	6	15.06	5.19	1.0	4.19	7.32	1.74	34.46	6.64	27.82	48.61	11.55	650.0	0.10659059411644735	1.94	1.66	1.62		0.93	1.7
8255	Tb-Na2WO4/SiO2	Tb	65	Na	11	W	74	SiO2	11	0.37	0.185	40	40	20	850	20	3.0	14.6	2.4	0.38	6	12.55	4.38	1.41	2.97	6.84	1.67	34.9	11.24	23.67	54.5	13.31	650.0	0.11786363892140526	1.94	1.66	1.62		0.93	1.7
8256	Tb-Na2WO4/SiO2	Tb	65	Na	11	W	74	SiO2	11	0.37	0.185	40	40	20	850	10	4.0	4.0	2.0	0.75	2	34.2	5.81	0.77	5.04	22.87	7.96	16.99	2.25	14.74	66.87	23.27	650.0	0.0798082228711542	1.94	1.66	1.62		0.93	1.7
8257	Tb-Na2WO4/SiO2	Tb	65	Na	11	W	74	SiO2	11	0.37	0.185	40	40	20	850	15	6.0	6.0	3.0	0.5	2	32.96	6.55	0.92	5.63	22.55	6.96	19.87	2.79	17.08	68.42	21.12	650.0	0.13548730417303906	1.94	1.66	1.62		0.93	1.7
8258	Tb-Na2WO4/SiO2	Tb	65	Na	11	W	74	SiO2	11	0.37	0.185	40	40	20	850	20	8.0	8.0	4.0	0.38	2	33.86	6.89	1.09	5.8	22.79	6.62	20.35	3.22	17.13	67.31	19.55	650.0	0.187864726546455	1.94	1.66	1.62		0.93	1.7
8259	Tb-Na2WO4/SiO2	Tb	65	Na	11	W	74	SiO2	11	0.37	0.185	40	40	20	850	10	4.0	4.5	1.5	0.75	3	23.89	5.95	0.65	5.3	15.47	4.6	24.91	2.72	22.19	64.76	19.25	650.0	0.08179150698806929	1.94	1.66	1.62		0.93	1.7
8260	Tb-Na2WO4/SiO2	Tb	65	Na	11	W	74	SiO2	11	0.37	0.185	40	40	20	850	15	6.0	6.8	2.3	0.5	3	23.02	6.37	0.98	5.39	14.98	4.01	27.67	4.26	23.41	65.07	17.42	650.0	0.13163868207458718	1.94	1.66	1.62		0.93	1.7
8261	Tb-Na2WO4/SiO2	Tb	65	Na	11	W	74	SiO2	11	0.37	0.185	40	40	20	850	20	8.0	9.0	3.0	0.38	3	23.1	5.78	1.24	4.54	14.57	3.7	25.02	5.37	19.65	63.07	16.02	650.0	0.15667819135841124	1.94	1.66	1.62		0.93	1.7
8262	Tb-Na2WO4/SiO2	Tb	65	Na	11	W	74	SiO2	11	0.37	0.185	40	40	20	850	10	4.0	4.8	1.2	0.75	4	15.57	5.64	0.74	4.9	11.65	3.2	36.22	4.75	31.47	74.82	20.55	650.0	0.07740390859815613	1.94	1.66	1.62		0.93	1.7
8263	Tb-Na2WO4/SiO2	Tb	65	Na	11	W	74	SiO2	11	0.37	0.185	40	40	20	850	15	6.0	7.2	1.8	0.5	4	14.96	5.02	1.03	3.99	10.75	2.8	33.56	6.89	26.67	71.86	18.72	650.0	0.10300768573423122	1.94	1.66	1.62		0.93	1.7
8264	Tb-Na2WO4/SiO2	Tb	65	Na	11	W	74	SiO2	11	0.37	0.185	40	40	20	850	20	8.0	9.6	2.4	0.38	4	14.84	4.27	1.45	2.82	10.06	2.75	28.77	9.77	19.0	67.79	18.53	650.0	0.11483804481534077	1.94	1.66	1.62		0.93	1.7
8265	Tb-Na2WO4/SiO2	Tb	65	Na	11	W	74	SiO2	11	0.37	0.185	40	40	20	850	10	4.0	5.1	0.9	0.75	6	7.83	3.88	0.81	3.07	6.87	1.98	49.55	10.34	39.21	87.74	25.29	650.0	0.0527637001597642	1.94	1.66	1.62		0.93	1.7
8266	Tb-Na2WO4/SiO2	Tb	65	Na	11	W	74	SiO2	11	0.37	0.185	40	40	20	850	15	6.0	7.7	1.3	0.5	6	7.36	3.37	1.34	2.03	5.79	1.97	45.79	18.21	27.58	78.67	26.77	650.0	0.06856186795374834	1.94	1.66	1.62		0.93	1.7
8267	Tb-Na2WO4/SiO2	Tb	65	Na	11	W	74	SiO2	11	0.37	0.185	40	40	20	850	20	8.0	10.3	1.7	0.38	6	10.31	7.06	2.4	4.66	2.83	3.48	68.48	23.28	45.2	27.45	33.75	650.0	0.19267384824015552	1.94	1.66	1.62		0.93	1.7
8268	Tb-Na2WO4/SiO2	Tb	65	Na	11	W	74	SiO2	11	0.37	0.185	40	40	20	850	10	7.0	2.0	1.0	0.75	2	35.08	4.75	0.87	3.88	20.53	7.45	13.54	2.48	11.06	58.52	21.24	650.0	0.06488689597504134	1.94	1.66	1.62		0.93	1.7
8269	Tb-Na2WO4/SiO2	Tb	65	Na	11	W	74	SiO2	11	0.37	0.185	40	40	20	850	15	10.5	3.0	1.5	0.5	2	34.87	4.09	1.26	2.83	17.73	7.0	11.73	3.61	8.12	50.85	20.07	650.0	0.0835198684964633	1.94	1.66	1.62		0.93	1.7
8270	Tb-Na2WO4/SiO2	Tb	65	Na	11	W	74	SiO2	11	0.37	0.185	40	40	20	850	20	14.0	4.0	2.0	0.38	2	35.68	11.01	3.5	7.51	10.25	12.12	30.86	9.81	21.05	28.73	33.97	650.0	0.3069636371561065	1.94	1.66	1.62		0.93	1.7
8271	Tb-Na2WO4/SiO2	Tb	65	Na	11	W	74	SiO2	11	0.37	0.185	40	40	20	850	10	7.0	2.3	0.8	0.75	3	24.06	3.25	1.19	2.06	11.8	4.86	13.51	4.95	8.56	49.04	20.2	650.0	0.04405313877093354	1.94	1.66	1.62		0.93	1.7
8272	Tb-Na2WO4/SiO2	Tb	65	Na	11	W	74	SiO2	11	0.37	0.185	40	40	20	850	15	10.5	3.4	1.1	0.5	3	26.08	11.33	2.89	8.44	4.65	8.45	43.44	11.08	32.36	17.83	32.4	650.0	0.24049714519235135	1.94	1.66	1.62		0.93	1.7
8273	Tb-Na2WO4/SiO2	Tb	65	Na	11	W	74	SiO2	11	0.37	0.185	40	40	20	850	20	14.0	4.5	1.5	0.38	3	29.01	15.84	3.9	11.94	4.96	6.77	54.6	13.44	41.16	17.1	23.34	650.0	0.4538169394702411	1.94	1.66	1.62		0.93	1.7
8274	Tb-Na2WO4/SiO2	Tb	65	Na	11	W	74	SiO2	11	0.37	0.185	40	40	20	850	10	7.0	2.4	0.6	0.75	4	18.17	4.63	1.58	3.05	6.31	4.64	25.48	8.7	16.79	34.73	25.54	650.0	0.06320816319636047	1.94	1.66	1.62		0.93	1.7
8275	Tb-Na2WO4/SiO2	Tb	65	Na	11	W	74	SiO2	11	0.37	0.185	40	40	20	850	15	10.5	3.6	0.9	0.5	4	24.14	12.71	3.1	9.61	2.72	4.8	52.65	12.84	39.81	11.27	19.88	650.0	0.2718685544816659	1.94	1.66	1.62		0.93	1.7
8276	Tb-Na2WO4/SiO2	Tb	65	Na	11	W	74	SiO2	11	0.37	0.185	40	40	20	850	20	14.0	4.8	1.2	0.38	4	25.41	14.35	3.83	10.52	2.8	4.48	56.47	15.07	41.4	11.02	17.63	650.0	0.4076341084683221	1.94	1.66	1.62		0.93	1.7
8277	Tb-Na2WO4/SiO2	Tb	65	Na	11	W	74	SiO2	11	0.37	0.185	40	40	20	850	10	7.0	2.6	0.4	0.75	6	12.22	6.62	2.06	4.56	1.8	4.27	54.17	16.86	37.32	14.73	34.94	650.0	0.09132399526040058	1.94	1.66	1.62		0.93	1.7
8278	Tb-Na2WO4/SiO2	Tb	65	Na	11	W	74	SiO2	11	0.37	0.185	40	40	20	850	15	10.5	3.9	0.6	0.5	6	17.92	11.36	3.03	8.33	1.23	3.18	63.39	16.91	46.48	6.86	17.75	650.0	0.24117392597823545	1.94	1.66	1.62		0.93	1.7
8279	Tb-Na2WO4/SiO2	Tb	65	Na	11	W	74	SiO2	11	0.37	0.185	40	40	20	850	20	14.0	5.1	0.9	0.38	6	18.98	12.33	3.78	8.55	1.06	3.01	64.96	19.92	45.05	5.58	15.86	650.0	0.3462905799673608	1.94	1.66	1.62		0.93	1.7
8280	Tb-Na2WO4/SiO2	Tb	65	Na	11	W	74	SiO2	11	0.37	0.185	40	40	20	800	10	1.5	5.7	2.8	0.75	2	35.94	5.72	1.16	4.56	20.15	6.95	15.92	3.23	12.69	56.07	19.34	650.0	0.0785348105602147	1.94	1.66	1.62		0.93	1.7
8281	Tb-Na2WO4/SiO2	Tb	65	Na	11	W	74	SiO2	11	0.37	0.185	40	40	20	800	15	2.3	8.5	4.3	0.5	2	31.87	6.42	1.49	4.93	21.2	6.75	20.14	4.68	15.47	66.52	21.18	650.0	0.13270700110004235	1.94	1.66	1.62		0.93	1.7
8282	Tb-Na2WO4/SiO2	Tb	65	Na	11	W	74	SiO2	11	0.37	0.185	40	40	20	800	20	3.0	11.3	5.7	0.38	2	31.04	6.45	1.86	4.59	20.82	6.56	20.78	5.99	14.79	67.07	21.13	650.0	0.17545824544208619	1.94	1.66	1.62		0.93	1.7
8283	Tb-Na2WO4/SiO2	Tb	65	Na	11	W	74	SiO2	11	0.37	0.185	40	40	20	800	10	1.5	6.4	2.1	0.75	3	25.04	5.57	1.26	4.31	13.86	4.02	22.24	5.03	17.21	55.35	16.05	650.0	0.0764151556174847	1.94	1.66	1.62		0.93	1.7
8284	Tb-Na2WO4/SiO2	Tb	65	Na	11	W	74	SiO2	11	0.37	0.185	40	40	20	800	15	2.3	9.6	3.2	0.5	3	21.39	5.12	1.73	3.39	13.86	3.89	23.94	8.09	15.85	64.8	18.19	650.0	0.10511450147735214	1.94	1.66	1.62		0.93	1.7
8285	Tb-Na2WO4/SiO2	Tb	65	Na	11	W	74	SiO2	11	0.37	0.185	40	40	20	800	20	3.0	12.8	4.3	0.38	3	21.73	4.96	2.33	2.63	12.15	4.61	22.83	10.72	12.1	55.91	21.21	650.0	0.1338745536151488	1.94	1.66	1.62		0.93	1.7
8286	Tb-Na2WO4/SiO2	Tb	65	Na	11	W	74	SiO2	11	0.37	0.185	40	40	20	800	10	1.5	6.8	1.7	0.75	4	17.28	4.44	1.39	3.05	10.64	2.81	25.69	8.04	17.65	61.57	16.26	650.0	0.0605544847073101	1.94	1.66	1.62		0.93	1.7
8287	Tb-Na2WO4/SiO2	Tb	65	Na	11	W	74	SiO2	11	0.37	0.185	40	40	20	800	15	2.3	10.2	2.6	0.5	4	16.3	4.01	1.95	2.06	9.12	3.42	24.6	11.96	12.64	55.95	20.98	650.0	0.08185233322529167	1.94	1.66	1.62		0.93	1.7
8288	Tb-Na2WO4/SiO2	Tb	65	Na	11	W	74	SiO2	11	0.37	0.185	40	40	20	800	20	3.0	13.6	3.4	0.38	4	19.91	9.87	3.76	6.11	4.39	6.21	49.57	18.88	30.69	22.05	31.19	650.0	0.27346608794677096	1.94	1.66	1.62		0.93	1.7
8289	Tb-Na2WO4/SiO2	Tb	65	Na	11	W	74	SiO2	11	0.37	0.185	40	40	20	800	10	1.5	7.3	1.2	0.75	6	10.28	3.37	1.6	1.77	6.14	2.22	32.78	15.56	17.22	59.73	21.6	650.0	0.045707911969165564	1.94	1.66	1.62		0.93	1.7
8290	Tb-Na2WO4/SiO2	Tb	65	Na	11	W	74	SiO2	11	0.37	0.185	40	40	20	800	15	2.3	10.9	1.8	0.5	6	10.86	10.01	3.65	6.36	3.15	3.11	92.17	33.61	58.56	29.01	28.64	650.0	0.21094326588446832	1.94	1.66	1.62		0.93	1.7
8291	Tb-Na2WO4/SiO2	Tb	65	Na	11	W	74	SiO2	11	0.37	0.185	40	40	20	800	20	3.0	14.6	2.4	0.38	6	8.92	8.77	3.82	4.95	4.04	2.27	98.32	42.83	55.49	45.29	25.45	650.0	0.24154314639660104	1.94	1.66	1.62		0.93	1.7
8292	Tb-Na2WO4/SiO2	Tb	65	Na	11	W	74	SiO2	11	0.37	0.185	40	40	20	800	10	4.0	4.0	2.0	0.75	2	32.39	5.15	1.31	3.84	21.05	7.25	15.9	4.04	11.86	64.99	22.38	650.0	0.07049798614275753	1.94	1.66	1.62		0.93	1.7
8293	Tb-Na2WO4/SiO2	Tb	65	Na	11	W	74	SiO2	11	0.37	0.185	40	40	20	800	15	6.0	6.0	3.0	0.5	2	30.56	4.78	1.82	2.96	20.21	7.14	15.64	5.96	9.69	66.13	23.36	650.0	0.09796036444343723	1.94	1.66	1.62		0.93	1.7
8294	Tb-Na2WO4/SiO2	Tb	65	Na	11	W	74	SiO2	11	0.37	0.185	40	40	20	800	20	8.0	8.0	4.0	0.38	2	31.87	7.31	3.3	4.01	13.74	11.04	22.94	10.35	12.58	43.11	34.64	650.0	0.19976208973776316	1.94	1.66	1.62		0.93	1.7
8295	Tb-Na2WO4/SiO2	Tb	65	Na	11	W	74	SiO2	11	0.37	0.185	40	40	20	800	10	4.0	4.5	1.5	0.75	3	21.68	3.99	1.58	2.41	13.89	4.45	18.4	7.29	11.12	64.07	20.53	650.0	0.054290444371412006	1.94	1.66	1.62		0.93	1.7
8296	Tb-Na2WO4/SiO2	Tb	65	Na	11	W	74	SiO2	11	0.37	0.185	40	40	20	800	15	6.0	6.8	2.3	0.5	3	21.55	9.64	3.64	6.0	5.78	9.28	44.73	16.89	27.84	26.82	43.06	650.0	0.20273698877657778	1.94	1.66	1.62		0.93	1.7
8297	Tb-Na2WO4/SiO2	Tb	65	Na	11	W	74	SiO2	11	0.37	0.185	40	40	20	800	20	8.0	9.0	3.0	0.38	3	24.47	10.93	3.82	7.11	8.74	5.21	44.67	15.61	29.06	35.72	21.29	650.0	0.30459896985345575	1.94	1.66	1.62		0.93	1.7
8298	Tb-Na2WO4/SiO2	Tb	65	Na	11	W	74	SiO2	11	0.37	0.185	40	40	20	800	10	4.0	4.8	1.2	0.75	4	14.87	4.64	2.28	2.36	7.62	4.58	31.2	15.33	15.87	51.24	30.8	650.0	0.06334797689473565	1.94	1.66	1.62		0.93	1.7
8299	Tb-Na2WO4/SiO2	Tb	65	Na	11	W	74	SiO2	11	0.37	0.185	40	40	20	800	15	6.0	7.2	1.8	0.5	4	19.46	11.53	4.1	7.43	5.76	4.09	59.25	21.07	38.18	29.6	21.02	650.0	0.24501334898559352	1.94	1.66	1.62		0.93	1.7
8300	Tb-Na2WO4/SiO2	Tb	65	Na	11	W	74	SiO2	11	0.37	0.185	40	40	20	800	20	8.0	9.6	2.4	0.38	4	18.02	10.0	3.8	6.2	5.71	3.05	55.49	21.09	34.41	31.69	16.93	650.0	0.27726451488901654	1.94	1.66	1.62		0.93	1.7
8301	Tb-Na2WO4/SiO2	Tb	65	Na	11	W	74	SiO2	11	0.37	0.185	40	40	20	800	10	4.0	5.1	0.9	0.75	6	13.16	10.86	3.39	7.47	2.37	3.21	82.52	25.76	56.76	18.01	24.39	650.0	0.15328269129290886	1.94	1.66	1.62		0.93	1.7
8302	Tb-Na2WO4/SiO2	Tb	65	Na	11	W	74	SiO2	11	0.37	0.185	40	40	20	800	15	6.0	7.7	1.3	0.5	6	11.61	9.85	3.93	5.92	3.41	2.42	84.84	33.85	50.99	29.37	20.84	650.0	0.20739047267753025	1.94	1.66	1.62		0.93	1.7
8303	Tb-Na2WO4/SiO2	Tb	65	Na	11	W	74	SiO2	11	0.37	0.185	40	40	20	800	20	8.0	10.3	1.7	0.38	6	10.29	8.94	3.75	5.19	2.8	1.86	86.88	36.44	50.44	27.21	18.08	650.0	0.246451463372251	1.94	1.66	1.62		0.93	1.7
8304	Tb-Na2WO4/SiO2	Tb	65	Na	11	W	74	SiO2	11	0.37	0.185	40	40	20	800	10	7.0	2.0	1.0	0.75	2	38.03	14.0	4.14	9.86	9.84	11.5	36.81	10.89	25.93	25.87	30.24	650.0	0.2010971863127782	1.94	1.66	1.62		0.93	1.7
8305	Tb-Na2WO4/SiO2	Tb	65	Na	11	W	74	SiO2	11	0.37	0.185	40	40	20	800	15	10.5	3.0	1.5	0.5	2	32.9	13.92	3.79	10.13	8.06	6.89	42.31	11.52	30.79	24.5	20.94	650.0	0.29978617914923417	1.94	1.66	1.62		0.93	1.7
8306	Tb-Na2WO4/SiO2	Tb	65	Na	11	W	74	SiO2	11	0.37	0.185	40	40	20	800	20	14.0	4.0	2.0	0.38	2	25.15	13.47	4.15	9.32	5.38	4.63	53.56	16.5	37.06	21.39	18.41	650.0	0.3807342404459052	1.94	1.66	1.62		0.93	1.7
8307	Tb-Na2WO4/SiO2	Tb	65	Na	11	W	74	SiO2	11	0.37	0.185	40	40	20	800	10	7.0	2.3	0.8	0.75	3	28.28	13.12	4.15	8.97	6.28	6.56	46.39	14.67	31.72	22.21	23.2	650.0	0.18752310640328806	1.94	1.66	1.62		0.93	1.7
8308	Tb-Na2WO4/SiO2	Tb	65	Na	11	W	74	SiO2	11	0.37	0.185	40	40	20	800	15	10.5	3.4	1.1	0.5	3	21.45	12.64	4.39	8.25	3.63	4.0	58.93	20.47	38.46	16.92	18.65	650.0	0.27026534798299306	1.94	1.66	1.62		0.93	1.7
8309	Tb-Na2WO4/SiO2	Tb	65	Na	11	W	74	SiO2	11	0.37	0.185	40	40	20	800	20	14.0	4.5	1.5	0.38	3	16.69	10.82	4.23	6.59	2.05	2.83	64.83	25.34	39.48	12.28	16.96	650.0	0.30135101786515983	1.94	1.66	1.62		0.93	1.7
8310	Tb-Na2WO4/SiO2	Tb	65	Na	11	W	74	SiO2	11	0.37	0.185	40	40	20	800	10	7.0	2.4	0.6	0.75	4	22.96	12.15	4.16	7.99	3.82	4.75	52.92	18.12	34.8	16.64	20.69	650.0	0.17271916180664681	1.94	1.66	1.62		0.93	1.7
8311	Tb-Na2WO4/SiO2	Tb	65	Na	11	W	74	SiO2	11	0.37	0.185	40	40	20	800	15	10.5	3.6	0.9	0.5	4	17.84	10.28	3.87	6.41	1.47	2.6	57.62	21.69	35.93	8.24	14.57	650.0	0.2169529526721676	1.94	1.66	1.62		0.93	1.7
8312	Tb-Na2WO4/SiO2	Tb	65	Na	11	W	74	SiO2	11	0.37	0.185	40	40	20	800	20	14.0	4.8	1.2	0.38	4	15.14	8.92	4.04	4.88	0.54	1.97	58.92	26.68	32.23	3.57	13.01	650.0	0.24587353892776959	1.94	1.66	1.62		0.93	1.7
8313	Tb-Na2WO4/SiO2	Tb	65	Na	11	W	74	SiO2	11	0.37	0.185	40	40	20	800	10	7.0	2.6	0.4	0.75	6	15.24	11.12	4.12	7.0	1.33	3.2	72.97	27.03	45.93	8.73	21.0	650.0	0.15717738754228902	1.94	1.66	1.62		0.93	1.7
8314	Tb-Na2WO4/SiO2	Tb	65	Na	11	W	74	SiO2	11	0.37	0.185	40	40	20	800	15	10.5	3.9	0.6	0.5	6	11.9	9.19	4.06	5.13	0.58	2.02	77.23	34.12	43.11	4.87	16.97	650.0	0.19280154857270876	1.94	1.66	1.62		0.93	1.7
8315	Tb-Na2WO4/SiO2	Tb	65	Na	11	W	74	SiO2	11	0.37	0.185	40	40	20	800	20	14.0	5.1	0.9	0.38	6	10.26	7.62	3.8	3.82	0.27	1.48	74.27	37.04	37.23	2.63	14.42	650.0	0.20857810785692654	1.94	1.66	1.62		0.93	1.7
8316	Tb-Na2WO4/SiO2	Tb	65	Na	11	W	74	SiO2	11	0.37	0.185	40	40	20	775	10	1.5	5.7	2.8	0.75	2	30.49	6.21	1.66	4.55	20.29	7.31	20.37	5.44	14.92	66.55	23.98	650.0	0.08548259395632572	1.94	1.66	1.62		0.93	1.7
8317	Tb-Na2WO4/SiO2	Tb	65	Na	11	W	74	SiO2	11	0.37	0.185	40	40	20	775	15	2.3	8.5	4.3	0.5	2	30.34	5.7	2.05	3.65	20.37	7.27	18.79	6.76	12.03	67.14	23.96	650.0	0.11737799269735923	1.94	1.66	1.62		0.93	1.7
8318	Tb-Na2WO4/SiO2	Tb	65	Na	11	W	74	SiO2	11	0.37	0.185	40	40	20	775	20	3.0	11.3	5.7	0.38	2	28.63	5.76	2.68	3.08	18.03	8.76	20.12	9.36	10.76	62.98	30.6	650.0	0.1561196475916178	1.94	1.66	1.62		0.93	1.7
8319	Tb-Na2WO4/SiO2	Tb	65	Na	11	W	74	SiO2	11	0.37	0.185	40	40	20	775	10	1.5	6.4	2.1	0.75	3	17.63	4.94	1.85	3.09	13.73	4.28	28.02	10.49	17.53	77.88	24.28	650.0	0.067549219736304	1.94	1.66	1.62		0.93	1.7
8320	Tb-Na2WO4/SiO2	Tb	65	Na	11	W	74	SiO2	11	0.37	0.185	40	40	20	775	15	2.3	9.6	3.2	0.5	3	16.38	5.18	2.71	2.47	10.0	7.21	31.62	16.54	15.08	61.05	44.02	650.0	0.1063796570282381	1.94	1.66	1.62		0.93	1.7
8321	Tb-Na2WO4/SiO2	Tb	65	Na	11	W	74	SiO2	11	0.37	0.185	40	40	20	775	20	3.0	12.8	4.3	0.38	3	18.99	10.26	3.68	6.58	7.43	5.93	54.03	19.38	34.65	39.13	31.23	650.0	0.28487785642172136	1.94	1.66	1.62		0.93	1.7
8322	Tb-Na2WO4/SiO2	Tb	65	Na	11	W	74	SiO2	11	0.37	0.185	40	40	20	775	10	1.5	6.8	1.7	0.75	4	13.71	4.18	2.15	2.03	8.71	3.96	30.49	15.68	14.81	63.53	28.88	650.0	0.05693167271082033	1.94	1.66	1.62		0.93	1.7
8323	Tb-Na2WO4/SiO2	Tb	65	Na	11	W	74	SiO2	11	0.37	0.185	40	40	20	775	15	2.3	10.2	2.6	0.5	4	14.99	8.9	3.82	5.08	6.38	4.48	59.37	25.48	33.89	42.56	29.89	650.0	0.1864247634443574	1.94	1.66	1.62		0.93	1.7
8324	Tb-Na2WO4/SiO2	Tb	65	Na	11	W	74	SiO2	11	0.37	0.185	40	40	20	775	20	3.0	13.6	3.4	0.38	4	12.21	9.96	3.46	6.5	4.42	2.32	81.57	28.34	53.24	36.2	19.0	650.0	0.2760951840777892	1.94	1.66	1.62		0.93	1.7
8325	Tb-Na2WO4/SiO2	Tb	65	Na	11	W	74	SiO2	11	0.37	0.185	40	40	20	775	10	1.5	7.3	1.2	0.75	6	16.86	9.45	3.63	5.82	3.3	3.28	56.05	21.53	34.52	19.57	19.45	650.0	0.132357335544892	1.94	1.66	1.62		0.93	1.7
8326	Tb-Na2WO4/SiO2	Tb	65	Na	11	W	74	SiO2	11	0.37	0.185	40	40	20	775	15	2.3	10.9	1.8	0.5	6	14.52	9.15	3.48	5.67	2.78	1.72	63.02	23.97	39.05	19.15	11.85	650.0	0.1919207822918224	1.94	1.66	1.62		0.93	1.7
8327	Tb-Na2WO4/SiO2	Tb	65	Na	11	W	74	SiO2	11	0.37	0.185	40	40	20	775	20	3.0	14.6	2.4	0.38	6	11.19	8.01	3.34	4.67	1.27	1.14	71.58	29.85	41.73	11.35	10.19	650.0	0.21971134341848828	1.94	1.66	1.62		0.93	1.7
8328	Tb-Na2WO4/SiO2	Tb	65	Na	11	W	74	SiO2	11	0.37	0.185	40	40	20	775	10	4.0	4.0	2.0	0.75	2	29.68	4.08	1.94	2.14	19.04	7.81	13.75	6.54	7.21	64.15	26.31	650.0	0.05554090035844334	1.94	1.66	1.62		0.93	1.7
8329	Tb-Na2WO4/SiO2	Tb	65	Na	11	W	74	SiO2	11	0.37	0.185	40	40	20	775	15	6.0	6.0	3.0	0.5	2	30.21	9.88	3.95	5.93	8.27	15.56	32.7	13.08	19.63	27.38	51.51	650.0	0.20805614084809537	1.94	1.66	1.62		0.93	1.7
8330	Tb-Na2WO4/SiO2	Tb	65	Na	11	W	74	SiO2	11	0.37	0.185	40	40	20	775	20	8.0	8.0	4.0	0.38	2	27.13	12.79	3.8	8.99	10.19	6.91	47.14	14.01	33.14	37.56	25.47	650.0	0.3601346914452556	1.94	1.66	1.62		0.93	1.7
8331	Tb-Na2WO4/SiO2	Tb	65	Na	11	W	74	SiO2	11	0.37	0.185	40	40	20	775	10	4.0	4.5	1.5	0.75	3	21.49	9.9	3.74	6.16	5.53	9.62	46.07	17.4	28.66	25.73	44.77	650.0	0.13900002849839882	1.94	1.66	1.62		0.93	1.7
8332	Tb-Na2WO4/SiO2	Tb	65	Na	11	W	74	SiO2	11	0.37	0.185	40	40	20	775	15	6.0	6.8	2.3	0.5	3	19.74	11.52	3.48	8.04	6.5	3.72	58.36	17.63	40.73	32.93	18.84	650.0	0.24478729642813332	1.94	1.66	1.62		0.93	1.7
8333	Tb-Na2WO4/SiO2	Tb	65	Na	11	W	74	SiO2	11	0.37	0.185	40	40	20	775	20	8.0	9.0	3.0	0.38	3	15.87	10.67	3.79	6.88	3.88	2.36	67.23	23.88	43.35	24.45	14.87	650.0	0.2969284428272202	1.94	1.66	1.62		0.93	1.7
8334	Tb-Na2WO4/SiO2	Tb	65	Na	11	W	74	SiO2	11	0.37	0.185	40	40	20	775	10	4.0	4.8	1.2	0.75	4	15.54	10.19	4.06	6.13	6.09	4.28	65.57	26.13	39.45	39.19	27.54	650.0	0.14329847774031065	1.94	1.66	1.62		0.93	1.7
8335	Tb-Na2WO4/SiO2	Tb	65	Na	11	W	74	SiO2	11	0.37	0.185	40	40	20	775	15	6.0	7.2	1.8	0.5	4	12.12	10.75	3.67	7.08	3.14	2.25	88.7	30.28	58.42	25.91	18.56	650.0	0.22745753065668592	1.94	1.66	1.62		0.93	1.7
8336	Tb-Na2WO4/SiO2	Tb	65	Na	11	W	74	SiO2	11	0.37	0.185	40	40	20	775	20	8.0	9.6	2.4	0.38	4	12.96	9.08	3.77	5.31	1.85	1.57	70.06	29.09	40.97	14.27	12.11	650.0	0.2505004921151287	1.94	1.66	1.62		0.93	1.7
8337	Tb-Na2WO4/SiO2	Tb	65	Na	11	W	74	SiO2	11	0.37	0.185	40	40	20	775	10	4.0	5.1	0.9	0.75	6	15.16	9.46	3.65	5.81	2.63	2.27	62.4	24.08	38.32	17.35	14.97	650.0	0.13250459197370515	1.94	1.66	1.62		0.93	1.7
8338	Tb-Na2WO4/SiO2	Tb	65	Na	11	W	74	SiO2	11	0.37	0.185	40	40	20	775	15	6.0	7.7	1.3	0.5	6	9.97	8.2	3.51	4.69	0.94	1.3	82.25	35.21	47.04	9.43	13.04	650.0	0.1711157767232931	1.94	1.66	1.62		0.93	1.7
8339	Tb-Na2WO4/SiO2	Tb	65	Na	11	W	74	SiO2	11	0.37	0.185	40	40	20	775	20	8.0	10.3	1.7	0.38	6	8.13	6.69	3.37	3.32	0.2	0.95	82.29	41.45	40.84	2.46	11.69	650.0	0.18221816511094927	1.94	1.66	1.62		0.93	1.7
8340	Tb-Na2WO4/SiO2	Tb	65	Na	11	W	74	SiO2	11	0.37	0.185	40	40	20	775	10	7.0	2.0	1.0	0.75	2	29.1	14.23	3.91	10.32	6.31	6.03	48.9	13.44	35.46	21.68	20.72	650.0	0.20466785464768164	1.94	1.66	1.62		0.93	1.7
8341	Tb-Na2WO4/SiO2	Tb	65	Na	11	W	74	SiO2	11	0.37	0.185	40	40	20	775	15	10.5	3.0	1.5	0.5	2	20.88	11.92	4.33	7.59	3.66	3.82	57.09	20.74	36.35	17.53	18.3	650.0	0.2538493871473336	1.94	1.66	1.62		0.93	1.7
8342	Tb-Na2WO4/SiO2	Tb	65	Na	11	W	74	SiO2	11	0.37	0.185	40	40	20	775	20	14.0	4.0	2.0	0.38	2	13.03	9.29	4.5	4.79	1.36	2.47	71.3	34.54	36.76	10.44	18.96	650.0	0.25658574042431204	1.94	1.66	1.62		0.93	1.7
8343	Tb-Na2WO4/SiO2	Tb	65	Na	11	W	74	SiO2	11	0.37	0.185	40	40	20	775	10	7.0	2.3	0.8	0.75	3	20.56	12.26	4.12	8.14	2.84	4.0	59.63	20.04	39.59	13.81	19.46	650.0	0.17438972033336467	1.94	1.66	1.62		0.93	1.7
8344	Tb-Na2WO4/SiO2	Tb	65	Na	11	W	74	SiO2	11	0.37	0.185	40	40	20	775	15	10.5	3.4	1.1	0.5	3	12.02	9.08	4.04	5.04	0.82	2.32	75.54	33.61	41.93	6.82	19.3	650.0	0.1903803740074978	1.94	1.66	1.62		0.93	1.7
8345	Tb-Na2WO4/SiO2	Tb	65	Na	11	W	74	SiO2	11	0.37	0.185	40	40	20	775	20	14.0	4.5	1.5	0.38	3	8.34	6.9	3.91	2.99	0.02	1.7	82.73	46.88	35.85	0.24	20.38	650.0	0.18814737290807873	1.94	1.66	1.62		0.93	1.7
8346	Tb-Na2WO4/SiO2	Tb	65	Na	11	W	74	SiO2	11	0.37	0.185	40	40	20	775	10	7.0	2.4	0.6	0.75	4	15.03	10.65	4.13	6.52	1.32	2.85	70.86	27.48	43.38	8.78	18.96	650.0	0.1501452591768725	1.94	1.66	1.62		0.93	1.7
8347	Tb-Na2WO4/SiO2	Tb	65	Na	11	W	74	SiO2	11	0.37	0.185	40	40	20	775	15	10.5	3.6	0.9	0.5	4	9.4	7.4	3.72	3.68	0.14	1.73	78.72	39.57	39.15	1.49	18.4	650.0	0.1537620886719155	1.94	1.66	1.62		0.93	1.7
8348	Tb-Na2WO4/SiO2	Tb	65	Na	11	W	74	SiO2	11	0.37	0.185	40	40	20	775	20	14.0	4.8	1.2	0.38	4	7.76	5.56	3.16	2.4	0.66	1.27	71.65	40.72	30.93	8.51	16.37	650.0	0.1505407204494189	1.94	1.66	1.62		0.93	1.7
8349	Tb-Na2WO4/SiO2	Tb	65	Na	11	W	74	SiO2	11	0.37	0.185	40	40	20	775	10	7.0	2.6	0.4	0.75	6	10.72	8.78	4.03	4.75	0.36	1.99	81.9	37.59	44.31	3.36	18.56	650.0	0.12252801960604931	1.94	1.66	1.62		0.93	1.7
8350	Tb-Na2WO4/SiO2	Tb	65	Na	11	W	74	SiO2	11	0.37	0.185	40	40	20	775	15	10.5	3.9	0.6	0.5	6	8.95	6.08	3.27	2.81	0.03	1.31	67.93	36.54	31.4	0.34	14.64	650.0	0.12545365981661002	1.94	1.66	1.62		0.93	1.7
8351	Tb-Na2WO4/SiO2	Tb	65	Na	11	W	74	SiO2	11	0.37	0.185	40	40	20	775	20	14.0	5.1	0.9	0.38	6	6.65	4.39	2.81	1.58	1.14	0.94	66.02	42.26	23.76	17.14	14.14	650.0	0.11813886550193864	1.94	1.66	1.62		0.93	1.7
8352	Tb-Na2WO4/SiO2	Tb	65	Na	11	W	74	SiO2	11	0.37	0.185	40	40	20	750	10	1.5	5.7	2.8	0.75	2	29.79	5.15	2.05	3.1	19.75	7.18	17.29	6.88	10.41	66.3	24.1	650.0	0.07049798614275753	1.94	1.66	1.62		0.93	1.7
8353	Tb-Na2WO4/SiO2	Tb	65	Na	11	W	74	SiO2	11	0.37	0.185	40	40	20	750	15	2.3	8.5	4.3	0.5	2	29.03	5.7	2.94	2.76	15.07	10.81	19.63	10.13	9.51	51.91	37.24	650.0	0.11737799269735923	1.94	1.66	1.62		0.93	1.7
8354	Tb-Na2WO4/SiO2	Tb	65	Na	11	W	74	SiO2	11	0.37	0.185	40	40	20	750	20	3.0	11.3	5.7	0.38	2	28.18	9.31	3.57	5.74	9.82	12.08	33.04	12.67	20.37	34.85	42.87	650.0	0.25716602244372355	1.94	1.66	1.62		0.93	1.7
8355	Tb-Na2WO4/SiO2	Tb	65	Na	11	W	74	SiO2	11	0.37	0.185	40	40	20	750	10	1.5	6.4	2.1	0.75	3	19.4	6.28	3.06	3.22	8.48	7.67	32.37	15.77	16.6	43.71	39.54	650.0	0.08647809646466191	1.94	1.66	1.62		0.93	1.7
8356	Tb-Na2WO4/SiO2	Tb	65	Na	11	W	74	SiO2	11	0.37	0.185	40	40	20	750	15	2.3	9.6	3.2	0.5	3	15.48	8.38	3.31	5.07	7.63	5.79	54.13	21.38	32.75	49.29	37.4	650.0	0.17504119505899057	1.94	1.66	1.62		0.93	1.7
8357	Tb-Na2WO4/SiO2	Tb	65	Na	11	W	74	SiO2	11	0.37	0.185	40	40	20	750	20	3.0	12.8	4.3	0.38	3	9.62	9.01	3.44	5.57	4.56	1.98	93.66	35.76	57.9	47.4	20.58	650.0	0.24847519899866288	1.94	1.66	1.62		0.93	1.7
8358	Tb-Na2WO4/SiO2	Tb	65	Na	11	W	74	SiO2	11	0.37	0.185	40	40	20	750	10	1.5	6.8	1.7	0.75	4	11.47	10.54	3.4	7.14	5.07	3.76	91.89	29.64	62.25	44.2	32.78	650.0	0.14850478397785233	1.94	1.66	1.62		0.93	1.7
8359	Tb-Na2WO4/SiO2	Tb	65	Na	11	W	74	SiO2	11	0.37	0.185	40	40	20	750	15	2.3	10.2	2.6	0.5	4	13.72	9.07	3.44	5.63	3.12	1.76	66.11	25.07	41.03	22.74	12.83	650.0	0.1901604125005398	1.94	1.66	1.62		0.93	1.7
8360	Tb-Na2WO4/SiO2	Tb	65	Na	11	W	74	SiO2	11	0.37	0.185	40	40	20	750	20	3.0	13.6	3.4	0.38	4	10.96	7.16	3.24	3.92	1.96	1.2	65.33	29.56	35.77	17.88	10.95	650.0	0.19550685416277652	1.94	1.66	1.62		0.93	1.7
8361	Tb-Na2WO4/SiO2	Tb	65	Na	11	W	74	SiO2	11	0.37	0.185	40	40	20	750	10	1.5	7.3	1.2	0.75	6	12.26	8.7	3.23	5.47	2.09	1.62	70.96	26.35	44.62	17.05	13.21	650.0	0.12135919784955806	1.94	1.66	1.62		0.93	1.7
8362	Tb-Na2WO4/SiO2	Tb	65	Na	11	W	74	SiO2	11	0.37	0.185	40	40	20	750	15	2.3	10.9	1.8	0.5	6	9.11	6.61	3.02	3.59	0.94	1.0	72.56	33.15	39.41	10.32	10.98	650.0	0.13677182573292984	1.94	1.66	1.62		0.93	1.7
8363	Tb-Na2WO4/SiO2	Tb	65	Na	11	W	74	SiO2	11	0.37	0.185	40	40	20	750	20	3.0	14.6	2.4	0.38	6	6.43	5.16	2.74	2.42	0.38	0.74	80.25	42.61	37.64	5.91	11.51	650.0	0.13941822313391214	1.94	1.66	1.62		0.93	1.7
8364	Tb-Na2WO4/SiO2	Tb	65	Na	11	W	74	SiO2	11	0.37	0.185	40	40	20	750	10	4.0	4.0	2.0	0.75	2	29.59	9.3	3.97	5.33	8.64	15.27	31.43	13.42	18.01	29.2	51.61	650.0	0.1301504384893339	1.94	1.66	1.62		0.93	1.7
8365	Tb-Na2WO4/SiO2	Tb	65	Na	11	W	74	SiO2	11	0.37	0.185	40	40	20	750	15	6.0	6.0	3.0	0.5	2	25.79	10.48	4.02	6.46	8.49	9.75	40.64	15.59	25.05	32.92	37.81	650.0	0.22141624396884316	1.94	1.66	1.62		0.93	1.7
8366	Tb-Na2WO4/SiO2	Tb	65	Na	11	W	74	SiO2	11	0.37	0.185	40	40	20	750	20	8.0	8.0	4.0	0.38	2	18.77	10.42	3.68	6.74	6.66	3.27	55.51	19.61	35.91	35.48	17.42	650.0	0.2895739610761508	1.94	1.66	1.62		0.93	1.7
8367	Tb-Na2WO4/SiO2	Tb	65	Na	11	W	74	SiO2	11	0.37	0.185	40	40	20	750	10	4.0	4.5	1.5	0.75	3	18.91	11.37	3.73	7.64	5.87	3.75	60.13	19.73	40.4	31.04	19.83	650.0	0.16093304698371308	1.94	1.66	1.62		0.93	1.7
8368	Tb-Na2WO4/SiO2	Tb	65	Na	11	W	74	SiO2	11	0.37	0.185	40	40	20	750	15	6.0	6.8	2.3	0.5	3	9.62	8.86	3.78	5.08	2.47	1.85	92.1	39.29	52.81	25.68	19.23	650.0	0.1855468003047098	1.94	1.66	1.62		0.93	1.7
8369	Tb-Na2WO4/SiO2	Tb	65	Na	11	W	74	SiO2	11	0.37	0.185	40	40	20	750	20	8.0	9.0	3.0	0.38	3	10.46	6.82	3.32	3.5	1.35	1.35	65.2	31.74	33.46	12.91	12.91	650.0	0.18588705157747556	1.94	1.66	1.62		0.93	1.7
8370	Tb-Na2WO4/SiO2	Tb	65	Na	11	W	74	SiO2	11	0.37	0.185	40	40	20	750	10	4.0	4.8	1.2	0.75	4	11.0	9.7	3.6	6.1	2.55	2.22	88.18	32.73	55.45	23.18	20.18	650.0	0.13604363408686881	1.94	1.66	1.62		0.93	1.7
8371	Tb-Na2WO4/SiO2	Tb	65	Na	11	W	74	SiO2	11	0.37	0.185	40	40	20	750	15	6.0	7.2	1.8	0.5	4	9.12	7.05	3.41	3.64	0.75	1.3	77.3	37.39	39.91	8.22	14.25	650.0	0.14621694364127671	1.94	1.66	1.62		0.93	1.7
8372	Tb-Na2WO4/SiO2	Tb	65	Na	11	W	74	SiO2	11	0.37	0.185	40	40	20	750	20	8.0	9.6	2.4	0.38	4	6.39	5.47	3.13	2.34	0.29	0.99	85.6	48.98	36.62	4.54	15.49	650.0	0.1480340567126274	1.94	1.66	1.62		0.93	1.7
8373	Tb-Na2WO4/SiO2	Tb	65	Na	11	W	74	SiO2	11	0.37	0.185	40	40	20	750	10	4.0	5.1	0.9	0.75	6	10.31	7.41	3.28	4.13	0.83	1.37	71.87	31.81	40.06	8.05	13.29	650.0	0.1026520553708476	1.94	1.66	1.62		0.93	1.7
8374	Tb-Na2WO4/SiO2	Tb	65	Na	11	W	74	SiO2	11	0.37	0.185	40	40	20	750	15	6.0	7.7	1.3	0.5	6	8.22	5.96	3.02	2.94	0.28	1.0	72.51	36.74	35.77	3.41	12.17	650.0	0.12289992463244519	1.94	1.66	1.62		0.93	1.7
8375	Tb-Na2WO4/SiO2	Tb	65	Na	11	W	74	SiO2	11	0.37	0.185	40	40	20	750	20	8.0	10.3	1.7	0.38	6	6.1	4.48	2.64	1.84	0.12	0.78	73.44	43.28	30.16	1.97	12.79	650.0	0.12061720090473516	1.94	1.66	1.62		0.93	1.7
8376	Tb-Na2WO4/SiO2	Tb	65	Na	11	W	74	SiO2	11	0.37	0.185	40	40	20	750	10	7.0	2.0	1.0	0.75	2	16.54	10.05	4.19	5.86	2.83	3.42	60.76	25.33	35.43	17.11	20.68	650.0	0.14122163412206573	1.94	1.66	1.62		0.93	1.7
8377	Tb-Na2WO4/SiO2	Tb	65	Na	11	W	74	SiO2	11	0.37	0.185	40	40	20	750	15	10.5	3.0	1.5	0.5	2	9.78	6.59	3.91	2.68	0.39	2.07	67.38	39.98	27.4	3.99	21.17	650.0	0.13634356020666796	1.94	1.66	1.62		0.93	1.7
8378	Tb-Na2WO4/SiO2	Tb	65	Na	11	W	74	SiO2	11	0.37	0.185	40	40	20	750	20	14.0	4.0	2.0	0.38	2	6.16	4.73	3.15	1.58	0.88	1.57	76.79	51.14	25.65	14.29	25.49	650.0	0.1275137375510615	1.94	1.66	1.62		0.93	1.7
8379	Tb-Na2WO4/SiO2	Tb	65	Na	11	W	74	SiO2	11	0.37	0.185	40	40	20	750	10	7.0	2.3	0.8	0.75	3	11.03	7.94	3.85	4.09	0.45	2.31	71.99	34.9	37.08	4.08	20.94	650.0	0.11030619679866137	1.94	1.66	1.62		0.93	1.7
8380	Tb-Na2WO4/SiO2	Tb	65	Na	11	W	74	SiO2	11	0.37	0.185	40	40	20	750	15	10.5	3.4	1.1	0.5	3	6.66	4.84	3.04	1.8	0.62	1.4	72.67	45.65	27.03	9.31	21.02	650.0	0.09922100110666889	1.94	1.66	1.62		0.93	1.7
8381	Tb-Na2WO4/SiO2	Tb	65	Na	11	W	74	SiO2	11	0.37	0.185	40	40	20	750	20	14.0	4.5	1.5	0.38	3	4.82	3.59	2.56	1.03	0.89	1.02	74.48	53.11	21.37	18.46	21.16	650.0	0.0962111981889537	1.94	1.66	1.62		0.93	1.7
8382	Tb-Na2WO4/SiO2	Tb	65	Na	11	W	74	SiO2	11	0.37	0.185	40	40	20	750	10	7.0	2.4	0.6	0.75	4	8.66	6.75	3.65	3.1	0.21	1.77	77.94	42.15	35.8	2.42	20.44	650.0	0.09318150328555526	1.94	1.66	1.62		0.93	1.7
