Repository: jimmmmmmmyzzy/SR-in-Heterogeneous-Catalysis

# Towards distilling 'physical laws' in heterogeneous catalysis with symbolic regression

File: OCM_dataset_modified.csv (part 44 of 64)
	Name	M1	M1_atom_number	M2	M2_atom_number	M3	M3_atom_number	Support 	Support_ID	M2_mol	M3_mol	M1_mol%	M2_mol%	M3_mol%	Temp	Total_flow	Ar_flow	CH4_flow	O2_flow	CT	CH4/O2	CH4_conv	C2y	C2H6y	C2H4y	COy	CO2y	C2s	C2H6s	C2H4s	COs	CO2s	BET_surface_area	rate_constant	radii_M1	radii_M2	radii_M3	chi_M1	chi_M2	chi_M3
8383	Tb-Na2WO4/SiO2	Tb	65	Na	11	W	74	SiO2	11	0.37	0.185	40	40	20	750	15	10.5	3.6	0.9	0.5	4	4.75	4.56	2.77	1.79	0.71	1.2	96.0	58.32	37.68	14.95	25.26	650.0	0.09334481639686133	1.94	1.66	1.62		0.93	1.7
8384	Tb-Na2WO4/SiO2	Tb	65	Na	11	W	74	SiO2	11	0.37	0.185	40	40	20	750	20	14.0	4.8	1.2	0.38	4	4.64	3.34	2.35	0.99	0.84	0.95	71.98	50.65	21.34	18.1	20.47	650.0	0.08939610413461406	1.94	1.66	1.62		0.93	1.7
8385	Tb-Na2WO4/SiO2	Tb	65	Na	11	W	74	SiO2	11	0.37	0.185	40	40	20	750	10	7.0	2.6	0.4	0.75	6	7.64	5.5	3.4	2.1	0.05	1.37	71.99	44.5	27.49	0.65	17.93	650.0	0.07542713531785913	1.94	1.66	1.62		0.93	1.7
8386	Tb-Na2WO4/SiO2	Tb	65	Na	11	W	74	SiO2	11	0.37	0.185	40	40	20	750	15	10.5	3.9	0.6	0.5	6	6.02	4.4	2.65	1.75	0.85	1.06	73.09	44.02	29.07	14.12	17.61	650.0	0.08999473186147161	1.94	1.66	1.62		0.93	1.7
8387	Tb-Na2WO4/SiO2	Tb	65	Na	11	W	74	SiO2	11	0.37	0.185	40	40	20	750	20	14.0	5.1	0.9	0.38	6	4.11	2.56	1.88	0.68	1.23	0.63	62.29	45.74	16.55	29.93	15.33	650.0	0.06824574217501166	1.94	1.66	1.62		0.93	1.7
8388	Tb-Na2WO4/SiO2	Tb	65	Na	11	W	74	SiO2	11	0.37	0.185	40	40	20	700	10	1.5	5.7	2.8	0.75	2	22.58	8.73	3.01	5.72	10.73	6.8	38.66	13.33	25.33	47.52	30.12	650.0	0.12179738594574065	1.94	1.66	1.62		0.93	1.7
8389	Tb-Na2WO4/SiO2	Tb	65	Na	11	W	74	SiO2	11	0.37	0.185	40	40	20	700	15	2.3	8.5	4.3	0.5	2	13.46	7.42	3.04	4.38	7.21	2.9	55.13	22.59	32.54	53.57	21.55	650.0	0.1541941007699339	1.94	1.66	1.62		0.93	1.7
8390	Tb-Na2WO4/SiO2	Tb	65	Na	11	W	74	SiO2	11	0.37	0.185	40	40	20	700	20	3.0	11.3	5.7	0.38	2	6.64	5.76	2.75	3.01	4.51	1.84	86.75	41.42	45.33	67.92	27.71	650.0	0.1561196475916178	1.94	1.66	1.62		0.93	1.7
8391	Tb-Na2WO4/SiO2	Tb	65	Na	11	W	74	SiO2	11	0.37	0.185	40	40	20	700	10	1.5	6.4	2.1	0.75	3	9.05	6.38	2.88	3.5	3.65	1.94	70.5	31.82	38.67	40.33	21.44	650.0	0.08790153348822242	1.94	1.66	1.62		0.93	1.7
8392	Tb-Na2WO4/SiO2	Tb	65	Na	11	W	74	SiO2	11	0.37	0.185	40	40	20	700	15	2.3	9.6	3.2	0.5	3	9.74	5.39	2.6	2.79	2.74	1.59	55.34	26.69	28.64	28.13	16.32	650.0	0.11081401454347689	1.94	1.66	1.62		0.93	1.7
8393	Tb-Na2WO4/SiO2	Tb	65	Na	11	W	74	SiO2	11	0.37	0.185	40	40	20	700	20	3.0	12.8	4.3	0.38	3	5.41	2.86	1.73	1.13	0.77	0.84	52.87	31.98	20.89	14.23	15.53	650.0	0.07636039229076991	1.94	1.66	1.62		0.93	1.7
8394	Tb-Na2WO4/SiO2	Tb	65	Na	11	W	74	SiO2	11	0.37	0.185	40	40	20	700	10	1.5	6.8	1.7	0.75	4	9.78	4.46	2.4	2.06	1.47	1.21	45.6	24.54	21.06	15.03	12.37	650.0	0.060833570701700736	1.94	1.66	1.62		0.93	1.7
8395	Tb-Na2WO4/SiO2	Tb	65	Na	11	W	74	SiO2	11	0.37	0.185	40	40	20	700	15	2.3	10.2	2.6	0.5	4	4.71	2.89	1.83	1.06	0.37	0.81	61.36	38.85	22.51	7.86	17.2	650.0	0.058651658763657466	1.94	1.66	1.62		0.93	1.7
8396	Tb-Na2WO4/SiO2	Tb	65	Na	11	W	74	SiO2	11	0.37	0.185	40	40	20	700	20	3.0	13.6	3.4	0.38	4	4.65	2.01	1.36	0.65	0.05	0.62	43.23	29.25	13.98	1.08	13.33	650.0	0.05343356142201124	1.94	1.66	1.62		0.93	1.7
8397	Tb-Na2WO4/SiO2	Tb	65	Na	11	W	74	SiO2	11	0.37	0.185	40	40	20	700	10	1.5	7.3	1.2	0.75	6	4.82	3.08	1.88	1.2	0.2	0.78	63.9	39.0	24.9	4.15	16.18	650.0	0.041712386719688584	1.94	1.66	1.62		0.93	1.7
8398	Tb-Na2WO4/SiO2	Tb	65	Na	11	W	74	SiO2	11	0.37	0.185	40	40	20	700	15	2.3	10.9	1.8	0.5	6	4.33	1.95	1.32	0.63	0.18	0.54	45.03	30.48	14.55	4.16	12.47	650.0	0.03938526669147209	1.94	1.66	1.62		0.93	1.7
8399	Tb-Na2WO4/SiO2	Tb	65	Na	11	W	74	SiO2	11	0.37	0.185	40	40	20	700	20	3.0	14.6	2.4	0.38	6	3.12	1.39	0.99	0.4	0.37	0.4	44.55	31.73	12.82	11.86	12.82	650.0	0.03683555169435174	1.94	1.66	1.62		0.93	1.7
8400	Tb-Na2WO4/SiO2	Tb	65	Na	11	W	74	SiO2	11	0.37	0.185	40	40	20	700	10	4.0	4.0	2.0	0.75	2	11.0	6.79	3.24	3.55	4.29	2.55	61.73	29.45	32.27	39.0	23.18	650.0	0.09375356522003414	1.94	1.66	1.62		0.93	1.7
8401	Tb-Na2WO4/SiO2	Tb	65	Na	11	W	74	SiO2	11	0.37	0.185	40	40	20	700	15	6.0	6.0	3.0	0.5	2	10.54	5.43	2.81	2.62	2.53	2.01	51.52	26.66	24.86	24.0	19.07	650.0	0.11165976992134118	1.94	1.66	1.62		0.93	1.7
8402	Tb-Na2WO4/SiO2	Tb	65	Na	11	W	74	SiO2	11	0.37	0.185	40	40	20	700	20	8.0	8.0	4.0	0.38	2	5.35	3.48	2.17	1.31	0.77	1.31	65.05	40.56	24.49	14.39	24.49	650.0	0.09321038218752717	1.94	1.66	1.62		0.93	1.7
8403	Tb-Na2WO4/SiO2	Tb	65	Na	11	W	74	SiO2	11	0.37	0.185	40	40	20	700	10	4.0	4.5	1.5	0.75	3	4.52	4.32	2.53	1.79	1.04	1.47	95.58	55.97	39.6	23.01	32.52	650.0	0.058881194381026375	1.94	1.66	1.62		0.93	1.7
8404	Tb-Na2WO4/SiO2	Tb	65	Na	11	W	74	SiO2	11	0.37	0.185	40	40	20	700	15	6.0	6.8	2.3	0.5	3	4.26	2.36	1.69	0.67	0.09	0.91	55.4	39.67	15.73	2.11	21.36	650.0	0.047765880926664006	1.94	1.66	1.62		0.93	1.7
8405	Tb-Na2WO4/SiO2	Tb	65	Na	11	W	74	SiO2	11	0.37	0.185	40	40	20	700	20	8.0	9.0	3.0	0.38	3	3.61	1.71	1.27	0.44	0.49	0.68	47.37	35.18	12.19	13.57	18.84	650.0	0.04538919318303524	1.94	1.66	1.62		0.93	1.7
8406	Tb-Na2WO4/SiO2	Tb	65	Na	11	W	74	SiO2	11	0.37	0.185	40	40	20	700	10	4.0	4.8	1.2	0.75	4	4.19	3.03	1.94	1.09	0.13	1.0	72.32	46.3	26.01	3.1	23.87	650.0	0.04102471156218198	1.94	1.66	1.62		0.93	1.7
8407	Tb-Na2WO4/SiO2	Tb	65	Na	11	W	74	SiO2	11	0.37	0.185	40	40	20	700	15	6.0	7.2	1.8	0.5	4	2.62	1.67	1.17	0.5	0.37	0.64	63.74	44.66	19.08	14.12	24.43	650.0	0.03368203439205311	1.94	1.66	1.62		0.93	1.7
8408	Tb-Na2WO4/SiO2	Tb	65	Na	11	W	74	SiO2	11	0.37	0.185	40	40	20	700	20	8.0	9.6	2.4	0.38	4	2.56	1.22	0.84	0.38	0.58	0.51	47.66	32.81	14.84	22.66	19.92	650.0	0.03230271283055942	1.94	1.66	1.62		0.93	1.7
8409	Tb-Na2WO4/SiO2	Tb	65	Na	11	W	74	SiO2	11	0.37	0.185	40	40	20	700	10	4.0	5.1	0.9	0.75	6	3.49	2.13	1.43	0.7	0.41	0.68	61.03	40.97	20.06	11.75	19.48	650.0	0.02870682473381762	1.94	1.66	1.62		0.93	1.7
8410	Tb-Na2WO4/SiO2	Tb	65	Na	11	W	74	SiO2	11	0.37	0.185	40	40	20	700	15	6.0	7.7	1.3	0.5	6	3.04	1.6	1.2	0.4	0.58	0.52	52.63	39.47	13.16	19.08	17.11	650.0	0.03225876385976729	1.94	1.66	1.62		0.93	1.7
8411	Tb-Na2WO4/SiO2	Tb	65	Na	11	W	74	SiO2	11	0.37	0.185	40	40	20	700	20	8.0	10.3	1.7	0.38	6	1.69	1.19	0.86	0.33	0.64	0.4	70.41	50.89	19.53	37.87	23.67	650.0	0.03150360995057884	1.94	1.66	1.62		0.93	1.7
8412	Tb-Na2WO4/SiO2	Tb	65	Na	11	W	74	SiO2	11	0.37	0.185	40	40	20	700	10	7.0	2.0	1.0	0.75	2	2.5	2.31	1.54	0.77	1.2	1.51	92.4	61.6	30.8	48.0	60.4	650.0	0.031161315097653602	1.94	1.66	1.62		0.93	1.7
8413	Tb-Na2WO4/SiO2	Tb	65	Na	11	W	74	SiO2	11	0.37	0.185	40	40	20	700	15	10.5	3.0	1.5	0.5	2	2.74	2.0	1.24	0.76	1.41	1.23	72.99	45.26	27.74	51.46	44.89	650.0	0.04040541463503893	1.94	1.66	1.62		0.93	1.7
8414	Tb-Na2WO4/SiO2	Tb	65	Na	11	W	74	SiO2	11	0.37	0.185	40	40	20	700	20	14.0	4.0	2.0	0.38	2	4.43	0.88	0.7	0.18	1.83	0.77	19.86	15.8	4.06	41.31	17.38	650.0	0.02326039122948524	1.94	1.66	1.62		0.93	1.7
8415	Tb-Na2WO4/SiO2	Tb	65	Na	11	W	74	SiO2	11	0.37	0.185	40	40	20	700	10	7.0	2.3	0.8	0.75	3	3.03	1.96	1.72	0.24	0.95	1.12	64.69	56.77	7.92	31.35	36.96	650.0	0.026392836437572658	1.94	1.66	1.62		0.93	1.7
8416	Tb-Na2WO4/SiO2	Tb	65	Na	11	W	74	SiO2	11	0.37	0.185	40	40	20	700	15	10.5	3.4	1.1	0.5	3	3.88	1.03	0.88	0.15	1.48	0.7	26.55	22.68	3.87	38.14	18.04	650.0	0.020706824158983193	1.94	1.66	1.62		0.93	1.7
8417	Tb-Na2WO4/SiO2	Tb	65	Na	11	W	74	SiO2	11	0.37	0.185	40	40	20	700	20	14.0	4.5	1.5	0.38	3	3.73	0.93	0.76	0.17	1.41	0.54	24.93	20.38	4.56	37.8	14.48	650.0	0.024588197376717018	1.94	1.66	1.62		0.93	1.7
8418	Tb-Na2WO4/SiO2	Tb	65	Na	11	W	74	SiO2	11	0.37	0.185	40	40	20	700	10	7.0	2.4	0.6	0.75	4	3.42	2.57	2.02	0.55	0.69	1.07	75.15	59.06	16.08	20.18	31.29	650.0	0.03471468606778859	1.94	1.66	1.62		0.93	1.7
8419	Tb-Na2WO4/SiO2	Tb	65	Na	11	W	74	SiO2	11	0.37	0.185	40	40	20	700	15	10.5	3.6	0.9	0.5	4	2.3	0.93	0.74	0.19	0.84	0.56	40.43	32.17	8.26	36.52	24.35	650.0	0.018687030006304933	1.94	1.66	1.62		0.93	1.7
8420	Tb-Na2WO4/SiO2	Tb	65	Na	11	W	74	SiO2	11	0.37	0.185	40	40	20	700	20	14.0	4.8	1.2	0.38	4	3.64	0.89	0.85	0.04	1.61	0.46	24.45	23.35	1.1	44.23	12.64	650.0	0.023525898867037622	1.94	1.66	1.62		0.93	1.7
8421	Tb-Na2WO4/SiO2	Tb	65	Na	11	W	74	SiO2	11	0.37	0.185	40	40	20	700	10	7.0	2.6	0.4	0.75	6	2.94	1.53	1.2	0.33	1.11	0.68	52.04	40.82	11.22	37.76	23.13	650.0	0.020557670304507527	1.94	1.66	1.62		0.93	1.7
8422	Tb-Na2WO4/SiO2	Tb	65	Na	11	W	74	SiO2	11	0.37	0.185	40	40	20	700	15	10.5	3.9	0.6	0.5	6	3.68	1.34	1.15	0.19	1.12	0.54	36.41	31.25	5.16	30.43	14.67	650.0	0.02698118036499829	1.94	1.66	1.62		0.93	1.7
8423	Tb-Na2WO4/SiO2	Tb	65	Na	11	W	74	SiO2	11	0.37	0.185	40	40	20	700	20	14.0	5.1	0.9	0.38	6	3.33	0.71	0.56	0.15	1.35	0.33	21.32	16.82	4.5	40.54	9.91	650.0	0.018750855112075332	1.94	1.66	1.62		0.93	1.7
8424	Hf-Na2WO4/SiO2	Hf	72	Na	11	W	74	SiO2	11	0.37	0.185	40	40	20	900	10	1.5	5.7	2.8	0.75	2	28.94	4.77	0.58	4.19	22.32	12.54	16.48	2.0	14.48	77.13	43.33	650.0	0.06516689037618224	1.75	1.66	1.62	1.3	0.93	1.7
8425	Hf-Na2WO4/SiO2	Hf	72	Na	11	W	74	SiO2	11	0.37	0.185	40	40	20	900	15	2.3	8.5	4.3	0.5	2	31.45	5.48	0.63	4.85	23.63	11.0	17.42	2.0	15.42	75.14	34.98	650.0	0.11271746733876847	1.75	1.66	1.62	1.3	0.93	1.7
8426	Hf-Na2WO4/SiO2	Hf	72	Na	11	W	74	SiO2	11	0.37	0.185	40	40	20	900	20	3.0	11.3	5.7	0.38	2	33.34	5.99	0.65	5.34	24.31	9.77	17.97	1.95	16.02	72.92	29.3	650.0	0.16255006946745212	1.75	1.66	1.62	1.3	0.93	1.7
8427	Hf-Na2WO4/SiO2	Hf	72	Na	11	W	74	SiO2	11	0.37	0.185	40	40	20	900	10	1.5	6.4	2.1	0.75	3	21.1	4.84	0.46	4.38	15.91	7.51	22.94	2.18	20.76	75.4	35.59	650.0	0.06614733407111259	1.75	1.66	1.62	1.3	0.93	1.7
8428	Hf-Na2WO4/SiO2	Hf	72	Na	11	W	74	SiO2	11	0.37	0.185	40	40	20	900	15	2.3	9.6	3.2	0.5	3	18.93	5.8	0.56	5.24	16.56	6.57	30.64	2.96	27.68	87.48	34.71	650.0	0.1195000088115481	1.75	1.66	1.62	1.3	0.93	1.7
8429	Hf-Na2WO4/SiO2	Hf	72	Na	11	W	74	SiO2	11	0.37	0.185	40	40	20	900	20	3.0	12.8	4.3	0.38	3	21.66	6.34	0.59	5.75	16.51	5.76	29.27	2.72	26.55	76.22	26.59	650.0	0.1723657427176202	1.75	1.66	1.62	1.3	0.93	1.7
8430	Hf-Na2WO4/SiO2	Hf	72	Na	11	W	74	SiO2	11	0.37	0.185	40	40	20	900	10	1.5	6.8	1.7	0.75	4	14.02	4.94	0.45	4.49	12.69	5.56	35.24	3.21	32.03	90.51	39.66	650.0	0.067549219736304	1.75	1.66	1.62	1.3	0.93	1.7
8431	Hf-Na2WO4/SiO2	Hf	72	Na	11	W	74	SiO2	11	0.37	0.185	40	40	20	900	15	2.3	10.2	2.6	0.5	4	16.3	5.61	0.53	5.08	12.38	4.52	34.42	3.25	31.17	75.95	27.73	650.0	0.11547010130247674	1.75	1.66	1.62	1.3	0.93	1.7
8432	Hf-Na2WO4/SiO2	Hf	72	Na	11	W	74	SiO2	11	0.37	0.185	40	40	20	900	20	3.0	13.6	3.4	0.38	4	17.44	6.1	0.55	5.55	12.24	3.97	34.98	3.15	31.82	70.18	22.76	650.0	0.16563105203651074	1.75	1.66	1.62	1.3	0.93	1.7
8433	Hf-Na2WO4/SiO2	Hf	72	Na	11	W	74	SiO2	11	0.37	0.185	40	40	20	900	10	1.5	7.3	1.2	0.75	6	8.67	4.64	0.43	4.21	8.67	3.49	53.52	4.96	48.56	100.0	40.25	650.0	0.06334797689473565	1.75	1.66	1.62	1.3	0.93	1.7
8434	Hf-Na2WO4/SiO2	Hf	72	Na	11	W	74	SiO2	11	0.37	0.185	40	40	20	900	15	2.3	10.9	1.8	0.5	6	9.56	5.3	0.47	4.83	8.2	2.84	55.44	4.92	50.52	85.77	29.71	650.0	0.10891237159211771	1.75	1.66	1.62	1.3	0.93	1.7
8435	Hf-Na2WO4/SiO2	Hf	72	Na	11	W	74	SiO2	11	0.37	0.185	40	40	20	900	20	3.0	14.6	2.4	0.38	6	10.12	5.73	0.56	5.17	7.57	2.52	56.62	5.53	51.09	74.8	24.9	650.0	0.15528205415798005	1.75	1.66	1.62	1.3	0.93	1.7
8436	Hf-Na2WO4/SiO2	Hf	72	Na	11	W	74	SiO2	11	0.37	0.185	40	40	20	900	10	4.0	4.0	2.0	0.75	2	32.49	4.45	0.49	3.96	22.7	12.21	13.7	1.51	12.19	69.87	37.58	650.0	0.0606940204024124	1.75	1.66	1.62	1.3	0.93	1.7
8437	Hf-Na2WO4/SiO2	Hf	72	Na	11	W	74	SiO2	11	0.37	0.185	40	40	20	900	15	6.0	6.0	3.0	0.5	2	33.37	5.3	0.56	4.74	23.23	10.28	15.88	1.68	14.2	69.61	30.81	650.0	0.10891237159211771	1.75	1.66	1.62	1.3	0.93	1.7
8438	Hf-Na2WO4/SiO2	Hf	72	Na	11	W	74	SiO2	11	0.37	0.185	40	40	20	900	20	8.0	8.0	4.0	0.38	2	35.22	5.8	0.63	5.17	23.37	9.1	16.47	1.79	14.68	66.35	25.84	650.0	0.15723685369940538	1.75	1.66	1.62	1.3	0.93	1.7
8439	Hf-Na2WO4/SiO2	Hf	72	Na	11	W	74	SiO2	11	0.37	0.185	40	40	20	900	10	4.0	4.5	1.5	0.75	3	24.24	4.7	0.49	4.21	15.67	7.36	19.39	2.02	17.37	64.65	30.36	650.0	0.06418716710391331	1.75	1.66	1.62	1.3	0.93	1.7
8440	Hf-Na2WO4/SiO2	Hf	72	Na	11	W	74	SiO2	11	0.37	0.185	40	40	20	900	15	6.0	6.8	2.3	0.5	3	23.44	5.64	0.51	5.13	15.79	6.2	24.06	2.18	21.89	67.36	26.45	650.0	0.1161058628972342	1.75	1.66	1.62	1.3	0.93	1.7
8441	Hf-Na2WO4/SiO2	Hf	72	Na	11	W	74	SiO2	11	0.37	0.185	40	40	20	900	20	8.0	9.0	3.0	0.38	3	24.87	6.19	0.54	5.65	15.56	5.56	24.89	2.17	22.72	62.57	22.36	650.0	0.16815454171113609	1.75	1.66	1.62	1.3	0.93	1.7
8442	Hf-Na2WO4/SiO2	Hf	72	Na	11	W	74	SiO2	11	0.37	0.185	40	40	20	900	10	4.0	4.8	1.2	0.75	4	17.64	4.57	0.38	4.19	12.06	5.27	25.91	2.15	23.75	68.37	29.88	650.0	0.062369588745238534	1.75	1.66	1.62	1.3	0.93	1.7
8443	Hf-Na2WO4/SiO2	Hf	72	Na	11	W	74	SiO2	11	0.37	0.185	40	40	20	900	15	6.0	7.2	1.8	0.5	4	18.25	5.47	0.47	5.0	11.58	4.43	29.97	2.58	27.4	63.45	24.27	650.0	0.11250588310159682	1.75	1.66	1.62	1.3	0.93	1.7
8444	Hf-Na2WO4/SiO2	Hf	72	Na	11	W	74	SiO2	11	0.37	0.185	40	40	20	900	20	8.0	9.6	2.4	0.38	4	17.96	6.12	0.55	5.57	10.97	4.02	34.08	3.06	31.01	61.08	22.38	650.0	0.16619161843491745	1.75	1.66	1.62	1.3	0.93	1.7
8445	Hf-Na2WO4/SiO2	Hf	72	Na	11	W	74	SiO2	11	0.37	0.185	40	40	20	900	10	4.0	5.1	0.9	0.75	6	11.53	4.31	0.37	3.94	7.54	3.26	37.38	3.21	34.17	65.39	28.27	650.0	0.05874184826255987	1.75	1.66	1.62	1.3	0.93	1.7
8446	Hf-Na2WO4/SiO2	Hf	72	Na	11	W	74	SiO2	11	0.37	0.185	40	40	20	900	15	6.0	7.7	1.3	0.5	6	10.62	5.04	0.5	4.54	6.63	2.82	47.46	4.71	42.75	62.43	26.55	650.0	0.10342887137335754	1.75	1.66	1.62	1.3	0.93	1.7
8447	Hf-Na2WO4/SiO2	Hf	72	Na	11	W	74	SiO2	11	0.37	0.185	40	40	20	900	20	8.0	10.3	1.7	0.38	6	11.39	5.76	0.79	4.97	5.94	2.62	50.57	6.94	43.63	52.15	23.0	650.0	0.1561196475916178	1.75	1.66	1.62	1.3	0.93	1.7
8448	Hf-Na2WO4/SiO2	Hf	72	Na	11	W	74	SiO2	11	0.37	0.185	40	40	20	900	10	7.0	2.0	1.0	0.75	2	37.0	4.49	0.5	3.99	20.7	11.07	12.14	1.35	10.78	55.95	29.92	650.0	0.06125230925526029	1.75	1.66	1.62	1.3	0.93	1.7
8449	Hf-Na2WO4/SiO2	Hf	72	Na	11	W	74	SiO2	11	0.37	0.185	40	40	20	900	15	10.5	3.0	1.5	0.5	2	39.3	5.49	0.55	4.94	20.09	9.8	13.97	1.4	12.57	51.12	24.94	650.0	0.11292907396225316	1.75	1.66	1.62	1.3	0.93	1.7
8450	Hf-Na2WO4/SiO2	Hf	72	Na	11	W	74	SiO2	11	0.37	0.185	40	40	20	900	20	14.0	4.0	2.0	0.38	2	37.9	6.62	0.72	5.9	19.12	9.29	17.47	1.9	15.57	50.45	24.51	650.0	0.18024472748763273	1.75	1.66	1.62	1.3	0.93	1.7
8451	Hf-Na2WO4/SiO2	Hf	72	Na	11	W	74	SiO2	11	0.37	0.185	40	40	20	900	10	7.0	2.3	0.8	0.75	3	26.77	4.67	0.35	4.32	13.75	7.48	17.44	1.31	16.14	51.36	27.94	650.0	0.06376750597680607	1.75	1.66	1.62	1.3	0.93	1.7
8452	Hf-Na2WO4/SiO2	Hf	72	Na	11	W	74	SiO2	11	0.37	0.185	40	40	20	900	15	10.5	3.4	1.1	0.5	3	25.83	6.04	0.68	5.36	11.34	6.49	23.38	2.63	20.75	43.9	25.13	650.0	0.12460205239475868	1.75	1.66	1.62	1.3	0.93	1.7
8453	Hf-Na2WO4/SiO2	Hf	72	Na	11	W	74	SiO2	11	0.37	0.185	40	40	20	900	20	14.0	4.5	1.5	0.38	3	26.05	7.84	1.28	6.56	9.81	6.19	30.1	4.91	25.18	37.66	23.76	650.0	0.21485260273818496	1.75	1.66	1.62	1.3	0.93	1.7
8454	Hf-Na2WO4/SiO2	Hf	72	Na	11	W	74	SiO2	11	0.37	0.185	40	40	20	900	10	7.0	2.4	0.6	0.75	4	21.67	4.57	0.53	4.04	8.53	5.35	21.09	2.45	18.64	39.36	24.69	650.0	0.062369588745238534	1.75	1.66	1.62	1.3	0.93	1.7
8455	Hf-Na2WO4/SiO2	Hf	72	Na	11	W	74	SiO2	11	0.37	0.185	40	40	20	900	15	10.5	3.6	0.9	0.5	4	21.32	6.31	1.01	5.3	6.78	4.65	29.6	4.74	24.86	31.8	21.81	650.0	0.1303574520499888	1.75	1.66	1.62	1.3	0.93	1.7
8456	Hf-Na2WO4/SiO2	Hf	72	Na	11	W	74	SiO2	11	0.37	0.185	40	40	20	900	20	14.0	4.8	1.2	0.38	4	22.08	8.04	1.52	6.52	5.76	4.72	36.41	6.88	29.53	26.09	21.38	650.0	0.2205697002450279	1.75	1.66	1.62	1.3	0.93	1.7
8457	Hf-Na2WO4/SiO2	Hf	72	Na	11	W	74	SiO2	11	0.37	0.185	40	40	20	900	10	7.0	2.6	0.4	0.75	6	15.14	4.25	0.49	3.76	5.08	3.65	28.07	3.24	24.83	33.55	24.11	650.0	0.05790607723644797	1.75	1.66	1.62	1.3	0.93	1.7
8458	Hf-Na2WO4/SiO2	Hf	72	Na	11	W	74	SiO2	11	0.37	0.185	40	40	20	900	15	10.5	3.9	0.6	0.5	6	13.65	6.09	1.05	5.04	3.87	3.28	44.62	7.69	36.92	28.35	24.03	650.0	0.12566661834313822	1.75	1.66	1.62	1.3	0.93	1.7
8459	Hf-Na2WO4/SiO2	Hf	72	Na	11	W	74	SiO2	11	0.37	0.185	40	40	20	900	20	14.0	5.1	0.9	0.38	6	16.27	7.49	1.46	6.03	3.18	3.32	46.04	8.97	37.06	19.55	20.41	650.0	0.20487747159174766	1.75	1.66	1.62	1.3	0.93	1.7
8460	Hf-Na2WO4/SiO2	Hf	72	Na	11	W	74	SiO2	11	0.37	0.185	40	40	20	850	10	1.5	5.7	2.8	0.75	2	31.22	6.22	0.72	5.5	21.4	9.38	19.92	2.31	17.62	68.55	30.04	650.0	0.08562476310220156	1.75	1.66	1.62	1.3	0.93	1.7
8461	Hf-Na2WO4/SiO2	Hf	72	Na	11	W	74	SiO2	11	0.37	0.185	40	40	20	850	15	2.3	8.5	4.3	0.5	2	31.81	7.17	0.91	6.26	22.34	8.66	22.54	2.86	19.68	70.23	27.22	650.0	0.14880064515250033	1.75	1.66	1.62	1.3	0.93	1.7
8462	Hf-Na2WO4/SiO2	Hf	72	Na	11	W	74	SiO2	11	0.37	0.185	40	40	20	850	20	3.0	11.3	5.7	0.38	2	32.9	7.79	1.01	6.78	22.28	8.08	23.68	3.07	20.61	67.72	24.56	650.0	0.2134252669395828	1.75	1.66	1.62	1.3	0.93	1.7
8463	Hf-Na2WO4/SiO2	Hf	72	Na	11	W	74	SiO2	11	0.37	0.185	40	40	20	850	10	1.5	6.4	2.1	0.75	3	21.19	6.45	0.69	5.76	15.03	5.46	30.44	3.26	27.18	70.93	25.77	650.0	0.08889884435732366	1.75	1.66	1.62	1.3	0.93	1.7
8464	Hf-Na2WO4/SiO2	Hf	72	Na	11	W	74	SiO2	11	0.37	0.185	40	40	20	850	15	2.3	9.6	3.2	0.5	3	22.47	7.43	0.91	6.52	14.23	5.1	33.07	4.05	29.02	63.33	22.7	650.0	0.15441014181794302	1.75	1.66	1.62	1.3	0.93	1.7
8465	Hf-Na2WO4/SiO2	Hf	72	Na	11	W	74	SiO2	11	0.37	0.185	40	40	20	850	20	3.0	12.8	4.3	0.38	3	23.94	8.0	1.17	6.83	13.71	4.66	33.42	4.89	28.53	57.27	19.47	650.0	0.21942528668171318	1.75	1.66	1.62	1.3	0.93	1.7
8466	Hf-Na2WO4/SiO2	Hf	72	Na	11	W	74	SiO2	11	0.37	0.185	40	40	20	850	10	1.5	6.8	1.7	0.75	4	15.63	6.37	0.67	5.7	11.11	3.96	40.75	4.29	36.47	71.08	25.34	650.0	0.08775912138305812	1.75	1.66	1.62	1.3	0.93	1.7
8467	Hf-Na2WO4/SiO2	Hf	72	Na	11	W	74	SiO2	11	0.37	0.185	40	40	20	850	15	2.3	10.2	2.6	0.5	4	18.04	7.08	0.96	6.12	10.07	3.51	39.25	5.32	33.92	55.82	19.46	650.0	0.14686255617176588	1.75	1.66	1.62	1.3	0.93	1.7
8468	Hf-Na2WO4/SiO2	Hf	72	Na	11	W	74	SiO2	11	0.37	0.185	40	40	20	850	20	3.0	13.6	3.4	0.38	4	18.78	7.9	1.47	6.43	8.93	3.56	42.07	7.83	34.24	47.55	18.96	650.0	0.21656642822850042	1.75	1.66	1.62	1.3	0.93	1.7
8469	Hf-Na2WO4/SiO2	Hf	72	Na	11	W	74	SiO2	11	0.37	0.185	40	40	20	850	10	1.5	7.3	1.2	0.75	6	11.38	5.78	0.74	5.04	6.54	2.55	50.79	6.5	44.29	57.47	22.41	650.0	0.07938361695492836	1.75	1.66	1.62	1.3	0.93	1.7
8470	Hf-Na2WO4/SiO2	Hf	72	Na	11	W	74	SiO2	11	0.37	0.185	40	40	20	850	15	2.3	10.9	1.8	0.5	6	12.87	6.82	1.41	5.41	5.2	2.49	52.99	10.96	42.04	40.4	19.35	650.0	0.14127415919888142	1.75	1.66	1.62	1.3	0.93	1.7
8471	Hf-Na2WO4/SiO2	Hf	72	Na	11	W	74	SiO2	11	0.37	0.185	40	40	20	850	20	3.0	14.6	2.4	0.38	6	14.29	8.18	2.14	6.04	4.1	2.8	57.24	14.98	42.27	28.69	19.59	650.0	0.22457907149214568	1.75	1.66	1.62	1.3	0.93	1.7
8472	Hf-Na2WO4/SiO2	Hf	72	Na	11	W	74	SiO2	11	0.37	0.185	40	40	20	850	10	4.0	4.0	2.0	0.75	2	32.56	6.13	0.71	5.42	22.02	9.96	18.83	2.18	16.65	67.63	30.59	650.0	0.08434578618558791	1.75	1.66	1.62	1.3	0.93	1.7
8473	Hf-Na2WO4/SiO2	Hf	72	Na	11	W	74	SiO2	11	0.37	0.185	40	40	20	850	15	6.0	6.0	3.0	0.5	2	34.7	7.22	0.97	6.25	21.01	8.32	20.81	2.8	18.01	60.55	23.98	650.0	0.1498781733289876	1.75	1.66	1.62	1.3	0.93	1.7
8474	Hf-Na2WO4/SiO2	Hf	72	Na	11	W	74	SiO2	11	0.37	0.185	40	40	20	850	20	8.0	8.0	4.0	0.38	2	35.06	7.97	1.2	6.77	20.04	8.04	22.73	3.42	19.31	57.16	22.93	650.0	0.21856730299296273	1.75	1.66	1.62	1.3	0.93	1.7
8475	Hf-Na2WO4/SiO2	Hf	72	Na	11	W	74	SiO2	11	0.37	0.185	40	40	20	850	10	4.0	4.5	1.5	0.75	3	23.96	6.44	0.71	5.73	13.86	5.66	26.88	2.96	23.91	57.85	23.62	650.0	0.08875632569615081	1.75	1.66	1.62	1.3	0.93	1.7
8476	Hf-Na2WO4/SiO2	Hf	72	Na	11	W	74	SiO2	11	0.37	0.185	40	40	20	850	15	6.0	6.8	2.3	0.5	3	24.8	7.51	1.28	6.23	12.13	5.14	30.28	5.16	25.12	48.91	20.73	650.0	0.15613931084384525	1.75	1.66	1.62	1.3	0.93	1.7
8477	Hf-Na2WO4/SiO2	Hf	72	Na	11	W	74	SiO2	11	0.37	0.185	40	40	20	850	20	8.0	9.0	3.0	0.38	3	25.45	8.99	2.04	6.95	10.47	5.53	35.32	8.02	27.31	41.14	21.73	650.0	0.2478968299969132	1.75	1.66	1.62	1.3	0.93	1.7
8478	Hf-Na2WO4/SiO2	Hf	72	Na	11	W	74	SiO2	11	0.37	0.185	40	40	20	850	10	4.0	4.8	1.2	0.75	4	18.92	6.15	0.83	5.32	9.49	4.05	32.51	4.39	28.12	50.16	21.41	650.0	0.08462989727409805	1.75	1.66	1.62	1.3	0.93	1.7
8479	Hf-Na2WO4/SiO2	Hf	72	Na	11	W	74	SiO2	11	0.37	0.185	40	40	20	850	15	6.0	7.2	1.8	0.5	4	18.42	7.92	1.69	6.23	7.46	4.21	43.0	9.17	33.82	40.5	22.86	650.0	0.16502484314892818	1.75	1.66	1.62	1.3	0.93	1.7
8480	Hf-Na2WO4/SiO2	Hf	72	Na	11	W	74	SiO2	11	0.37	0.185	40	40	20	850	20	8.0	9.6	2.4	0.38	4	21.95	9.88	2.55	7.33	5.78	4.77	45.01	11.62	33.39	26.33	21.73	650.0	0.2737580800632834	1.75	1.66	1.62	1.3	0.93	1.7
8481	Hf-Na2WO4/SiO2	Hf	72	Na	11	W	74	SiO2	11	0.37	0.185	40	40	20	850	10	4.0	5.1	0.9	0.75	6	12.64	5.93	1.14	4.79	4.87	2.83	46.91	9.02	37.9	38.53	22.39	650.0	0.08150800000564176	1.75	1.66	1.62	1.3	0.93	1.7
8482	Hf-Na2WO4/SiO2	Hf	72	Na	11	W	74	SiO2	11	0.37	0.185	40	40	20	850	15	6.0	7.7	1.3	0.5	6	12.23	8.05	2.13	5.92	3.2	3.08	65.82	17.42	48.41	26.17	25.18	650.0	0.16785046987552257	1.75	1.66	1.62	1.3	0.93	1.7
8483	Hf-Na2WO4/SiO2	Hf	72	Na	11	W	74	SiO2	11	0.37	0.185	40	40	20	850	20	8.0	10.3	1.7	0.38	6	13.96	10.46	2.93	7.53	2.5	3.5	74.93	20.99	53.94	17.91	25.07	650.0	0.29074929782966297	1.75	1.66	1.62	1.3	0.93	1.7
8484	Hf-Na2WO4/SiO2	Hf	72	Na	11	W	74	SiO2	11	0.37	0.185	40	40	20	850	10	7.0	2.0	1.0	0.75	2	35.11	7.88	1.6	6.28	14.64	10.35	22.44	4.56	17.89	41.7	29.48	650.0	0.1094374813808092	1.75	1.66	1.62	1.3	0.93	1.7
8485	Hf-Na2WO4/SiO2	Hf	72	Na	11	W	74	SiO2	11	0.37	0.185	40	40	20	850	15	10.5	3.0	1.5	0.5	2	38.9	12.61	2.92	9.69	9.66	12.56	32.42	7.51	24.91	24.83	32.29	650.0	0.2695786526972769	1.75	1.66	1.62	1.3	0.93	1.7
8486	Hf-Na2WO4/SiO2	Hf	72	Na	11	W	74	SiO2	11	0.37	0.185	40	40	20	850	20	14.0	4.0	2.0	0.38	2	39.34	16.01	3.7	12.31	8.22	13.33	40.7	9.41	31.29	20.89	33.88	650.0	0.4591380048698832	1.75	1.66	1.62	1.3	0.93	1.7
8487	Hf-Na2WO4/SiO2	Hf	72	Na	11	W	74	SiO2	11	0.37	0.185	40	40	20	850	10	7.0	2.3	0.8	0.75	3	26.33	9.55	2.05	7.5	7.1	7.91	36.27	7.79	28.48	26.97	30.04	650.0	0.13383063219571636	1.75	1.66	1.62	1.3	0.93	1.7
8488	Hf-Na2WO4/SiO2	Hf	72	Na	11	W	74	SiO2	11	0.37	0.185	40	40	20	850	15	10.5	3.4	1.1	0.5	3	27.4	13.5	3.25	10.25	4.6	8.61	49.27	11.86	37.41	16.79	31.42	650.0	0.2900515441005155	1.75	1.66	1.62	1.3	0.93	1.7
8489	Hf-Na2WO4/SiO2	Hf	72	Na	11	W	74	SiO2	11	0.37	0.185	40	40	20	850	20	14.0	4.5	1.5	0.38	3	28.83	15.45	3.84	11.61	4.42	8.38	53.59	13.32	40.27	15.33	29.07	650.0	0.4416502911671106	1.75	1.66	1.62	1.3	0.93	1.7
8490	Hf-Na2WO4/SiO2	Hf	72	Na	11	W	74	SiO2	11	0.37	0.185	40	40	20	850	10	7.0	2.4	0.6	0.75	4	21.44	9.6	2.26	7.34	4.57	6.16	44.78	10.54	34.24	21.32	28.73	650.0	0.1345678914532807	1.75	1.66	1.62	1.3	0.93	1.7
8491	Hf-Na2WO4/SiO2	Hf	72	Na	11	W	74	SiO2	11	0.37	0.185	40	40	20	850	15	10.5	3.6	0.9	0.5	4	21.88	11.64	3.11	8.53	2.63	5.78	53.2	14.21	38.99	12.02	26.42	650.0	0.24750161487235003	1.75	1.66	1.62	1.3	0.93	1.7
8492	Hf-Na2WO4/SiO2	Hf	72	Na	11	W	74	SiO2	11	0.37	0.185	40	40	20	850	20	14.0	4.8	1.2	0.38	4	24.41	12.89	3.65	9.24	2.29	5.56	52.81	14.95	37.85	9.38	22.78	650.0	0.36315394251918615	1.75	1.66	1.62	1.3	0.93	1.7
8493	Hf-Na2WO4/SiO2	Hf	72	Na	11	W	74	SiO2	11	0.37	0.185	40	40	20	850	10	7.0	2.6	0.4	0.75	6	17.47	8.21	2.14	6.07	2.28	4.06	46.99	12.25	34.75	13.05	23.24	650.0	0.11422243567612245	1.75	1.66	1.62	1.3	0.93	1.7
8494	Hf-Na2WO4/SiO2	Hf	72	Na	11	W	74	SiO2	11	0.37	0.185	40	40	20	850	15	10.5	3.9	0.6	0.5	6	15.92	9.83	3.02	6.81	1.5	4.09	61.75	18.97	42.78	9.42	25.69	650.0	0.2069468169525522	1.75	1.66	1.62	1.3	0.93	1.7
8495	Hf-Na2WO4/SiO2	Hf	72	Na	11	W	74	SiO2	11	0.37	0.185	40	40	20	850	20	14.0	5.1	0.9	0.38	6	16.81	10.82	3.61	7.21	1.41	3.95	64.37	21.48	42.89	8.39	23.5	650.0	0.30135101786515983	1.75	1.66	1.62	1.3	0.93	1.7
8496	Hf-Na2WO4/SiO2	Hf	72	Na	11	W	74	SiO2	11	0.37	0.185	40	40	20	800	10	1.5	5.7	2.8	0.75	2	39.31	6.87	1.25	5.62	17.19	7.57	17.48	3.18	14.3	43.73	19.26	650.0	0.09489842593936654	1.75	1.66	1.62	1.3	0.93	1.7
8497	Hf-Na2WO4/SiO2	Hf	72	Na	11	W	74	SiO2	11	0.37	0.185	40	40	20	800	15	2.3	8.5	4.3	0.5	2	38.39	7.88	1.81	6.07	16.45	8.01	20.53	4.71	15.81	42.85	20.86	650.0	0.1641562220712138	1.75	1.66	1.62	1.3	0.93	1.7
8498	Hf-Na2WO4/SiO2	Hf	72	Na	11	W	74	SiO2	11	0.37	0.185	40	40	20	800	20	3.0	11.3	5.7	0.38	2	39.4	9.13	2.49	6.64	14.88	9.01	23.17	6.32	16.85	37.77	22.87	650.0	0.2519480849495679	1.75	1.66	1.62	1.3	0.93	1.7
8499	Hf-Na2WO4/SiO2	Hf	72	Na	11	W	74	SiO2	11	0.37	0.185	40	40	20	800	10	1.5	6.4	2.1	0.75	3	29.66	7.17	1.49	5.68	10.99	4.99	24.17	5.02	19.15	37.05	16.82	650.0	0.09920043010166689	1.75	1.66	1.62	1.3	0.93	1.7
8500	Hf-Na2WO4/SiO2	Hf	72	Na	11	W	74	SiO2	11	0.37	0.185	40	40	20	800	15	2.3	9.6	3.2	0.5	3	29.71	9.45	2.79	6.66	8.64	6.36	31.81	9.39	22.42	29.08	21.41	650.0	0.19853600331733803	1.75	1.66	1.62	1.3	0.93	1.7
8501	Hf-Na2WO4/SiO2	Hf	72	Na	11	W	74	SiO2	11	0.37	0.185	40	40	20	800	20	3.0	12.8	4.3	0.38	3	30.81	12.49	3.68	8.81	7.19	6.44	40.54	11.94	28.59	23.34	20.9	650.0	0.3510976669482938	1.75	1.66	1.62	1.3	0.93	1.7
8502	Hf-Na2WO4/SiO2	Hf	72	Na	11	W	74	SiO2	11	0.37	0.185	40	40	20	800	10	1.5	6.8	1.7	0.75	4	22.35	7.73	2.12	5.61	7.0	4.45	34.59	9.49	25.1	31.32	19.91	650.0	0.10726816586350259	1.75	1.66	1.62	1.3	0.93	1.7
8503	Hf-Na2WO4/SiO2	Hf	72	Na	11	W	74	SiO2	11	0.37	0.185	40	40	20	800	15	2.3	10.2	2.6	0.5	4	25.48	11.39	3.45	7.94	4.84	5.15	44.7	13.54	31.16	19.0	20.21	650.0	0.24185093585776066	1.75	1.66	1.62	1.3	0.93	1.7
8504	Hf-Na2WO4/SiO2	Hf	72	Na	11	W	74	SiO2	11	0.37	0.185	40	40	20	800	20	3.0	13.6	3.4	0.38	4	22.27	12.63	3.97	8.66	4.63	4.58	56.71	17.83	38.89	20.79	20.57	650.0	0.3553110833633897	1.75	1.66	1.62	1.3	0.93	1.7
8505	Hf-Na2WO4/SiO2	Hf	72	Na	11	W	74	SiO2	11	0.37	0.185	40	40	20	800	10	1.5	7.3	1.2	0.75	6	18.12	8.67	2.71	5.96	3.04	3.63	47.85	14.96	32.89	16.78	20.03	650.0	0.12092115371267172	1.75	1.66	1.62	1.3	0.93	1.7
8506	Hf-Na2WO4/SiO2	Hf	72	Na	11	W	74	SiO2	11	0.37	0.185	40	40	20	800	15	2.3	10.9	1.8	0.5	6	14.39	11.15	3.74	7.41	2.4	3.34	77.48	25.99	51.49	16.68	23.21	650.0	0.23644126277486216	1.75	1.66	1.62	1.3	0.93	1.7
8507	Hf-Na2WO4/SiO2	Hf	72	Na	11	W	74	SiO2	11	0.37	0.185	40	40	20	800	20	3.0	14.6	2.4	0.38	6	13.84	10.78	3.88	6.9	2.16	2.63	77.89	28.03	49.86	15.61	19.0	650.0	0.3001709375999281	1.75	1.66	1.62	1.3	0.93	1.7
8508	Hf-Na2WO4/SiO2	Hf	72	Na	11	W	74	SiO2	11	0.37	0.185	40	40	20	800	10	4.0	4.0	2.0	0.75	2	33.37	8.36	1.99	6.37	16.29	10.13	25.05	5.96	19.09	48.82	30.36	650.0	0.11640310453706214	1.75	1.66	1.62	1.3	0.93	1.7
8509	Hf-Na2WO4/SiO2	Hf	72	Na	11	W	74	SiO2	11	0.37	0.185	40	40	20	800	15	6.0	6.0	3.0	0.5	2	36.52	12.75	3.47	9.28	12.21	11.75	34.91	9.5	25.41	33.43	32.17	650.0	0.2727852498111095	1.75	1.66	1.62	1.3	0.93	1.7
8510	Hf-Na2WO4/SiO2	Hf	72	Na	11	W	74	SiO2	11	0.37	0.185	40	40	20	800	20	8.0	8.0	4.0	0.38	2	36.38	14.68	3.88	10.8	10.86	10.06	40.35	10.67	29.69	29.85	27.65	650.0	0.41779287469721477	1.75	1.66	1.62	1.3	0.93	1.7
8511	Hf-Na2WO4/SiO2	Hf	72	Na	11	W	74	SiO2	11	0.37	0.185	40	40	20	800	10	4.0	4.5	1.5	0.75	3	25.71	10.43	2.87	7.56	7.65	7.72	40.57	11.16	29.4	29.75	30.03	650.0	0.14686632466798333	1.75	1.66	1.62	1.3	0.93	1.7
8512	Hf-Na2WO4/SiO2	Hf	72	Na	11	W	74	SiO2	11	0.37	0.185	40	40	20	800	15	6.0	6.8	2.3	0.5	3	27.87	13.96	3.92	10.04	5.99	7.19	50.09	14.07	36.02	21.49	25.8	650.0	0.300715763177124	1.75	1.66	1.62	1.3	0.93	1.7
8513	Hf-Na2WO4/SiO2	Hf	72	Na	11	W	74	SiO2	11	0.37	0.185	40	40	20	800	20	8.0	9.0	3.0	0.38	3	25.39	13.65	4.15	9.5	5.26	5.41	53.76	16.35	37.42	20.72	21.31	650.0	0.38621416156685223	1.75	1.66	1.62	1.3	0.93	1.7
8514	Hf-Na2WO4/SiO2	Hf	72	Na	11	W	74	SiO2	11	0.37	0.185	40	40	20	800	10	4.0	4.8	1.2	0.75	4	22.64	11.57	3.4	8.17	4.18	6.1	51.1	15.02	36.09	18.46	26.94	650.0	0.16394520986726355	1.75	1.66	1.62	1.3	0.93	1.7
8515	Hf-Na2WO4/SiO2	Hf	72	Na	11	W	74	SiO2	11	0.37	0.185	40	40	20	800	15	6.0	7.2	1.8	0.5	4	20.69	13.01	3.97	9.04	3.65	4.85	62.88	19.19	43.69	17.64	23.44	650.0	0.27875403293728396	1.75	1.66	1.62	1.3	0.93	1.7
8516	Hf-Na2WO4/SiO2	Hf	72	Na	11	W	74	SiO2	11	0.37	0.185	40	40	20	800	20	8.0	9.6	2.4	0.38	4	17.56	12.2	4.21	7.99	2.97	3.66	69.48	23.97	45.5	16.91	20.84	650.0	0.34239127722900103	1.75	1.66	1.62	1.3	0.93	1.7
8517	Hf-Na2WO4/SiO2	Hf	72	Na	11	W	74	SiO2	11	0.37	0.185	40	40	20	800	10	4.0	5.1	0.9	0.75	6	15.83	10.72	3.41	7.31	1.9	3.94	67.72	21.54	46.18	12.0	24.89	650.0	0.15119024980678736	1.75	1.66	1.62	1.3	0.93	1.7
8518	Hf-Na2WO4/SiO2	Hf	72	Na	11	W	74	SiO2	11	0.37	0.185	40	40	20	800	15	6.0	7.7	1.3	0.5	6	15.52	10.82	3.82	7.0	2.0	3.22	69.72	24.61	45.1	12.89	20.75	650.0	0.22902677357752146	1.75	1.66	1.62	1.3	0.93	1.7
8519	Hf-Na2WO4/SiO2	Hf	72	Na	11	W	74	SiO2	11	0.37	0.185	40	40	20	800	20	8.0	10.3	1.7	0.38	6	12.12	10.0	3.96	6.04	1.45	2.36	82.51	32.67	49.83	11.96	19.47	650.0	0.27726451488901654	1.75	1.66	1.62	1.3	0.93	1.7
8520	Hf-Na2WO4/SiO2	Hf	72	Na	11	W	74	SiO2	11	0.37	0.185	40	40	20	800	10	7.0	2.0	1.0	0.75	2	37.12	15.51	3.84	11.67	7.68	12.32	41.78	10.34	31.44	20.69	33.19	650.0	0.22471600243111725	1.75	1.66	1.62	1.3	0.93	1.7
8521	Hf-Na2WO4/SiO2	Hf	72	Na	11	W	74	SiO2	11	0.37	0.185	40	40	20	800	15	10.5	3.0	1.5	0.5	2	31.28	14.39	4.39	10.0	5.78	7.72	46.0	14.03	31.97	18.48	24.68	650.0	0.3107361744673942	1.75	1.66	1.62	1.3	0.93	1.7
8522	Hf-Na2WO4/SiO2	Hf	72	Na	11	W	74	SiO2	11	0.37	0.185	40	40	20	800	20	14.0	4.0	2.0	0.38	2	23.35	12.65	4.63	8.02	3.63	5.28	54.18	19.83	34.35	15.55	22.61	650.0	0.3559135510737523	1.75	1.66	1.62	1.3	0.93	1.7
8523	Hf-Na2WO4/SiO2	Hf	72	Na	11	W	74	SiO2	11	0.37	0.185	40	40	20	800	10	7.0	2.3	0.8	0.75	3	28.48	13.86	3.94	9.92	4.13	8.13	48.67	13.83	34.83	14.5	28.55	650.0	0.19892840848283588	1.75	1.66	1.62	1.3	0.93	1.7
8524	Hf-Na2WO4/SiO2	Hf	72	Na	11	W	74	SiO2	11	0.37	0.185	40	40	20	800	15	10.5	3.4	1.1	0.5	3	22.72	12.18	4.33	7.85	2.86	5.06	53.61	19.06	34.55	12.59	22.27	650.0	0.25976184170904	1.75	1.66	1.62	1.3	0.93	1.7
8525	Hf-Na2WO4/SiO2	Hf	72	Na	11	W	74	SiO2	11	0.37	0.185	40	40	20	800	20	14.0	4.5	1.5	0.38	3	15.61	10.5	4.54	5.96	1.57	3.54	67.26	29.08	38.18	10.06	22.68	650.0	0.29192515975600436	1.75	1.66	1.62	1.3	0.93	1.7
8526	Hf-Na2WO4/SiO2	Hf	72	Na	11	W	74	SiO2	11	0.37	0.185	40	40	20	800	10	7.0	2.4	0.6	0.75	4	22.54	12.45	3.93	8.52	2.53	6.05	55.24	17.44	37.8	11.22	26.84	650.0	0.1772801696749741	1.75	1.66	1.62	1.3	0.93	1.7
8527	Hf-Na2WO4/SiO2	Hf	72	Na	11	W	74	SiO2	11	0.37	0.185	40	40	20	800	15	10.5	3.6	0.9	0.5	4	18.28	11.12	4.3	6.82	1.78	4.12	60.83	23.52	37.31	9.74	22.54	650.0	0.23576608131343355	1.75	1.66	1.62	1.3	0.93	1.7
8528	Hf-Na2WO4/SiO2	Hf	72	Na	11	W	74	SiO2	11	0.37	0.185	40	40	20	800	20	14.0	4.8	1.2	0.38	4	14.01	8.94	4.13	4.81	1.22	2.91	63.81	29.48	34.33	8.71	20.77	650.0	0.246451463372251	1.75	1.66	1.62	1.3	0.93	1.7
8529	Hf-Na2WO4/SiO2	Hf	72	Na	11	W	74	SiO2	11	0.37	0.185	40	40	20	800	10	7.0	2.6	0.4	0.75	6	15.38	10.29	3.74	6.55	1.4	4.3	66.91	24.32	42.59	9.1	27.96	650.0	0.1447839205558656	1.75	1.66	1.62	1.3	0.93	1.7
8530	Hf-Na2WO4/SiO2	Hf	72	Na	11	W	74	SiO2	11	0.37	0.185	40	40	20	800	15	10.5	3.9	0.6	0.5	6	12.3	8.91	4.01	4.9	0.62	2.89	72.44	32.6	39.84	5.04	23.5	650.0	0.18664431446274568	1.75	1.66	1.62	1.3	0.93	1.7
8531	Hf-Na2WO4/SiO2	Hf	72	Na	11	W	74	SiO2	11	0.37	0.185	40	40	20	800	20	14.0	5.1	0.9	0.38	6	10.04	7.1	3.57	3.53	0.39	2.07	70.72	35.56	35.16	3.88	20.62	650.0	0.19380668465341705	1.75	1.66	1.62	1.3	0.93	1.7
8532	Hf-Na2WO4/SiO2	Hf	72	Na	11	W	74	SiO2	11	0.37	0.185	40	40	20	775	10	1.5	5.7	2.8	0.75	2	33.52	8.31	2.02	6.29	16.16	9.2	24.79	6.03	18.76	48.21	27.45	650.0	0.11567581856837587	1.75	1.66	1.62	1.3	0.93	1.7
8533	Hf-Na2WO4/SiO2	Hf	72	Na	11	W	74	SiO2	11	0.37	0.185	40	40	20	775	15	2.3	8.5	4.3	0.5	2	33.71	11.58	3.44	8.14	14.28	10.52	34.35	10.2	24.15	42.36	31.21	650.0	0.24614399517998847	1.75	1.66	1.62	1.3	0.93	1.7
8534	Hf-Na2WO4/SiO2	Hf	72	Na	11	W	74	SiO2	11	0.37	0.185	40	40	20	775	20	3.0	11.3	5.7	0.38	2	32.49	13.12	3.96	9.16	12.61	8.67	40.38	12.19	28.19	38.81	26.69	650.0	0.3701113942170159	1.75	1.66	1.62	1.3	0.93	1.7
8535	Hf-Na2WO4/SiO2	Hf	72	Na	11	W	74	SiO2	11	0.37	0.185	40	40	20	775	10	1.5	6.4	2.1	0.75	3	26.03	10.31	3.06	7.25	8.21	6.98	39.61	11.76	27.85	31.54	26.82	650.0	0.14508120781090614	1.75	1.66	1.62	1.3	0.93	1.7
8536	Hf-Na2WO4/SiO2	Hf	72	Na	11	W	74	SiO2	11	0.37	0.185	40	40	20	775	15	2.3	9.6	3.2	0.5	3	24.95	12.46	3.88	8.58	7.0	5.79	49.94	15.55	34.39	28.06	23.21	650.0	0.2661487084506843	1.75	1.66	1.62	1.3	0.93	1.7
8537	Hf-Na2WO4/SiO2	Hf	72	Na	11	W	74	SiO2	11	0.37	0.185	40	40	20	775	20	3.0	12.8	4.3	0.38	3	22.7	11.97	4.17	7.8	5.39	4.11	52.73	18.37	34.36	23.74	18.11	650.0	0.33550663293493854	1.75	1.66	1.62	1.3	0.93	1.7
8538	Hf-Na2WO4/SiO2	Hf	72	Na	11	W	74	SiO2	11	0.37	0.185	40	40	20	775	10	1.5	6.8	1.7	0.75	4	23.36	11.13	3.49	7.64	4.93	5.14	47.65	14.94	32.71	21.1	22.0	650.0	0.15732741098360997	1.75	1.66	1.62	1.3	0.93	1.7
8539	Hf-Na2WO4/SiO2	Hf	72	Na	11	W	74	SiO2	11	0.37	0.185	40	40	20	775	15	2.3	10.2	2.6	0.5	4	18.78	11.59	3.93	7.66	3.88	3.68	61.71	20.93	40.79	20.66	19.6	650.0	0.24637020114075664	1.75	1.66	1.62	1.3	0.93	1.7
8540	Hf-Na2WO4/SiO2	Hf	72	Na	11	W	74	SiO2	11	0.37	0.185	40	40	20	775	20	3.0	13.6	3.4	0.38	4	14.08	10.3	4.06	6.24	2.68	2.58	73.15	28.84	44.32	19.03	18.32	650.0	0.2860510971666866	1.75	1.66	1.62	1.3	0.93	1.7
8541	Hf-Na2WO4/SiO2	Hf	72	Na	11	W	74	SiO2	11	0.37	0.185	40	40	20	775	10	1.5	7.3	1.2	0.75	6	14.71	10.4	3.61	6.79	2.42	3.28	70.7	24.54	46.16	16.45	22.3	650.0	0.1464198213429421	1.75	1.66	1.62	1.3	0.93	1.7
8542	Hf-Na2WO4/SiO2	Hf	72	Na	11	W	74	SiO2	11	0.37	0.185	40	40	20	775	15	2.3	10.9	1.8	0.5	6	9.86	9.47	3.86	5.61	1.77	2.21	96.04	39.15	56.9	17.95	22.41	650.0	0.19897779700148477	1.75	1.66	1.62	1.3	0.93	1.7
8543	Hf-Na2WO4/SiO2	Hf	72	Na	11	W	74	SiO2	11	0.37	0.185	40	40	20	775	20	3.0	14.6	2.4	0.38	6	11.18	7.78	3.61	4.17	1.08	1.52	69.59	32.29	37.3	9.66	13.6	650.0	0.21313989265666278	1.75	1.66	1.62	1.3	0.93	1.7
8544	Hf-Na2WO4/SiO2	Hf	72	Na	11	W	74	SiO2	11	0.37	0.185	40	40	20	775	10	4.0	4.0	2.0	0.75	2	36.06	12.69	3.54	9.15	11.7	11.66	35.19	9.82	25.37	32.45	32.33	650.0	0.1809402428871668	1.75	1.66	1.62	1.3	0.93	1.7
8545	Hf-Na2WO4/SiO2	Hf	72	Na	11	W	74	SiO2	11	0.37	0.185	40	40	20	775	15	6.0	6.0	3.0	0.5	2	31.13	14.16	4.13	10.03	9.19	8.27	45.49	13.27	32.22	29.52	26.57	650.0	0.30537017533129657	1.75	1.66	1.62	1.3	0.93	1.7
8546	Hf-Na2WO4/SiO2	Hf	72	Na	11	W	74	SiO2	11	0.37	0.185	40	40	20	775	20	8.0	8.0	4.0	0.38	2	23.54	13.01	4.47	8.54	6.53	5.21	55.27	18.99	36.28	27.74	22.13	650.0	0.36678162228589994	1.75	1.66	1.62	1.3	0.93	1.7
8547	Hf-Na2WO4/SiO2	Hf	72	Na	11	W	74	SiO2	11	0.37	0.185	40	40	20	775	10	4.0	4.5	1.5	0.75	3	26.88	13.24	3.86	9.38	5.92	6.83	49.26	14.36	34.9	22.02	25.41	650.0	0.18936600003922358	1.75	1.66	1.62	1.3	0.93	1.7
8548	Hf-Na2WO4/SiO2	Hf	72	Na	11	W	74	SiO2	11	0.37	0.185	40	40	20	775	15	6.0	6.8	2.3	0.5	3	18.89	12.19	4.26	7.93	4.02	4.21	64.53	22.55	41.98	21.28	22.29	650.0	0.2599895932323744	1.75	1.66	1.62	1.3	0.93	1.7
8549	Hf-Na2WO4/SiO2	Hf	72	Na	11	W	74	SiO2	11	0.37	0.185	40	40	20	775	20	8.0	9.0	3.0	0.38	3	14.63	10.22	4.25	5.97	2.7	2.82	69.86	29.05	40.81	18.46	19.28	650.0	0.28370513851132995	1.75	1.66	1.62	1.3	0.93	1.7
8550	Hf-Na2WO4/SiO2	Hf	72	Na	11	W	74	SiO2	11	0.37	0.185	40	40	20	775	10	4.0	4.8	1.2	0.75	4	20.47	12.01	3.87	8.14	3.57	4.66	58.67	18.91	39.77	17.44	22.77	650.0	0.170596019107496	1.75	1.66	1.62	1.3	0.93	1.7
8551	Hf-Na2WO4/SiO2	Hf	72	Na	11	W	74	SiO2	11	0.37	0.185	40	40	20	775	15	6.0	7.2	1.8	0.5	4	13.65	10.42	4.11	6.31	2.28	2.93	76.34	30.11	46.23	16.7	21.47	650.0	0.22007621041787462	1.75	1.66	1.62	1.3	0.93	1.7
8552	Hf-Na2WO4/SiO2	Hf	72	Na	11	W	74	SiO2	11	0.37	0.185	40	40	20	775	20	8.0	9.6	2.4	0.38	4	10.64	8.48	3.94	4.54	1.42	2.02	79.7	37.03	42.67	13.35	18.98	650.0	0.2331912062015884	1.75	1.66	1.62	1.3	0.93	1.7
8553	Hf-Na2WO4/SiO2	Hf	72	Na	11	W	74	SiO2	11	0.37	0.185	40	40	20	775	10	4.0	5.1	0.9	0.75	6	13.12	9.96	3.82	6.14	1.73	2.95	75.91	29.12	46.8	13.19	22.48	650.0	0.1398882265994132	1.75	1.66	1.62	1.3	0.93	1.7
8554	Hf-Na2WO4/SiO2	Hf	72	Na	11	W	74	SiO2	11	0.37	0.185	40	40	20	775	15	6.0	7.7	1.3	0.5	6	9.3	8.25	3.71	4.54	1.25	1.92	88.71	39.89	48.82	13.44	20.65	650.0	0.17220539810682348	1.75	1.66	1.62	1.3	0.93	1.7
8555	Hf-Na2WO4/SiO2	Hf	72	Na	11	W	74	SiO2	11	0.37	0.185	40	40	20	775	20	8.0	10.3	1.7	0.38	6	7.56	6.56	3.39	3.17	0.63	1.42	86.77	44.84	41.93	8.33	18.78	650.0	0.17855438660045903	1.75	1.66	1.62	1.3	0.93	1.7
8556	Hf-Na2WO4/SiO2	Hf	72	Na	11	W	74	SiO2	11	0.37	0.185	40	40	20	775	10	7.0	2.0	1.0	0.75	2	27.2	13.24	4.57	8.67	4.47	7.08	48.68	16.8	31.88	16.43	26.03	650.0	0.18936600003922358	1.75	1.66	1.62	1.3	0.93	1.7
8557	Hf-Na2WO4/SiO2	Hf	72	Na	11	W	74	SiO2	11	0.37	0.185	40	40	20	775	15	10.5	3.0	1.5	0.5	2	19.86	10.02	4.62	5.4	2.4	4.09	50.45	23.26	27.19	12.08	20.59	650.0	0.21116552515013018	1.75	1.66	1.62	1.3	0.93	1.7
8558	Hf-Na2WO4/SiO2	Hf	72	Na	11	W	74	SiO2	11	0.37	0.185	40	40	20	775	20	14.0	4.0	2.0	0.38	2	12.11	7.74	3.87	3.87	1.26	2.84	63.91	31.96	31.96	10.4	23.45	650.0	0.21199870489057085	1.75	1.66	1.62	1.3	0.93	1.7
8559	Hf-Na2WO4/SiO2	Hf	72	Na	11	W	74	SiO2	11	0.37	0.185	40	40	20	775	10	7.0	2.3	0.8	0.75	3	20.21	11.17	4.3	6.87	2.35	4.82	55.27	21.28	33.99	11.63	23.85	650.0	0.15792767360864238	1.75	1.66	1.62	1.3	0.93	1.7
8560	Hf-Na2WO4/SiO2	Hf	72	Na	11	W	74	SiO2	11	0.37	0.185	40	40	20	775	15	10.5	3.4	1.1	0.5	3	12.82	8.31	4.16	4.15	1.04	2.89	64.82	32.45	32.37	8.11	22.54	650.0	0.1735137278525638	1.75	1.66	1.62	1.3	0.93	1.7
8561	Hf-Na2WO4/SiO2	Hf	72	Na	11	W	74	SiO2	11	0.37	0.185	40	40	20	775	20	14.0	4.5	1.5	0.38	3	9.45	6.2	3.49	2.71	0.44	2.01	65.61	36.93	28.68	4.66	21.27	650.0	0.1684350788839801	1.75	1.66	1.62	1.3	0.93	1.7
8562	Hf-Na2WO4/SiO2	Hf	72	Na	11	W	74	SiO2	11	0.37	0.185	40	40	20	775	10	7.0	2.4	0.6	0.75	4	15.33	9.86	4.21	5.65	1.41	3.85	64.32	27.46	36.86	9.2	25.11	650.0	0.13840822496745223	1.75	1.66	1.62	1.3	0.93	1.7
8563	Hf-Na2WO4/SiO2	Hf	72	Na	11	W	74	SiO2	11	0.37	0.185	40	40	20	775	15	10.5	3.6	0.9	0.5	4	10.18	6.55	3.34	3.21	0.47	2.18	64.34	32.81	31.53	4.62	21.41	650.0	0.13548730417303906	1.75	1.66	1.62	1.3	0.93	1.7
8564	Hf-Na2WO4/SiO2	Hf	72	Na	11	W	74	SiO2	11	0.37	0.185	40	40	20	775	20	14.0	4.8	1.2	0.38	4	7.99	5.0	2.94	2.06	0.1	1.53	62.58	36.8	25.78	1.25	19.15	650.0	0.1349823536514489	1.75	1.66	1.62	1.3	0.93	1.7
8565	Hf-Na2WO4/SiO2	Hf	72	Na	11	W	74	SiO2	11	0.37	0.185	40	40	20	775	10	7.0	2.6	0.4	0.75	6	13.42	7.9	3.7	4.2	0.93	2.82	58.87	27.57	31.3	6.93	21.01	650.0	0.10972699030244021	1.75	1.66	1.62	1.3	0.93	1.7
8566	Hf-Na2WO4/SiO2	Hf	72	Na	11	W	74	SiO2	11	0.37	0.185	40	40	20	775	15	10.5	3.9	0.6	0.5	6	8.47	6.17	3.41	2.76	0.2	1.95	72.85	40.26	32.59	2.36	23.02	650.0	0.1273711033722661	1.75	1.66	1.62	1.3	0.93	1.7
8567	Hf-Na2WO4/SiO2	Hf	72	Na	11	W	74	SiO2	11	0.37	0.185	40	40	20	775	20	14.0	5.1	0.9	0.38	6	4.51	4.1	2.59	1.51	0.22	1.23	90.91	57.43	33.48	4.88	27.27	650.0	0.11016895815447071	1.75	1.66	1.62	1.3	0.93	1.7
8568	Hf-Na2WO4/SiO2	Hf	72	Na	11	W	74	SiO2	11	0.37	0.185	40	40	20	750	10	1.5	5.7	2.8	0.75	2	34.92	10.78	3.34	7.44	12.57	9.63	30.87	9.56	21.31	36.0	27.58	650.0	0.15208660838396357	1.75	1.66	1.62	1.3	0.93	1.7
8569	Hf-Na2WO4/SiO2	Hf	72	Na	11	W	74	SiO2	11	0.37	0.185	40	40	20	750	15	2.3	8.5	4.3	0.5	2	30.53	11.73	3.79	7.94	11.35	7.83	38.42	12.41	26.01	37.18	25.65	650.0	0.24953977391189966	1.75	1.66	1.62	1.3	0.93	1.7
8570	Hf-Na2WO4/SiO2	Hf	72	Na	11	W	74	SiO2	11	0.37	0.185	40	40	20	750	20	3.0	11.3	5.7	0.38	2	26.16	11.26	3.94	7.32	9.06	5.63	43.04	15.06	27.98	34.63	21.52	650.0	0.31436694746665256	1.75	1.66	1.62	1.3	0.93	1.7
8571	Hf-Na2WO4/SiO2	Hf	72	Na	11	W	74	SiO2	11	0.37	0.185	40	40	20	750	10	1.5	6.4	2.1	0.75	3	25.61	11.09	3.74	7.35	6.37	5.45	43.3	14.6	28.7	24.87	21.28	650.0	0.15672741847339167	1.75	1.66	1.62	1.3	0.93	1.7
8572	Hf-Na2WO4/SiO2	Hf	72	Na	11	W	74	SiO2	11	0.37	0.185	40	40	20	750	15	2.3	9.6	3.2	0.5	3	15.29	9.92	4.04	5.88	4.19	3.25	64.88	26.42	38.46	27.4	21.26	650.0	0.20894404319342214	1.75	1.66	1.62	1.3	0.93	1.7
8573	Hf-Na2WO4/SiO2	Hf	72	Na	11	W	74	SiO2	11	0.37	0.185	40	40	20	750	20	3.0	12.8	4.3	0.38	3	9.84	8.02	3.72	4.3	2.77	2.17	81.5	37.8	43.7	28.15	22.05	650.0	0.21999743125345703	1.75	1.66	1.62	1.3	0.93	1.7
8574	Hf-Na2WO4/SiO2	Hf	72	Na	11	W	74	SiO2	11	0.37	0.185	40	40	20	750	10	1.5	6.8	1.7	0.75	4	16.67	10.13	3.75	6.38	3.49	3.43	60.77	22.5	38.27	20.94	20.58	650.0	0.142408005757079	1.75	1.66	1.62	1.3	0.93	1.7
8575	Hf-Na2WO4/SiO2	Hf	72	Na	11	W	74	SiO2	11	0.37	0.185	40	40	20	750	15	2.3	10.2	2.6	0.5	4	8.39	8.18	3.76	4.42	2.09	2.15	97.5	44.82	52.68	24.91	25.63	650.0	0.17068009433403072	1.75	1.66	1.62	1.3	0.93	1.7
8576	Hf-Na2WO4/SiO2	Hf	72	Na	11	W	74	SiO2	11	0.37	0.185	40	40	20	750	20	3.0	13.6	3.4	0.38	4	9.05	6.36	3.33	3.03	1.31	1.5	70.28	36.8	33.48	14.48	16.57	650.0	0.17292774569837194	1.75	1.66	1.62	1.3	0.93	1.7
8577	Hf-Na2WO4/SiO2	Hf	72	Na	11	W	74	SiO2	11	0.37	0.185	40	40	20	750	10	1.5	7.3	1.2	0.75	6	10.74	8.18	3.58	4.6	1.67	2.19	76.16	33.33	42.83	15.55	20.39	650.0	0.11378672955602048	1.75	1.66	1.62	1.3	0.93	1.7
8578	Hf-Na2WO4/SiO2	Hf	72	Na	11	W	74	SiO2	11	0.37	0.185	40	40	20	750	15	2.3	10.9	1.8	0.5	6	7.83	6.38	3.24	3.14	0.95	1.46	81.48	41.38	40.1	12.13	18.65	650.0	0.13185230023233363	1.75	1.66	1.62	1.3	0.93	1.7
