Repository: jimmmmmmmyzzy/SR-in-Heterogeneous-Catalysis

# Towards distilling 'physical laws' in heterogeneous catalysis with symbolic regression

File: OCM_dataset_modified.csv (part 45 of 64)
	Name	M1	M1_atom_number	M2	M2_atom_number	M3	M3_atom_number	Support 	Support_ID	M2_mol	M3_mol	M1_mol%	M2_mol%	M3_mol%	Temp	Total_flow	Ar_flow	CH4_flow	O2_flow	CT	CH4/O2	CH4_conv	C2y	C2H6y	C2H4y	COy	CO2y	C2s	C2H6s	C2H4s	COs	CO2s	BET_surface_area	rate_constant	radii_M1	radii_M2	radii_M3	chi_M1	chi_M2	chi_M3
8579	Hf-Na2WO4/SiO2	Hf	72	Na	11	W	74	SiO2	11	0.37	0.185	40	40	20	750	20	3.0	14.6	2.4	0.38	6	7.0	5.02	2.78	2.24	0.64	1.07	71.71	39.71	32.0	9.14	15.29	650.0	0.13553642859767265	1.75	1.66	1.62	1.3	0.93	1.7
8580	Hf-Na2WO4/SiO2	Hf	72	Na	11	W	74	SiO2	11	0.37	0.185	40	40	20	750	10	4.0	4.0	2.0	0.75	2	28.07	12.52	4.13	8.39	7.95	7.24	44.6	14.71	29.89	28.32	25.79	650.0	0.178346653572699	1.75	1.66	1.62	1.3	0.93	1.7
8581	Hf-Na2WO4/SiO2	Hf	72	Na	11	W	74	SiO2	11	0.37	0.185	40	40	20	750	15	6.0	6.0	3.0	0.5	2	21.5	11.16	4.08	7.08	6.35	5.61	51.91	18.98	32.93	29.53	26.09	650.0	0.2366663739237294	1.75	1.66	1.62	1.3	0.93	1.7
8582	Hf-Na2WO4/SiO2	Hf	72	Na	11	W	74	SiO2	11	0.37	0.185	40	40	20	750	20	8.0	8.0	4.0	0.38	2	11.35	7.97	3.84	4.13	2.97	2.69	70.22	33.83	36.39	26.17	23.7	650.0	0.21856730299296273	1.75	1.66	1.62	1.3	0.93	1.7
8583	Hf-Na2WO4/SiO2	Hf	72	Na	11	W	74	SiO2	11	0.37	0.185	40	40	20	750	10	4.0	4.5	1.5	0.75	3	19.38	10.61	4.12	6.49	3.83	4.31	54.75	21.26	33.49	19.76	22.24	650.0	0.14954848918444014	1.75	1.66	1.62	1.3	0.93	1.7
8584	Hf-Na2WO4/SiO2	Hf	72	Na	11	W	74	SiO2	11	0.37	0.185	40	40	20	750	15	6.0	6.8	2.3	0.5	3	10.17	7.67	3.79	3.88	1.89	2.37	75.42	37.27	38.15	18.58	23.3	650.0	0.15960214040710965	1.75	1.66	1.62	1.3	0.93	1.7
8585	Hf-Na2WO4/SiO2	Hf	72	Na	11	W	74	SiO2	11	0.37	0.185	40	40	20	750	20	8.0	9.0	3.0	0.38	3	7.07	5.78	3.22	2.56	1.06	1.65	81.75	45.54	36.21	14.99	23.34	650.0	0.15667819135841124	1.75	1.66	1.62	1.3	0.93	1.7
8586	Hf-Na2WO4/SiO2	Hf	72	Na	11	W	74	SiO2	11	0.37	0.185	40	40	20	750	10	4.0	4.8	1.2	0.75	4	11.43	9.11	3.94	5.17	1.91	2.96	79.7	34.47	45.23	16.71	25.9	650.0	0.1273602691432164	1.75	1.66	1.62	1.3	0.93	1.7
8587	Hf-Na2WO4/SiO2	Hf	72	Na	11	W	74	SiO2	11	0.37	0.185	40	40	20	750	15	6.0	7.2	1.8	0.5	4	7.41	6.65	3.5	3.15	0.9	1.82	89.74	47.23	42.51	12.15	24.56	650.0	0.1376286320007195	1.75	1.66	1.62	1.3	0.93	1.7
8588	Hf-Na2WO4/SiO2	Hf	72	Na	11	W	74	SiO2	11	0.37	0.185	40	40	20	750	20	8.0	9.6	2.4	0.38	4	6.34	4.93	2.95	1.98	0.48	1.29	77.76	46.53	31.23	7.57	20.35	650.0	0.13304400951882187	1.75	1.66	1.62	1.3	0.93	1.7
8589	Hf-Na2WO4/SiO2	Hf	72	Na	11	W	74	SiO2	11	0.37	0.185	40	40	20	750	10	4.0	5.1	0.9	0.75	6	7.32	7.05	3.5	3.55	0.93	1.96	96.31	47.81	48.5	12.7	26.78	650.0	0.09747796242751781	1.75	1.66	1.62	1.3	0.93	1.7
8590	Hf-Na2WO4/SiO2	Hf	72	Na	11	W	74	SiO2	11	0.37	0.185	40	40	20	750	15	6.0	7.7	1.3	0.5	6	6.12	5.89	3.2	2.69	0.64	1.55	96.24	52.29	43.95	10.46	25.33	650.0	0.12141175023478969	1.75	1.66	1.62	1.3	0.93	1.7
8591	Hf-Na2WO4/SiO2	Hf	72	Na	11	W	74	SiO2	11	0.37	0.185	40	40	20	750	20	8.0	10.3	1.7	0.38	6	4.06	3.6	2.3	1.3	0.04	0.85	88.67	56.65	32.02	0.99	20.94	650.0	0.09648416939892492	1.75	1.66	1.62	1.3	0.93	1.7
8592	Hf-Na2WO4/SiO2	Hf	72	Na	11	W	74	SiO2	11	0.37	0.185	40	40	20	750	10	7.0	2.0	1.0	0.75	2	16.56	8.52	4.22	4.3	2.25	4.07	51.45	25.48	25.97	13.59	24.58	650.0	0.11873308911134789	1.75	1.66	1.62	1.3	0.93	1.7
8593	Hf-Na2WO4/SiO2	Hf	72	Na	11	W	74	SiO2	11	0.37	0.185	40	40	20	750	15	10.5	3.0	1.5	0.5	2	10.89	5.32	3.19	2.13	0.32	2.34	48.85	29.29	19.56	2.94	21.49	650.0	0.10933480268461641	1.75	1.66	1.62	1.3	0.93	1.7
8594	Hf-Na2WO4/SiO2	Hf	72	Na	11	W	74	SiO2	11	0.37	0.185	40	40	20	750	20	14.0	4.0	2.0	0.38	2	6.34	3.96	2.55	1.41	0.19	1.72	62.46	40.22	22.24	3.0	27.13	650.0	0.10633003851326016	1.75	1.66	1.62	1.3	0.93	1.7
8595	Hf-Na2WO4/SiO2	Hf	72	Na	11	W	74	SiO2	11	0.37	0.185	40	40	20	750	10	7.0	2.3	0.8	0.75	3	11.41	6.95	3.84	3.11	0.94	2.95	60.91	33.65	27.26	8.24	25.85	650.0	0.09604427053310882	1.75	1.66	1.62	1.3	0.93	1.7
8596	Hf-Na2WO4/SiO2	Hf	72	Na	11	W	74	SiO2	11	0.37	0.185	40	40	20	750	15	10.5	3.4	1.1	0.5	3	7.84	4.32	2.87	1.45	0.08	1.69	55.1	36.61	18.49	1.02	21.56	650.0	0.08832179157153956	1.75	1.66	1.62	1.3	0.93	1.7
8597	Hf-Na2WO4/SiO2	Hf	72	Na	11	W	74	SiO2	11	0.37	0.185	40	40	20	750	20	14.0	4.5	1.5	0.38	3	5.16	3.1	2.1	1.0	0.52	1.24	60.08	40.7	19.38	10.08	24.03	650.0	0.08287017655623907	1.75	1.66	1.62	1.3	0.93	1.7
8598	Hf-Na2WO4/SiO2	Hf	72	Na	11	W	74	SiO2	11	0.37	0.185	40	40	20	750	10	7.0	2.4	0.6	0.75	4	8.86	6.14	3.54	2.6	0.48	2.38	69.3	39.95	29.35	5.42	26.86	650.0	0.08448783416242638	1.75	1.66	1.62	1.3	0.93	1.7
8599	Hf-Na2WO4/SiO2	Hf	72	Na	11	W	74	SiO2	11	0.37	0.185	40	40	20	750	15	10.5	3.6	0.9	0.5	4	7.61	4.32	2.71	1.61	0.0	1.68	56.77	35.61	21.16	0.0	22.08	650.0	0.08832179157153956	1.75	1.66	1.62	1.3	0.93	1.7
8600	Hf-Na2WO4/SiO2	Hf	72	Na	11	W	74	SiO2	11	0.37	0.185	40	40	20	750	20	14.0	4.8	1.2	0.38	4	4.35	3.13	2.06	1.07	0.11	1.21	71.95	47.36	24.6	2.53	27.82	650.0	0.08368503302578374	1.75	1.66	1.62	1.3	0.93	1.7
8601	Hf-Na2WO4/SiO2	Hf	72	Na	11	W	74	SiO2	11	0.37	0.185	40	40	20	750	10	7.0	2.6	0.4	0.75	6	7.05	5.41	3.29	2.12	0.12	1.98	76.74	46.67	30.07	1.7	28.09	650.0	0.07415789835068302	1.75	1.66	1.62	1.3	0.93	1.7
8602	Hf-Na2WO4/SiO2	Hf	72	Na	11	W	74	SiO2	11	0.37	0.185	40	40	20	750	15	10.5	3.9	0.6	0.5	6	6.61	2.99	2.04	0.95	0.34	1.08	45.23	30.86	14.37	5.14	16.34	650.0	0.06071224002979847	1.75	1.66	1.62	1.3	0.93	1.7
8603	Hf-Na2WO4/SiO2	Hf	72	Na	11	W	74	SiO2	11	0.37	0.185	40	40	20	750	20	14.0	5.1	0.9	0.38	6	3.83	2.23	1.77	0.46	0.5	0.75	58.22	46.21	12.01	13.05	19.58	650.0	0.0593484328171355	1.75	1.66	1.62	1.3	0.93	1.7
8604	Hf-Na2WO4/SiO2	Hf	72	Na	11	W	74	SiO2	11	0.37	0.185	40	40	20	700	10	1.5	5.7	2.8	0.75	2	15.07	6.34	2.94	3.4	5.02	3.64	42.07	19.51	22.56	33.31	24.15	650.0	0.0873319763102609	1.75	1.66	1.62	1.3	0.93	1.7
8605	Hf-Na2WO4/SiO2	Hf	72	Na	11	W	74	SiO2	11	0.37	0.185	40	40	20	700	15	2.3	8.5	4.3	0.5	2	7.46	4.81	2.61	2.2	3.06	2.51	64.48	34.99	29.49	41.02	33.65	650.0	0.09859058344975502	1.75	1.66	1.62	1.3	0.93	1.7
8606	Hf-Na2WO4/SiO2	Hf	72	Na	11	W	74	SiO2	11	0.37	0.185	40	40	20	700	20	3.0	11.3	5.7	0.38	2	4.62	3.53	2.06	1.47	2.05	1.8	76.41	44.59	31.82	44.37	38.96	650.0	0.09457396527797145	1.75	1.66	1.62	1.3	0.93	1.7
8607	Hf-Na2WO4/SiO2	Hf	72	Na	11	W	74	SiO2	11	0.37	0.185	40	40	20	700	10	1.5	6.4	2.1	0.75	3	9.42	4.11	2.32	1.79	1.71	2.02	43.63	24.63	19.0	18.15	21.44	650.0	0.05595797976333544	1.75	1.66	1.62	1.3	0.93	1.7
8608	Hf-Na2WO4/SiO2	Hf	72	Na	11	W	74	SiO2	11	0.37	0.185	40	40	20	700	15	2.3	9.6	3.2	0.5	3	5.77	2.69	1.7	0.99	0.85	1.3	46.62	29.46	17.16	14.73	22.53	650.0	0.054536854308387554	1.75	1.66	1.62	1.3	0.93	1.7
8609	Hf-Na2WO4/SiO2	Hf	72	Na	11	W	74	SiO2	11	0.37	0.185	40	40	20	700	20	3.0	12.8	4.3	0.38	3	3.31	1.84	1.25	0.59	0.49	0.92	55.59	37.76	17.82	14.8	27.79	650.0	0.04887206733009301	1.75	1.66	1.62	1.3	0.93	1.7
8610	Hf-Na2WO4/SiO2	Hf	72	Na	11	W	74	SiO2	11	0.37	0.185	40	40	20	700	10	1.5	6.8	1.7	0.75	4	6.04	3.3	2.03	1.27	0.93	1.51	54.64	33.61	21.03	15.4	25.0	650.0	0.04474237803845701	1.75	1.66	1.62	1.3	0.93	1.7
8611	Hf-Na2WO4/SiO2	Hf	72	Na	11	W	74	SiO2	11	0.37	0.185	40	40	20	700	15	2.3	10.2	2.6	0.5	4	4.4	2.11	1.42	0.69	0.43	0.96	47.95	32.27	15.68	9.77	21.82	650.0	0.04265157342950486	1.75	1.66	1.62	1.3	0.93	1.7
8612	Hf-Na2WO4/SiO2	Hf	72	Na	11	W	74	SiO2	11	0.37	0.185	40	40	20	700	20	3.0	13.6	3.4	0.38	4	3.28	1.53	1.1	0.43	0.16	0.68	46.65	33.54	13.11	4.88	20.73	650.0	0.040574349285212225	1.75	1.66	1.62	1.3	0.93	1.7
8613	Hf-Na2WO4/SiO2	Hf	72	Na	11	W	74	SiO2	11	0.37	0.185	40	40	20	700	10	1.5	7.3	1.2	0.75	6	2.89	2.49	1.59	0.9	0.31	1.01	86.16	55.02	31.14	10.73	34.95	650.0	0.033620332188085016	1.75	1.66	1.62	1.3	0.93	1.7
8614	Hf-Na2WO4/SiO2	Hf	72	Na	11	W	74	SiO2	11	0.37	0.185	40	40	20	700	15	2.3	10.9	1.8	0.5	6	2.1	1.68	1.18	0.5	0.06	0.66	80.0	56.19	23.81	2.86	31.43	650.0	0.03388544146062405	1.75	1.66	1.62	1.3	0.93	1.7
8615	Hf-Na2WO4/SiO2	Hf	72	Na	11	W	74	SiO2	11	0.37	0.185	40	40	20	700	20	3.0	14.6	2.4	0.38	6	1.78	1.25	0.9	0.35	0.02	0.49	70.22	50.56	19.66	1.12	27.53	650.0	0.03310205843910546	1.75	1.66	1.62	1.3	0.93	1.7
8616	Hf-Na2WO4/SiO2	Hf	72	Na	11	W	74	SiO2	11	0.37	0.185	40	40	20	700	10	4.0	4.0	2.0	0.75	2	5.58	4.01	2.42	1.59	1.59	2.58	71.86	43.37	28.49	28.49	46.24	650.0	0.05456822215019445	1.75	1.66	1.62	1.3	0.93	1.7
8617	Hf-Na2WO4/SiO2	Hf	72	Na	11	W	74	SiO2	11	0.37	0.185	40	40	20	700	15	6.0	6.0	3.0	0.5	2	3.44	3.0	1.88	1.12	1.13	2.0	87.21	54.65	32.56	32.85	58.14	650.0	0.06091841496941715	1.75	1.66	1.62	1.3	0.93	1.7
8618	Hf-Na2WO4/SiO2	Hf	72	Na	11	W	74	SiO2	11	0.37	0.185	40	40	20	700	20	8.0	8.0	4.0	0.38	2	3.37	1.46	0.98	0.48	0.3	1.02	43.32	29.08	14.24	8.9	30.27	650.0	0.03870428650598497	1.75	1.66	1.62	1.3	0.93	1.7
8619	Hf-Na2WO4/SiO2	Hf	72	Na	11	W	74	SiO2	11	0.37	0.185	40	40	20	700	10	4.0	4.5	1.5	0.75	3	5.37	2.81	1.82	0.99	0.74	1.71	52.33	33.89	18.44	13.78	31.84	650.0	0.038003147296949535	1.75	1.66	1.62	1.3	0.93	1.7
8620	Hf-Na2WO4/SiO2	Hf	72	Na	11	W	74	SiO2	11	0.37	0.185	40	40	20	700	15	6.0	6.8	2.3	0.5	3	3.41	1.67	1.19	0.48	0.1	0.99	48.97	34.9	14.08	2.93	29.03	650.0	0.03368203439205311	1.75	1.66	1.62	1.3	0.93	1.7
8621	Hf-Na2WO4/SiO2	Hf	72	Na	11	W	74	SiO2	11	0.37	0.185	40	40	20	700	20	8.0	9.0	3.0	0.38	3	2.95	1.2	0.89	0.31	0.17	0.7	40.68	30.17	10.51	5.76	23.73	650.0	0.031769950616498024	1.75	1.66	1.62	1.3	0.93	1.7
8622	Hf-Na2WO4/SiO2	Hf	72	Na	11	W	74	SiO2	11	0.37	0.185	40	40	20	700	10	4.0	4.8	1.2	0.75	4	2.58	2.34	1.53	0.81	0.3	1.28	90.7	59.3	31.4	11.63	49.61	650.0	0.03157083647276953	1.75	1.66	1.62	1.3	0.93	1.7
8623	Hf-Na2WO4/SiO2	Hf	72	Na	11	W	74	SiO2	11	0.37	0.185	40	40	20	700	15	6.0	7.2	1.8	0.5	4	2.88	1.49	1.04	0.45	0.05	0.8	51.74	36.11	15.63	1.74	27.78	650.0	0.030024240241007243	1.75	1.66	1.62	1.3	0.93	1.7
8624	Hf-Na2WO4/SiO2	Hf	72	Na	11	W	74	SiO2	11	0.37	0.185	40	40	20	700	20	8.0	9.6	2.4	0.38	4	1.63	1.06	0.72	0.34	0.14	0.57	65.03	44.17	20.86	8.59	34.97	650.0	0.02804363207507602	1.75	1.66	1.62	1.3	0.93	1.7
8625	Hf-Na2WO4/SiO2	Hf	72	Na	11	W	74	SiO2	11	0.37	0.185	40	40	20	700	10	4.0	5.1	0.9	0.75	6	2.38	1.84	1.25	0.59	0.08	0.88	77.31	52.52	24.79	3.36	36.97	650.0	0.02476184744724712	1.75	1.66	1.62	1.3	0.93	1.7
8626	Hf-Na2WO4/SiO2	Hf	72	Na	11	W	74	SiO2	11	0.37	0.185	40	40	20	700	15	6.0	7.7	1.3	0.5	6	3.3	1.49	1.06	0.43	0.14	0.71	45.15	32.12	13.03	4.24	21.52	650.0	0.030024240241007243	1.75	1.66	1.62	1.3	0.93	1.7
8627	Hf-Na2WO4/SiO2	Hf	72	Na	11	W	74	SiO2	11	0.37	0.185	40	40	20	700	20	8.0	10.3	1.7	0.38	6	1.86	1.05	0.79	0.26	0.24	0.47	56.45	42.47	13.98	12.9	25.27	650.0	0.027777668261885755	1.75	1.66	1.62	1.3	0.93	1.7
8628	Hf-Na2WO4/SiO2	Hf	72	Na	11	W	74	SiO2	11	0.37	0.185	40	40	20	700	10	7.0	2.0	1.0	0.75	2	3.58	1.71	1.17	0.54	0.24	1.59	47.77	32.68	15.08	6.7	44.41	650.0	0.022997191212737855	1.75	1.66	1.62	1.3	0.93	1.7
8629	Hf-Na2WO4/SiO2	Hf	72	Na	11	W	74	SiO2	11	0.37	0.185	40	40	20	700	15	10.5	3.0	1.5	0.5	2	6.2	1.07	0.93	0.14	0.75	0.98	17.26	15.0	2.26	12.1	15.81	650.0	0.021515313305920415	1.75	1.66	1.62	1.3	0.93	1.7
8630	Hf-Na2WO4/SiO2	Hf	72	Na	11	W	74	SiO2	11	0.37	0.185	40	40	20	700	20	14.0	4.0	2.0	0.38	2	2.84	0.81	0.8	0.01	0.93	0.72	28.52	28.17	0.35	32.75	25.35	650.0	0.021402587447865766	1.75	1.66	1.62	1.3	0.93	1.7
8631	Hf-Na2WO4/SiO2	Hf	72	Na	11	W	74	SiO2	11	0.37	0.185	40	40	20	700	10	7.0	2.3	0.8	0.75	3	4.69	1.49	1.11	0.38	0.46	1.2	31.77	23.67	8.1	9.81	25.59	650.0	0.020016160160671495	1.75	1.66	1.62	1.3	0.93	1.7
8632	Hf-Na2WO4/SiO2	Hf	72	Na	11	W	74	SiO2	11	0.37	0.185	40	40	20	700	15	10.5	3.4	1.1	0.5	3	4.71	0.9	0.83	0.07	0.63	0.74	19.11	17.62	1.49	13.38	15.71	650.0	0.01808148930429814	1.75	1.66	1.62	1.3	0.93	1.7
8633	Hf-Na2WO4/SiO2	Hf	72	Na	11	W	74	SiO2	11	0.37	0.185	40	40	20	700	20	14.0	4.5	1.5	0.38	3	2.48	0.91	0.72	0.19	0.62	0.64	36.69	29.03	7.66	25.0	25.81	650.0	0.02405699451916681	1.75	1.66	1.62	1.3	0.93	1.7
8634	Hf-Na2WO4/SiO2	Hf	72	Na	11	W	74	SiO2	11	0.37	0.185	40	40	20	700	10	7.0	2.4	0.6	0.75	4	4.46	2.35	1.69	0.66	0.11	1.31	52.69	37.89	14.8	2.47	29.37	650.0	0.03170737155387119	1.75	1.66	1.62	1.3	0.93	1.7
8635	Hf-Na2WO4/SiO2	Hf	72	Na	11	W	74	SiO2	11	0.37	0.185	40	40	20	700	15	10.5	3.6	0.9	0.5	4	2.47	0.95	0.77	0.18	0.69	0.68	38.46	31.17	7.29	27.94	27.53	650.0	0.01909082568706277	1.75	1.66	1.62	1.3	0.93	1.7
8636	Hf-Na2WO4/SiO2	Hf	72	Na	11	W	74	SiO2	11	0.37	0.185	40	40	20	700	20	14.0	4.8	1.2	0.38	4	3.31	0.66	0.47	0.19	0.67	0.49	19.94	14.2	5.74	20.24	14.8	650.0	0.017425990286544655	1.75	1.66	1.62	1.3	0.93	1.7
8637	Hf-Na2WO4/SiO2	Hf	72	Na	11	W	74	SiO2	11	0.37	0.185	40	40	20	700	10	7.0	2.6	0.4	0.75	6	1.39	1.27	1.02	0.25	0.32	0.84	91.37	73.38	17.99	23.02	60.43	650.0	0.017041779152977537	1.75	1.66	1.62	1.3	0.93	1.7
8638	Hf-Na2WO4/SiO2	Hf	72	Na	11	W	74	SiO2	11	0.37	0.185	40	40	20	700	15	10.5	3.9	0.6	0.5	6	1.3	0.73	0.49	0.24	0.31	0.45	56.15	37.69	18.46	23.85	34.62	650.0	0.01465355077292171	1.75	1.66	1.62	1.3	0.93	1.7
8639	Hf-Na2WO4/SiO2	Hf	72	Na	11	W	74	SiO2	11	0.37	0.185	40	40	20	700	20	14.0	5.1	0.9	0.38	6	2.55	0.55	0.44	0.11	0.8	0.34	21.57	17.25	4.31	31.37	13.33	650.0	0.01451363338976345	1.75	1.66	1.62	1.3	0.93	1.7
8640	Blank	n.a.	0	n.a.	0	n.a.	0	n.a.	7	0.0	0.0	0	0	0	900	10	1.5	5.7	2.8	0.75	2	30.04	1.11	0.59	0.52	29.0	5.96	3.7	1.96	1.73	96.54	19.84	3.9	0.014882752941589224	nan	nan	nan	nan	nan	nan
8641	Blank	n.a.	0	n.a.	0	n.a.	0	n.a.	7	0.0	0.0	0	0	0	900	15	2.3	8.5	4.3	0.5	2	33.48	3.28	0.66	2.62	29.03	5.82	9.8	1.97	7.83	86.71	17.38	3.9	0.06669995936310814	nan	nan	nan	nan	nan	nan
8642	Blank	n.a.	0	n.a.	0	n.a.	0	n.a.	7	0.0	0.0	0	0	0	900	20	3.0	11.3	5.7	0.38	2	33.78	4.96	0.74	4.22	28.6	5.5	14.68	2.19	12.49	84.67	16.28	3.9	0.1338745536151488	nan	nan	nan	nan	nan	nan
8643	Blank	n.a.	0	n.a.	0	n.a.	0	n.a.	7	0.0	0.0	0	0	0	900	10	1.5	6.4	2.1	0.75	3	21.8	4.34	0.55	3.79	19.61	3.02	19.91	2.52	17.39	89.95	13.85	3.9	0.059159930314587376	nan	nan	nan	nan	nan	nan
8644	Blank	n.a.	0	n.a.	0	n.a.	0	n.a.	7	0.0	0.0	0	0	0	900	15	2.3	9.6	3.2	0.5	3	21.86	5.05	0.58	4.47	19.65	2.85	23.1	2.65	20.45	89.89	13.04	3.9	0.10363949745959294	nan	nan	nan	nan	nan	nan
8645	Blank	n.a.	0	n.a.	0	n.a.	0	n.a.	7	0.0	0.0	0	0	0	900	20	3.0	12.8	4.3	0.38	3	18.78	5.44	0.71	4.73	20.12	2.78	28.97	3.78	25.19	107.14	14.8	3.9	0.1471990324481666	nan	nan	nan	nan	nan	nan
8646	Blank	n.a.	0	n.a.	0	n.a.	0	n.a.	7	0.0	0.0	0	0	0	900	10	1.5	6.8	1.7	0.75	4	17.48	4.5	0.45	4.05	15.22	1.86	25.74	2.57	23.17	87.07	10.64	3.9	0.061391918001875795	nan	nan	nan	nan	nan	nan
8647	Blank	n.a.	0	n.a.	0	n.a.	0	n.a.	7	0.0	0.0	0	0	0	900	15	2.3	10.2	2.6	0.5	4	12.21	5.02	0.57	4.45	15.22	1.73	41.11	4.67	36.45	124.65	14.17	3.9	0.10300768573423122	nan	nan	nan	nan	nan	nan
8648	Blank	n.a.	0	n.a.	0	n.a.	0	n.a.	7	0.0	0.0	0	0	0	900	20	3.0	13.6	3.4	0.38	4	14.34	5.02	0.66	4.36	15.31	1.68	35.01	4.6	30.4	106.76	11.72	3.9	0.13553642859767265	nan	nan	nan	nan	nan	nan
8649	Blank	n.a.	0	n.a.	0	n.a.	0	n.a.	7	0.0	0.0	0	0	0	900	10	1.5	7.3	1.2	0.75	6	10.82	3.86	0.43	3.43	10.89	0.99	35.67	3.97	31.7	100.65	9.15	3.9	0.05248629802970226	nan	nan	nan	nan	nan	nan
8650	Blank	n.a.	0	n.a.	0	n.a.	0	n.a.	7	0.0	0.0	0	0	0	900	15	2.3	10.9	1.8	0.5	6	15.89	3.79	0.5	3.29	10.78	0.89	23.85	3.15	20.7	67.84	5.6	3.9	0.07727376722983635	nan	nan	nan	nan	nan	nan
8651	Blank	n.a.	0	n.a.	0	n.a.	0	n.a.	7	0.0	0.0	0	0	0	900	20	3.0	14.6	2.4	0.38	6	15.51	3.59	0.62	2.97	10.28	0.81	23.15	4.0	19.15	66.28	5.22	3.9	0.0962111981889537	nan	nan	nan	nan	nan	nan
8652	Blank	n.a.	0	n.a.	0	n.a.	0	n.a.	7	0.0	0.0	0	0	0	900	10	4.0	4.0	2.0	0.75	2	36.22	4.15	0.61	3.54	28.98	5.72	11.46	1.68	9.77	80.01	15.79	3.9	0.05651428866191713	nan	nan	nan	nan	nan	nan
8653	Blank	n.a.	0	n.a.	0	n.a.	0	n.a.	7	0.0	0.0	0	0	0	900	15	6.0	6.0	3.0	0.5	2	35.75	5.08	0.71	4.37	28.87	5.31	14.21	1.99	12.22	80.76	14.85	3.9	0.10427150884105701	nan	nan	nan	nan	nan	nan
8654	Blank	n.a.	0	n.a.	0	n.a.	0	n.a.	7	0.0	0.0	0	0	0	900	20	8.0	8.0	4.0	0.38	2	36.38	5.45	0.7	4.75	28.78	5.14	14.98	1.92	13.06	79.11	14.13	3.9	0.14747734443059174	nan	nan	nan	nan	nan	nan
8655	Blank	n.a.	0	n.a.	0	n.a.	0	n.a.	7	0.0	0.0	0	0	0	900	10	4.0	4.5	1.5	0.75	3	24.07	4.58	0.55	4.03	20.32	2.85	19.03	2.29	16.74	84.42	11.84	3.9	0.06250931453350715	nan	nan	nan	nan	nan	nan
8656	Blank	n.a.	0	n.a.	0	n.a.	0	n.a.	7	0.0	0.0	0	0	0	900	15	6.0	6.8	2.3	0.5	3	23.82	5.02	0.63	4.39	20.01	2.61	21.07	2.64	18.43	84.01	10.96	3.9	0.10300768573423122	nan	nan	nan	nan	nan	nan
8657	Blank	n.a.	0	n.a.	0	n.a.	0	n.a.	7	0.0	0.0	0	0	0	900	20	8.0	9.0	3.0	0.38	3	26.27	4.9	0.7	4.2	19.48	2.48	18.65	2.66	15.99	74.15	9.44	3.9	0.13221372746512314	nan	nan	nan	nan	nan	nan
8658	Blank	n.a.	0	n.a.	0	n.a.	0	n.a.	7	0.0	0.0	0	0	0	900	10	4.0	4.8	1.2	0.75	4	19.82	4.17	0.46	3.71	15.36	1.78	21.04	2.32	18.72	77.5	8.98	3.9	0.05679253017656066	nan	nan	nan	nan	nan	nan
8659	Blank	n.a.	0	n.a.	0	n.a.	0	n.a.	7	0.0	0.0	0	0	0	900	15	6.0	7.2	1.8	0.5	4	16.85	4.46	0.63	3.83	15.47	1.62	26.47	3.74	22.73	91.81	9.61	3.9	0.09125035605255111	nan	nan	nan	nan	nan	nan
8660	Blank	n.a.	0	n.a.	0	n.a.	0	n.a.	7	0.0	0.0	0	0	0	900	20	8.0	9.6	2.4	0.38	4	18.64	4.23	0.61	3.62	15.2	1.5	22.69	3.27	19.42	81.55	8.05	3.9	0.11373869066990377	nan	nan	nan	nan	nan	nan
8661	Blank	n.a.	0	n.a.	0	n.a.	0	n.a.	7	0.0	0.0	0	0	0	900	10	4.0	5.1	0.9	0.75	6	11.28	3.18	0.39	2.79	10.97	0.92	28.19	3.46	24.73	97.25	8.16	3.9	0.04308880196872416	nan	nan	nan	nan	nan	nan
8662	Blank	n.a.	0	n.a.	0	n.a.	0	n.a.	7	0.0	0.0	0	0	0	900	15	6.0	7.7	1.3	0.5	6	10.25	3.06	0.54	2.52	10.68	0.81	29.85	5.27	24.59	104.2	7.9	3.9	0.062155911141722794	nan	nan	nan	nan	nan	nan
8663	Blank	n.a.	0	n.a.	0	n.a.	0	n.a.	7	0.0	0.0	0	0	0	900	20	8.0	10.3	1.7	0.38	6	11.41	2.36	0.68	1.68	10.48	0.75	20.68	5.96	14.72	91.85	6.57	3.9	0.0628498433245579	nan	nan	nan	nan	nan	nan
8664	Blank	n.a.	0	n.a.	0	n.a.	0	n.a.	7	0.0	0.0	0	0	0	900	10	7.0	2.0	1.0	0.75	2	39.53	1.94	0.55	1.39	29.35	4.6	4.91	1.39	3.52	74.25	11.64	3.9	0.026120866353338865	nan	nan	nan	nan	nan	nan
8665	Blank	n.a.	0	n.a.	0	n.a.	0	n.a.	7	0.0	0.0	0	0	0	900	15	10.5	3.0	1.5	0.5	2	39.93	2.62	0.7	1.92	28.85	4.33	6.56	1.75	4.81	72.25	10.84	3.9	0.05309867046707305	nan	nan	nan	nan	nan	nan
8666	Blank	n.a.	0	n.a.	0	n.a.	0	n.a.	7	0.0	0.0	0	0	0	900	20	14.0	4.0	2.0	0.38	2	37.51	2.66	0.84	1.82	28.21	4.0	7.09	2.24	4.85	75.21	10.66	3.9	0.07094784627048178	nan	nan	nan	nan	nan	nan
8667	Blank	n.a.	0	n.a.	0	n.a.	0	n.a.	7	0.0	0.0	0	0	0	900	10	7.0	2.3	0.8	0.75	3	26.15	1.6	0.67	0.93	20.66	2.36	6.12	2.56	3.56	79.01	9.02	3.9	0.021505842573178193	nan	nan	nan	nan	nan	nan
8668	Blank	n.a.	0	n.a.	0	n.a.	0	n.a.	7	0.0	0.0	0	0	0	900	15	10.5	3.4	1.1	0.5	3	24.35	1.74	0.69	1.05	17.79	1.88	7.15	2.83	4.31	73.06	7.72	3.9	0.03510631849517831	nan	nan	nan	nan	nan	nan
8669	Blank	n.a.	0	n.a.	0	n.a.	0	n.a.	7	0.0	0.0	0	0	0	900	20	14.0	4.5	1.5	0.38	3	23.83	1.74	0.88	0.86	17.27	1.87	7.3	3.69	3.61	72.47	7.85	3.9	0.04619252433576094	nan	nan	nan	nan	nan	nan
8670	Blank	n.a.	0	n.a.	0	n.a.	0	n.a.	7	0.0	0.0	0	0	0	900	10	7.0	2.4	0.6	0.75	4	20.89	1.12	0.53	0.59	15.62	1.45	5.36	2.54	2.82	74.77	6.94	3.9	0.015017589704947619	nan	nan	nan	nan	nan	nan
8671	Blank	n.a.	0	n.a.	0	n.a.	0	n.a.	7	0.0	0.0	0	0	0	900	15	10.5	3.6	0.9	0.5	4	19.06	1.48	0.75	0.73	12.58	1.2	7.76	3.93	3.83	66.0	6.3	3.9	0.02982122547150848	nan	nan	nan	nan	nan	nan
8672	Blank	n.a.	0	n.a.	0	n.a.	0	n.a.	7	0.0	0.0	0	0	0	900	20	14.0	4.8	1.2	0.38	4	17.72	1.55	0.85	0.7	11.93	1.41	8.75	4.8	3.95	67.33	7.96	3.9	0.041108897113044156	nan	nan	nan	nan	nan	nan
8673	Blank	n.a.	0	n.a.	0	n.a.	0	n.a.	7	0.0	0.0	0	0	0	900	10	7.0	2.6	0.4	0.75	6	13.85	0.91	0.46	0.45	10.68	0.8	6.57	3.32	3.25	77.11	5.78	3.9	0.012188877223044516	nan	nan	nan	nan	nan	nan
8674	Blank	n.a.	0	n.a.	0	n.a.	0	n.a.	7	0.0	0.0	0	0	0	900	15	10.5	3.9	0.6	0.5	6	11.55	1.26	0.64	0.62	8.24	0.79	10.91	5.54	5.37	71.34	6.84	3.9	0.025360106314748967	nan	nan	nan	nan	nan	nan
8675	Blank	n.a.	0	n.a.	0	n.a.	0	n.a.	7	0.0	0.0	0	0	0	900	20	14.0	5.1	0.9	0.38	6	11.23	1.55	0.97	0.58	6.3	1.75	13.8	8.64	5.16	56.1	15.58	3.9	0.041108897113044156	nan	nan	nan	nan	nan	nan
8676	Blank	n.a.	0	n.a.	0	n.a.	0	n.a.	7	0.0	0.0	0	0	0	850	10	1.5	5.7	2.8	0.75	2	30.87	1.03	0.69	0.34	26.49	5.45	3.34	2.24	1.1	85.81	17.65	3.9	0.013804549439322128	nan	nan	nan	nan	nan	nan
8677	Blank	n.a.	0	n.a.	0	n.a.	0	n.a.	7	0.0	0.0	0	0	0	850	15	2.3	8.5	4.3	0.5	2	32.02	2.74	0.88	1.86	27.16	5.54	8.56	2.75	5.81	84.82	17.3	3.9	0.05556476202490322	nan	nan	nan	nan	nan	nan
8678	Blank	n.a.	0	n.a.	0	n.a.	0	n.a.	7	0.0	0.0	0	0	0	850	20	3.0	11.3	5.7	0.38	2	33.61	4.31	1.05	3.26	26.39	5.37	12.82	3.12	9.7	78.52	15.98	3.9	0.1159378584129471	nan	nan	nan	nan	nan	nan
8679	Blank	n.a.	0	n.a.	0	n.a.	0	n.a.	7	0.0	0.0	0	0	0	850	10	1.5	6.4	2.1	0.75	3	21.97	3.56	0.78	2.78	18.45	2.9	16.2	3.55	12.65	83.98	13.2	3.9	0.048332176900161374	nan	nan	nan	nan	nan	nan
8680	Blank	n.a.	0	n.a.	0	n.a.	0	n.a.	7	0.0	0.0	0	0	0	850	15	2.3	9.6	3.2	0.5	3	23.35	4.29	0.96	3.33	18.5	2.81	18.37	4.11	14.26	79.23	12.03	3.9	0.08769479956055265	nan	nan	nan	nan	nan	nan
8681	Blank	n.a.	0	n.a.	0	n.a.	0	n.a.	7	0.0	0.0	0	0	0	850	20	3.0	12.8	4.3	0.38	3	22.69	4.13	1.14	2.99	18.6	2.64	18.2	5.02	13.18	81.97	11.64	3.9	0.11099231289259515	nan	nan	nan	nan	nan	nan
8682	Blank	n.a.	0	n.a.	0	n.a.	0	n.a.	7	0.0	0.0	0	0	0	850	10	1.5	6.8	1.7	0.75	4	17.09	3.49	0.69	2.8	14.38	1.81	20.42	4.04	16.38	84.14	10.59	3.9	0.04736474142539565	nan	nan	nan	nan	nan	nan
8683	Blank	n.a.	0	n.a.	0	n.a.	0	n.a.	7	0.0	0.0	0	0	0	850	15	2.3	10.2	2.6	0.5	4	18.2	3.03	0.93	2.1	14.25	1.66	16.65	5.11	11.54	78.3	9.12	3.9	0.061537067343272966	nan	nan	nan	nan	nan	nan
8684	Blank	n.a.	0	n.a.	0	n.a.	0	n.a.	7	0.0	0.0	0	0	0	850	20	3.0	13.6	3.4	0.38	4	14.82	3.11	1.23	1.88	14.01	1.62	20.99	8.3	12.69	94.53	10.93	3.9	0.08314176734520692	nan	nan	nan	nan	nan	nan
8685	Blank	n.a.	0	n.a.	0	n.a.	0	n.a.	7	0.0	0.0	0	0	0	850	10	1.5	7.3	1.2	0.75	6	11.07	1.74	0.66	1.08	10.27	0.97	15.72	5.96	9.76	92.77	8.76	3.9	0.023404212330118874	nan	nan	nan	nan	nan	nan
8686	Blank	n.a.	0	n.a.	0	n.a.	0	n.a.	7	0.0	0.0	0	0	0	850	15	2.3	10.9	1.8	0.5	6	10.6	1.99	0.97	1.02	9.79	0.9	18.77	9.15	9.62	92.36	8.49	3.9	0.04020134341400582	nan	nan	nan	nan	nan	nan
8687	Blank	n.a.	0	n.a.	0	n.a.	0	n.a.	7	0.0	0.0	0	0	0	850	20	3.0	14.6	2.4	0.38	6	11.48	1.96	1.15	0.81	9.0	0.93	17.07	10.02	7.06	78.4	8.1	3.9	0.05209112454784077	nan	nan	nan	nan	nan	nan
8688	Blank	n.a.	0	n.a.	0	n.a.	0	n.a.	7	0.0	0.0	0	0	0	850	10	4.0	4.0	2.0	0.75	2	34.42	4.03	0.79	3.24	27.51	5.64	11.71	2.3	9.41	79.92	16.39	3.9	0.05484605781140672	nan	nan	nan	nan	nan	nan
8689	Blank	n.a.	0	n.a.	0	n.a.	0	n.a.	7	0.0	0.0	0	0	0	850	15	6.0	6.0	3.0	0.5	2	33.36	4.48	0.94	3.54	26.53	5.08	13.43	2.82	10.61	79.53	15.23	3.9	0.09166907268759872	nan	nan	nan	nan	nan	nan
8690	Blank	n.a.	0	n.a.	0	n.a.	0	n.a.	7	0.0	0.0	0	0	0	850	20	8.0	8.0	4.0	0.38	2	33.72	4.15	1.13	3.02	26.5	4.84	12.31	3.35	8.96	78.59	14.35	3.9	0.11154135920115223	nan	nan	nan	nan	nan	nan
8691	Blank	n.a.	0	n.a.	0	n.a.	0	n.a.	7	0.0	0.0	0	0	0	850	10	4.0	4.5	1.5	0.75	3	23.49	3.64	0.79	2.85	18.91	2.72	15.5	3.36	12.13	80.5	11.58	3.9	0.04943867765522766	nan	nan	nan	nan	nan	nan
8692	Blank	n.a.	0	n.a.	0	n.a.	0	n.a.	7	0.0	0.0	0	0	0	850	15	6.0	6.8	2.3	0.5	3	21.18	2.85	1.01	1.84	18.26	2.42	13.46	4.77	8.69	86.21	11.43	3.9	0.05782802032928449	nan	nan	nan	nan	nan	nan
8693	Blank	n.a.	0	n.a.	0	n.a.	0	n.a.	7	0.0	0.0	0	0	0	850	20	8.0	9.0	3.0	0.38	3	22.68	2.64	1.24	1.4	18.17	2.3	11.64	5.47	6.17	80.11	10.14	3.9	0.07040720344426214	nan	nan	nan	nan	nan	nan
8694	Blank	n.a.	0	n.a.	0	n.a.	0	n.a.	7	0.0	0.0	0	0	0	850	10	4.0	4.8	1.2	0.75	4	16.15	2.32	0.82	1.5	14.91	1.68	14.37	5.08	9.29	92.32	10.4	3.9	0.03129780824752284	nan	nan	nan	nan	nan	nan
8695	Blank	n.a.	0	n.a.	0	n.a.	0	n.a.	7	0.0	0.0	0	0	0	850	15	6.0	7.2	1.8	0.5	4	15.85	2.08	1.11	0.97	14.11	1.52	13.12	7.0	6.12	89.02	9.59	3.9	0.04203873444815091	nan	nan	nan	nan	nan	nan
8696	Blank	n.a.	0	n.a.	0	n.a.	0	n.a.	7	0.0	0.0	0	0	0	850	20	8.0	9.6	2.4	0.38	4	16.67	2.08	1.34	0.74	12.7	1.68	12.48	8.04	4.44	76.18	10.08	3.9	0.05531412427388278	nan	nan	nan	nan	nan	nan
8697	Blank	n.a.	0	n.a.	0	n.a.	0	n.a.	7	0.0	0.0	0	0	0	850	10	4.0	5.1	0.9	0.75	6	10.17	1.41	0.73	0.68	9.77	0.87	13.86	7.18	6.69	96.07	8.55	3.9	0.018933799201521866	nan	nan	nan	nan	nan	nan
8698	Blank	n.a.	0	n.a.	0	n.a.	0	n.a.	7	0.0	0.0	0	0	0	850	15	6.0	7.7	1.3	0.5	6	9.57	1.72	1.08	0.64	8.24	1.09	17.97	11.29	6.69	86.1	11.39	3.9	0.03469927667022599	nan	nan	nan	nan	nan	nan
8699	Blank	n.a.	0	n.a.	0	n.a.	0	n.a.	7	0.0	0.0	0	0	0	850	20	8.0	10.3	1.7	0.38	6	10.48	1.9	1.24	0.66	5.65	2.72	18.13	11.83	6.3	53.91	25.95	3.9	0.0504811037283526	nan	nan	nan	nan	nan	nan
8700	Blank	n.a.	0	n.a.	0	n.a.	0	n.a.	7	0.0	0.0	0	0	0	850	10	7.0	2.0	1.0	0.75	2	34.45	1.43	1.01	0.42	26.07	4.48	4.15	2.93	1.22	75.67	13.0	3.9	0.019204307080991658	nan	nan	nan	nan	nan	nan
8701	Blank	n.a.	0	n.a.	0	n.a.	0	n.a.	7	0.0	0.0	0	0	0	850	15	10.5	3.0	1.5	0.5	2	33.65	2.03	1.47	0.56	22.42	4.55	6.03	4.37	1.66	66.63	13.52	3.9	0.041017753263080894	nan	nan	nan	nan	nan	nan
8702	Blank	n.a.	0	n.a.	0	n.a.	0	n.a.	7	0.0	0.0	0	0	0	850	20	14.0	4.0	2.0	0.38	2	29.81	3.28	1.87	1.41	16.2	8.99	11.0	6.27	4.73	54.34	30.16	3.9	0.08776310442514229	nan	nan	nan	nan	nan	nan
8703	Blank	n.a.	0	n.a.	0	n.a.	0	n.a.	7	0.0	0.0	0	0	0	850	10	7.0	2.3	0.8	0.75	3	23.23	1.57	1.04	0.53	17.48	2.87	6.76	4.48	2.28	75.25	12.35	3.9	0.021099400462628617	nan	nan	nan	nan	nan	nan
8704	Blank	n.a.	0	n.a.	0	n.a.	0	n.a.	7	0.0	0.0	0	0	0	850	15	10.5	3.4	1.1	0.5	3	18.48	3.07	1.54	1.53	9.12	5.99	16.61	8.33	8.28	49.35	32.41	3.9	0.062362234967149474	nan	nan	nan	nan	nan	nan
8705	Blank	n.a.	0	n.a.	0	n.a.	0	n.a.	7	0.0	0.0	0	0	0	850	20	14.0	4.5	1.5	0.38	3	15.1	6.49	2.01	4.48	6.83	1.84	42.98	13.31	29.67	45.23	12.19	3.9	0.1765836935282524	nan	nan	nan	nan	nan	nan
8706	Blank	n.a.	0	n.a.	0	n.a.	0	n.a.	7	0.0	0.0	0	0	0	850	10	7.0	2.4	0.6	0.75	4	15.63	1.67	1.11	0.56	11.76	2.59	10.68	7.1	3.58	75.24	16.57	3.9	0.022454689594702076	nan	nan	nan	nan	nan	nan
8707	Blank	n.a.	0	n.a.	0	n.a.	0	n.a.	7	0.0	0.0	0	0	0	850	15	10.5	3.6	0.9	0.5	4	14.35	3.65	1.55	2.1	6.52	3.24	25.44	10.8	14.63	45.44	22.58	3.9	0.0743655822554319	nan	nan	nan	nan	nan	nan
8708	Blank	n.a.	0	n.a.	0	n.a.	0	n.a.	7	0.0	0.0	0	0	0	850	20	14.0	4.8	1.2	0.38	4	13.29	4.82	1.6	3.22	5.05	0.62	36.27	12.04	24.23	38.0	4.67	3.9	0.13000092182928155	nan	nan	nan	nan	nan	nan
8709	Blank	n.a.	0	n.a.	0	n.a.	0	n.a.	7	0.0	0.0	0	0	0	850	10	7.0	2.6	0.4	0.75	6	10.52	1.44	0.9	0.54	6.52	2.49	13.69	8.56	5.13	61.98	23.67	3.9	0.019339581603842252	nan	nan	nan	nan	nan	nan
8710	Blank	n.a.	0	n.a.	0	n.a.	0	n.a.	7	0.0	0.0	0	0	0	850	15	10.5	3.9	0.6	0.5	6	7.52	3.45	1.26	2.19	2.86	0.76	45.88	16.76	29.12	38.03	10.11	3.9	0.07021835422713579	nan	nan	nan	nan	nan	nan
8711	Blank	n.a.	0	n.a.	0	n.a.	0	n.a.	7	0.0	0.0	0	0	0	850	20	14.0	5.1	0.9	0.38	6	4.63	2.99	1.29	1.7	1.92	0.34	64.58	27.86	36.72	41.47	7.34	3.9	0.07988452635499799	nan	nan	nan	nan	nan	nan
8712	Blank	n.a.	0	n.a.	0	n.a.	0	n.a.	7	0.0	0.0	0	0	0	800	10	1.5	5.7	2.8	0.75	2	31.64	3.81	1.24	2.57	24.25	5.96	12.04	3.92	8.12	76.64	18.84	3.9	0.05179304509808958	nan	nan	nan	nan	nan	nan
8713	Blank	n.a.	0	n.a.	0	n.a.	0	n.a.	7	0.0	0.0	0	0	0	800	15	2.3	8.5	4.3	0.5	2	31.18	3.17	1.48	1.69	24.13	5.76	10.17	4.75	5.42	77.39	18.47	3.9	0.06442664472930315	nan	nan	nan	nan	nan	nan
8714	Blank	n.a.	0	n.a.	0	n.a.	0	n.a.	7	0.0	0.0	0	0	0	800	20	3.0	11.3	5.7	0.38	2	33.05	3.65	1.73	1.92	23.72	5.6	11.04	5.23	5.81	71.77	16.94	3.9	0.0978494503360946	nan	nan	nan	nan	nan	nan
8715	Blank	n.a.	0	n.a.	0	n.a.	0	n.a.	7	0.0	0.0	0	0	0	800	10	1.5	6.4	2.1	0.75	3	22.51	2.73	1.26	1.47	16.69	3.06	12.13	5.6	6.53	74.14	13.59	3.9	0.03690609214232319	nan	nan	nan	nan	nan	nan
8716	Blank	n.a.	0	n.a.	0	n.a.	0	n.a.	7	0.0	0.0	0	0	0	800	15	2.3	9.6	3.2	0.5	3	17.95	3.02	1.78	1.24	16.8	3.12	16.82	9.92	6.91	93.59	17.38	3.9	0.061330828621770306	nan	nan	nan	nan	nan	nan
8717	Blank	n.a.	0	n.a.	0	n.a.	0	n.a.	7	0.0	0.0	0	0	0	800	20	3.0	12.8	4.3	0.38	3	17.44	2.83	2.12	0.71	15.54	3.47	16.23	12.16	4.07	89.11	19.9	3.9	0.07554780035985194	nan	nan	nan	nan	nan	nan
8718	Blank	n.a.	0	n.a.	0	n.a.	0	n.a.	7	0.0	0.0	0	0	0	800	10	1.5	6.8	1.7	0.75	4	17.55	2.42	1.34	1.08	12.91	2.04	13.79	7.64	6.15	73.56	11.62	3.9	0.03266350880053365	nan	nan	nan	nan	nan	nan
8719	Blank	n.a.	0	n.a.	0	n.a.	0	n.a.	7	0.0	0.0	0	0	0	800	15	2.3	10.2	2.6	0.5	4	13.23	2.51	1.82	0.69	11.29	2.53	18.97	13.76	5.22	85.34	19.12	3.9	0.050840754693822446	nan	nan	nan	nan	nan	nan
8720	Blank	n.a.	0	n.a.	0	n.a.	0	n.a.	7	0.0	0.0	0	0	0	800	20	3.0	13.6	3.4	0.38	4	13.49	4.04	1.9	2.14	7.07	3.86	29.95	14.08	15.86	52.41	28.61	3.9	0.1085230210963093	nan	nan	nan	nan	nan	nan
8721	Blank	n.a.	0	n.a.	0	n.a.	0	n.a.	7	0.0	0.0	0	0	0	800	10	1.5	7.3	1.2	0.75	6	11.93	1.99	1.36	0.63	8.36	1.48	16.68	11.4	5.28	70.08	12.41	3.9	0.026800895609337214	nan	nan	nan	nan	nan	nan
8722	Blank	n.a.	0	n.a.	0	n.a.	0	n.a.	7	0.0	0.0	0	0	0	800	15	2.3	10.9	1.8	0.5	6	9.58	3.57	1.56	2.01	4.09	1.84	37.27	16.28	20.98	42.69	19.21	3.9	0.07270565893159654	nan	nan	nan	nan	nan	nan
8723	Blank	n.a.	0	n.a.	0	n.a.	0	n.a.	7	0.0	0.0	0	0	0	800	20	3.0	14.6	2.4	0.38	6	9.35	4.23	1.7	2.53	2.82	0.52	45.24	18.18	27.06	30.16	5.56	3.9	0.11373869066990377	nan	nan	nan	nan	nan	nan
8724	Blank	n.a.	0	n.a.	0	n.a.	0	n.a.	7	0.0	0.0	0	0	0	800	10	4.0	4.0	2.0	0.75	2	32.36	2.95	1.38	1.57	24.88	5.54	9.12	4.26	4.85	76.89	17.12	3.9	0.039925168497429435	nan	nan	nan	nan	nan	nan
8725	Blank	n.a.	0	n.a.	0	n.a.	0	n.a.	7	0.0	0.0	0	0	0	800	15	6.0	6.0	3.0	0.5	2	31.56	2.38	1.8	0.58	23.8	5.42	7.54	5.7	1.84	75.41	17.17	3.9	0.048175591058179965	nan	nan	nan	nan	nan	nan
8726	Blank	n.a.	0	n.a.	0	n.a.	0	n.a.	7	0.0	0.0	0	0	0	800	20	8.0	8.0	4.0	0.38	2	29.56	2.89	2.11	0.78	18.02	8.59	9.78	7.14	2.64	60.96	29.06	3.9	0.07717323521533877	nan	nan	nan	nan	nan	nan
8727	Blank	n.a.	0	n.a.	0	n.a.	0	n.a.	7	0.0	0.0	0	0	0	800	10	4.0	4.5	1.5	0.75	3	22.97	2.12	1.47	0.65	17.15	3.0	9.23	6.4	2.83	74.66	13.06	3.9	0.028570596551493934	nan	nan	nan	nan	nan	nan
8728	Blank	n.a.	0	n.a.	0	n.a.	0	n.a.	7	0.0	0.0	0	0	0	800	15	6.0	6.8	2.3	0.5	3	19.89	3.36	1.84	1.52	9.87	6.37	16.89	9.25	7.64	49.62	32.03	3.9	0.06835490360317302	nan	nan	nan	nan	nan	nan
8729	Blank	n.a.	0	n.a.	0	n.a.	0	n.a.	7	0.0	0.0	0	0	0	800	20	8.0	9.0	3.0	0.38	3	16.24	7.01	2.33	4.68	7.47	1.81	43.17	14.35	28.82	46.0	11.15	3.9	0.19125848815259341	nan	nan	nan	nan	nan	nan
8730	Blank	n.a.	0	n.a.	0	n.a.	0	n.a.	7	0.0	0.0	0	0	0	800	10	4.0	4.8	1.2	0.75	4	15.96	2.15	1.54	0.61	10.73	2.97	13.47	9.65	3.82	67.23	18.61	3.9	0.02897932286134146	nan	nan	nan	nan	nan	nan
8731	Blank	n.a.	0	n.a.	0	n.a.	0	n.a.	7	0.0	0.0	0	0	0	800	15	6.0	7.2	1.8	0.5	4	13.46	5.52	1.97	3.55	6.05	1.53	41.01	14.64	26.37	44.95	11.37	3.9	0.11356402819796907	nan	nan	nan	nan	nan	nan
8732	Blank	n.a.	0	n.a.	0	n.a.	0	n.a.	7	0.0	0.0	0	0	0	800	20	8.0	9.6	2.4	0.38	4	8.73	5.43	1.98	3.45	3.56	0.53	62.2	22.68	39.52	40.78	6.07	3.9	0.14692074989650156	nan	nan	nan	nan	nan	nan
8733	Blank	n.a.	0	n.a.	0	n.a.	0	n.a.	7	0.0	0.0	0	0	0	800	10	4.0	5.1	0.9	0.75	6	10.29	2.7	1.36	1.34	4.35	2.31	26.24	13.22	13.02	42.27	22.45	3.9	0.036494929061509356	nan	nan	nan	nan	nan	nan
8734	Blank	n.a.	0	n.a.	0	n.a.	0	n.a.	7	0.0	0.0	0	0	0	800	15	6.0	7.7	1.3	0.5	6	3.91	3.85	1.58	2.27	1.99	0.44	98.47	40.41	58.06	50.9	11.25	3.9	0.07852142790660521	nan	nan	nan	nan	nan	nan
8735	Blank	n.a.	0	n.a.	0	n.a.	0	n.a.	7	0.0	0.0	0	0	0	800	20	8.0	10.3	1.7	0.38	6	5.0	3.07	1.44	1.63	1.48	0.21	61.4	28.8	32.6	29.6	4.2	3.9	0.08205557232519668	nan	nan	nan	nan	nan	nan
8736	Blank	n.a.	0	n.a.	0	n.a.	0	n.a.	7	0.0	0.0	0	0	0	800	10	7.0	2.0	1.0	0.75	2	25.69	6.09	1.94	4.15	13.18	5.79	23.71	7.55	16.15	51.3	22.54	3.9	0.08377774556209215	nan	nan	nan	nan	nan	nan
8737	Blank	n.a.	0	n.a.	0	n.a.	0	n.a.	7	0.0	0.0	0	0	0	800	15	10.5	3.0	1.5	0.5	2	17.53	7.57	2.49	5.08	8.8	1.39	43.18	14.2	28.98	50.2	7.93	3.9	0.15743716942281022	nan	nan	nan	nan	nan	nan
8738	Blank	n.a.	0	n.a.	0	n.a.	0	n.a.	7	0.0	0.0	0	0	0	800	20	14.0	4.0	2.0	0.38	2	11.82	5.5	2.36	3.14	5.07	0.52	46.53	19.97	26.57	42.89	4.4	3.9	0.1488693460220904	nan	nan	nan	nan	nan	nan
8739	Blank	n.a.	0	n.a.	0	n.a.	0	n.a.	7	0.0	0.0	0	0	0	800	10	7.0	2.3	0.8	0.75	3	13.44	5.91	2.02	3.89	6.53	1.13	43.97	15.03	28.94	48.59	8.41	3.9	0.08122455329255618	nan	nan	nan	nan	nan	nan
8740	Blank	n.a.	0	n.a.	0	n.a.	0	n.a.	7	0.0	0.0	0	0	0	800	15	10.5	3.4	1.1	0.5	3	9.08	3.72	1.58	2.14	2.71	0.35	40.97	17.4	23.57	29.85	3.85	3.9	0.07581914614644035	nan	nan	nan	nan	nan	nan
8741	Blank	n.a.	0	n.a.	0	n.a.	0	n.a.	7	0.0	0.0	0	0	0	800	20	14.0	4.5	1.5	0.38	3	4.52	3.09	1.58	1.51	1.75	0.23	68.36	34.96	33.41	38.72	5.09	3.9	0.08259861379377033	nan	nan	nan	nan	nan	nan
8742	Blank	n.a.	0	n.a.	0	n.a.	0	n.a.	7	0.0	0.0	0	0	0	800	10	7.0	2.4	0.6	0.75	4	7.15	4.2	1.73	2.47	2.87	0.54	58.74	24.2	34.55	40.14	7.55	3.9	0.05721000134836873	nan	nan	nan	nan	nan	nan
8743	Blank	n.a.	0	n.a.	0	n.a.	0	n.a.	7	0.0	0.0	0	0	0	800	15	10.5	3.6	0.9	0.5	4	4.21	2.63	1.37	1.26	1.55	0.24	62.47	32.54	29.93	36.82	5.7	3.9	0.053304061994853026	nan	nan	nan	nan	nan	nan
8744	Blank	n.a.	0	n.a.	0	n.a.	0	n.a.	7	0.0	0.0	0	0	0	800	20	14.0	4.8	1.2	0.38	4	3.57	2.06	1.18	0.88	1.11	0.17	57.7	33.05	24.65	31.09	4.76	3.9	0.05477668345768422	nan	nan	nan	nan	nan	nan
8745	Blank	n.a.	0	n.a.	0	n.a.	0	n.a.	7	0.0	0.0	0	0	0	800	10	7.0	2.6	0.4	0.75	6	4.96	2.35	1.16	1.19	1.99	0.24	47.38	23.39	23.99	40.12	4.84	3.9	0.03170737155387119	nan	nan	nan	nan	nan	nan
8746	Blank	n.a.	0	n.a.	0	n.a.	0	n.a.	7	0.0	0.0	0	0	0	800	15	10.5	3.9	0.6	0.5	6	2.82	1.5	0.91	0.59	1.07	0.15	53.19	32.27	20.92	37.94	5.32	3.9	0.030227275620096368	nan	nan	nan	nan	nan	nan
8747	Blank	n.a.	0	n.a.	0	n.a.	0	n.a.	7	0.0	0.0	0	0	0	800	20	14.0	5.1	0.9	0.38	6	1.82	1.24	0.72	0.52	0.55	0.1	68.13	39.56	28.57	30.22	5.49	3.9	0.03283558292398047	nan	nan	nan	nan	nan	nan
8748	Blank	n.a.	0	n.a.	0	n.a.	0	n.a.	7	0.0	0.0	0	0	0	775	10	1.5	5.7	2.8	0.75	2	31.93	3.5	1.56	1.94	22.74	6.05	10.96	4.89	6.08	71.22	18.95	3.9	0.04750290352420155	nan	nan	nan	nan	nan	nan
8749	Blank	n.a.	0	n.a.	0	n.a.	0	n.a.	7	0.0	0.0	0	0	0	775	15	2.3	8.5	4.3	0.5	2	29.5	3.21	2.06	1.15	23.33	6.28	10.88	6.98	3.9	79.08	21.29	3.9	0.06525300565418833	nan	nan	nan	nan	nan	nan
8750	Blank	n.a.	0	n.a.	0	n.a.	0	n.a.	7	0.0	0.0	0	0	0	775	20	3.0	11.3	5.7	0.38	2	32.26	2.86	2.26	0.6	20.67	6.43	8.87	7.01	1.86	64.07	19.93	3.9	0.07636039229076991	nan	nan	nan	nan	nan	nan
8751	Blank	n.a.	0	n.a.	0	n.a.	0	n.a.	7	0.0	0.0	0	0	0	775	10	1.5	6.4	2.1	0.75	3	21.27	2.81	1.8	1.01	15.72	3.41	13.21	8.46	4.75	73.91	16.03	3.9	0.038003147296949535	nan	nan	nan	nan	nan	nan
8752	Blank	n.a.	0	n.a.	0	n.a.	0	n.a.	7	0.0	0.0	0	0	0	775	15	2.3	9.6	3.2	0.5	3	21.35	2.83	2.19	0.64	11.82	5.8	13.26	10.26	3.0	55.36	27.17	3.9	0.05741632827348748	nan	nan	nan	nan	nan	nan
8753	Blank	n.a.	0	n.a.	0	n.a.	0	n.a.	7	0.0	0.0	0	0	0	775	20	3.0	12.8	4.3	0.38	3	18.61	6.74	2.43	4.31	8.51	2.89	36.22	13.06	23.16	45.73	15.53	3.9	0.1836286700208331	nan	nan	nan	nan	nan	nan
8754	Blank	n.a.	0	n.a.	0	n.a.	0	n.a.	7	0.0	0.0	0	0	0	775	10	1.5	6.8	1.7	0.75	4	17.66	2.43	1.83	0.6	11.07	2.72	13.76	10.36	3.4	62.68	15.4	3.9	0.03280015582431025	nan	nan	nan	nan	nan	nan
8755	Blank	n.a.	0	n.a.	0	n.a.	0	n.a.	7	0.0	0.0	0	0	0	775	15	2.3	10.2	2.6	0.5	4	16.26	5.31	2.09	3.22	6.44	2.22	32.66	12.85	19.8	39.61	13.65	3.9	0.10912357598536535	nan	nan	nan	nan	nan	nan
8756	Blank	n.a.	0	n.a.	0	n.a.	0	n.a.	7	0.0	0.0	0	0	0	775	20	3.0	13.6	3.4	0.38	4	12.35	5.77	2.25	3.52	4.41	0.63	46.72	18.22	28.5	35.71	5.1	3.9	0.15639890465638545	nan	nan	nan	nan	nan	nan
8757	Blank	n.a.	0	n.a.	0	n.a.	0	n.a.	7	0.0	0.0	0	0	0	775	10	1.5	7.3	1.2	0.75	6	12.28	2.97	1.52	1.45	4.6	2.32	24.19	12.38	11.81	37.46	18.89	3.9	0.0401999692678443	nan	nan	nan	nan	nan	nan
8758	Blank	n.a.	0	n.a.	0	n.a.	0	n.a.	7	0.0	0.0	0	0	0	775	15	2.3	10.9	1.8	0.5	6	6.83	4.08	1.71	2.37	2.4	0.4	59.74	25.04	34.7	35.14	5.86	3.9	0.08331135053766502	nan	nan	nan	nan	nan	nan
8759	Blank	n.a.	0	n.a.	0	n.a.	0	n.a.	7	0.0	0.0	0	0	0	775	20	3.0	14.6	2.4	0.38	6	6.79	3.07	1.52	1.55	1.71	0.19	45.21	22.39	22.83	25.18	2.8	3.9	0.08205557232519668	nan	nan	nan	nan	nan	nan
8760	Blank	n.a.	0	n.a.	0	n.a.	0	n.a.	7	0.0	0.0	0	0	0	775	10	4.0	4.0	2.0	0.75	2	30.83	2.4	1.84	0.56	23.24	6.12	7.78	5.97	1.82	75.38	19.85	3.9	0.032390256758726116	nan	nan	nan	nan	nan	nan
8761	Blank	n.a.	0	n.a.	0	n.a.	0	n.a.	7	0.0	0.0	0	0	0	775	15	6.0	6.0	3.0	0.5	2	27.77	5.62	2.24	3.38	14.44	8.17	20.24	8.07	12.17	52.0	29.42	3.9	0.11568199937969988	nan	nan	nan	nan	nan	nan
8762	Blank	n.a.	0	n.a.	0	n.a.	0	n.a.	7	0.0	0.0	0	0	0	775	20	8.0	8.0	4.0	0.38	2	23.81	8.63	2.65	5.98	12.01	2.71	36.25	11.13	25.12	50.44	11.38	3.9	0.23750786573042684	nan	nan	nan	nan	nan	nan
8763	Blank	n.a.	0	n.a.	0	n.a.	0	n.a.	7	0.0	0.0	0	0	0	775	10	4.0	4.5	1.5	0.75	3	20.16	2.91	1.89	1.02	9.41	7.26	14.43	9.38	5.06	46.68	36.01	3.9	0.039375736808050475	nan	nan	nan	nan	nan	nan
8764	Blank	n.a.	0	n.a.	0	n.a.	0	n.a.	7	0.0	0.0	0	0	0	775	15	6.0	6.8	2.3	0.5	3	16.24	6.64	2.27	4.37	7.41	2.12	40.89	13.98	26.91	45.63	13.05	3.9	0.1374143960195817	nan	nan	nan	nan	nan	nan
8765	Blank	n.a.	0	n.a.	0	n.a.	0	n.a.	7	0.0	0.0	0	0	0	775	20	8.0	9.0	3.0	0.38	3	10.01	5.96	2.35	3.61	5.14	0.55	59.54	23.48	36.06	51.35	5.49	3.9	0.1617104271479542	nan	nan	nan	nan	nan	nan
8766	Blank	n.a.	0	n.a.	0	n.a.	0	n.a.	7	0.0	0.0	0	0	0	775	10	4.0	4.8	1.2	0.75	4	12.85	5.01	1.96	3.05	6.13	2.11	38.99	15.25	23.74	47.7	16.42	3.9	0.06853141744800044	nan	nan	nan	nan	nan	nan
8767	Blank	n.a.	0	n.a.	0	n.a.	0	n.a.	7	0.0	0.0	0	0	0	775	15	6.0	7.2	1.8	0.5	4	7.8	4.99	2.03	2.96	3.31	0.48	63.97	26.03	37.95	42.44	6.15	3.9	0.10237607353886662	nan	nan	nan	nan	nan	nan
8768	Blank	n.a.	0	n.a.	0	n.a.	0	n.a.	7	0.0	0.0	0	0	0	775	20	8.0	9.6	2.4	0.38	4	4.35	3.65	1.77	1.88	2.19	0.21	83.91	40.69	43.22	50.34	4.83	3.9	0.0978494503360946	nan	nan	nan	nan	nan	nan
8769	Blank	n.a.	0	n.a.	0	n.a.	0	n.a.	7	0.0	0.0	0	0	0	775	10	4.0	5.1	0.9	0.75	6	5.4	3.55	1.51	2.04	2.2	0.36	65.74	27.96	37.78	40.74	6.67	3.9	0.04819392884847101	nan	nan	nan	nan	nan	nan
8770	Blank	n.a.	0	n.a.	0	n.a.	0	n.a.	7	0.0	0.0	0	0	0	775	15	6.0	7.7	1.3	0.5	6	3.83	2.44	1.27	1.17	1.51	0.16	63.71	33.16	30.55	39.43	4.18	3.9	0.04940522528074362	nan	nan	nan	nan	nan	nan
8771	Blank	n.a.	0	n.a.	0	n.a.	0	n.a.	7	0.0	0.0	0	0	0	775	20	8.0	10.3	1.7	0.38	6	2.35	1.85	1.07	0.78	0.82	0.11	78.72	45.53	33.19	34.89	4.68	3.9	0.04914017175163488	nan	nan	nan	nan	nan	nan
8772	Blank	n.a.	0	n.a.	0	n.a.	0	n.a.	7	0.0	0.0	0	0	0	775	10	7.0	2.0	1.0	0.75	2	15.69	7.05	2.41	4.64	8.84	1.21	44.93	15.36	29.57	56.34	7.71	3.9	0.09747796242751781	nan	nan	nan	nan	nan	nan
8773	Blank	n.a.	0	n.a.	0	n.a.	0	n.a.	7	0.0	0.0	0	0	0	775	15	10.5	3.0	1.5	0.5	2	8.02	4.69	2.18	2.51	3.86	0.41	58.48	27.18	31.3	48.13	5.11	3.9	0.0960708980771139	nan	nan	nan	nan	nan	nan
8774	Blank	n.a.	0	n.a.	0	n.a.	0	n.a.	7	0.0	0.0	0	0	0	775	20	14.0	4.0	2.0	0.38	2	4.24	3.5	1.97	1.53	2.54	0.26	82.55	46.46	36.08	59.91	6.13	3.9	0.09375573063987147	nan	nan	nan	nan	nan	nan
8775	Blank	n.a.	0	n.a.	0	n.a.	0	n.a.	7	0.0	0.0	0	0	0	775	10	7.0	2.3	0.8	0.75	3	6.34	4.07	1.84	2.23	3.28	0.35	64.2	29.02	35.17	51.74	5.52	3.9	0.05540190287764682	nan	nan	nan	nan	nan	nan
8776	Blank	n.a.	0	n.a.	0	n.a.	0	n.a.	7	0.0	0.0	0	0	0	775	15	10.5	3.4	1.1	0.5	3	4.36	2.63	1.5	1.13	2.05	0.18	60.32	34.4	25.92	47.02	4.13	3.9	0.053304061994853026	nan	nan	nan	nan	nan	nan
8777	Blank	n.a.	0	n.a.	0	n.a.	0	n.a.	7	0.0	0.0	0	0	0	775	20	14.0	4.5	1.5	0.38	3	3.17	1.9	1.13	0.77	1.11	0.13	59.94	35.65	24.29	35.02	4.1	3.9	0.0504811037283526	nan	nan	nan	nan	nan	nan
8778	Blank	n.a.	0	n.a.	0	n.a.	0	n.a.	7	0.0	0.0	0	0	0	775	10	7.0	2.4	0.6	0.75	4	5.68	2.63	1.4	1.23	1.9	0.19	46.3	24.65	21.65	33.45	3.35	3.9	0.03553604132990202	nan	nan	nan	nan	nan	nan
8779	Blank	n.a.	0	n.a.	0	n.a.	0	n.a.	7	0.0	0.0	0	0	0	775	15	10.5	3.6	0.9	0.5	4	1.99	1.61	0.95	0.66	0.81	0.11	80.9	47.74	33.17	40.7	5.53	3.9	0.03246202622083454	nan	nan	nan	nan	nan	nan
8780	Blank	n.a.	0	n.a.	0	n.a.	0	n.a.	7	0.0	0.0	0	0	0	775	20	14.0	4.8	1.2	0.38	4	3.45	1.17	0.69	0.48	0.75	0.1	33.91	20.0	13.91	21.74	2.9	3.9	0.030971009473681286	nan	nan	nan	nan	nan	nan
8781	Blank	n.a.	0	n.a.	0	n.a.	0	n.a.	7	0.0	0.0	0	0	0	775	10	7.0	2.6	0.4	0.75	6	1.59	1.44	0.97	0.47	1.51	0.12	90.57	61.01	29.56	94.97	7.55	3.9	0.019339581603842252	nan	nan	nan	nan	nan	nan
8782	Blank	n.a.	0	n.a.	0	n.a.	0	n.a.	7	0.0	0.0	0	0	0	775	15	10.5	3.9	0.6	0.5	6	2.18	0.81	0.66	0.15	1.29	0.08	37.16	30.28	6.88	59.17	3.67	3.9	0.016265966460377982	nan	nan	nan	nan	nan	nan
8783	Blank	n.a.	0	n.a.	0	n.a.	0	n.a.	7	0.0	0.0	0	0	0	775	20	14.0	5.1	0.9	0.38	6	2.12	0.72	0.46	0.26	0.71	0.08	33.96	21.7	12.26	33.49	3.77	3.9	0.019015908136156796	nan	nan	nan	nan	nan	nan
8784	Blank	n.a.	0	n.a.	0	n.a.	0	n.a.	7	0.0	0.0	0	0	0	750	10	1.5	5.7	2.8	0.75	2	30.87	3.27	2.06	1.21	21.56	6.54	10.59	6.67	3.92	69.84	21.19	3.9	0.04432879172484758	nan	nan	nan	nan	nan	nan
8785	Blank	n.a.	0	n.a.	0	n.a.	0	n.a.	7	0.0	0.0	0	0	0	750	15	2.3	8.5	4.3	0.5	2	29.73	3.06	2.41	0.65	16.28	10.13	10.29	8.11	2.19	54.76	34.07	3.9	0.062155911141722794	nan	nan	nan	nan	nan	nan
8786	Blank	n.a.	0	n.a.	0	n.a.	0	n.a.	7	0.0	0.0	0	0	0	750	20	3.0	11.3	5.7	0.38	2	26.09	8.04	2.62	5.42	13.5	5.35	30.82	10.04	20.77	51.74	20.51	3.9	0.2205697002450279	nan	nan	nan	nan	nan	nan
8787	Blank	n.a.	0	n.a.	0	n.a.	0	n.a.	7	0.0	0.0	0	0	0	750	10	1.5	6.4	2.1	0.75	3	20.55	2.88	2.18	0.7	11.45	5.69	14.01	10.61	3.41	55.72	27.69	3.9	0.03896381156920438	nan	nan	nan	nan	nan	nan
