Repository: jimmmmmmmyzzy/SR-in-Heterogeneous-Catalysis

# Towards distilling 'physical laws' in heterogeneous catalysis with symbolic regression

File: OCM_dataset_modified.csv (part 46 of 64)
	Name	M1	M1_atom_number	M2	M2_atom_number	M3	M3_atom_number	Support 	Support_ID	M2_mol	M3_mol	M1_mol%	M2_mol%	M3_mol%	Temp	Total_flow	Ar_flow	CH4_flow	O2_flow	CT	CH4/O2	CH4_conv	C2y	C2H6y	C2H4y	COy	CO2y	C2s	C2H6s	C2H4s	COs	CO2s	BET_surface_area	rate_constant	radii_M1	radii_M2	radii_M3	chi_M1	chi_M2	chi_M3
8788	Blank	n.a.	0	n.a.	0	n.a.	0	n.a.	7	0.0	0.0	0	0	0	750	15	2.3	9.6	3.2	0.5	3	18.17	7.0	2.49	4.51	7.67	2.09	38.53	13.7	24.82	42.21	11.5	3.9	0.145141385669671	nan	nan	nan	nan	nan	nan
8789	Blank	n.a.	0	n.a.	0	n.a.	0	n.a.	7	0.0	0.0	0	0	0	750	20	3.0	12.8	4.3	0.38	3	13.83	6.14	2.53	3.61	5.4	0.69	44.4	18.29	26.1	39.05	4.99	3.9	0.1667523042679468	nan	nan	nan	nan	nan	nan
8790	Blank	n.a.	0	n.a.	0	n.a.	0	n.a.	7	0.0	0.0	0	0	0	750	10	1.5	6.8	1.7	0.75	4	18.11	4.71	2.06	2.65	7.16	2.52	26.01	11.37	14.63	39.54	13.91	3.9	0.06432708350399272	nan	nan	nan	nan	nan	nan
8791	Blank	n.a.	0	n.a.	0	n.a.	0	n.a.	7	0.0	0.0	0	0	0	750	15	2.3	10.2	2.6	0.5	4	12.58	4.99	2.14	2.85	3.97	0.5	39.67	17.01	22.66	31.56	3.97	3.9	0.10237607353886662	nan	nan	nan	nan	nan	nan
8792	Blank	n.a.	0	n.a.	0	n.a.	0	n.a.	7	0.0	0.0	0	0	0	750	20	3.0	13.6	3.4	0.38	4	4.75	3.98	1.95	2.03	2.2	0.23	83.79	41.05	42.74	46.32	4.84	3.9	0.10687811285604508	nan	nan	nan	nan	nan	nan
8793	Blank	n.a.	0	n.a.	0	n.a.	0	n.a.	7	0.0	0.0	0	0	0	750	10	1.5	7.3	1.2	0.75	6	8.77	3.94	1.75	2.19	2.67	0.38	44.93	19.95	24.97	30.44	4.33	3.9	0.05359625300188405	nan	nan	nan	nan	nan	nan
8794	Blank	n.a.	0	n.a.	0	n.a.	0	n.a.	7	0.0	0.0	0	0	0	750	15	2.3	10.9	1.8	0.5	6	6.93	2.81	1.43	1.38	1.5	0.19	40.55	20.63	19.91	21.65	2.74	3.9	0.0570047209454243	nan	nan	nan	nan	nan	nan
8795	Blank	n.a.	0	n.a.	0	n.a.	0	n.a.	7	0.0	0.0	0	0	0	750	20	3.0	14.6	2.4	0.38	6	5.03	1.98	1.15	0.83	1.3	0.11	39.36	22.86	16.5	25.84	2.19	3.9	0.05262801712286834	nan	nan	nan	nan	nan	nan
8796	Blank	n.a.	0	n.a.	0	n.a.	0	n.a.	7	0.0	0.0	0	0	0	750	10	4.0	4.0	2.0	0.75	2	27.28	5.05	2.16	2.89	13.82	9.09	18.51	7.92	10.59	50.66	33.32	3.9	0.0690929983063953	nan	nan	nan	nan	nan	nan
8797	Blank	n.a.	0	n.a.	0	n.a.	0	n.a.	7	0.0	0.0	0	0	0	750	15	6.0	6.0	3.0	0.5	2	18.37	8.17	2.74	5.43	10.21	1.95	44.47	14.92	29.56	55.58	10.62	3.9	0.17046228872532107	nan	nan	nan	nan	nan	nan
8798	Blank	n.a.	0	n.a.	0	n.a.	0	n.a.	7	0.0	0.0	0	0	0	750	20	8.0	8.0	4.0	0.38	2	14.49	7.16	2.77	4.39	7.67	0.95	49.41	19.12	30.3	52.93	6.56	3.9	0.19550685416277652	nan	nan	nan	nan	nan	nan
8799	Blank	n.a.	0	n.a.	0	n.a.	0	n.a.	7	0.0	0.0	0	0	0	750	10	4.0	4.5	1.5	0.75	3	18.94	5.61	2.15	3.46	8.84	3.17	29.62	11.35	18.27	46.67	16.74	3.9	0.0769800675349845	nan	nan	nan	nan	nan	nan
8800	Blank	n.a.	0	n.a.	0	n.a.	0	n.a.	7	0.0	0.0	0	0	0	750	15	6.0	6.8	2.3	0.5	3	10.74	6.61	2.44	4.17	5.31	0.83	61.55	22.72	38.83	49.44	7.73	3.9	0.13677182573292984	nan	nan	nan	nan	nan	nan
8801	Blank	n.a.	0	n.a.	0	n.a.	0	n.a.	7	0.0	0.0	0	0	0	750	20	8.0	9.0	3.0	0.38	3	9.33	5.68	2.34	3.34	4.09	0.47	60.88	25.08	35.8	43.84	5.04	3.9	0.15388665726046272	nan	nan	nan	nan	nan	nan
8802	Blank	n.a.	0	n.a.	0	n.a.	0	n.a.	7	0.0	0.0	0	0	0	750	10	4.0	4.8	1.2	0.75	4	14.04	3.64	1.76	1.88	6.8	3.53	25.93	12.54	13.39	48.43	25.14	3.9	0.04943867765522766	nan	nan	nan	nan	nan	nan
8803	Blank	n.a.	0	n.a.	0	n.a.	0	n.a.	7	0.0	0.0	0	0	0	750	15	6.0	7.2	1.8	0.5	4	10.34	5.72	2.16	3.56	5.04	0.72	55.32	20.89	34.43	48.74	6.96	3.9	0.11780221584032206	nan	nan	nan	nan	nan	nan
8804	Blank	n.a.	0	n.a.	0	n.a.	0	n.a.	7	0.0	0.0	0	0	0	750	20	8.0	9.6	2.4	0.38	4	7.75	5.17	2.1	3.07	3.49	0.42	66.71	27.1	39.61	45.03	5.42	3.9	0.13969571340119813	nan	nan	nan	nan	nan	nan
8805	Blank	n.a.	0	n.a.	0	n.a.	0	n.a.	7	0.0	0.0	0	0	0	750	10	4.0	5.1	0.9	0.75	6	7.5	2.1	1.3	0.8	5.29	2.4	28.0	17.33	10.67	70.53	32.0	3.9	0.02829818193550225	nan	nan	nan	nan	nan	nan
8806	Blank	n.a.	0	n.a.	0	n.a.	0	n.a.	7	0.0	0.0	0	0	0	750	15	6.0	7.7	1.3	0.5	6	7.12	4.16	1.59	2.57	3.04	0.57	58.43	22.33	36.1	42.7	8.01	3.9	0.08498010324190423	nan	nan	nan	nan	nan	nan
8807	Blank	n.a.	0	n.a.	0	n.a.	0	n.a.	7	0.0	0.0	0	0	0	750	20	8.0	10.3	1.7	0.38	6	5.18	3.92	1.6	2.32	2.05	0.31	75.68	30.89	44.79	39.58	5.98	3.9	0.10523423214832442	nan	nan	nan	nan	nan	nan
8808	Blank	n.a.	0	n.a.	0	n.a.	0	n.a.	7	0.0	0.0	0	0	0	750	10	7.0	2.0	1.0	0.75	2	31.32	2.0	1.56	0.44	21.51	5.68	6.39	4.98	1.4	68.68	18.14	3.9	0.026936943090025953	nan	nan	nan	nan	nan	nan
8809	Blank	n.a.	0	n.a.	0	n.a.	0	n.a.	7	0.0	0.0	0	0	0	750	15	10.5	3.0	1.5	0.5	2	29.53	4.82	1.85	2.97	14.37	6.66	16.32	6.26	10.06	48.66	22.55	3.9	0.09880070059025398	nan	nan	nan	nan	nan	nan
8810	Blank	n.a.	0	n.a.	0	n.a.	0	n.a.	7	0.0	0.0	0	0	0	750	20	14.0	4.0	2.0	0.38	2	27.02	7.68	2.35	5.33	13.5	3.46	28.42	8.7	19.73	49.96	12.81	3.9	0.21028785060079452	nan	nan	nan	nan	nan	nan
8811	Blank	n.a.	0	n.a.	0	n.a.	0	n.a.	7	0.0	0.0	0	0	0	750	10	7.0	2.3	0.8	0.75	3	21.69	1.76	1.3	0.46	16.49	3.02	8.11	5.99	2.12	76.03	13.92	3.9	0.023675628785678648	nan	nan	nan	nan	nan	nan
8812	Blank	n.a.	0	n.a.	0	n.a.	0	n.a.	7	0.0	0.0	0	0	0	750	15	10.5	3.4	1.1	0.5	3	18.18	4.62	1.65	2.97	10.57	3.32	25.41	9.08	16.34	58.14	18.26	3.9	0.0946025462360262	nan	nan	nan	nan	nan	nan
8813	Blank	n.a.	0	n.a.	0	n.a.	0	n.a.	7	0.0	0.0	0	0	0	750	20	14.0	4.5	1.5	0.38	3	10.41	6.12	2.11	4.01	4.69	0.62	58.79	20.27	38.52	45.05	5.96	3.9	0.16619161843491745	nan	nan	nan	nan	nan	nan
8814	Blank	n.a.	0	n.a.	0	n.a.	0	n.a.	7	0.0	0.0	0	0	0	750	10	7.0	2.4	0.6	0.75	4	11.24	4.99	1.62	3.37	5.3	1.56	44.4	14.41	29.98	47.15	13.88	3.9	0.06825071569257775	nan	nan	nan	nan	nan	nan
8815	Blank	n.a.	0	n.a.	0	n.a.	0	n.a.	7	0.0	0.0	0	0	0	750	15	10.5	3.6	0.9	0.5	4	8.0	3.66	1.6	2.06	2.54	0.34	45.75	20.0	25.75	31.75	4.25	3.9	0.07457316957203321	nan	nan	nan	nan	nan	nan
8816	Blank	n.a.	0	n.a.	0	n.a.	0	n.a.	7	0.0	0.0	0	0	0	750	20	14.0	4.8	1.2	0.38	4	4.99	2.11	1.2	0.91	2.54	0.16	42.28	24.05	18.24	50.9	3.21	3.9	0.05612049135461166	nan	nan	nan	nan	nan	nan
8817	Blank	n.a.	0	n.a.	0	n.a.	0	n.a.	7	0.0	0.0	0	0	0	750	10	7.0	2.6	0.4	0.75	6	2.42	1.79	1.07	0.72	0.96	0.16	73.97	44.21	29.75	39.67	6.61	3.9	0.024082857091211357	nan	nan	nan	nan	nan	nan
8818	Blank	n.a.	0	n.a.	0	n.a.	0	n.a.	7	0.0	0.0	0	0	0	750	15	10.5	3.9	0.6	0.5	6	1.68	0.98	0.67	0.31	0.71	0.1	58.33	39.88	18.45	42.26	5.95	3.9	0.01969667210962881	nan	nan	nan	nan	nan	nan
8819	Blank	n.a.	0	n.a.	0	n.a.	0	n.a.	7	0.0	0.0	0	0	0	750	20	14.0	5.1	0.9	0.38	6	0.66	0.5	0.42	0.08	0.23	0.08	75.76	63.64	12.12	34.85	12.12	3.9	0.013190899535642859	nan	nan	nan	nan	nan	nan
8820	Blank	n.a.	0	n.a.	0	n.a.	0	n.a.	7	0.0	0.0	0	0	0	700	10	1.5	5.7	2.8	0.75	2	26.51	6.8	2.49	4.31	11.8	6.26	25.65	9.39	16.26	44.51	23.61	3.9	0.09389661906206125	nan	nan	nan	nan	nan	nan
8821	Blank	n.a.	0	n.a.	0	n.a.	0	n.a.	7	0.0	0.0	0	0	0	700	15	2.3	8.5	4.3	0.5	2	19.85	6.61	2.67	3.94	9.15	1.49	33.3	13.45	19.85	46.1	7.51	3.9	0.13677182573292984	nan	nan	nan	nan	nan	nan
8822	Blank	n.a.	0	n.a.	0	n.a.	0	n.a.	7	0.0	0.0	0	0	0	700	20	3.0	11.3	5.7	0.38	2	12.29	4.99	2.42	2.57	5.63	0.53	40.6	19.69	20.91	45.81	4.31	3.9	0.13470535991956134	nan	nan	nan	nan	nan	nan
8823	Blank	n.a.	0	n.a.	0	n.a.	0	n.a.	7	0.0	0.0	0	0	0	700	10	1.5	6.4	2.1	0.75	3	13.65	5.19	2.31	2.88	5.08	0.68	38.02	16.92	21.1	37.22	4.98	3.9	0.07106039607763157	nan	nan	nan	nan	nan	nan
8824	Blank	n.a.	0	n.a.	0	n.a.	0	n.a.	7	0.0	0.0	0	0	0	700	15	2.3	9.6	3.2	0.5	3	6.02	3.42	1.9	1.52	2.79	0.26	56.81	31.56	25.25	46.35	4.32	3.9	0.06959701108539108	nan	nan	nan	nan	nan	nan
8825	Blank	n.a.	0	n.a.	0	n.a.	0	n.a.	7	0.0	0.0	0	0	0	700	20	3.0	12.8	4.3	0.38	3	5.5	2.21	1.37	0.84	1.45	0.14	40.18	24.91	15.27	26.36	2.55	3.9	0.058810167536599005	nan	nan	nan	nan	nan	nan
8826	Blank	n.a.	0	n.a.	0	n.a.	0	n.a.	7	0.0	0.0	0	0	0	700	10	1.5	6.8	1.7	0.75	4	4.18	3.25	1.76	1.49	1.9	0.29	77.75	42.11	35.65	45.45	6.94	3.9	0.04405313877093354	nan	nan	nan	nan	nan	nan
8827	Blank	n.a.	0	n.a.	0	n.a.	0	n.a.	7	0.0	0.0	0	0	0	700	15	2.3	10.2	2.6	0.5	4	4.38	1.9	1.15	0.75	0.95	0.13	43.38	26.26	17.12	21.69	2.97	3.9	0.038365638833547974	nan	nan	nan	nan	nan	nan
8828	Blank	n.a.	0	n.a.	0	n.a.	0	n.a.	7	0.0	0.0	0	0	0	700	20	3.0	13.6	3.4	0.38	4	1.63	1.33	0.9	0.43	0.63	0.09	81.6	55.21	26.38	38.65	5.52	3.9	0.03523483452372645	nan	nan	nan	nan	nan	nan
8829	Blank	n.a.	0	n.a.	0	n.a.	0	n.a.	7	0.0	0.0	0	0	0	700	10	1.5	7.3	1.2	0.75	6	5.82	1.51	0.93	0.58	0.87	0.12	25.95	15.98	9.97	14.95	2.06	3.9	0.020286887741973837	nan	nan	nan	nan	nan	nan
8830	Blank	n.a.	0	n.a.	0	n.a.	0	n.a.	7	0.0	0.0	0	0	0	700	15	2.3	10.9	1.8	0.5	6	3.36	0.88	0.57	0.31	0.54	0.06	26.19	16.96	9.23	16.07	1.79	3.9	0.017677897334408783	nan	nan	nan	nan	nan	nan
8831	Blank	n.a.	0	n.a.	0	n.a.	0	n.a.	7	0.0	0.0	0	0	0	700	20	3.0	14.6	2.4	0.38	6	2.48	0.69	0.45	0.24	0.62	0.05	27.82	18.15	9.68	25.0	2.02	3.9	0.018220829139011047	nan	nan	nan	nan	nan	nan
8832	Blank	n.a.	0	n.a.	0	n.a.	0	n.a.	7	0.0	0.0	0	0	0	700	10	4.0	4.0	2.0	0.75	2	10.32	5.57	2.52	3.05	6.37	0.82	53.97	24.42	29.55	61.72	7.95	3.9	0.0764151556174847	nan	nan	nan	nan	nan	nan
8833	Blank	n.a.	0	n.a.	0	n.a.	0	n.a.	7	0.0	0.0	0	0	0	700	15	6.0	6.0	3.0	0.5	2	4.36	3.15	1.84	1.31	2.9	0.28	72.25	42.2	30.05	66.51	6.42	3.9	0.0640135922701729	nan	nan	nan	nan	nan	nan
8834	Blank	n.a.	0	n.a.	0	n.a.	0	n.a.	7	0.0	0.0	0	0	0	700	20	8.0	8.0	4.0	0.38	2	4.19	2.14	1.42	0.72	1.72	0.16	51.07	33.89	17.18	41.05	3.82	3.9	0.056927105597668	nan	nan	nan	nan	nan	nan
8835	Blank	n.a.	0	n.a.	0	n.a.	0	n.a.	7	0.0	0.0	0	0	0	700	10	4.0	4.5	1.5	0.75	3	4.21	2.66	1.5	1.16	1.83	0.21	63.18	35.63	27.55	43.47	4.99	3.9	0.0359469087770441	nan	nan	nan	nan	nan	nan
8836	Blank	n.a.	0	n.a.	0	n.a.	0	n.a.	7	0.0	0.0	0	0	0	700	15	6.0	6.8	2.3	0.5	3	2.3	1.38	0.91	0.47	1.0	0.12	60.0	39.57	20.43	43.48	5.22	3.9	0.027792210384222703	nan	nan	nan	nan	nan	nan
8837	Blank	n.a.	0	n.a.	0	n.a.	0	n.a.	7	0.0	0.0	0	0	0	700	20	8.0	9.0	3.0	0.38	3	1.32	1.0	0.68	0.32	0.82	0.1	75.76	51.52	24.24	62.12	7.58	3.9	0.026448252246056448	nan	nan	nan	nan	nan	nan
8838	Blank	n.a.	0	n.a.	0	n.a.	0	n.a.	7	0.0	0.0	0	0	0	700	10	4.0	4.8	1.2	0.75	4	2.76	1.55	0.95	0.6	1.2	0.12	56.16	34.42	21.74	43.48	4.35	3.9	0.02082850787060904	nan	nan	nan	nan	nan	nan
8839	Blank	n.a.	0	n.a.	0	n.a.	0	n.a.	7	0.0	0.0	0	0	0	700	15	6.0	7.2	1.8	0.5	4	1.49	0.88	0.66	0.22	0.47	0.08	59.06	44.3	14.77	31.54	5.37	3.9	0.017677897334408783	nan	nan	nan	nan	nan	nan
8840	Blank	n.a.	0	n.a.	0	n.a.	0	n.a.	7	0.0	0.0	0	0	0	700	20	8.0	9.6	2.4	0.38	4	1.26	0.63	0.44	0.19	0.2	0.07	50.0	34.92	15.08	15.87	5.56	3.9	0.016631391433735127	nan	nan	nan	nan	nan	nan
8841	Blank	n.a.	0	n.a.	0	n.a.	0	n.a.	7	0.0	0.0	0	0	0	700	10	4.0	5.1	0.9	0.75	6	1.53	0.76	0.5	0.26	0.58	0.09	49.67	32.68	16.99	37.91	5.88	3.9	0.010172036219321551	nan	nan	nan	nan	nan	nan
8842	Blank	n.a.	0	n.a.	0	n.a.	0	n.a.	7	0.0	0.0	0	0	0	700	15	6.0	7.7	1.3	0.5	6	1.06	0.46	0.3	0.16	0.38	0.05	43.4	28.3	15.09	35.85	4.72	3.9	0.009221225115366587	nan	nan	nan	nan	nan	nan
8843	Blank	n.a.	0	n.a.	0	n.a.	0	n.a.	7	0.0	0.0	0	0	0	700	20	8.0	10.3	1.7	0.38	6	0.83	0.38	0.24	0.14	0.23	0.06	45.78	28.92	16.87	27.71	7.23	3.9	0.010019048270931754	nan	nan	nan	nan	nan	nan
8844	Blank	n.a.	0	n.a.	0	n.a.	0	n.a.	7	0.0	0.0	0	0	0	700	10	7.0	2.0	1.0	0.75	2	2.68	1.14	0.9	0.24	0.95	0.2	42.54	33.58	8.96	35.45	7.46	3.9	0.01528730414570413	nan	nan	nan	nan	nan	nan
8845	Blank	n.a.	0	n.a.	0	n.a.	0	n.a.	7	0.0	0.0	0	0	0	700	15	10.5	3.0	1.5	0.5	2	1.54	0.55	0.49	0.06	0.97	0.14	35.71	31.82	3.9	62.99	9.09	3.9	0.011030361376220222	nan	nan	nan	nan	nan	nan
8846	Blank	n.a.	0	n.a.	0	n.a.	0	n.a.	7	0.0	0.0	0	0	0	700	20	14.0	4.0	2.0	0.38	2	1.73	0.47	0.4	0.07	0.05	0.12	27.17	23.12	4.05	2.89	6.94	3.9	0.01239757823715585	nan	nan	nan	nan	nan	nan
8847	Blank	n.a.	0	n.a.	0	n.a.	0	n.a.	7	0.0	0.0	0	0	0	700	10	7.0	2.3	0.8	0.75	3	2.06	0.7	0.52	0.18	1.02	0.14	33.98	25.24	8.74	49.51	6.8	3.9	0.009366153249285955	nan	nan	nan	nan	nan	nan
8848	Blank	n.a.	0	n.a.	0	n.a.	0	n.a.	7	0.0	0.0	0	0	0	700	15	10.5	3.4	1.1	0.5	3	0.83	0.31	0.31	0.0	0.07	0.09	37.35	37.35	0.0	8.43	10.84	3.9	0.006209629906957513	nan	nan	nan	nan	nan	nan
8849	Blank	n.a.	0	n.a.	0	n.a.	0	n.a.	7	0.0	0.0	0	0	0	700	20	14.0	4.5	1.5	0.38	3	0.53	0.37	0.36	0.01	0.03	0.09	69.81	67.92	1.89	5.66	16.98	3.9	0.009754899819280296	nan	nan	nan	nan	nan	nan
8850	Blank	n.a.	0	n.a.	0	n.a.	0	n.a.	7	0.0	0.0	0	0	0	700	10	7.0	2.4	0.6	0.75	4	1.86	0.31	0.29	0.02	0.77	0.1	16.67	15.59	1.08	41.4	5.38	3.9	0.004139753271305008	nan	nan	nan	nan	nan	nan
8851	Blank	n.a.	0	n.a.	0	n.a.	0	n.a.	7	0.0	0.0	0	0	0	700	15	10.5	3.6	0.9	0.5	4	1.4	0.28	0.19	0.09	0.22	0.07	20.0	13.57	6.43	15.71	5.0	3.9	0.005607854665468519	nan	nan	nan	nan	nan	nan
8852	Blank	n.a.	0	n.a.	0	n.a.	0	n.a.	7	0.0	0.0	0	0	0	700	20	14.0	4.8	1.2	0.38	4	1.37	0.31	0.28	0.03	0.53	0.08	22.63	20.44	2.19	38.69	5.84	3.9	0.00817056566704936	nan	nan	nan	nan	nan	nan
8853	Blank	n.a.	0	n.a.	0	n.a.	0	n.a.	7	0.0	0.0	0	0	0	700	10	7.0	2.6	0.4	0.75	6	1.14	0.25	0.25	0.0	0.32	0.09	21.93	21.93	0.0	28.07	7.89	3.9	0.0033375069574913025	nan	nan	nan	nan	nan	nan
8854	Blank	n.a.	0	n.a.	0	n.a.	0	n.a.	7	0.0	0.0	0	0	0	700	15	10.5	3.9	0.6	0.5	6	0.6	0.17	0.13	0.04	0.54	0.08	28.33	21.67	6.67	90.0	13.33	3.9	0.003402893279515141	nan	nan	nan	nan	nan	nan
8855	Blank	n.a.	0	n.a.	0	n.a.	0	n.a.	7	0.0	0.0	0	0	0	700	20	14.0	5.1	0.9	0.38	6	0.61	0.21	0.12	0.09	0.14	0.05	34.43	19.67	14.75	22.95	8.2	3.9	0.005532126557553154	nan	nan	nan	nan	nan	nan
8856	BN	n.a.	0	n.a.	0	n.a.	0	BN	4	0.0	0.0	0	0	0	900	10	1.5	5.7	2.8	0.75	2	33.59	2.13	0.59	1.54	26.88	5.97	6.34	1.76	4.58	80.02	17.77	5.2	0.02870682473381762	nan	nan	nan	nan	nan	nan
8857	BN	n.a.	0	n.a.	0	n.a.	0	BN	4	0.0	0.0	0	0	0	900	15	2.3	8.5	4.3	0.5	2	33.71	2.79	0.67	2.12	27.38	5.59	8.28	1.99	6.29	81.22	16.58	5.2	0.05659319831022758	nan	nan	nan	nan	nan	nan
8858	BN	n.a.	0	n.a.	0	n.a.	0	BN	4	0.0	0.0	0	0	0	900	20	3.0	11.3	5.7	0.38	2	23.81	1.45	0.43	1.02	17.46	3.92	6.09	1.81	4.28	73.33	16.46	5.2	0.0384372431299003	nan	nan	nan	nan	nan	nan
8859	BN	n.a.	0	n.a.	0	n.a.	0	BN	4	0.0	0.0	0	0	0	900	10	1.5	6.4	2.1	0.75	3	22.2	2.09	0.54	1.55	18.32	3.55	9.41	2.43	6.98	82.52	15.99	5.2	0.02816199549614856	nan	nan	nan	nan	nan	nan
8860	BN	n.a.	0	n.a.	0	n.a.	0	BN	4	0.0	0.0	0	0	0	900	15	2.3	9.6	3.2	0.5	3	23.18	2.92	0.64	2.28	18.7	3.16	12.6	2.76	9.84	80.67	13.63	5.2	0.05926961025938148	nan	nan	nan	nan	nan	nan
8861	BN	n.a.	0	n.a.	0	n.a.	0	BN	4	0.0	0.0	0	0	0	900	20	3.0	12.8	4.3	0.38	3	17.35	1.55	0.39	1.16	14.03	2.68	8.93	2.25	6.69	80.86	15.45	5.2	0.041108897113044156	nan	nan	nan	nan	nan	nan
8862	BN	n.a.	0	n.a.	0	n.a.	0	BN	4	0.0	0.0	0	0	0	900	10	1.5	6.8	1.7	0.75	4	18.79	2.06	0.48	1.58	14.0	2.5	10.96	2.55	8.41	74.51	13.3	5.2	0.027753519618560003	nan	nan	nan	nan	nan	nan
8863	BN	n.a.	0	n.a.	0	n.a.	0	BN	4	0.0	0.0	0	0	0	900	15	2.3	10.2	2.6	0.5	4	18.58	2.86	0.66	2.2	14.06	2.23	15.39	3.55	11.84	75.67	12.0	5.2	0.05803389814098513	nan	nan	nan	nan	nan	nan
8864	BN	n.a.	0	n.a.	0	n.a.	0	BN	4	0.0	0.0	0	0	0	900	20	3.0	13.6	3.4	0.38	4	12.4	1.48	0.35	1.13	9.82	1.57	11.94	2.82	9.11	79.19	12.66	5.2	0.03923845456777432	nan	nan	nan	nan	nan	nan
8865	BN	n.a.	0	n.a.	0	n.a.	0	BN	4	0.0	0.0	0	0	0	900	10	1.5	7.3	1.2	0.75	6	13.1	2.07	0.49	1.58	9.57	1.46	15.8	3.74	12.06	73.05	11.15	5.2	0.027889664340517744	nan	nan	nan	nan	nan	nan
8866	BN	n.a.	0	n.a.	0	n.a.	0	BN	4	0.0	0.0	0	0	0	900	15	2.3	10.9	1.8	0.5	6	13.38	2.76	0.66	2.1	9.4	1.22	20.63	4.93	15.7	70.25	9.12	5.2	0.055976073080337425	nan	nan	nan	nan	nan	nan
8867	BN	n.a.	0	n.a.	0	n.a.	0	BN	4	0.0	0.0	0	0	0	900	20	3.0	14.6	2.4	0.38	6	30.53	1.31	0.53	0.78	27.62	6.81	4.29	1.74	2.55	90.47	22.31	5.2	0.034701478432040946	nan	nan	nan	nan	nan	nan
8868	BN	n.a.	0	n.a.	0	n.a.	0	BN	4	0.0	0.0	0	0	0	900	10	4.0	4.0	2.0	0.75	2	30.96	1.81	0.63	1.18	27.35	6.0	5.85	2.03	3.81	88.34	19.38	5.2	0.024354411742523386	nan	nan	nan	nan	nan	nan
8869	BN	n.a.	0	n.a.	0	n.a.	0	BN	4	0.0	0.0	0	0	0	900	15	6.0	6.0	3.0	0.5	2	33.16	2.27	0.71	1.56	27.67	5.54	6.85	2.14	4.7	83.44	16.71	5.2	0.04592322327469408	nan	nan	nan	nan	nan	nan
8870	BN	n.a.	0	n.a.	0	n.a.	0	BN	4	0.0	0.0	0	0	0	900	20	8.0	8.0	4.0	0.38	2	21.77	1.17	0.47	0.7	18.27	3.94	5.37	2.16	3.22	83.92	18.1	5.2	0.030971009473681286	nan	nan	nan	nan	nan	nan
8871	BN	n.a.	0	n.a.	0	n.a.	0	BN	4	0.0	0.0	0	0	0	900	10	4.0	4.5	1.5	0.75	3	20.81	1.57	0.54	1.03	18.3	3.59	7.54	2.59	4.95	87.94	17.25	5.2	0.021099400462628617	nan	nan	nan	nan	nan	nan
8872	BN	n.a.	0	n.a.	0	n.a.	0	BN	4	0.0	0.0	0	0	0	900	15	6.0	6.8	2.3	0.5	3	21.49	2.07	0.68	1.39	18.6	3.19	9.63	3.16	6.47	86.55	14.84	5.2	0.041834496510776614	nan	nan	nan	nan	nan	nan
8873	BN	n.a.	0	n.a.	0	n.a.	0	BN	4	0.0	0.0	0	0	0	900	20	8.0	9.0	3.0	0.38	3	15.25	1.21	0.43	0.78	14.36	2.67	7.93	2.82	5.11	94.16	17.51	5.2	0.032036318241338846	nan	nan	nan	nan	nan	nan
8874	BN	n.a.	0	n.a.	0	n.a.	0	BN	4	0.0	0.0	0	0	0	900	10	4.0	4.8	1.2	0.75	4	15.22	1.53	0.57	0.96	14.17	2.45	10.05	3.75	6.31	93.1	16.1	5.2	0.020557670304507527	nan	nan	nan	nan	nan	nan
8875	BN	n.a.	0	n.a.	0	n.a.	0	BN	4	0.0	0.0	0	0	0	900	15	6.0	7.2	1.8	0.5	4	16.22	1.9	0.71	1.19	14.51	2.13	11.71	4.38	7.34	89.46	13.13	5.2	0.038365638833547974	nan	nan	nan	nan	nan	nan
8876	BN	n.a.	0	n.a.	0	n.a.	0	BN	4	0.0	0.0	0	0	0	900	20	8.0	9.6	2.4	0.38	4	12.38	1.1	0.37	0.73	9.75	1.53	8.89	2.99	5.9	78.76	12.36	5.2	0.02910775620901302	nan	nan	nan	nan	nan	nan
8877	BN	n.a.	0	n.a.	0	n.a.	0	BN	4	0.0	0.0	0	0	0	900	10	4.0	5.1	0.9	0.75	6	12.51	1.39	0.55	0.84	9.74	1.39	11.11	4.4	6.71	77.86	11.11	5.2	0.018663346191804882	nan	nan	nan	nan	nan	nan
8878	BN	n.a.	0	n.a.	0	n.a.	0	BN	4	0.0	0.0	0	0	0	900	15	6.0	7.7	1.3	0.5	6	10.01	1.67	0.71	0.96	9.96	1.2	16.68	7.09	9.59	99.5	11.99	5.2	0.03368203439205311	nan	nan	nan	nan	nan	nan
8879	BN	n.a.	0	n.a.	0	n.a.	0	BN	4	0.0	0.0	0	0	0	900	20	8.0	10.3	1.7	0.38	6	31.95	1.02	0.7	0.32	24.65	6.49	3.19	2.19	1.0	77.15	20.31	5.2	0.02697993806408251	nan	nan	nan	nan	nan	nan
8880	BN	n.a.	0	n.a.	0	n.a.	0	BN	4	0.0	0.0	0	0	0	900	10	7.0	2.0	1.0	0.75	2	33.34	1.42	0.91	0.51	25.52	5.91	4.26	2.73	1.53	76.54	17.73	5.2	0.019069046281146192	nan	nan	nan	nan	nan	nan
8881	BN	n.a.	0	n.a.	0	n.a.	0	BN	4	0.0	0.0	0	0	0	900	15	10.5	3.0	1.5	0.5	2	31.67	1.79	1.01	0.78	26.32	5.47	5.65	3.19	2.46	83.11	17.27	5.2	0.036124285636817036	nan	nan	nan	nan	nan	nan
8882	BN	n.a.	0	n.a.	0	n.a.	0	BN	4	0.0	0.0	0	0	0	900	20	14.0	4.0	2.0	0.38	2	21.98	0.94	0.6	0.34	17.97	4.08	4.28	2.73	1.55	81.76	18.56	5.2	0.024853839021051812	nan	nan	nan	nan	nan	nan
8883	BN	n.a.	0	n.a.	0	n.a.	0	BN	4	0.0	0.0	0	0	0	900	10	7.0	2.3	0.8	0.75	3	21.96	1.38	0.84	0.54	17.7	3.57	6.28	3.83	2.46	80.6	16.26	5.2	0.01852814025614847	nan	nan	nan	nan	nan	nan
8884	BN	n.a.	0	n.a.	0	n.a.	0	BN	4	0.0	0.0	0	0	0	900	15	10.5	3.4	1.1	0.5	3	21.31	1.9	1.05	0.85	16.41	3.93	8.92	4.93	3.99	77.01	18.44	5.2	0.038365638833547974	nan	nan	nan	nan	nan	nan
8885	BN	n.a.	0	n.a.	0	n.a.	0	BN	4	0.0	0.0	0	0	0	900	20	14.0	4.5	1.5	0.38	3	17.1	0.9	0.49	0.41	14.09	2.68	5.26	2.87	2.4	82.4	15.67	5.2	0.023791433295129134	nan	nan	nan	nan	nan	nan
8886	BN	n.a.	0	n.a.	0	n.a.	0	BN	4	0.0	0.0	0	0	0	900	10	7.0	2.4	0.6	0.75	4	17.15	1.38	0.78	0.6	13.34	2.44	8.05	4.55	3.5	77.78	14.23	5.2	0.01852814025614847	nan	nan	nan	nan	nan	nan
8887	BN	n.a.	0	n.a.	0	n.a.	0	BN	4	0.0	0.0	0	0	0	900	15	10.5	3.6	0.9	0.5	4	16.11	2.2	0.96	1.24	9.17	3.07	13.66	5.96	7.7	56.92	19.06	5.2	0.04449121789463947	nan	nan	nan	nan	nan	nan
8888	BN	n.a.	0	n.a.	0	n.a.	0	BN	4	0.0	0.0	0	0	0	900	20	14.0	4.8	1.2	0.38	4	11.43	0.89	0.51	0.38	10.13	1.49	7.79	4.46	3.32	88.63	13.04	5.2	0.023525898867037622	nan	nan	nan	nan	nan	nan
8889	BN	n.a.	0	n.a.	0	n.a.	0	BN	4	0.0	0.0	0	0	0	900	10	7.0	2.6	0.4	0.75	6	11.06	1.19	0.67	0.52	7.69	1.32	10.76	6.06	4.7	69.53	11.93	5.2	0.015961829041626612	nan	nan	nan	nan	nan	nan
8890	BN	n.a.	0	n.a.	0	n.a.	0	BN	4	0.0	0.0	0	0	0	900	15	10.5	3.9	0.6	0.5	6	10.27	2.84	1.06	1.78	5.53	1.22	27.65	10.32	17.33	53.85	11.88	5.2	0.0576221637082392	nan	nan	nan	nan	nan	nan
8891	BN	n.a.	0	n.a.	0	n.a.	0	BN	4	0.0	0.0	0	0	0	900	20	14.0	5.1	0.9	0.38	6	36.06	5.14	0.64	4.5	29.6	6.21	14.25	1.77	12.48	82.09	17.22	5.2	0.13886333036488346	nan	nan	nan	nan	nan	nan
8892	BN	n.a.	0	n.a.	0	n.a.	0	BN	4	0.0	0.0	0	0	0	850	10	1.5	5.7	2.8	0.75	2	31.45	2.24	0.92	1.32	25.68	6.49	7.12	2.93	4.2	81.65	20.64	5.2	0.030206254086408202	nan	nan	nan	nan	nan	nan
8893	BN	n.a.	0	n.a.	0	n.a.	0	BN	4	0.0	0.0	0	0	0	850	15	2.3	8.5	4.3	0.5	2	32.54	3.47	1.09	2.38	25.76	5.98	10.66	3.35	7.31	79.16	18.38	5.2	0.07063269025513515	nan	nan	nan	nan	nan	nan
8894	BN	n.a.	0	n.a.	0	n.a.	0	BN	4	0.0	0.0	0	0	0	850	20	3.0	11.3	5.7	0.38	2	21.36	1.69	0.7	0.99	16.55	4.26	7.91	3.28	4.63	77.48	19.94	5.2	0.0448537752875223	nan	nan	nan	nan	nan	nan
8895	BN	n.a.	0	n.a.	0	n.a.	0	BN	4	0.0	0.0	0	0	0	850	10	1.5	6.4	2.1	0.75	3	22.86	2.61	0.94	1.67	16.89	3.75	11.42	4.11	7.31	73.88	16.4	5.2	0.035262200019978006	nan	nan	nan	nan	nan	nan
8896	BN	n.a.	0	n.a.	0	n.a.	0	BN	4	0.0	0.0	0	0	0	850	15	2.3	9.6	3.2	0.5	3	21.54	3.15	1.2	1.95	18.16	3.32	14.62	5.57	9.05	84.31	15.41	5.2	0.0640135922701729	nan	nan	nan	nan	nan	nan
8897	BN	n.a.	0	n.a.	0	n.a.	0	BN	4	0.0	0.0	0	0	0	850	20	3.0	12.8	4.3	0.38	3	15.35	1.6	0.67	0.93	13.02	2.96	10.42	4.36	6.06	84.82	19.28	5.2	0.04244574192074643	nan	nan	nan	nan	nan	nan
8898	BN	n.a.	0	n.a.	0	n.a.	0	BN	4	0.0	0.0	0	0	0	850	10	1.5	6.8	1.7	0.75	4	15.56	1.99	0.98	1.01	13.16	2.65	12.79	6.3	6.49	84.58	17.03	5.2	0.026800895609337214	nan	nan	nan	nan	nan	nan
8899	BN	n.a.	0	n.a.	0	n.a.	0	BN	4	0.0	0.0	0	0	0	850	15	2.3	10.2	2.6	0.5	4	16.17	2.2	1.15	1.05	13.78	2.25	13.61	7.11	6.49	85.22	13.91	5.2	0.04449121789463947	nan	nan	nan	nan	nan	nan
8900	BN	n.a.	0	n.a.	0	n.a.	0	BN	4	0.0	0.0	0	0	0	850	20	3.0	13.6	3.4	0.38	4	9.32	1.32	0.69	0.63	9.06	1.98	14.16	7.4	6.76	97.21	21.24	5.2	0.034968142965619495	nan	nan	nan	nan	nan	nan
8901	BN	n.a.	0	n.a.	0	n.a.	0	BN	4	0.0	0.0	0	0	0	850	10	1.5	7.3	1.2	0.75	6	12.0	1.64	0.96	0.68	9.24	1.63	13.67	8.0	5.67	77.0	13.58	5.2	0.02204795818679936	nan	nan	nan	nan	nan	nan
8902	BN	n.a.	0	n.a.	0	n.a.	0	BN	4	0.0	0.0	0	0	0	850	15	2.3	10.9	1.8	0.5	6	11.97	2.14	1.25	0.89	8.04	1.8	17.88	10.44	7.44	67.17	15.04	5.2	0.04326460025422768	nan	nan	nan	nan	nan	nan
8903	BN	n.a.	0	n.a.	0	n.a.	0	BN	4	0.0	0.0	0	0	0	850	20	3.0	14.6	2.4	0.38	6	28.85	1.32	0.85	0.47	24.93	7.4	4.58	2.95	1.63	86.41	25.65	5.2	0.034968142965619495	nan	nan	nan	nan	nan	nan
8904	BN	n.a.	0	n.a.	0	n.a.	0	BN	4	0.0	0.0	0	0	0	850	10	4.0	4.0	2.0	0.75	2	29.13	1.78	1.06	0.72	24.9	6.76	6.11	3.64	2.47	85.48	23.21	5.2	0.02394710050265716	nan	nan	nan	nan	nan	nan
8905	BN	n.a.	0	n.a.	0	n.a.	0	BN	4	0.0	0.0	0	0	0	850	15	6.0	6.0	3.0	0.5	2	30.58	2.29	1.34	0.95	26.21	6.18	7.49	4.38	3.11	85.71	20.21	5.2	0.04633255606367917	nan	nan	nan	nan	nan	nan
8906	BN	n.a.	0	n.a.	0	n.a.	0	BN	4	0.0	0.0	0	0	0	850	20	8.0	8.0	4.0	0.38	2	20.49	1.27	0.83	0.44	16.64	4.61	6.2	4.05	2.15	81.21	22.5	5.2	0.03363509043350829	nan	nan	nan	nan	nan	nan
8907	BN	n.a.	0	n.a.	0	n.a.	0	BN	4	0.0	0.0	0	0	0	850	10	4.0	4.5	1.5	0.75	3	20.39	1.79	1.07	0.72	17.09	3.84	8.78	5.25	3.53	83.82	18.83	5.2	0.024082857091211357	nan	nan	nan	nan	nan	nan
8908	BN	n.a.	0	n.a.	0	n.a.	0	BN	4	0.0	0.0	0	0	0	850	15	6.0	6.8	2.3	0.5	3	21.07	2.32	1.43	0.89	16.05	3.87	11.01	6.79	4.22	76.17	18.37	5.2	0.046946712371284255	nan	nan	nan	nan	nan	nan
8909	BN	n.a.	0	n.a.	0	n.a.	0	BN	4	0.0	0.0	0	0	0	850	20	8.0	9.0	3.0	0.38	3	14.15	1.3	0.81	0.49	12.95	3.32	9.19	5.72	3.46	91.52	23.46	5.2	0.03443484091751442	nan	nan	nan	nan	nan	nan
8910	BN	n.a.	0	n.a.	0	n.a.	0	BN	4	0.0	0.0	0	0	0	850	10	4.0	4.8	1.2	0.75	4	14.11	1.87	1.19	0.68	12.72	2.92	13.25	8.43	4.82	90.15	20.69	5.2	0.02516940769291891	nan	nan	nan	nan	nan	nan
8911	BN	n.a.	0	n.a.	0	n.a.	0	BN	4	0.0	0.0	0	0	0	850	15	6.0	7.2	1.8	0.5	4	13.46	2.6	1.44	1.16	10.34	3.54	19.32	10.7	8.62	76.82	26.3	5.2	0.052687950679203954	nan	nan	nan	nan	nan	nan
8912	BN	n.a.	0	n.a.	0	n.a.	0	BN	4	0.0	0.0	0	0	0	850	20	8.0	9.6	2.4	0.38	4	9.56	1.26	0.75	0.51	8.92	1.73	13.18	7.85	5.33	93.31	18.1	5.2	0.03336856094045917	nan	nan	nan	nan	nan	nan
8913	BN	n.a.	0	n.a.	0	n.a.	0	BN	4	0.0	0.0	0	0	0	850	10	4.0	5.1	0.9	0.75	6	8.25	1.86	1.13	0.73	7.59	2.21	22.55	13.7	8.85	92.0	26.79	5.2	0.02503354043511197	nan	nan	nan	nan	nan	nan
8914	BN	n.a.	0	n.a.	0	n.a.	0	BN	4	0.0	0.0	0	0	0	850	15	6.0	7.7	1.3	0.5	6	8.66	4.28	1.46	2.82	4.84	1.08	49.42	16.86	32.56	55.89	12.47	5.2	0.08748584589583748	nan	nan	nan	nan	nan	nan
8915	BN	n.a.	0	n.a.	0	n.a.	0	BN	4	0.0	0.0	0	0	0	850	20	8.0	10.3	1.7	0.38	6	30.01	1.65	1.18	0.47	22.17	8.06	5.5	3.93	1.57	73.88	26.86	5.2	0.043783266192166444	nan	nan	nan	nan	nan	nan
8916	BN	n.a.	0	n.a.	0	n.a.	0	BN	4	0.0	0.0	0	0	0	850	10	7.0	2.0	1.0	0.75	2	29.76	3.68	1.67	2.01	17.36	8.06	12.37	5.61	6.75	58.33	27.08	5.2	0.04999227257010721	nan	nan	nan	nan	nan	nan
8917	BN	n.a.	0	n.a.	0	n.a.	0	BN	4	0.0	0.0	0	0	0	850	15	10.5	3.0	1.5	0.5	2	25.78	8.09	2.16	5.93	16.61	3.93	31.38	8.38	23.0	64.43	15.24	5.2	0.16872069723614644	nan	nan	nan	nan	nan	nan
8918	BN	n.a.	0	n.a.	0	n.a.	0	BN	4	0.0	0.0	0	0	0	850	20	14.0	4.0	2.0	0.38	2	21.55	1.67	1.13	0.54	14.79	5.54	7.75	5.24	2.51	68.63	25.71	5.2	0.044318466305333044	nan	nan	nan	nan	nan	nan
8919	BN	n.a.	0	n.a.	0	n.a.	0	BN	4	0.0	0.0	0	0	0	850	10	7.0	2.3	0.8	0.75	3	18.77	6.26	1.99	4.27	10.74	2.4	33.35	10.6	22.75	57.22	12.79	5.2	0.08619359132470839	nan	nan	nan	nan	nan	nan
8920	BN	n.a.	0	n.a.	0	n.a.	0	BN	4	0.0	0.0	0	0	0	850	15	10.5	3.4	1.1	0.5	3	12.67	6.98	2.29	4.69	8.18	0.9	55.09	18.07	37.02	64.56	7.1	5.2	0.14471132438428078	nan	nan	nan	nan	nan	nan
8921	BN	n.a.	0	n.a.	0	n.a.	0	BN	4	0.0	0.0	0	0	0	850	20	14.0	4.5	1.5	0.38	3	14.13	1.67	1.13	0.54	12.08	3.52	11.82	8.0	3.82	85.49	24.91	5.2	0.044318466305333044	nan	nan	nan	nan	nan	nan
8922	BN	n.a.	0	n.a.	0	n.a.	0	BN	4	0.0	0.0	0	0	0	850	10	7.0	2.4	0.6	0.75	4	12.15	5.42	1.64	3.78	6.72	1.13	44.61	13.5	31.11	55.31	9.3	5.2	0.07429886502981557	nan	nan	nan	nan	nan	nan
8923	BN	n.a.	0	n.a.	0	n.a.	0	BN	4	0.0	0.0	0	0	0	850	15	10.5	3.6	0.9	0.5	4	8.59	4.25	1.64	2.61	4.18	0.4	49.48	19.09	30.38	48.66	4.66	5.2	0.08685911585467196	nan	nan	nan	nan	nan	nan
8924	BN	n.a.	0	n.a.	0	n.a.	0	BN	4	0.0	0.0	0	0	0	850	20	14.0	4.8	1.2	0.38	4	9.52	2.89	1.06	1.83	5.94	1.46	30.36	11.13	19.22	62.39	15.34	5.2	0.07717323521533877	nan	nan	nan	nan	nan	nan
8925	BN	n.a.	0	n.a.	0	n.a.	0	BN	4	0.0	0.0	0	0	0	850	10	7.0	2.6	0.4	0.75	6	5.93	2.68	1.18	1.5	2.93	0.29	45.19	19.9	25.3	49.41	4.89	5.2	0.03622089076369273	nan	nan	nan	nan	nan	nan
8926	BN	n.a.	0	n.a.	0	n.a.	0	BN	4	0.0	0.0	0	0	0	850	15	10.5	3.9	0.6	0.5	6	4.21	2.5	1.18	1.32	2.24	0.19	59.38	28.03	31.35	53.21	4.51	5.2	0.050635615968579795	nan	nan	nan	nan	nan	nan
8927	BN	n.a.	0	n.a.	0	n.a.	0	BN	4	0.0	0.0	0	0	0	850	20	14.0	5.1	0.9	0.38	6	31.04	6.51	0.76	5.75	28.51	6.37	20.97	2.45	18.52	91.85	20.52	5.2	0.17714659811807104	nan	nan	nan	nan	nan	nan
8928	BN	n.a.	0	n.a.	0	n.a.	0	BN	4	0.0	0.0	0	0	0	800	10	1.5	5.7	2.8	0.75	2	28.1	2.76	1.62	1.14	24.05	7.36	9.82	5.77	4.06	85.59	26.19	5.2	0.037317382053558286	nan	nan	nan	nan	nan	nan
8929	BN	n.a.	0	n.a.	0	n.a.	0	BN	4	0.0	0.0	0	0	0	800	15	2.3	8.5	4.3	0.5	2	28.28	2.97	1.92	1.05	24.75	6.82	10.5	6.79	3.71	87.52	24.12	5.2	0.06029995390176644	nan	nan	nan	nan	nan	nan
8930	BN	n.a.	0	n.a.	0	n.a.	0	BN	4	0.0	0.0	0	0	0	800	20	3.0	11.3	5.7	0.38	2	20.43	1.93	1.33	0.6	15.36	4.9	9.45	6.51	2.94	75.18	23.98	5.2	0.05128599101016425	nan	nan	nan	nan	nan	nan
8931	BN	n.a.	0	n.a.	0	n.a.	0	BN	4	0.0	0.0	0	0	0	800	10	1.5	6.4	2.1	0.75	3	17.78	2.62	1.82	0.8	15.75	4.62	14.74	10.24	4.5	88.58	25.98	5.2	0.03539911364471537	nan	nan	nan	nan	nan	nan
8932	BN	n.a.	0	n.a.	0	n.a.	0	BN	4	0.0	0.0	0	0	0	800	15	2.3	9.6	3.2	0.5	3	18.72	4.39	2.05	2.34	12.58	4.66	23.45	10.95	12.5	67.2	24.89	5.2	0.08978553778147337	nan	nan	nan	nan	nan	nan
8933	BN	n.a.	0	n.a.	0	n.a.	0	BN	4	0.0	0.0	0	0	0	800	20	3.0	12.8	4.3	0.38	3	14.14	2.01	1.37	0.64	11.97	3.31	14.21	9.69	4.53	84.65	23.41	5.2	0.05343356142201124	nan	nan	nan	nan	nan	nan
8934	BN	n.a.	0	n.a.	0	n.a.	0	BN	4	0.0	0.0	0	0	0	800	10	1.5	6.8	1.7	0.75	4	13.3	2.95	1.78	1.17	9.85	3.99	22.18	13.38	8.8	74.06	30.0	5.2	0.039925168497429435	nan	nan	nan	nan	nan	nan
8935	BN	n.a.	0	n.a.	0	n.a.	0	BN	4	0.0	0.0	0	0	0	800	15	2.3	10.2	2.6	0.5	4	11.8	7.01	2.24	4.77	7.36	1.41	59.41	18.98	40.42	62.37	11.95	5.2	0.145356450995971	nan	nan	nan	nan	nan	nan
8936	BN	n.a.	0	n.a.	0	n.a.	0	BN	4	0.0	0.0	0	0	0	800	20	3.0	13.6	3.4	0.38	4	10.29	1.95	1.3	0.65	8.05	2.2	18.95	12.63	6.32	78.23	21.38	5.2	0.05182271933088433	nan	nan	nan	nan	nan	nan
8937	BN	n.a.	0	n.a.	0	n.a.	0	BN	4	0.0	0.0	0	0	0	800	10	1.5	7.3	1.2	0.75	6	5.67	5.16	1.82	3.34	4.4	0.8	91.01	32.1	58.91	77.6	14.11	5.2	0.07063856638784882	nan	nan	nan	nan	nan	nan
8938	BN	n.a.	0	n.a.	0	n.a.	0	BN	4	0.0	0.0	0	0	0	800	15	2.3	10.9	1.8	0.5	6	4.85	4.42	1.79	2.63	2.99	0.32	91.13	36.91	54.23	61.65	6.6	5.2	0.09041318567615846	nan	nan	nan	nan	nan	nan
8939	BN	n.a.	0	n.a.	0	n.a.	0	BN	4	0.0	0.0	0	0	0	800	20	3.0	14.6	2.4	0.38	6	28.53	2.0	1.5	0.5	22.66	8.31	7.01	5.26	1.75	79.43	29.13	5.2	0.05316501925663017	nan	nan	nan	nan	nan	nan
8940	BN	n.a.	0	n.a.	0	n.a.	0	BN	4	0.0	0.0	0	0	0	800	10	4.0	4.0	2.0	0.75	2	28.03	3.05	1.91	1.14	20.48	8.44	10.88	6.81	4.07	73.06	30.11	5.2	0.04129973906590737	nan	nan	nan	nan	nan	nan
8941	BN	n.a.	0	n.a.	0	n.a.	0	BN	4	0.0	0.0	0	0	0	800	15	6.0	6.0	3.0	0.5	2	25.96	7.98	2.28	5.7	16.82	5.58	30.74	8.78	21.96	64.79	21.49	5.2	0.16632848252153762	nan	nan	nan	nan	nan	nan
8942	BN	n.a.	0	n.a.	0	n.a.	0	BN	4	0.0	0.0	0	0	0	800	20	8.0	8.0	4.0	0.38	2	18.95	2.17	1.6	0.57	15.04	5.33	11.45	8.44	3.01	79.37	28.13	5.2	0.05773396715461569	nan	nan	nan	nan	nan	nan
8943	BN	n.a.	0	n.a.	0	n.a.	0	BN	4	0.0	0.0	0	0	0	800	10	4.0	4.5	1.5	0.75	3	17.35	6.87	2.11	4.76	10.62	3.05	39.6	12.16	27.44	61.21	17.58	5.2	0.09489842593936654	nan	nan	nan	nan	nan	nan
8944	BN	n.a.	0	n.a.	0	n.a.	0	BN	4	0.0	0.0	0	0	0	800	15	6.0	6.8	2.3	0.5	3	14.4	7.55	2.42	5.13	8.54	0.99	52.43	16.81	35.63	59.31	6.88	5.2	0.15700445630991505	nan	nan	nan	nan	nan	nan
8945	BN	n.a.	0	n.a.	0	n.a.	0	BN	4	0.0	0.0	0	0	0	800	20	8.0	9.0	3.0	0.38	3	13.31	2.28	1.52	0.76	10.05	4.67	17.13	11.42	5.71	75.51	35.09	5.2	0.06069457789092551	nan	nan	nan	nan	nan	nan
8946	BN	n.a.	0	n.a.	0	n.a.	0	BN	4	0.0	0.0	0	0	0	800	10	4.0	4.8	1.2	0.75	4	9.96	6.36	2.04	4.32	6.6	0.88	63.86	20.48	43.37	66.27	8.84	5.2	0.08761672448717511	nan	nan	nan	nan	nan	nan
8947	BN	n.a.	0	n.a.	0	n.a.	0	BN	4	0.0	0.0	0	0	0	800	15	6.0	7.2	1.8	0.5	4	6.07	5.41	2.17	3.24	4.23	0.4	89.13	35.75	53.38	69.69	6.59	5.2	0.11123684752602453	nan	nan	nan	nan	nan	nan
8948	BN	n.a.	0	n.a.	0	n.a.	0	BN	4	0.0	0.0	0	0	0	800	20	8.0	9.6	2.4	0.38	4	6.78	4.35	1.5	2.85	4.72	0.87	64.16	22.12	42.04	69.62	12.83	5.2	0.11703813184691965	nan	nan	nan	nan	nan	nan
8949	BN	n.a.	0	n.a.	0	n.a.	0	BN	4	0.0	0.0	0	0	0	800	10	4.0	5.1	0.9	0.75	6	7.2	3.9	1.6	2.3	2.96	0.35	54.17	22.22	31.94	41.11	4.86	5.2	0.053041160015792795	nan	nan	nan	nan	nan	nan
8950	BN	n.a.	0	n.a.	0	n.a.	0	BN	4	0.0	0.0	0	0	0	800	15	6.0	7.7	1.3	0.5	6	5.15	3.0	1.44	1.56	1.97	0.19	58.25	27.96	30.29	38.25	3.69	5.2	0.06091841496941715	nan	nan	nan	nan	nan	nan
8951	BN	n.a.	0	n.a.	0	n.a.	0	BN	4	0.0	0.0	0	0	0	800	20	8.0	10.3	1.7	0.38	6	25.72	7.62	2.11	5.51	16.76	3.99	29.63	8.2	21.42	65.16	15.51	5.2	0.20857810785692654	nan	nan	nan	nan	nan	nan
8952	BN	n.a.	0	n.a.	0	n.a.	0	BN	4	0.0	0.0	0	0	0	800	10	7.0	2.0	1.0	0.75	2	17.74	6.74	2.23	4.51	9.48	0.95	37.99	12.57	25.42	53.44	5.36	5.2	0.09303852614388879	nan	nan	nan	nan	nan	nan
8953	BN	n.a.	0	n.a.	0	n.a.	0	BN	4	0.0	0.0	0	0	0	800	15	10.5	3.0	1.5	0.5	2	10.82	5.51	2.42	3.09	6.62	0.52	50.92	22.37	28.56	61.18	4.81	5.2	0.11335235438711372	nan	nan	nan	nan	nan	nan
8954	BN	n.a.	0	n.a.	0	n.a.	0	BN	4	0.0	0.0	0	0	0	800	20	14.0	4.0	2.0	0.38	2	13.36	6.15	2.01	4.14	8.28	0.95	46.03	15.04	30.99	61.98	7.11	5.2	0.1670326919883514	nan	nan	nan	nan	nan	nan
8955	BN	n.a.	0	n.a.	0	n.a.	0	BN	4	0.0	0.0	0	0	0	800	10	7.0	2.3	0.8	0.75	3	6.51	3.97	1.79	2.18	4.29	0.33	60.98	27.5	33.49	65.9	5.07	5.2	0.05401272445094659	nan	nan	nan	nan	nan	nan
8956	BN	n.a.	0	n.a.	0	n.a.	0	BN	4	0.0	0.0	0	0	0	800	15	10.5	3.4	1.1	0.5	3	6.51	3.04	1.64	1.4	3.25	0.22	46.7	25.19	21.51	49.92	3.38	5.2	0.06174332733417406	nan	nan	nan	nan	nan	nan
8957	BN	n.a.	0	n.a.	0	n.a.	0	BN	4	0.0	0.0	0	0	0	800	20	14.0	4.5	1.5	0.38	3	7.22	4.19	1.7	2.49	4.86	0.42	58.03	23.55	34.49	67.31	5.82	5.2	0.11263979559291959	nan	nan	nan	nan	nan	nan
8958	BN	n.a.	0	n.a.	0	n.a.	0	BN	4	0.0	0.0	0	0	0	800	10	7.0	2.4	0.6	0.75	4	4.4	2.56	1.35	1.21	2.8	0.19	58.18	30.68	27.5	63.64	4.32	5.2	0.0345778427020059	nan	nan	nan	nan	nan	nan
8959	BN	n.a.	0	n.a.	0	n.a.	0	BN	4	0.0	0.0	0	0	0	800	15	10.5	3.6	0.9	0.5	4	4.21	2.02	1.22	0.8	2.03	0.16	47.98	28.98	19.0	48.22	3.8	5.2	0.04081361955532524	nan	nan	nan	nan	nan	nan
8960	BN	n.a.	0	n.a.	0	n.a.	0	BN	4	0.0	0.0	0	0	0	800	20	14.0	4.8	1.2	0.38	4	5.35	2.37	1.18	1.19	2.78	0.19	44.3	22.06	22.24	51.96	3.55	5.2	0.06311937565924029	nan	nan	nan	nan	nan	nan
8961	BN	n.a.	0	n.a.	0	n.a.	0	BN	4	0.0	0.0	0	0	0	800	10	7.0	2.6	0.4	0.75	6	3.43	1.53	0.9	0.63	1.78	0.12	44.61	26.24	18.37	51.9	3.5	5.2	0.020557670304507527	nan	nan	nan	nan	nan	nan
8962	BN	n.a.	0	n.a.	0	n.a.	0	BN	4	0.0	0.0	0	0	0	800	15	10.5	3.9	0.6	0.5	6	2.82	1.1	0.75	0.35	1.62	0.1	39.01	26.6	12.41	57.45	3.55	5.2	0.022121894718849896	nan	nan	nan	nan	nan	nan
8963	BN	n.a.	0	n.a.	0	n.a.	0	BN	4	0.0	0.0	0	0	0	800	20	14.0	5.1	0.9	0.38	6	32.25	6.88	0.99	5.89	26.0	6.41	21.33	3.07	18.26	80.62	19.88	5.2	0.187582110539378	nan	nan	nan	nan	nan	nan
8964	BN	n.a.	0	n.a.	0	n.a.	0	BN	4	0.0	0.0	0	0	0	775	10	1.5	5.7	2.8	0.75	2	30.15	2.89	2.07	0.82	21.09	8.08	9.59	6.87	2.72	69.95	26.8	5.2	0.03910110584243831	nan	nan	nan	nan	nan	nan
8965	BN	n.a.	0	n.a.	0	n.a.	0	BN	4	0.0	0.0	0	0	0	775	15	2.3	8.5	4.3	0.5	2	28.61	5.84	2.29	3.55	18.02	6.73	20.41	8.0	12.41	62.98	23.52	5.2	0.1203494460721402	nan	nan	nan	nan	nan	nan
8966	BN	n.a.	0	n.a.	0	n.a.	0	BN	4	0.0	0.0	0	0	0	775	20	3.0	11.3	5.7	0.38	2	18.92	2.43	1.8	0.63	14.35	5.38	12.84	9.51	3.33	75.85	28.44	5.2	0.06473714965324391	nan	nan	nan	nan	nan	nan
8967	BN	n.a.	0	n.a.	0	n.a.	0	BN	4	0.0	0.0	0	0	0	775	10	1.5	6.4	2.1	0.75	3	18.85	4.59	2.09	2.5	10.7	5.54	24.35	11.09	13.26	56.76	29.39	5.2	0.06264905496578249	nan	nan	nan	nan	nan	nan
8968	BN	n.a.	0	n.a.	0	n.a.	0	BN	4	0.0	0.0	0	0	0	775	15	2.3	9.6	3.2	0.5	3	15.81	8.02	2.61	5.41	9.99	1.59	50.73	16.51	34.22	63.19	10.06	5.2	0.16719804775262734	nan	nan	nan	nan	nan	nan
8969	BN	n.a.	0	n.a.	0	n.a.	0	BN	4	0.0	0.0	0	0	0	775	20	3.0	12.8	4.3	0.38	3	15.7	2.44	1.75	0.69	10.35	4.15	15.54	11.15	4.39	65.92	26.43	5.2	0.0650068753693995	nan	nan	nan	nan	nan	nan
8970	BN	n.a.	0	n.a.	0	n.a.	0	BN	4	0.0	0.0	0	0	0	775	10	1.5	6.8	1.7	0.75	4	7.53	6.99	2.38	4.61	7.12	1.23	92.83	31.61	61.22	94.56	16.33	5.2	0.09661756231162098	nan	nan	nan	nan	nan	nan
8971	BN	n.a.	0	n.a.	0	n.a.	0	BN	4	0.0	0.0	0	0	0	775	15	2.3	10.2	2.6	0.5	4	11.11	5.93	2.37	3.56	4.71	0.47	53.38	21.33	32.04	42.39	4.23	5.2	0.12226200000846264	nan	nan	nan	nan	nan	nan
8972	BN	n.a.	0	n.a.	0	n.a.	0	BN	4	0.0	0.0	0	0	0	775	20	3.0	13.6	3.4	0.38	4	8.35	5.01	1.74	3.27	4.89	0.97	60.0	20.84	39.16	58.56	11.62	5.2	0.13525937654210612	nan	nan	nan	nan	nan	nan
8973	BN	n.a.	0	n.a.	0	n.a.	0	BN	4	0.0	0.0	0	0	0	775	10	1.5	7.3	1.2	0.75	6	7.05	4.12	1.78	2.34	2.63	0.31	58.44	25.25	33.19	37.3	4.4	5.2	0.05609703522921036	nan	nan	nan	nan	nan	nan
8974	BN	n.a.	0	n.a.	0	n.a.	0	BN	4	0.0	0.0	0	0	0	775	15	2.3	10.9	1.8	0.5	6	4.94	3.1	1.56	1.54	1.69	0.16	62.75	31.58	31.17	34.21	3.24	5.2	0.0629813341827417	nan	nan	nan	nan	nan	nan
8975	BN	n.a.	0	n.a.	0	n.a.	0	BN	4	0.0	0.0	0	0	0	775	20	3.0	14.6	2.4	0.38	6	26.55	2.7	1.94	0.76	18.66	10.8	10.17	7.31	2.86	70.28	40.68	5.2	0.07202946525297899	nan	nan	nan	nan	nan	nan
8976	BN	n.a.	0	n.a.	0	n.a.	0	BN	4	0.0	0.0	0	0	0	775	10	4.0	4.0	2.0	0.75	2	25.84	8.59	2.41	6.18	16.9	4.94	33.24	9.33	23.92	65.4	19.12	5.2	0.1197537390964853	nan	nan	nan	nan	nan	nan
8977	BN	n.a.	0	n.a.	0	n.a.	0	BN	4	0.0	0.0	0	0	0	775	15	6.0	6.0	3.0	0.5	2	20.32	8.89	2.8	6.09	14.49	1.83	43.75	13.78	29.97	71.31	9.01	5.2	0.18620523652464852	nan	nan	nan	nan	nan	nan
8978	BN	n.a.	0	n.a.	0	n.a.	0	BN	4	0.0	0.0	0	0	0	775	20	8.0	8.0	4.0	0.38	2	17.5	5.82	1.93	3.89	10.54	4.17	33.26	11.03	22.23	60.23	23.83	5.2	0.15779563466495494	nan	nan	nan	nan	nan	nan
8979	BN	n.a.	0	n.a.	0	n.a.	0	BN	4	0.0	0.0	0	0	0	775	10	4.0	4.5	1.5	0.75	3	11.47	7.11	2.44	4.67	8.18	0.88	61.99	21.27	40.71	71.32	7.67	5.2	0.09833891811821581	nan	nan	nan	nan	nan	nan
8980	BN	n.a.	0	n.a.	0	n.a.	0	BN	4	0.0	0.0	0	0	0	775	15	6.0	6.8	2.3	0.5	3	8.34	5.31	2.24	3.07	4.99	0.39	63.67	26.86	36.81	59.83	4.68	5.2	0.10912357598536535	nan	nan	nan	nan	nan	nan
8981	BN	n.a.	0	n.a.	0	n.a.	0	BN	4	0.0	0.0	0	0	0	775	20	8.0	9.0	3.0	0.38	3	8.92	6.46	2.13	4.33	7.55	1.05	72.42	23.88	48.54	84.64	11.77	5.2	0.1757395623430295	nan	nan	nan	nan	nan	nan
8982	BN	n.a.	0	n.a.	0	n.a.	0	BN	4	0.0	0.0	0	0	0	775	10	4.0	4.8	1.2	0.75	4	5.19	4.78	2.0	2.78	3.9	0.36	92.1	38.54	53.56	75.14	6.94	5.2	0.06530690962895815	nan	nan	nan	nan	nan	nan
8983	BN	n.a.	0	n.a.	0	n.a.	0	BN	4	0.0	0.0	0	0	0	775	15	6.0	7.2	1.8	0.5	4	6.2	3.5	1.78	1.72	2.5	0.2	56.45	28.71	27.74	40.32	3.23	5.2	0.07125435528630232	nan	nan	nan	nan	nan	nan
8984	BN	n.a.	0	n.a.	0	n.a.	0	BN	4	0.0	0.0	0	0	0	775	20	8.0	9.6	2.4	0.38	4	6.89	3.73	1.65	2.08	2.9	0.26	54.14	23.95	30.19	42.09	3.77	5.2	0.10003537420583204	nan	nan	nan	nan	nan	nan
8985	BN	n.a.	0	n.a.	0	n.a.	0	BN	4	0.0	0.0	0	0	0	775	10	4.0	5.1	0.9	0.75	6	4.38	2.44	1.31	1.13	1.79	0.14	55.71	29.91	25.8	40.87	3.2	5.2	0.03293681685382908	nan	nan	nan	nan	nan	nan
8986	BN	n.a.	0	n.a.	0	n.a.	0	BN	4	0.0	0.0	0	0	0	775	15	6.0	7.7	1.3	0.5	6	3.08	1.85	1.07	0.78	1.13	0.09	60.06	34.74	25.32	36.69	2.92	5.2	0.03734653053124251	nan	nan	nan	nan	nan	nan
8987	BN	n.a.	0	n.a.	0	n.a.	0	BN	4	0.0	0.0	0	0	0	775	20	8.0	10.3	1.7	0.38	6	18.22	7.44	2.47	4.97	11.86	1.33	40.83	13.56	27.28	65.09	7.3	5.2	0.2034555344807112	nan	nan	nan	nan	nan	nan
8988	BN	n.a.	0	n.a.	0	n.a.	0	BN	4	0.0	0.0	0	0	0	775	10	7.0	2.0	1.0	0.75	2	10.44	5.15	2.33	2.82	6.73	0.52	49.33	22.32	27.01	64.46	4.98	5.2	0.07049798614275753	nan	nan	nan	nan	nan	nan
8989	BN	n.a.	0	n.a.	0	n.a.	0	BN	4	0.0	0.0	0	0	0	775	15	10.5	3.0	1.5	0.5	2	4.62	3.62	1.96	1.66	4.13	0.26	78.35	42.42	35.93	89.39	5.63	5.2	0.07374294955180939	nan	nan	nan	nan	nan	nan
8990	BN	n.a.	0	n.a.	0	n.a.	0	BN	4	0.0	0.0	0	0	0	775	20	14.0	4.0	2.0	0.38	2	7.12	4.3	1.92	2.38	4.98	0.37	60.39	26.97	33.43	69.94	5.2	5.2	0.11566286191890218	nan	nan	nan	nan	nan	nan
8991	BN	n.a.	0	n.a.	0	n.a.	0	BN	4	0.0	0.0	0	0	0	775	10	7.0	2.3	0.8	0.75	3	4.33	2.52	1.46	1.06	3.03	0.22	58.2	33.72	24.48	69.98	5.08	5.2	0.034030609641447856	nan	nan	nan	nan	nan	nan
8992	BN	n.a.	0	n.a.	0	n.a.	0	BN	4	0.0	0.0	0	0	0	775	15	10.5	3.4	1.1	0.5	3	2.99	1.54	1.03	0.51	2.09	0.15	51.51	34.45	17.06	69.9	5.02	5.2	0.031039623316073614	nan	nan	nan	nan	nan	nan
8993	BN	n.a.	0	n.a.	0	n.a.	0	BN	4	0.0	0.0	0	0	0	775	20	14.0	4.5	1.5	0.38	3	3.46	2.72	1.47	1.25	3.03	0.22	78.61	42.49	36.13	87.57	6.36	5.2	0.07257044150061709	nan	nan	nan	nan	nan	nan
8994	BN	n.a.	0	n.a.	0	n.a.	0	BN	4	0.0	0.0	0	0	0	775	10	7.0	2.4	0.6	0.75	4	3.12	1.34	0.83	0.51	2.01	0.14	42.95	26.6	16.35	64.42	4.49	5.2	0.017987453576665525	nan	nan	nan	nan	nan	nan
8995	BN	n.a.	0	n.a.	0	n.a.	0	BN	4	0.0	0.0	0	0	0	775	15	10.5	3.6	0.9	0.5	4	2.06	1.11	0.75	0.36	1.51	0.13	53.88	36.41	17.48	73.3	6.31	5.2	0.022324129412383837	nan	nan	nan	nan	nan	nan
8996	BN	n.a.	0	n.a.	0	n.a.	0	BN	4	0.0	0.0	0	0	0	775	20	14.0	4.8	1.2	0.38	4	3.75	1.48	0.94	0.54	2.15	0.12	39.47	25.07	14.4	57.33	3.2	5.2	0.03923845456777432	nan	nan	nan	nan	nan	nan
8997	BN	n.a.	0	n.a.	0	n.a.	0	BN	4	0.0	0.0	0	0	0	775	10	7.0	2.6	0.4	0.75	6	2.34	0.72	0.5	0.22	1.54	0.08	30.77	21.37	9.4	65.81	3.42	5.2	0.00963472678898611	nan	nan	nan	nan	nan	nan
8998	BN	n.a.	0	n.a.	0	n.a.	0	BN	4	0.0	0.0	0	0	0	775	15	10.5	3.9	0.6	0.5	6	1.94	0.69	0.49	0.2	1.17	0.08	35.57	25.26	10.31	60.31	4.12	5.2	0.013847830145648396	nan	nan	nan	nan	nan	nan
8999	BN	n.a.	0	n.a.	0	n.a.	0	BN	4	0.0	0.0	0	0	0	775	20	14.0	5.1	0.9	0.38	6	32.67	6.95	1.16	5.79	24.69	6.55	21.27	3.55	17.72	75.57	20.05	5.2	0.18956106026271477	nan	nan	nan	nan	nan	nan
9000	BN	n.a.	0	n.a.	0	n.a.	0	BN	4	0.0	0.0	0	0	0	700	10	1.5	5.7	2.8	0.75	2	16.92	7.46	2.82	4.64	13.57	1.69	44.09	16.67	27.42	80.2	9.99	5.2	0.10337227001231712	nan	nan	nan	nan	nan	nan
9001	BN	n.a.	0	n.a.	0	n.a.	0	BN	4	0.0	0.0	0	0	0	700	15	2.3	8.5	4.3	0.5	2	8.52	5.33	2.63	2.7	7.27	0.56	62.56	30.87	31.69	85.33	6.57	5.2	0.10954605169458306	nan	nan	nan	nan	nan	nan
9002	BN	n.a.	0	n.a.	0	n.a.	0	BN	4	0.0	0.0	0	0	0	700	20	3.0	11.3	5.7	0.38	2	11.27	6.12	2.5	3.62	8.5	0.88	54.3	22.18	32.12	75.42	7.81	5.2	0.16619161843491745	nan	nan	nan	nan	nan	nan
9003	BN	n.a.	0	n.a.	0	n.a.	0	BN	4	0.0	0.0	0	0	0	700	10	1.5	6.4	2.1	0.75	3	3.91	3.76	2.05	1.71	3.62	0.26	96.16	52.43	43.73	92.58	6.65	5.2	0.05110015242889052	nan	nan	nan	nan	nan	nan
9004	BN	n.a.	0	n.a.	0	n.a.	0	BN	4	0.0	0.0	0	0	0	700	15	2.3	9.6	3.2	0.5	3	2.65	2.36	1.47	0.89	1.98	0.13	89.06	55.47	33.58	74.72	4.91	5.2	0.047765880926664006	nan	nan	nan	nan	nan	nan
9005	BN	n.a.	0	n.a.	0	n.a.	0	BN	4	0.0	0.0	0	0	0	700	20	3.0	12.8	4.3	0.38	3	5.17	3.72	1.92	1.8	3.43	0.26	71.95	37.14	34.82	66.34	5.03	5.2	0.09976203440321099	nan	nan	nan	nan	nan	nan
9006	BN	n.a.	0	n.a.	0	n.a.	0	BN	4	0.0	0.0	0	0	0	700	10	1.5	6.8	1.7	0.75	4	3.92	2.18	1.31	0.87	1.61	0.13	55.61	33.42	22.19	41.07	3.32	5.2	0.02938817450250704	nan	nan	nan	nan	nan	nan
