Repository: jimmmmmmmyzzy/SR-in-Heterogeneous-Catalysis

# Towards distilling 'physical laws' in heterogeneous catalysis with symbolic regression

File: OCM_dataset_modified.csv (part 47 of 64)
	Name	M1	M1_atom_number	M2	M2_atom_number	M3	M3_atom_number	Support 	Support_ID	M2_mol	M3_mol	M1_mol%	M2_mol%	M3_mol%	Temp	Total_flow	Ar_flow	CH4_flow	O2_flow	CT	CH4/O2	CH4_conv	C2y	C2H6y	C2H4y	COy	CO2y	C2s	C2H6s	C2H4s	COs	CO2s	BET_surface_area	rate_constant	radii_M1	radii_M2	radii_M3	chi_M1	chi_M2	chi_M3
9007	BN	n.a.	0	n.a.	0	n.a.	0	BN	4	0.0	0.0	0	0	0	700	15	2.3	10.2	2.6	0.5	4	2.49	1.4	0.9	0.5	0.99	0.09	56.22	36.14	20.08	39.76	3.61	5.2	0.028197848759003295	nan	nan	nan	nan	nan	nan
9008	BN	n.a.	0	n.a.	0	n.a.	0	BN	4	0.0	0.0	0	0	0	700	20	3.0	13.6	3.4	0.38	4	3.09	1.75	1.06	0.69	1.22	0.1	56.63	34.3	22.33	39.48	3.24	5.2	0.04646035589137029	nan	nan	nan	nan	nan	nan
9009	BN	n.a.	0	n.a.	0	n.a.	0	BN	4	0.0	0.0	0	0	0	700	10	1.5	7.3	1.2	0.75	6	1.82	1.01	0.63	0.38	0.75	0.07	55.49	34.62	20.88	41.21	3.85	5.2	0.013535134741833807	nan	nan	nan	nan	nan	nan
9010	BN	n.a.	0	n.a.	0	n.a.	0	BN	4	0.0	0.0	0	0	0	700	15	2.3	10.9	1.8	0.5	6	1.25	0.69	0.44	0.25	0.51	0.05	55.2	35.2	20.0	40.8	4.0	5.2	0.013847830145648396	nan	nan	nan	nan	nan	nan
9011	BN	n.a.	0	n.a.	0	n.a.	0	BN	4	0.0	0.0	0	0	0	700	20	3.0	14.6	2.4	0.38	6	13.01	6.5	2.66	3.84	11.11	1.14	49.96	20.45	29.52	85.4	8.76	5.2	0.1768651307722368	nan	nan	nan	nan	nan	nan
9012	BN	n.a.	0	n.a.	0	n.a.	0	BN	4	0.0	0.0	0	0	0	700	10	4.0	4.0	2.0	0.75	2	8.16	3.56	1.99	1.57	4.28	0.31	43.63	24.39	19.24	52.45	3.8	5.2	0.048332176900161374	nan	nan	nan	nan	nan	nan
9013	BN	n.a.	0	n.a.	0	n.a.	0	BN	4	0.0	0.0	0	0	0	700	15	6.0	6.0	3.0	0.5	2	4.73	2.11	1.4	0.71	2.44	0.18	44.61	29.6	15.01	51.59	3.81	5.2	0.04265157342950486	nan	nan	nan	nan	nan	nan
9014	BN	n.a.	0	n.a.	0	n.a.	0	BN	4	0.0	0.0	0	0	0	700	20	8.0	8.0	4.0	0.38	2	6.74	3.2	1.79	1.41	3.3	0.24	47.48	26.56	20.92	48.96	3.56	5.2	0.08558734659357911	nan	nan	nan	nan	nan	nan
9015	BN	n.a.	0	n.a.	0	n.a.	0	BN	4	0.0	0.0	0	0	0	700	10	4.0	4.5	1.5	0.75	3	3.26	1.61	1.08	0.53	1.51	0.13	49.39	33.13	16.26	46.32	3.99	5.2	0.021641350813889695	nan	nan	nan	nan	nan	nan
9016	BN	n.a.	0	n.a.	0	n.a.	0	BN	4	0.0	0.0	0	0	0	700	15	6.0	6.8	2.3	0.5	3	2.01	1.0	0.67	0.33	0.91	0.1	49.75	33.33	16.42	45.27	4.98	5.2	0.0201006717070029	nan	nan	nan	nan	nan	nan
9017	BN	n.a.	0	n.a.	0	n.a.	0	BN	4	0.0	0.0	0	0	0	700	20	8.0	9.0	3.0	0.38	3	3.72	1.76	1.13	0.63	1.81	0.14	47.31	30.38	16.94	48.66	3.76	5.2	0.04672821470857628	nan	nan	nan	nan	nan	nan
9018	BN	n.a.	0	n.a.	0	n.a.	0	BN	4	0.0	0.0	0	0	0	700	10	4.0	4.8	1.2	0.75	4	1.95	0.98	0.67	0.31	0.89	0.08	50.26	34.36	15.9	45.64	4.1	5.2	0.013131114739752541	nan	nan	nan	nan	nan	nan
9019	BN	n.a.	0	n.a.	0	n.a.	0	BN	4	0.0	0.0	0	0	0	700	15	6.0	7.2	1.8	0.5	4	1.41	0.64	0.46	0.18	0.69	0.08	45.39	32.62	12.77	48.94	5.67	5.2	0.01284113560584539	nan	nan	nan	nan	nan	nan
9020	BN	n.a.	0	n.a.	0	n.a.	0	BN	4	0.0	0.0	0	0	0	700	20	8.0	9.6	2.4	0.38	4	1.78	0.8	0.51	0.29	0.9	0.07	44.94	28.65	16.29	50.56	3.93	5.2	0.02113729394016912	nan	nan	nan	nan	nan	nan
9021	BN	n.a.	0	n.a.	0	n.a.	0	BN	4	0.0	0.0	0	0	0	700	10	4.0	5.1	0.9	0.75	6	1.26	0.49	0.35	0.14	0.72	0.05	38.89	27.78	11.11	57.14	3.97	5.2	0.006549392481360855	nan	nan	nan	nan	nan	nan
9022	BN	n.a.	0	n.a.	0	n.a.	0	BN	4	0.0	0.0	0	0	0	700	15	6.0	7.7	1.3	0.5	6	0.93	0.48	0.32	0.16	0.4	0.05	51.61	34.41	17.2	43.01	5.38	5.2	0.009623113994444163	nan	nan	nan	nan	nan	nan
9023	BN	n.a.	0	n.a.	0	n.a.	0	BN	4	0.0	0.0	0	0	0	700	20	8.0	10.3	1.7	0.38	6	4.18	1.49	1.18	0.31	2.47	0.22	35.65	28.23	7.42	59.09	5.26	5.2	0.03950557926448321	nan	nan	nan	nan	nan	nan
9024	BN	n.a.	0	n.a.	0	n.a.	0	BN	4	0.0	0.0	0	0	0	700	10	7.0	2.0	1.0	0.75	2	2.75	0.89	0.57	0.32	1.68	0.19	32.36	20.73	11.64	61.09	6.91	5.2	0.011919788759299062	nan	nan	nan	nan	nan	nan
9025	BN	n.a.	0	n.a.	0	n.a.	0	BN	4	0.0	0.0	0	0	0	700	15	10.5	3.0	1.5	0.5	2	2.45	0.53	0.5	0.03	1.75	0.16	21.63	20.41	1.22	71.43	6.53	5.2	0.01062818964753753	nan	nan	nan	nan	nan	nan
9026	BN	n.a.	0	n.a.	0	n.a.	0	BN	4	0.0	0.0	0	0	0	700	20	14.0	4.0	2.0	0.38	2	2.61	0.74	0.54	0.2	1.74	0.13	28.35	20.69	7.66	66.67	4.98	5.2	0.0195460942863068	nan	nan	nan	nan	nan	nan
9027	BN	n.a.	0	n.a.	0	n.a.	0	BN	4	0.0	0.0	0	0	0	700	10	7.0	2.3	0.8	0.75	3	1.88	0.49	0.42	0.07	1.27	0.11	26.06	22.34	3.72	67.55	5.85	5.2	0.006549392481360855	nan	nan	nan	nan	nan	nan
9028	BN	n.a.	0	n.a.	0	n.a.	0	BN	4	0.0	0.0	0	0	0	700	15	10.5	3.4	1.1	0.5	3	1.56	0.39	0.3	0.09	1.25	0.09	25.0	19.23	5.77	80.13	5.77	5.2	0.007815249662034153	nan	nan	nan	nan	nan	nan
9029	BN	n.a.	0	n.a.	0	n.a.	0	BN	4	0.0	0.0	0	0	0	700	20	14.0	4.5	1.5	0.38	3	2.06	0.49	0.41	0.08	1.45	0.13	23.79	19.9	3.88	70.39	6.31	5.2	0.012926432529001688	nan	nan	nan	nan	nan	nan
9030	BN	n.a.	0	n.a.	0	n.a.	0	BN	4	0.0	0.0	0	0	0	700	10	7.0	2.4	0.6	0.75	4	1.74	0.32	0.29	0.03	1.34	0.08	18.39	16.67	1.72	77.01	4.6	5.2	0.004273507931931114	nan	nan	nan	nan	nan	nan
9031	BN	n.a.	0	n.a.	0	n.a.	0	BN	4	0.0	0.0	0	0	0	700	15	10.5	3.6	0.9	0.5	4	1.39	0.22	0.22	0.0	1.1	0.08	15.83	15.83	0.0	79.14	5.76	5.2	0.004404847110400079	nan	nan	nan	nan	nan	nan
9032	BN	n.a.	0	n.a.	0	n.a.	0	BN	4	0.0	0.0	0	0	0	700	20	14.0	4.8	1.2	0.38	4	1.87	0.31	0.29	0.02	1.47	0.09	16.58	15.51	1.07	78.61	4.81	5.2	0.00817056566704936	nan	nan	nan	nan	nan	nan
9033	BN	n.a.	0	n.a.	0	n.a.	0	BN	4	0.0	0.0	0	0	0	700	10	7.0	2.6	0.4	0.75	6	1.46	0.22	0.22	0.0	1.19	0.06	15.07	15.07	0.0	81.51	4.11	5.2	0.002936564740266719	nan	nan	nan	nan	nan	nan
9034	BN	n.a.	0	n.a.	0	n.a.	0	BN	4	0.0	0.0	0	0	0	700	15	10.5	3.9	0.6	0.5	6	1.22	0.19	0.17	0.02	0.99	0.04	15.57	13.93	1.64	81.15	3.28	5.2	0.0038036145791926624	nan	nan	nan	nan	nan	nan
9035	BN	n.a.	0	n.a.	0	n.a.	0	BN	4	0.0	0.0	0	0	0	700	20	14.0	5.1	0.9	0.38	6	32.27	6.88	1.94	4.94	22.96	6.34	21.32	6.01	15.31	71.15	19.65	5.2	0.187582110539378	nan	nan	nan	nan	nan	nan
9036	BN	n.a.	0	n.a.	0	n.a.	0	BN	4	0.0	0.0	0	0	0	750	10	1.5	5.7	2.8	0.75	2	27.44	6.58	2.33	4.25	16.17	7.42	23.98	8.49	15.49	58.93	27.04	5.2	0.0907529745521725	nan	nan	nan	nan	nan	nan
9037	BN	n.a.	0	n.a.	0	n.a.	0	BN	4	0.0	0.0	0	0	0	750	15	2.3	8.5	4.3	0.5	2	24.67	8.92	2.81	6.11	16.81	2.84	36.16	11.39	24.77	68.14	11.51	5.2	0.1868638895851049	nan	nan	nan	nan	nan	nan
9038	BN	n.a.	0	n.a.	0	n.a.	0	BN	4	0.0	0.0	0	0	0	750	20	3.0	11.3	5.7	0.38	2	19.65	3.97	2.03	1.94	10.38	5.97	20.2	10.33	9.87	52.82	30.38	5.2	0.10660406141634195	nan	nan	nan	nan	nan	nan
9039	BN	n.a.	0	n.a.	0	n.a.	0	BN	4	0.0	0.0	0	0	0	750	10	1.5	6.4	2.1	0.75	3	13.2	7.77	2.68	5.09	10.02	1.39	58.86	20.3	38.56	75.91	10.53	5.2	0.10784630498728513	nan	nan	nan	nan	nan	nan
9040	BN	n.a.	0	n.a.	0	n.a.	0	BN	4	0.0	0.0	0	0	0	750	15	2.3	9.6	3.2	0.5	3	8.8	6.15	2.6	3.55	6.15	0.55	69.89	29.55	40.34	69.89	6.25	5.2	0.12694484591114708	nan	nan	nan	nan	nan	nan
9041	BN	n.a.	0	n.a.	0	n.a.	0	BN	4	0.0	0.0	0	0	0	750	20	3.0	12.8	4.3	0.38	3	12.33	6.64	2.25	4.39	7.96	1.5	53.85	18.25	35.6	64.56	12.17	5.2	0.18080841581523907	nan	nan	nan	nan	nan	nan
9042	BN	n.a.	0	n.a.	0	n.a.	0	BN	4	0.0	0.0	0	0	0	750	10	1.5	6.8	1.7	0.75	4	10.34	5.45	2.36	3.09	4.45	0.45	52.71	22.82	29.88	43.04	4.35	5.2	0.0747218545114998	nan	nan	nan	nan	nan	nan
9043	BN	n.a.	0	n.a.	0	n.a.	0	BN	4	0.0	0.0	0	0	0	750	15	2.3	10.2	2.6	0.5	4	6.9	3.87	1.96	1.91	2.8	0.23	56.09	28.41	27.68	40.58	3.33	5.2	0.07893748782073305	nan	nan	nan	nan	nan	nan
9044	BN	n.a.	0	n.a.	0	n.a.	0	BN	4	0.0	0.0	0	0	0	750	20	3.0	13.6	3.4	0.38	4	4.93	4.22	1.81	2.41	3.23	0.31	85.6	36.71	48.88	65.52	6.29	5.2	0.11346392387796862	nan	nan	nan	nan	nan	nan
9045	BN	n.a.	0	n.a.	0	n.a.	0	BN	4	0.0	0.0	0	0	0	750	10	1.5	7.3	1.2	0.75	6	4.54	2.78	1.47	1.31	1.6	0.15	61.23	32.38	28.85	35.24	3.3	5.2	0.03759164582770931	nan	nan	nan	nan	nan	nan
9046	BN	n.a.	0	n.a.	0	n.a.	0	BN	4	0.0	0.0	0	0	0	750	15	2.3	10.9	1.8	0.5	6	3.08	1.91	1.11	0.8	1.07	0.09	62.01	36.04	25.97	34.74	2.92	5.2	0.0385695228237342	nan	nan	nan	nan	nan	nan
9047	BN	n.a.	0	n.a.	0	n.a.	0	BN	4	0.0	0.0	0	0	0	750	20	3.0	14.6	2.4	0.38	6	25.17	7.49	2.31	5.18	15.9	7.13	29.76	9.18	20.58	63.17	28.33	5.2	0.20487747159174766	nan	nan	nan	nan	nan	nan
9048	BN	n.a.	0	n.a.	0	n.a.	0	BN	4	0.0	0.0	0	0	0	750	10	4.0	4.0	2.0	0.75	2	19.17	8.35	2.79	5.56	14.15	1.76	43.56	14.55	29.0	73.81	9.18	5.2	0.11625761560316983	nan	nan	nan	nan	nan	nan
9049	BN	n.a.	0	n.a.	0	n.a.	0	BN	4	0.0	0.0	0	0	0	750	15	6.0	6.0	3.0	0.5	2	12.25	7.07	2.8	4.27	9.23	0.83	57.71	22.86	34.86	75.35	6.78	5.2	0.1466473288376868	nan	nan	nan	nan	nan	nan
9050	BN	n.a.	0	n.a.	0	n.a.	0	BN	4	0.0	0.0	0	0	0	750	20	8.0	8.0	4.0	0.38	2	16.09	7.44	2.29	5.15	11.21	2.11	46.24	14.23	32.01	69.67	13.11	5.2	0.2034555344807112	nan	nan	nan	nan	nan	nan
9051	BN	n.a.	0	n.a.	0	n.a.	0	BN	4	0.0	0.0	0	0	0	750	10	4.0	4.5	1.5	0.75	3	10.69	6.65	2.46	4.19	7.25	0.73	62.21	23.01	39.2	67.82	6.83	5.2	0.091752421333813	nan	nan	nan	nan	nan	nan
9052	BN	n.a.	0	n.a.	0	n.a.	0	BN	4	0.0	0.0	0	0	0	750	15	6.0	6.8	2.3	0.5	3	7.14	5.49	2.38	3.11	4.98	0.42	76.89	33.33	43.56	69.75	5.88	5.2	0.11292907396225316	nan	nan	nan	nan	nan	nan
9053	BN	n.a.	0	n.a.	0	n.a.	0	BN	4	0.0	0.0	0	0	0	750	20	8.0	9.0	3.0	0.38	3	11.32	6.03	1.95	4.08	8.0	1.75	53.27	17.23	36.04	70.67	15.46	5.2	0.1636700094555731	nan	nan	nan	nan	nan	nan
9054	BN	n.a.	0	n.a.	0	n.a.	0	BN	4	0.0	0.0	0	0	0	750	10	4.0	4.8	1.2	0.75	4	6.91	5.9	2.19	3.71	5.38	0.59	85.38	31.69	53.69	77.86	8.54	5.2	0.08108285252900997	nan	nan	nan	nan	nan	nan
9055	BN	n.a.	0	n.a.	0	n.a.	0	BN	4	0.0	0.0	0	0	0	750	15	6.0	7.2	1.8	0.5	4	9.24	4.98	2.12	2.86	3.92	0.35	53.9	22.94	30.95	42.42	3.79	5.2	0.10216558045863211	nan	nan	nan	nan	nan	nan
9056	BN	n.a.	0	n.a.	0	n.a.	0	BN	4	0.0	0.0	0	0	0	750	20	8.0	9.6	2.4	0.38	4	5.72	4.12	1.47	2.65	4.69	1.01	72.03	25.7	46.33	81.99	17.66	5.2	0.11071783268923098	nan	nan	nan	nan	nan	nan
9057	BN	n.a.	0	n.a.	0	n.a.	0	BN	4	0.0	0.0	0	0	0	750	10	4.0	5.1	0.9	0.75	6	8.07	4.24	1.64	2.6	3.45	0.38	52.54	20.32	32.22	42.75	4.71	5.2	0.0577668329844982	nan	nan	nan	nan	nan	nan
9058	BN	n.a.	0	n.a.	0	n.a.	0	BN	4	0.0	0.0	0	0	0	750	15	6.0	7.7	1.3	0.5	6	6.7	3.77	1.65	2.12	2.68	0.26	56.27	24.63	31.64	40.0	3.88	5.2	0.07685805323956371	nan	nan	nan	nan	nan	nan
9059	BN	n.a.	0	n.a.	0	n.a.	0	BN	4	0.0	0.0	0	0	0	750	20	8.0	10.3	1.7	0.38	6	27.12	2.66	1.66	1.0	16.34	11.09	9.81	6.12	3.69	60.25	40.89	5.2	0.07094784627048178	nan	nan	nan	nan	nan	nan
9060	BN	n.a.	0	n.a.	0	n.a.	0	BN	4	0.0	0.0	0	0	0	750	10	7.0	2.0	1.0	0.75	2	27.57	7.71	2.17	5.54	16.65	3.86	27.97	7.87	20.09	60.39	14.0	5.2	0.10697919028080793	nan	nan	nan	nan	nan	nan
9061	BN	n.a.	0	n.a.	0	n.a.	0	BN	4	0.0	0.0	0	0	0	750	15	10.5	3.0	1.5	0.5	2	24.15	8.84	2.54	6.3	15.76	1.97	36.6	10.52	26.09	65.26	8.16	5.2	0.18510796322121578	nan	nan	nan	nan	nan	nan
9062	BN	n.a.	0	n.a.	0	n.a.	0	BN	4	0.0	0.0	0	0	0	750	20	14.0	4.0	2.0	0.38	2	18.56	1.89	1.28	0.61	14.78	5.44	10.18	6.9	3.29	79.63	29.31	5.2	0.050212862665241983	nan	nan	nan	nan	nan	nan
9063	BN	n.a.	0	n.a.	0	n.a.	0	BN	4	0.0	0.0	0	0	0	750	10	7.0	2.3	0.8	0.75	3	16.46	6.13	1.89	4.24	9.17	1.54	37.24	11.48	25.76	55.71	9.36	5.2	0.08434578618558791	nan	nan	nan	nan	nan	nan
9064	BN	n.a.	0	n.a.	0	n.a.	0	BN	4	0.0	0.0	0	0	0	750	15	10.5	3.4	1.1	0.5	3	8.76	5.45	2.16	3.29	5.3	0.46	62.21	24.66	37.56	60.5	5.25	5.2	0.11208278176724971	nan	nan	nan	nan	nan	nan
9065	BN	n.a.	0	n.a.	0	n.a.	0	BN	4	0.0	0.0	0	0	0	750	20	14.0	4.5	1.5	0.38	3	8.47	5.1	1.85	3.25	6.19	0.84	60.21	21.84	38.37	73.08	9.92	5.2	0.13775389571634009	nan	nan	nan	nan	nan	nan
9066	BN	n.a.	0	n.a.	0	n.a.	0	BN	4	0.0	0.0	0	0	0	750	10	7.0	2.4	0.6	0.75	4	6.22	2.7	1.45	1.25	2.82	0.2	43.41	23.31	20.1	45.34	3.22	5.2	0.036494929061509356	nan	nan	nan	nan	nan	nan
9067	BN	n.a.	0	n.a.	0	n.a.	0	BN	4	0.0	0.0	0	0	0	750	15	10.5	3.6	0.9	0.5	4	3.69	1.67	1.11	0.56	1.9	0.12	45.26	30.08	15.18	51.49	3.25	5.2	0.03368203439205311	nan	nan	nan	nan	nan	nan
9068	BN	n.a.	0	n.a.	0	n.a.	0	BN	4	0.0	0.0	0	0	0	750	20	14.0	4.8	1.2	0.38	4	3.68	1.58	1.04	0.54	1.97	0.14	42.93	28.26	14.67	53.53	3.8	5.2	0.04191092250068225	nan	nan	nan	nan	nan	nan
9069	BN	n.a.	0	n.a.	0	n.a.	0	BN	4	0.0	0.0	0	0	0	750	10	7.0	2.6	0.4	0.75	6	2.04	0.73	0.6	0.13	1.2	0.1	35.78	29.41	6.37	58.82	4.9	5.2	0.009769033848614474	nan	nan	nan	nan	nan	nan
9070	BN	n.a.	0	n.a.	0	n.a.	0	BN	4	0.0	0.0	0	0	0	750	15	10.5	3.9	0.6	0.5	6	1.61	0.36	0.29	0.07	1.19	0.07	22.36	18.01	4.35	73.91	4.35	5.2	0.007212991188223488	nan	nan	nan	nan	nan	nan
9071	BN	n.a.	0	n.a.	0	n.a.	0	BN	4	0.0	0.0	0	0	0	750	20	14.0	5.1	0.9	0.38	6	32.8	6.8	1.36	5.44	23.64	6.58	20.73	4.15	16.59	72.07	20.06	5.2	0.18532227446459457	nan	nan	nan	nan	nan	nan
9072	MgO	n.a.	0	n.a.	0	n.a.	0	MgO	6	0.0	0.0	0	0	0	900	10	1.5	5.7	2.8	0.75	2	31.15	3.91	0.56	3.35	23.14	9.18	12.55	1.8	10.75	74.29	29.47	5.5	0.05317991159855323	nan	nan	nan	nan	nan	nan
9073	MgO	n.a.	0	n.a.	0	n.a.	0	MgO	6	0.0	0.0	0	0	0	900	15	2.3	8.5	4.3	0.5	2	30.68	4.54	0.59	3.95	23.7	8.81	14.8	1.92	12.87	77.25	28.72	5.5	0.09292574882068172	nan	nan	nan	nan	nan	nan
9074	MgO	n.a.	0	n.a.	0	n.a.	0	MgO	6	0.0	0.0	0	0	0	900	20	3.0	11.3	5.7	0.38	2	32.95	4.98	0.6	4.38	23.76	8.14	15.11	1.82	13.29	72.11	24.7	5.5	0.1344283953403054	nan	nan	nan	nan	nan	nan
9075	MgO	n.a.	0	n.a.	0	n.a.	0	MgO	6	0.0	0.0	0	0	0	900	10	1.5	6.4	2.1	0.75	3	22.1	4.09	0.46	3.63	16.97	4.9	18.51	2.08	16.43	76.79	22.17	5.5	0.05567991233097553	nan	nan	nan	nan	nan	nan
9076	MgO	n.a.	0	n.a.	0	n.a.	0	MgO	6	0.0	0.0	0	0	0	900	15	2.3	9.6	3.2	0.5	3	20.23	4.85	0.49	4.36	17.37	4.57	23.97	2.42	21.55	85.86	22.59	5.5	0.09943118449186572	nan	nan	nan	nan	nan	nan
9077	MgO	n.a.	0	n.a.	0	n.a.	0	MgO	6	0.0	0.0	0	0	0	900	20	3.0	12.8	4.3	0.38	3	21.63	5.28	0.55	4.73	17.38	4.24	24.41	2.54	21.87	80.35	19.6	5.5	0.14275003908525202	nan	nan	nan	nan	nan	nan
9078	MgO	n.a.	0	n.a.	0	n.a.	0	MgO	6	0.0	0.0	0	0	0	900	10	1.5	6.8	1.7	0.75	4	15.58	4.11	0.45	3.66	13.62	3.05	26.38	2.89	23.49	87.42	19.58	5.5	0.05595797976333544	nan	nan	nan	nan	nan	nan
9079	MgO	n.a.	0	n.a.	0	n.a.	0	MgO	6	0.0	0.0	0	0	0	900	15	2.3	10.2	2.6	0.5	4	15.79	4.67	0.44	4.23	13.56	2.69	29.58	2.79	26.79	85.88	17.04	5.5	0.0956512589652091	nan	nan	nan	nan	nan	nan
9080	MgO	n.a.	0	n.a.	0	n.a.	0	MgO	6	0.0	0.0	0	0	0	900	20	3.0	13.6	3.4	0.38	4	11.27	5.45	0.54	4.91	13.96	2.51	48.36	4.79	43.57	123.87	22.27	5.5	0.14747734443059174	nan	nan	nan	nan	nan	nan
9081	MgO	n.a.	0	n.a.	0	n.a.	0	MgO	6	0.0	0.0	0	0	0	900	10	1.5	7.3	1.2	0.75	6	10.33	3.74	0.4	3.34	9.69	1.59	36.21	3.87	32.33	93.8	15.39	5.5	0.05082309615083739	nan	nan	nan	nan	nan	nan
9082	MgO	n.a.	0	n.a.	0	n.a.	0	MgO	6	0.0	0.0	0	0	0	900	15	2.3	10.9	1.8	0.5	6	15.53	4.53	0.45	4.08	9.53	1.35	29.17	2.9	26.27	61.37	8.69	5.5	0.09271624795629912	nan	nan	nan	nan	nan	nan
9083	MgO	n.a.	0	n.a.	0	n.a.	0	MgO	6	0.0	0.0	0	0	0	900	20	3.0	14.6	2.4	0.38	6	15.87	4.79	0.41	4.38	9.36	1.21	30.18	2.58	27.6	58.98	7.62	5.5	0.12917159918550372	nan	nan	nan	nan	nan	nan
9084	MgO	n.a.	0	n.a.	0	n.a.	0	MgO	6	0.0	0.0	0	0	0	900	10	4.0	4.0	2.0	0.75	2	33.41	3.56	0.49	3.07	25.7	7.43	10.66	1.47	9.19	76.92	22.24	5.5	0.048332176900161374	nan	nan	nan	nan	nan	nan
9085	MgO	n.a.	0	n.a.	0	n.a.	0	MgO	6	0.0	0.0	0	0	0	900	15	6.0	6.0	3.0	0.5	2	34.3	4.21	0.57	3.64	25.23	6.87	12.27	1.66	10.61	73.56	20.03	5.5	0.0860237811865821	nan	nan	nan	nan	nan	nan
9086	MgO	n.a.	0	n.a.	0	n.a.	0	MgO	6	0.0	0.0	0	0	0	900	20	8.0	8.0	4.0	0.38	2	34.42	4.72	0.59	4.13	25.24	6.67	13.71	1.71	12.0	73.33	19.38	5.5	0.12723752879222822	nan	nan	nan	nan	nan	nan
9087	MgO	n.a.	0	n.a.	0	n.a.	0	MgO	6	0.0	0.0	0	0	0	900	10	4.0	4.5	1.5	0.75	3	24.59	3.58	0.4	3.18	18.21	3.9	14.56	1.63	12.93	74.05	15.86	5.5	0.04860871601415361	nan	nan	nan	nan	nan	nan
9088	MgO	n.a.	0	n.a.	0	n.a.	0	MgO	6	0.0	0.0	0	0	0	900	15	6.0	6.8	2.3	0.5	3	23.85	4.17	0.37	3.8	17.82	3.46	17.48	1.55	15.93	74.72	14.51	5.5	0.085188795264841	nan	nan	nan	nan	nan	nan
9089	MgO	n.a.	0	n.a.	0	n.a.	0	MgO	6	0.0	0.0	0	0	0	900	20	8.0	9.0	3.0	0.38	3	24.61	4.72	0.41	4.31	17.95	3.38	19.18	1.67	17.51	72.94	13.73	5.5	0.12723752879222822	nan	nan	nan	nan	nan	nan
9090	MgO	n.a.	0	n.a.	0	n.a.	0	MgO	6	0.0	0.0	0	0	0	900	10	4.0	4.8	1.2	0.75	4	17.9	3.61	0.4	3.21	14.31	2.49	20.17	2.23	17.93	79.94	13.91	5.5	0.04902363225628614	nan	nan	nan	nan	nan	nan
9091	MgO	n.a.	0	n.a.	0	n.a.	0	MgO	6	0.0	0.0	0	0	0	900	15	6.0	7.2	1.8	0.5	4	17.97	4.15	0.4	3.75	13.93	2.2	23.09	2.23	20.87	77.52	12.24	5.5	0.08477143299287569	nan	nan	nan	nan	nan	nan
9092	MgO	n.a.	0	n.a.	0	n.a.	0	MgO	6	0.0	0.0	0	0	0	900	20	8.0	9.6	2.4	0.38	4	17.82	4.65	0.4	4.25	13.84	2.15	26.09	2.24	23.85	77.67	12.07	5.5	0.12530487879385074	nan	nan	nan	nan	nan	nan
9093	MgO	n.a.	0	n.a.	0	n.a.	0	MgO	6	0.0	0.0	0	0	0	900	10	4.0	5.1	0.9	0.75	6	14.59	3.26	0.31	2.95	10.15	1.47	22.34	2.12	20.22	69.57	10.08	5.5	0.04419095812433891	nan	nan	nan	nan	nan	nan
9094	MgO	n.a.	0	n.a.	0	n.a.	0	MgO	6	0.0	0.0	0	0	0	900	15	6.0	7.7	1.3	0.5	6	12.33	3.83	0.37	3.46	9.47	1.21	31.06	3.0	28.06	76.8	9.81	5.5	0.0781054545274019	nan	nan	nan	nan	nan	nan
9095	MgO	n.a.	0	n.a.	0	n.a.	0	MgO	6	0.0	0.0	0	0	0	900	20	8.0	10.3	1.7	0.38	6	12.31	4.25	0.37	3.88	9.6	1.18	34.52	3.01	31.52	77.99	9.59	5.5	0.11428831033509468	nan	nan	nan	nan	nan	nan
9096	MgO	n.a.	0	n.a.	0	n.a.	0	MgO	6	0.0	0.0	0	0	0	900	10	7.0	2.0	1.0	0.75	2	39.39	2.55	0.47	2.08	26.01	6.16	6.47	1.19	5.28	66.03	15.64	5.5	0.03444101337936202	nan	nan	nan	nan	nan	nan
9097	MgO	n.a.	0	n.a.	0	n.a.	0	MgO	6	0.0	0.0	0	0	0	900	15	10.5	3.0	1.5	0.5	2	38.94	3.22	0.54	2.68	26.03	6.09	8.27	1.39	6.88	66.85	15.64	5.5	0.06545964924583776	nan	nan	nan	nan	nan	nan
9098	MgO	n.a.	0	n.a.	0	n.a.	0	MgO	6	0.0	0.0	0	0	0	900	20	14.0	4.0	2.0	0.38	2	39.73	3.87	0.66	3.21	25.72	5.92	9.74	1.66	8.08	64.74	14.9	5.5	0.10386511555359612	nan	nan	nan	nan	nan	nan
9099	MgO	n.a.	0	n.a.	0	n.a.	0	MgO	6	0.0	0.0	0	0	0	900	10	7.0	2.3	0.8	0.75	3	27.59	2.66	0.41	2.25	19.33	3.6	9.64	1.49	8.16	70.06	13.05	5.5	0.0359469087770441	nan	nan	nan	nan	nan	nan
9100	MgO	n.a.	0	n.a.	0	n.a.	0	MgO	6	0.0	0.0	0	0	0	900	15	10.5	3.4	1.1	0.5	3	26.32	3.41	0.59	2.82	18.53	3.28	12.96	2.24	10.71	70.4	12.46	5.5	0.06938993959377371	nan	nan	nan	nan	nan	nan
9101	MgO	n.a.	0	n.a.	0	n.a.	0	MgO	6	0.0	0.0	0	0	0	900	20	14.0	4.5	1.5	0.38	3	28.36	3.79	0.5	3.29	18.08	3.12	13.36	1.76	11.6	63.75	11.0	5.5	0.10167600951294256	nan	nan	nan	nan	nan	nan
9102	MgO	n.a.	0	n.a.	0	n.a.	0	MgO	6	0.0	0.0	0	0	0	900	10	7.0	2.4	0.6	0.75	4	21.97	2.24	0.32	1.92	15.26	2.29	10.2	1.46	8.74	69.46	10.42	5.5	0.030206254086408202	nan	nan	nan	nan	nan	nan
9103	MgO	n.a.	0	n.a.	0	n.a.	0	MgO	6	0.0	0.0	0	0	0	900	15	10.5	3.6	0.9	0.5	4	22.53	2.8	0.48	2.32	13.85	1.95	12.43	2.13	10.3	61.47	8.66	5.5	0.056798949043396	nan	nan	nan	nan	nan	nan
9104	MgO	n.a.	0	n.a.	0	n.a.	0	MgO	6	0.0	0.0	0	0	0	900	20	14.0	4.8	1.2	0.38	4	21.64	3.16	0.4	2.76	13.09	1.83	14.6	1.85	12.75	60.49	8.46	5.5	0.08450014189008838	nan	nan	nan	nan	nan	nan
9105	MgO	n.a.	0	n.a.	0	n.a.	0	MgO	6	0.0	0.0	0	0	0	900	10	7.0	2.6	0.4	0.75	6	13.18	1.59	0.21	1.38	10.59	1.32	12.06	1.59	10.47	80.35	10.02	5.5	0.021370348102929666	nan	nan	nan	nan	nan	nan
9106	MgO	n.a.	0	n.a.	0	n.a.	0	MgO	6	0.0	0.0	0	0	0	900	15	10.5	3.9	0.6	0.5	6	12.01	1.78	0.34	1.44	8.07	1.1	14.82	2.83	11.99	67.19	9.16	5.5	0.03592065075398574	nan	nan	nan	nan	nan	nan
9107	MgO	n.a.	0	n.a.	0	n.a.	0	MgO	6	0.0	0.0	0	0	0	900	20	14.0	5.1	0.9	0.38	6	15.41	2.36	0.37	1.99	8.96	1.13	15.31	2.4	12.91	58.14	7.33	5.5	0.0628498433245579	nan	nan	nan	nan	nan	nan
9108	MgO	n.a.	0	n.a.	0	n.a.	0	MgO	6	0.0	0.0	0	0	0	850	10	1.5	5.7	2.8	0.75	2	33.17	5.91	0.69	5.22	22.96	7.63	17.82	2.08	15.74	69.22	23.0	5.5	0.08122455329255618	nan	nan	nan	nan	nan	nan
9109	MgO	n.a.	0	n.a.	0	n.a.	0	MgO	6	0.0	0.0	0	0	0	850	15	2.3	8.5	4.3	0.5	2	33.17	5.91	0.69	5.22	22.96	7.63	17.82	2.08	15.74	69.22	23.0	5.5	0.12183682993883427	nan	nan	nan	nan	nan	nan
9110	MgO	n.a.	0	n.a.	0	n.a.	0	MgO	6	0.0	0.0	0	0	0	850	20	3.0	11.3	5.7	0.38	2	33.24	6.49	0.73	5.76	23.03	7.43	19.52	2.2	17.33	69.28	22.35	5.5	0.1765836935282524	nan	nan	nan	nan	nan	nan
9111	MgO	n.a.	0	n.a.	0	n.a.	0	MgO	6	0.0	0.0	0	0	0	850	10	1.5	6.4	2.1	0.75	3	27.57	5.15	0.53	4.62	15.46	4.28	18.68	1.92	16.76	56.08	15.52	5.5	0.07049798614275753	nan	nan	nan	nan	nan	nan
9112	MgO	n.a.	0	n.a.	0	n.a.	0	MgO	6	0.0	0.0	0	0	0	850	15	2.3	9.6	3.2	0.5	3	22.85	6.22	0.67	5.55	16.22	4.02	27.22	2.93	24.29	70.98	17.59	5.5	0.12843714465330233	nan	nan	nan	nan	nan	nan
9113	MgO	n.a.	0	n.a.	0	n.a.	0	MgO	6	0.0	0.0	0	0	0	850	20	3.0	12.8	4.3	0.38	3	20.02	6.95	0.73	6.22	16.5	4.13	34.72	3.65	31.07	82.42	20.63	5.5	0.18956106026271477	nan	nan	nan	nan	nan	nan
9114	MgO	n.a.	0	n.a.	0	n.a.	0	MgO	6	0.0	0.0	0	0	0	850	10	1.5	6.8	1.7	0.75	4	20.13	5.14	0.53	4.61	12.32	2.81	25.53	2.63	22.9	61.2	13.96	5.5	0.07035742071820762	nan	nan	nan	nan	nan	nan
9115	MgO	n.a.	0	n.a.	0	n.a.	0	MgO	6	0.0	0.0	0	0	0	850	15	2.3	10.2	2.6	0.5	4	18.18	5.83	0.59	5.24	12.47	2.6	32.07	3.25	28.82	68.59	14.3	5.5	0.12013705293223903	nan	nan	nan	nan	nan	nan
9116	MgO	n.a.	0	n.a.	0	n.a.	0	MgO	6	0.0	0.0	0	0	0	850	20	3.0	13.6	3.4	0.38	4	14.74	6.62	0.68	5.94	12.74	2.55	44.91	4.61	40.3	86.43	17.3	5.5	0.18024472748763273	nan	nan	nan	nan	nan	nan
9117	MgO	n.a.	0	n.a.	0	n.a.	0	MgO	6	0.0	0.0	0	0	0	850	10	1.5	7.3	1.2	0.75	6	12.08	4.73	0.47	4.26	8.8	1.69	39.16	3.89	35.26	72.85	13.99	5.5	0.06460696035920449	nan	nan	nan	nan	nan	nan
9118	MgO	n.a.	0	n.a.	0	n.a.	0	MgO	6	0.0	0.0	0	0	0	850	15	2.3	10.9	1.8	0.5	6	10.69	5.01	0.52	4.49	8.79	1.53	46.87	4.86	42.0	82.23	14.31	5.5	0.10279712617200065	nan	nan	nan	nan	nan	nan
9119	MgO	n.a.	0	n.a.	0	n.a.	0	MgO	6	0.0	0.0	0	0	0	850	20	3.0	14.6	2.4	0.38	6	11.36	5.43	0.59	4.84	8.52	1.42	47.8	5.19	42.61	75.0	12.5	5.5	0.14692074989650156	nan	nan	nan	nan	nan	nan
9120	MgO	n.a.	0	n.a.	0	n.a.	0	MgO	6	0.0	0.0	0	0	0	850	10	4.0	4.0	2.0	0.75	2	33.29	5.07	0.66	4.41	24.1	8.03	15.23	1.98	13.25	72.39	24.12	5.5	0.06937387745917895	nan	nan	nan	nan	nan	nan
9121	MgO	n.a.	0	n.a.	0	n.a.	0	MgO	6	0.0	0.0	0	0	0	850	15	6.0	6.0	3.0	0.5	2	33.67	5.65	0.66	4.99	23.85	7.47	16.78	1.96	14.82	70.83	22.19	5.5	0.11631782834706428	nan	nan	nan	nan	nan	nan
9122	MgO	n.a.	0	n.a.	0	n.a.	0	MgO	6	0.0	0.0	0	0	0	850	20	8.0	8.0	4.0	0.38	2	34.16	6.12	0.73	5.39	23.38	6.83	17.92	2.14	15.78	68.44	19.99	5.5	0.16619161843491745	nan	nan	nan	nan	nan	nan
9123	MgO	n.a.	0	n.a.	0	n.a.	0	MgO	6	0.0	0.0	0	0	0	850	10	4.0	4.5	1.5	0.75	3	23.06	5.24	0.5	4.74	17.02	4.25	22.72	2.17	20.56	73.81	18.43	5.5	0.07176374226334221	nan	nan	nan	nan	nan	nan
9124	MgO	n.a.	0	n.a.	0	n.a.	0	MgO	6	0.0	0.0	0	0	0	850	15	6.0	6.8	2.3	0.5	3	22.33	5.77	0.61	5.16	16.52	3.69	25.84	2.73	23.11	73.98	16.52	5.5	0.11886316753885294	nan	nan	nan	nan	nan	nan
9125	MgO	n.a.	0	n.a.	0	n.a.	0	MgO	6	0.0	0.0	0	0	0	850	20	8.0	9.0	3.0	0.38	3	23.77	6.23	0.67	5.56	16.46	3.63	26.21	2.82	23.39	69.25	15.27	5.5	0.16927686988567786	nan	nan	nan	nan	nan	nan
9126	MgO	n.a.	0	n.a.	0	n.a.	0	MgO	6	0.0	0.0	0	0	0	850	10	4.0	4.8	1.2	0.75	4	17.84	4.78	0.51	4.27	13.28	2.75	26.79	2.86	23.93	74.44	15.41	5.5	0.06530690962895815	nan	nan	nan	nan	nan	nan
9127	MgO	n.a.	0	n.a.	0	n.a.	0	MgO	6	0.0	0.0	0	0	0	850	15	6.0	7.2	1.8	0.5	4	15.96	5.36	0.56	4.8	12.79	2.47	33.58	3.51	30.08	80.14	15.48	5.5	0.11017993263592002	nan	nan	nan	nan	nan	nan
9128	MgO	n.a.	0	n.a.	0	n.a.	0	MgO	6	0.0	0.0	0	0	0	850	20	8.0	9.6	2.4	0.38	4	17.51	5.9	0.69	5.21	12.83	2.41	33.7	3.94	29.75	73.27	13.76	5.5	0.1600319457809407	nan	nan	nan	nan	nan	nan
9129	MgO	n.a.	0	n.a.	0	n.a.	0	MgO	6	0.0	0.0	0	0	0	850	10	4.0	5.1	0.9	0.75	6	10.27	3.18	0.42	2.76	8.93	1.56	30.96	4.09	26.87	86.95	15.19	5.5	0.04308880196872416	nan	nan	nan	nan	nan	nan
9130	MgO	n.a.	0	n.a.	0	n.a.	0	MgO	6	0.0	0.0	0	0	0	850	15	6.0	7.7	1.3	0.5	6	9.53	3.93	0.58	3.35	8.67	1.49	41.24	6.09	35.15	90.98	15.63	5.5	0.08018618713288846	nan	nan	nan	nan	nan	nan
9131	MgO	n.a.	0	n.a.	0	n.a.	0	MgO	6	0.0	0.0	0	0	0	850	20	8.0	10.3	1.7	0.38	6	11.4	4.65	0.67	3.98	8.57	1.46	40.79	5.88	34.91	75.18	12.81	5.5	0.12530487879385074	nan	nan	nan	nan	nan	nan
9132	MgO	n.a.	0	n.a.	0	n.a.	0	MgO	6	0.0	0.0	0	0	0	850	10	7.0	2.0	1.0	0.75	2	36.89	3.28	0.61	2.67	24.16	6.65	8.89	1.65	7.24	65.49	18.03	5.5	0.04446663957540543	nan	nan	nan	nan	nan	nan
9133	MgO	n.a.	0	n.a.	0	n.a.	0	MgO	6	0.0	0.0	0	0	0	850	15	10.5	3.0	1.5	0.5	2	38.85	4.03	0.77	3.26	23.26	6.26	10.37	1.98	8.39	59.87	16.11	5.5	0.08226908671711008	nan	nan	nan	nan	nan	nan
9134	MgO	n.a.	0	n.a.	0	n.a.	0	MgO	6	0.0	0.0	0	0	0	850	20	14.0	4.0	2.0	0.38	2	37.85	4.62	0.73	3.89	23.83	6.23	12.21	1.93	10.28	62.96	16.46	5.5	0.12447703452108709	nan	nan	nan	nan	nan	nan
9135	MgO	n.a.	0	n.a.	0	n.a.	0	MgO	6	0.0	0.0	0	0	0	850	10	7.0	2.3	0.8	0.75	3	25.63	3.18	0.62	2.56	17.92	4.37	12.41	2.42	9.99	69.92	17.05	5.5	0.04308880196872416	nan	nan	nan	nan	nan	nan
9136	MgO	n.a.	0	n.a.	0	n.a.	0	MgO	6	0.0	0.0	0	0	0	850	15	10.5	3.4	1.1	0.5	3	25.36	3.55	0.68	2.87	15.92	3.84	14.0	2.68	11.32	62.78	15.14	5.5	0.07229089327270652	nan	nan	nan	nan	nan	nan
9137	MgO	n.a.	0	n.a.	0	n.a.	0	MgO	6	0.0	0.0	0	0	0	850	20	14.0	4.5	1.5	0.38	3	26.21	4.67	0.64	4.03	15.82	3.76	17.82	2.44	15.38	60.36	14.35	5.5	0.1258569196910646	nan	nan	nan	nan	nan	nan
9138	MgO	n.a.	0	n.a.	0	n.a.	0	MgO	6	0.0	0.0	0	0	0	850	10	7.0	2.4	0.6	0.75	4	18.32	3.09	0.62	2.47	12.57	3.19	16.87	3.38	13.48	68.61	17.41	5.5	0.04184996432217697	nan	nan	nan	nan	nan	nan
9139	MgO	n.a.	0	n.a.	0	n.a.	0	MgO	6	0.0	0.0	0	0	0	850	15	10.5	3.6	0.9	0.5	4	17.67	3.48	0.65	2.83	11.32	3.04	19.69	3.68	16.02	64.06	17.2	5.5	0.07083989046252065	nan	nan	nan	nan	nan	nan
9140	MgO	n.a.	0	n.a.	0	n.a.	0	MgO	6	0.0	0.0	0	0	0	850	20	14.0	4.8	1.2	0.38	4	18.94	4.21	0.82	3.39	11.12	2.85	22.23	4.33	17.9	58.71	15.05	5.5	0.11318918577181855	nan	nan	nan	nan	nan	nan
9141	MgO	n.a.	0	n.a.	0	n.a.	0	MgO	6	0.0	0.0	0	0	0	850	10	7.0	2.6	0.4	0.75	6	12.59	2.61	0.64	1.97	7.37	2.37	20.73	5.08	15.65	58.54	18.82	5.5	0.035262200019978006	nan	nan	nan	nan	nan	nan
9142	MgO	n.a.	0	n.a.	0	n.a.	0	MgO	6	0.0	0.0	0	0	0	850	15	10.5	3.9	0.6	0.5	6	11.94	2.83	0.72	2.11	6.76	2.29	23.7	6.03	17.67	56.62	19.18	5.5	0.05741632827348748	nan	nan	nan	nan	nan	nan
9143	MgO	n.a.	0	n.a.	0	n.a.	0	MgO	6	0.0	0.0	0	0	0	850	20	14.0	5.1	0.9	0.38	6	11.27	3.41	0.94	2.47	6.52	2.28	30.26	8.34	21.92	57.85	20.23	5.5	0.09130255209707067	nan	nan	nan	nan	nan	nan
9144	MgO	n.a.	0	n.a.	0	n.a.	0	MgO	6	0.0	0.0	0	0	0	800	10	1.5	5.7	2.8	0.75	2	31.42	6.37	0.96	5.41	21.12	7.67	20.27	3.06	17.22	67.22	24.41	5.5	0.08775912138305812	nan	nan	nan	nan	nan	nan
9145	MgO	n.a.	0	n.a.	0	n.a.	0	MgO	6	0.0	0.0	0	0	0	800	15	2.3	8.5	4.3	0.5	2	33.5	6.76	1.07	5.69	21.44	7.33	20.18	3.19	16.99	64.0	21.88	5.5	0.13998674364106994	nan	nan	nan	nan	nan	nan
9146	MgO	n.a.	0	n.a.	0	n.a.	0	MgO	6	0.0	0.0	0	0	0	800	20	3.0	11.3	5.7	0.38	2	33.67	7.29	1.16	6.13	21.64	7.11	21.65	3.45	18.21	64.27	21.12	5.5	0.1991943272873692	nan	nan	nan	nan	nan	nan
9147	MgO	n.a.	0	n.a.	0	n.a.	0	MgO	6	0.0	0.0	0	0	0	800	10	1.5	6.4	2.1	0.75	3	23.77	6.12	0.9	5.22	14.84	4.14	25.75	3.79	21.96	62.43	17.42	5.5	0.08420375334035818	nan	nan	nan	nan	nan	nan
9148	MgO	n.a.	0	n.a.	0	n.a.	0	MgO	6	0.0	0.0	0	0	0	800	15	2.3	9.6	3.2	0.5	3	21.22	6.86	1.09	5.77	15.2	4.03	32.33	5.14	27.19	71.63	18.99	5.5	0.14213289686772043	nan	nan	nan	nan	nan	nan
9149	MgO	n.a.	0	n.a.	0	n.a.	0	MgO	6	0.0	0.0	0	0	0	800	20	3.0	12.8	4.3	0.38	3	20.47	7.38	1.17	6.21	15.21	3.84	36.05	5.72	30.34	74.3	18.76	5.5	0.20175022351443536	nan	nan	nan	nan	nan	nan
9150	MgO	n.a.	0	n.a.	0	n.a.	0	MgO	6	0.0	0.0	0	0	0	800	10	1.5	6.8	1.7	0.75	4	15.91	5.51	0.9	4.61	11.44	2.84	34.63	5.66	28.98	71.9	17.85	5.5	0.07556823625807581	nan	nan	nan	nan	nan	nan
9151	MgO	n.a.	0	n.a.	0	n.a.	0	MgO	6	0.0	0.0	0	0	0	800	15	2.3	10.2	2.6	0.5	4	11.79	6.16	1.13	5.03	11.66	2.73	52.25	9.58	42.66	98.9	23.16	5.5	0.12715796328574266	nan	nan	nan	nan	nan	nan
9152	MgO	n.a.	0	n.a.	0	n.a.	0	MgO	6	0.0	0.0	0	0	0	800	20	3.0	13.6	3.4	0.38	4	14.13	6.69	1.21	5.48	11.44	2.57	47.35	8.56	38.78	80.96	18.19	5.5	0.18221816511094927	nan	nan	nan	nan	nan	nan
9153	MgO	n.a.	0	n.a.	0	n.a.	0	MgO	6	0.0	0.0	0	0	0	800	10	1.5	7.3	1.2	0.75	6	10.49	3.78	0.87	2.91	7.88	1.82	36.03	8.29	27.74	75.12	17.35	5.5	0.05137726628904504	nan	nan	nan	nan	nan	nan
9154	MgO	n.a.	0	n.a.	0	n.a.	0	MgO	6	0.0	0.0	0	0	0	800	15	2.3	10.9	1.8	0.5	6	14.08	5.05	1.13	3.92	7.38	1.67	35.87	8.03	27.84	52.41	11.86	5.5	0.10363949745959294	nan	nan	nan	nan	nan	nan
9155	MgO	n.a.	0	n.a.	0	n.a.	0	MgO	6	0.0	0.0	0	0	0	800	20	3.0	14.6	2.4	0.38	6	10.71	5.42	1.23	4.19	7.04	1.49	50.61	11.48	39.12	65.73	13.91	5.5	0.14664249676937283	nan	nan	nan	nan	nan	nan
9156	MgO	n.a.	0	n.a.	0	n.a.	0	MgO	6	0.0	0.0	0	0	0	800	10	4.0	4.0	2.0	0.75	2	32.95	5.15	0.92	4.23	22.56	7.66	15.63	2.79	12.84	68.47	23.25	5.5	0.07049798614275753	nan	nan	nan	nan	nan	nan
9157	MgO	n.a.	0	n.a.	0	n.a.	0	MgO	6	0.0	0.0	0	0	0	800	15	6.0	6.0	3.0	0.5	2	32.85	5.74	1.03	4.71	22.75	7.2	17.47	3.14	14.34	69.25	21.92	5.5	0.11822652898501317	nan	nan	nan	nan	nan	nan
9158	MgO	n.a.	0	n.a.	0	n.a.	0	MgO	6	0.0	0.0	0	0	0	800	20	8.0	8.0	4.0	0.38	2	33.23	6.26	1.12	5.14	22.61	7.14	18.84	3.37	15.47	68.04	21.49	5.5	0.17011893024613498	nan	nan	nan	nan	nan	nan
9159	MgO	n.a.	0	n.a.	0	n.a.	0	MgO	6	0.0	0.0	0	0	0	800	10	4.0	4.5	1.5	0.75	3	22.05	4.78	0.97	3.81	15.76	4.27	21.68	4.4	17.28	71.47	19.37	5.5	0.06530690962895815	nan	nan	nan	nan	nan	nan
9160	MgO	n.a.	0	n.a.	0	n.a.	0	MgO	6	0.0	0.0	0	0	0	800	15	6.0	6.8	2.3	0.5	3	21.37	5.7	1.06	4.64	15.59	3.95	26.67	4.96	21.71	72.95	18.48	5.5	0.11737799269735923	nan	nan	nan	nan	nan	nan
9161	MgO	n.a.	0	n.a.	0	n.a.	0	MgO	6	0.0	0.0	0	0	0	800	20	8.0	9.0	3.0	0.38	3	23.92	6.34	1.24	5.1	15.27	3.74	26.51	5.18	21.32	63.84	15.64	5.5	0.1723657427176202	nan	nan	nan	nan	nan	nan
9162	MgO	n.a.	0	n.a.	0	n.a.	0	MgO	6	0.0	0.0	0	0	0	800	10	4.0	4.8	1.2	0.75	4	18.45	4.53	0.98	3.55	12.2	3.11	24.55	5.31	19.24	66.12	16.86	5.5	0.061810831970866086	nan	nan	nan	nan	nan	nan
9163	MgO	n.a.	0	n.a.	0	n.a.	0	MgO	6	0.0	0.0	0	0	0	800	15	6.0	7.2	1.8	0.5	4	16.8	5.23	1.18	4.05	11.37	2.73	31.13	7.02	24.11	67.68	16.25	5.5	0.10743456501197574	nan	nan	nan	nan	nan	nan
9164	MgO	n.a.	0	n.a.	0	n.a.	0	MgO	6	0.0	0.0	0	0	0	800	20	8.0	9.6	2.4	0.38	4	16.77	6.04	1.25	4.79	10.96	2.57	36.02	7.45	28.56	65.35	15.32	5.5	0.16395006894047193	nan	nan	nan	nan	nan	nan
9165	MgO	n.a.	0	n.a.	0	n.a.	0	MgO	6	0.0	0.0	0	0	0	800	10	4.0	5.1	0.9	0.75	6	12.36	3.74	1.06	2.68	6.96	2.0	30.26	8.58	21.68	56.31	16.18	5.5	0.05082309615083739	nan	nan	nan	nan	nan	nan
9166	MgO	n.a.	0	n.a.	0	n.a.	0	MgO	6	0.0	0.0	0	0	0	800	15	6.0	7.7	1.3	0.5	6	10.03	3.78	1.28	2.5	6.3	1.88	37.69	12.76	24.93	62.81	18.74	5.5	0.07706589943356756	nan	nan	nan	nan	nan	nan
9167	MgO	n.a.	0	n.a.	0	n.a.	0	MgO	6	0.0	0.0	0	0	0	800	20	8.0	10.3	1.7	0.38	6	11.11	4.13	1.38	2.75	6.19	1.71	37.17	12.42	24.75	55.72	15.39	5.5	0.11099231289259515	nan	nan	nan	nan	nan	nan
9168	MgO	n.a.	0	n.a.	0	n.a.	0	MgO	6	0.0	0.0	0	0	0	800	10	7.0	2.0	1.0	0.75	2	32.24	4.02	1.32	2.7	19.01	7.49	12.47	4.09	8.37	58.96	23.23	5.5	0.05470713274398922	nan	nan	nan	nan	nan	nan
9169	MgO	n.a.	0	n.a.	0	n.a.	0	MgO	6	0.0	0.0	0	0	0	800	15	10.5	3.0	1.5	0.5	2	32.89	4.58	1.43	3.15	18.82	7.07	13.93	4.35	9.58	57.22	21.5	5.5	0.09376397180026073	nan	nan	nan	nan	nan	nan
9170	MgO	n.a.	0	n.a.	0	n.a.	0	MgO	6	0.0	0.0	0	0	0	800	20	14.0	4.0	2.0	0.38	2	33.37	5.15	1.56	3.59	18.81	6.56	15.43	4.67	10.76	56.37	19.66	5.5	0.13914076212386356	nan	nan	nan	nan	nan	nan
9171	MgO	n.a.	0	n.a.	0	n.a.	0	MgO	6	0.0	0.0	0	0	0	800	10	7.0	2.3	0.8	0.75	3	21.4	3.58	1.44	2.14	10.74	5.8	16.73	6.73	10.0	50.19	27.1	5.5	0.04860871601415361	nan	nan	nan	nan	nan	nan
9172	MgO	n.a.	0	n.a.	0	n.a.	0	MgO	6	0.0	0.0	0	0	0	800	15	10.5	3.4	1.1	0.5	3	18.86	4.76	1.73	3.03	8.44	5.07	25.24	9.17	16.07	44.75	26.88	5.5	0.09754032873885862	nan	nan	nan	nan	nan	nan
9173	MgO	n.a.	0	n.a.	0	n.a.	0	MgO	6	0.0	0.0	0	0	0	800	20	14.0	4.5	1.5	0.38	3	17.75	5.5	1.77	3.73	7.43	3.32	30.99	9.97	21.01	41.86	18.7	5.5	0.1488693460220904	nan	nan	nan	nan	nan	nan
9174	MgO	n.a.	0	n.a.	0	n.a.	0	MgO	6	0.0	0.0	0	0	0	800	10	7.0	2.4	0.6	0.75	4	14.25	3.87	1.52	2.35	6.0	4.07	27.16	10.67	16.49	42.11	28.56	5.5	0.0526249918804887	nan	nan	nan	nan	nan	nan
9175	MgO	n.a.	0	n.a.	0	n.a.	0	MgO	6	0.0	0.0	0	0	0	800	15	10.5	3.6	0.9	0.5	4	11.39	4.39	1.57	2.82	3.57	2.09	38.54	13.78	24.76	31.34	18.35	5.5	0.08978553778147337	nan	nan	nan	nan	nan	nan
9176	MgO	n.a.	0	n.a.	0	n.a.	0	MgO	6	0.0	0.0	0	0	0	800	20	14.0	4.8	1.2	0.38	4	11.06	4.9	1.62	3.28	3.7	1.85	44.3	14.65	29.66	33.45	16.73	5.5	0.13221372746512314	nan	nan	nan	nan	nan	nan
9177	MgO	n.a.	0	n.a.	0	n.a.	0	MgO	6	0.0	0.0	0	0	0	800	10	7.0	2.6	0.4	0.75	6	7.39	3.48	1.34	2.14	2.93	1.95	47.09	18.13	28.96	39.65	26.39	5.5	0.047226593641680435	nan	nan	nan	nan	nan	nan
9178	MgO	n.a.	0	n.a.	0	n.a.	0	MgO	6	0.0	0.0	0	0	0	800	15	10.5	3.9	0.6	0.5	6	7.39	3.02	1.29	1.73	1.62	1.17	40.87	17.46	23.41	21.92	15.83	5.5	0.061330828621770306	nan	nan	nan	nan	nan	nan
9179	MgO	n.a.	0	n.a.	0	n.a.	0	MgO	6	0.0	0.0	0	0	0	800	20	14.0	5.1	0.9	0.38	6	5.05	3.11	1.31	1.8	1.66	1.01	61.58	25.94	35.64	32.87	20.0	5.5	0.08314176734520692	nan	nan	nan	nan	nan	nan
9180	MgO	n.a.	0	n.a.	0	n.a.	0	MgO	6	0.0	0.0	0	0	0	775	10	1.5	5.7	2.8	0.75	2	32.28	6.27	1.2	5.07	20.34	7.39	19.42	3.72	15.71	63.01	22.89	5.5	0.08633583630626253	nan	nan	nan	nan	nan	nan
9181	MgO	n.a.	0	n.a.	0	n.a.	0	MgO	6	0.0	0.0	0	0	0	775	15	2.3	8.5	4.3	0.5	2	30.8	7.01	1.37	5.64	21.68	7.35	22.76	4.45	18.31	70.39	23.86	5.5	0.145356450995971	nan	nan	nan	nan	nan	nan
9182	MgO	n.a.	0	n.a.	0	n.a.	0	MgO	6	0.0	0.0	0	0	0	775	20	3.0	11.3	5.7	0.38	2	32.11	7.4	1.48	5.92	21.55	7.11	23.05	4.61	18.44	67.11	22.14	5.5	0.2023185377262046	nan	nan	nan	nan	nan	nan
9183	MgO	n.a.	0	n.a.	0	n.a.	0	MgO	6	0.0	0.0	0	0	0	775	10	1.5	6.4	2.1	0.75	3	22.7	5.74	1.18	4.56	14.37	4.11	25.29	5.2	20.09	63.3	18.11	5.5	0.07881768599000878	nan	nan	nan	nan	nan	nan
9184	MgO	n.a.	0	n.a.	0	n.a.	0	MgO	6	0.0	0.0	0	0	0	775	15	2.3	9.6	3.2	0.5	3	19.74	6.77	1.42	5.35	14.89	4.0	34.3	7.19	27.1	75.43	20.26	5.5	0.14020125535897815	nan	nan	nan	nan	nan	nan
9185	MgO	n.a.	0	n.a.	0	n.a.	0	MgO	6	0.0	0.0	0	0	0	775	20	3.0	12.8	4.3	0.38	3	22.08	7.12	1.51	5.61	14.67	3.79	32.25	6.84	25.41	66.44	17.16	5.5	0.1943732857854088	nan	nan	nan	nan	nan	nan
9186	MgO	n.a.	0	n.a.	0	n.a.	0	MgO	6	0.0	0.0	0	0	0	775	10	1.5	6.8	1.7	0.75	4	15.71	5.39	1.29	4.1	11.06	2.78	34.31	8.21	26.1	70.4	17.7	5.5	0.07387600969565127	nan	nan	nan	nan	nan	nan
9187	MgO	n.a.	0	n.a.	0	n.a.	0	MgO	6	0.0	0.0	0	0	0	775	15	2.3	10.2	2.6	0.5	4	17.47	6.22	1.41	4.81	10.71	2.56	35.6	8.07	27.53	61.31	14.65	5.5	0.12843714465330233	nan	nan	nan	nan	nan	nan
9188	MgO	n.a.	0	n.a.	0	n.a.	0	MgO	6	0.0	0.0	0	0	0	775	20	3.0	13.6	3.4	0.38	4	16.64	6.84	1.56	5.28	10.69	2.45	41.11	9.38	31.73	64.24	14.72	5.5	0.18645194992618722	nan	nan	nan	nan	nan	nan
9189	MgO	n.a.	0	n.a.	0	n.a.	0	MgO	6	0.0	0.0	0	0	0	775	10	1.5	7.3	1.2	0.75	6	9.95	4.06	1.31	2.75	7.02	1.87	40.8	13.17	27.64	70.55	18.79	5.5	0.055262919885564636	nan	nan	nan	nan	nan	nan
9190	MgO	n.a.	0	n.a.	0	n.a.	0	MgO	6	0.0	0.0	0	0	0	775	15	2.3	10.9	1.8	0.5	6	10.36	4.2	1.52	2.68	6.29	1.74	40.54	14.67	25.87	60.71	16.8	5.5	0.0858150020225531	nan	nan	nan	nan	nan	nan
9191	MgO	n.a.	0	n.a.	0	n.a.	0	MgO	6	0.0	0.0	0	0	0	775	20	3.0	14.6	2.4	0.38	6	9.77	4.54	1.62	2.92	5.69	1.57	46.47	16.58	29.89	58.24	16.07	5.5	0.12227072213247595	nan	nan	nan	nan	nan	nan
9192	MgO	n.a.	0	n.a.	0	n.a.	0	MgO	6	0.0	0.0	0	0	0	775	10	4.0	4.0	2.0	0.75	2	32.65	5.46	1.17	4.29	20.95	7.4	16.72	3.58	13.14	64.17	22.66	5.5	0.07486288083066807	nan	nan	nan	nan	nan	nan
9193	MgO	n.a.	0	n.a.	0	n.a.	0	MgO	6	0.0	0.0	0	0	0	775	15	6.0	6.0	3.0	0.5	2	31.31	6.12	1.32	4.8	21.41	7.42	19.55	4.22	15.33	68.38	23.7	5.5	0.12630563001053727	nan	nan	nan	nan	nan	nan
9194	MgO	n.a.	0	n.a.	0	n.a.	0	MgO	6	0.0	0.0	0	0	0	775	20	8.0	8.0	4.0	0.38	2	32.83	6.64	1.45	5.19	20.96	6.83	20.23	4.42	15.81	63.84	20.8	5.5	0.18080841581523907	nan	nan	nan	nan	nan	nan
9195	MgO	n.a.	0	n.a.	0	n.a.	0	MgO	6	0.0	0.0	0	0	0	775	10	4.0	4.5	1.5	0.75	3	22.89	5.61	1.3	4.31	14.03	4.22	24.51	5.68	18.83	61.29	18.44	5.5	0.0769800675349845	nan	nan	nan	nan	nan	nan
9196	MgO	n.a.	0	n.a.	0	n.a.	0	MgO	6	0.0	0.0	0	0	0	775	15	6.0	6.8	2.3	0.5	3	22.18	5.98	1.51	4.47	13.84	3.93	26.96	6.81	20.15	62.4	17.72	5.5	0.12332532078421374	nan	nan	nan	nan	nan	nan
9197	MgO	n.a.	0	n.a.	0	n.a.	0	MgO	6	0.0	0.0	0	0	0	775	20	8.0	9.0	3.0	0.38	3	22.92	6.38	1.6	4.78	13.32	3.58	27.84	6.98	20.86	58.12	15.62	5.5	0.1734898687267548	nan	nan	nan	nan	nan	nan
9198	MgO	n.a.	0	n.a.	0	n.a.	0	MgO	6	0.0	0.0	0	0	0	775	10	4.0	4.8	1.2	0.75	4	16.17	4.49	1.41	3.08	10.11	3.02	27.77	8.72	19.05	62.52	18.68	5.5	0.06125230925526029	nan	nan	nan	nan	nan	nan
9199	MgO	n.a.	0	n.a.	0	n.a.	0	MgO	6	0.0	0.0	0	0	0	775	15	6.0	7.2	1.8	0.5	4	15.15	4.89	1.59	3.3	9.16	2.79	32.28	10.5	21.78	60.46	18.42	5.5	0.10027213898759435	nan	nan	nan	nan	nan	nan
9200	MgO	n.a.	0	n.a.	0	n.a.	0	MgO	6	0.0	0.0	0	0	0	775	20	8.0	9.6	2.4	0.38	4	14.43	5.5	1.76	3.74	8.64	2.47	38.12	12.2	25.92	59.88	17.12	5.5	0.1488693460220904	nan	nan	nan	nan	nan	nan
9201	MgO	n.a.	0	n.a.	0	n.a.	0	MgO	6	0.0	0.0	0	0	0	775	10	4.0	5.1	0.9	0.75	6	6.31	3.84	1.4	2.44	3.98	2.03	60.86	22.19	38.67	63.07	32.17	5.5	0.05220895360159188	nan	nan	nan	nan	nan	nan
9202	MgO	n.a.	0	n.a.	0	n.a.	0	MgO	6	0.0	0.0	0	0	0	775	15	6.0	7.7	1.3	0.5	6	5.58	4.34	1.46	2.88	2.87	1.2	77.78	26.16	51.61	51.43	21.51	5.5	0.08873989547188106	nan	nan	nan	nan	nan	nan
9203	MgO	n.a.	0	n.a.	0	n.a.	0	MgO	6	0.0	0.0	0	0	0	775	20	8.0	10.3	1.7	0.38	6	8.48	4.26	1.53	2.73	2.33	0.91	50.24	18.04	32.19	27.48	10.73	5.5	0.11456316322033781	nan	nan	nan	nan	nan	nan
9204	MgO	n.a.	0	n.a.	0	n.a.	0	MgO	6	0.0	0.0	0	0	0	775	10	7.0	2.0	1.0	0.75	2	24.8	6.35	1.6	4.75	12.21	5.35	25.6	6.45	19.15	49.23	21.57	5.5	0.08747434279732513	nan	nan	nan	nan	nan	nan
9205	MgO	n.a.	0	n.a.	0	n.a.	0	MgO	6	0.0	0.0	0	0	0	775	15	10.5	3.0	1.5	0.5	2	23.08	6.77	1.96	4.81	9.63	3.72	29.33	8.49	20.84	41.72	16.12	5.5	0.14020125535897815	nan	nan	nan	nan	nan	nan
9206	MgO	n.a.	0	n.a.	0	n.a.	0	MgO	6	0.0	0.0	0	0	0	775	20	14.0	4.0	2.0	0.38	2	22.19	7.28	2.03	5.25	10.26	3.6	32.81	9.15	23.66	46.24	16.22	5.5	0.19891049199103966	nan	nan	nan	nan	nan	nan
9207	MgO	n.a.	0	n.a.	0	n.a.	0	MgO	6	0.0	0.0	0	0	0	775	10	7.0	2.3	0.8	0.75	3	12.22	4.89	1.58	3.31	5.24	2.51	40.02	12.93	27.09	42.88	20.54	5.5	0.06684809265839624	nan	nan	nan	nan	nan	nan
9208	MgO	n.a.	0	n.a.	0	n.a.	0	MgO	6	0.0	0.0	0	0	0	775	15	10.5	3.4	1.1	0.5	3	10.27	4.59	1.69	2.9	3.8	1.64	44.69	16.46	28.24	37.0	15.97	5.5	0.09397358244867374	nan	nan	nan	nan	nan	nan
9209	MgO	n.a.	0	n.a.	0	n.a.	0	MgO	6	0.0	0.0	0	0	0	775	20	14.0	4.5	1.5	0.38	3	9.34	4.65	1.74	2.91	3.49	1.49	49.79	18.63	31.16	37.37	15.95	5.5	0.12530487879385074	nan	nan	nan	nan	nan	nan
9210	MgO	n.a.	0	n.a.	0	n.a.	0	MgO	6	0.0	0.0	0	0	0	775	10	7.0	2.4	0.6	0.75	4	8.76	3.38	1.28	2.1	2.97	1.63	38.58	14.61	23.97	33.9	18.61	5.5	0.04584590248244108	nan	nan	nan	nan	nan	nan
9211	MgO	n.a.	0	n.a.	0	n.a.	0	MgO	6	0.0	0.0	0	0	0	775	15	10.5	3.6	0.9	0.5	4	6.42	3.14	1.42	1.72	1.96	1.17	48.91	22.12	26.79	30.53	18.22	5.5	0.06380709802601656	nan	nan	nan	nan	nan	nan
9212	MgO	n.a.	0	n.a.	0	n.a.	0	MgO	6	0.0	0.0	0	0	0	775	20	14.0	4.8	1.2	0.38	4	7.55	3.0	1.43	1.57	1.89	0.99	39.74	18.94	20.79	25.03	13.11	5.5	0.08015580917028572	nan	nan	nan	nan	nan	nan
9213	MgO	n.a.	0	n.a.	0	n.a.	0	MgO	6	0.0	0.0	0	0	0	775	10	7.0	2.6	0.4	0.75	6	3.49	3.02	1.24	1.78	2.35	1.42	86.53	35.53	51.0	67.34	40.69	5.5	0.040887219081180204	nan	nan	nan	nan	nan	nan
9214	MgO	n.a.	0	n.a.	0	n.a.	0	MgO	6	0.0	0.0	0	0	0	775	15	10.5	3.9	0.6	0.5	6	3.67	1.93	0.94	0.99	0.77	0.8	52.59	25.61	26.98	20.98	21.8	5.5	0.038977353167724826	nan	nan	nan	nan	nan	nan
9215	MgO	n.a.	0	n.a.	0	n.a.	0	MgO	6	0.0	0.0	0	0	0	775	20	14.0	5.1	0.9	0.38	6	2.32	1.74	0.91	0.83	0.72	0.72	75.0	39.22	35.78	31.03	31.03	5.5	0.04619252433576094	nan	nan	nan	nan	nan	nan
9216	MgO	n.a.	0	n.a.	0	n.a.	0	MgO	6	0.0	0.0	0	0	0	750	10	1.5	5.7	2.8	0.75	2	32.42	6.32	1.48	4.84	19.68	7.23	19.49	4.57	14.93	60.7	22.3	5.5	0.087047288931506	nan	nan	nan	nan	nan	nan
9217	MgO	n.a.	0	n.a.	0	n.a.	0	MgO	6	0.0	0.0	0	0	0	750	15	2.3	8.5	4.3	0.5	2	33.84	6.99	1.61	5.38	20.26	6.98	20.66	4.76	15.9	59.87	20.63	5.5	0.14492634346743147	nan	nan	nan	nan	nan	nan
9218	MgO	n.a.	0	n.a.	0	n.a.	0	MgO	6	0.0	0.0	0	0	0	750	20	3.0	11.3	5.7	0.38	2	33.52	7.39	1.73	5.66	20.35	6.71	22.05	5.16	16.89	60.71	20.02	5.5	0.2020343652787203	nan	nan	nan	nan	nan	nan
9219	MgO	n.a.	0	n.a.	0	n.a.	0	MgO	6	0.0	0.0	0	0	0	750	10	1.5	6.4	2.1	0.75	3	26.18	6.05	1.45	4.6	12.77	3.89	23.11	5.54	17.57	48.78	14.86	5.5	0.08320994683815607	nan	nan	nan	nan	nan	nan
9220	MgO	n.a.	0	n.a.	0	n.a.	0	MgO	6	0.0	0.0	0	0	0	750	15	2.3	9.6	3.2	0.5	3	22.38	6.86	1.66	5.2	13.23	3.65	30.65	7.42	23.24	59.12	16.31	5.5	0.14213289686772043	nan	nan	nan	nan	nan	nan
9221	MgO	n.a.	0	n.a.	0	n.a.	0	MgO	6	0.0	0.0	0	0	0	750	20	3.0	12.8	4.3	0.38	3	23.05	7.41	1.83	5.58	13.41	3.49	32.15	7.94	24.21	58.18	15.14	5.5	0.20260274086351499	nan	nan	nan	nan	nan	nan
9222	MgO	n.a.	0	n.a.	0	n.a.	0	MgO	6	0.0	0.0	0	0	0	750	10	1.5	6.8	1.7	0.75	4	18.4	5.38	1.52	3.86	9.43	2.66	29.24	8.26	20.98	51.25	14.46	5.5	0.07373508771345241	nan	nan	nan	nan	nan	nan
9223	MgO	n.a.	0	n.a.	0	n.a.	0	MgO	6	0.0	0.0	0	0	0	750	15	2.3	10.2	2.6	0.5	4	14.97	5.87	1.7	4.17	9.07	2.5	39.21	11.36	27.86	60.59	16.7	5.5	0.12098676085792495	nan	nan	nan	nan	nan	nan
9224	MgO	n.a.	0	n.a.	0	n.a.	0	MgO	6	0.0	0.0	0	0	0	750	20	3.0	13.6	3.4	0.38	4	13.96	6.43	1.91	4.52	8.8	2.27	46.06	13.68	32.38	63.04	16.26	5.5	0.17489570184281528	nan	nan	nan	nan	nan	nan
9225	MgO	n.a.	0	n.a.	0	n.a.	0	MgO	6	0.0	0.0	0	0	0	750	10	1.5	7.3	1.2	0.75	6	9.76	4.54	1.46	3.08	3.85	1.39	46.52	14.96	31.56	39.45	14.24	5.5	0.06195049921378781	nan	nan	nan	nan	nan	nan
