Repository: jimmmmmmmyzzy/SR-in-Heterogeneous-Catalysis

# Towards distilling 'physical laws' in heterogeneous catalysis with symbolic regression

File: OCM_dataset_modified.csv (part 48 of 64)
	Name	M1	M1_atom_number	M2	M2_atom_number	M3	M3_atom_number	Support 	Support_ID	M2_mol	M3_mol	M1_mol%	M2_mol%	M3_mol%	Temp	Total_flow	Ar_flow	CH4_flow	O2_flow	CT	CH4/O2	CH4_conv	C2y	C2H6y	C2H4y	COy	CO2y	C2s	C2H6s	C2H4s	COs	CO2s	BET_surface_area	rate_constant	radii_M1	radii_M2	radii_M3	chi_M1	chi_M2	chi_M3
9226	MgO	n.a.	0	n.a.	0	n.a.	0	MgO	6	0.0	0.0	0	0	0	750	15	2.3	10.9	1.8	0.5	6	7.08	4.66	1.56	3.1	2.99	0.95	65.82	22.03	43.79	42.23	13.42	5.5	0.09544147242282346	nan	nan	nan	nan	nan	nan
9227	MgO	n.a.	0	n.a.	0	n.a.	0	MgO	6	0.0	0.0	0	0	0	750	20	3.0	14.6	2.4	0.38	6	5.24	4.56	1.66	2.9	2.56	0.76	87.02	31.68	55.34	48.85	14.5	5.5	0.12282212683797544	nan	nan	nan	nan	nan	nan
9228	MgO	n.a.	0	n.a.	0	n.a.	0	MgO	6	0.0	0.0	0	0	0	750	10	4.0	4.0	2.0	0.75	2	30.45	6.15	1.52	4.63	19.54	7.03	20.2	4.99	15.21	64.17	23.09	5.5	0.08462989727409805	nan	nan	nan	nan	nan	nan
9229	MgO	n.a.	0	n.a.	0	n.a.	0	MgO	6	0.0	0.0	0	0	0	750	15	6.0	6.0	3.0	0.5	2	30.61	6.76	1.71	5.05	19.08	6.38	22.08	5.59	16.5	62.33	20.84	5.5	0.13998674364106994	nan	nan	nan	nan	nan	nan
9230	MgO	n.a.	0	n.a.	0	n.a.	0	MgO	6	0.0	0.0	0	0	0	750	20	8.0	8.0	4.0	0.38	2	30.65	7.47	1.84	5.63	19.39	6.13	24.37	6.0	18.37	63.26	20.0	5.5	0.20430860454513808	nan	nan	nan	nan	nan	nan
9231	MgO	n.a.	0	n.a.	0	n.a.	0	MgO	6	0.0	0.0	0	0	0	750	10	4.0	4.5	1.5	0.75	3	20.62	5.9	1.51	4.39	13.15	3.91	28.61	7.32	21.29	63.77	18.96	5.5	0.08108285252900997	nan	nan	nan	nan	nan	nan
9232	MgO	n.a.	0	n.a.	0	n.a.	0	MgO	6	0.0	0.0	0	0	0	750	15	6.0	6.8	2.3	0.5	3	20.42	6.57	1.58	4.99	12.5	3.42	32.17	7.74	24.44	61.21	16.75	5.5	0.13591538636645417	nan	nan	nan	nan	nan	nan
9233	MgO	n.a.	0	n.a.	0	n.a.	0	MgO	6	0.0	0.0	0	0	0	750	20	8.0	9.0	3.0	0.38	3	22.26	7.26	1.68	5.58	12.99	3.4	32.61	7.55	25.07	58.36	15.27	5.5	0.1983429132230963	nan	nan	nan	nan	nan	nan
9234	MgO	n.a.	0	n.a.	0	n.a.	0	MgO	6	0.0	0.0	0	0	0	750	10	4.0	4.8	1.2	0.75	4	16.83	5.57	1.2	4.37	10.33	2.9	33.1	7.13	25.97	61.38	17.23	5.5	0.0764151556174847	nan	nan	nan	nan	nan	nan
9235	MgO	n.a.	0	n.a.	0	n.a.	0	MgO	6	0.0	0.0	0	0	0	750	15	6.0	7.2	1.8	0.5	4	15.8	6.18	1.34	4.84	9.76	2.56	39.11	8.48	30.63	61.77	16.2	5.5	0.12758426617555874	nan	nan	nan	nan	nan	nan
9236	MgO	n.a.	0	n.a.	0	n.a.	0	MgO	6	0.0	0.0	0	0	0	750	20	8.0	9.6	2.4	0.38	4	17.84	6.67	1.39	5.28	10.19	2.44	37.39	7.79	29.6	57.12	13.68	5.5	0.1816541747643053	nan	nan	nan	nan	nan	nan
9237	MgO	n.a.	0	n.a.	0	n.a.	0	MgO	6	0.0	0.0	0	0	0	750	10	4.0	5.1	0.9	0.75	6	10.43	4.69	1.05	3.64	6.67	1.91	44.97	10.07	34.9	63.95	18.31	5.5	0.0640472653847426	nan	nan	nan	nan	nan	nan
9238	MgO	n.a.	0	n.a.	0	n.a.	0	MgO	6	0.0	0.0	0	0	0	750	15	6.0	7.7	1.3	0.5	6	8.53	5.29	1.19	4.1	6.56	1.77	62.02	13.95	48.07	76.91	20.75	5.5	0.10870118950016266	nan	nan	nan	nan	nan	nan
9239	MgO	n.a.	0	n.a.	0	n.a.	0	MgO	6	0.0	0.0	0	0	0	750	20	8.0	10.3	1.7	0.38	6	10.67	5.67	1.23	4.44	6.64	1.65	53.14	11.53	41.61	62.23	15.46	5.5	0.15360766664823555	nan	nan	nan	nan	nan	nan
9240	MgO	n.a.	0	n.a.	0	n.a.	0	MgO	6	0.0	0.0	0	0	0	750	10	7.0	2.0	1.0	0.75	2	35.55	4.44	0.93	3.51	21.96	7.86	12.49	2.62	9.87	61.77	22.11	5.5	0.0605544847073101	nan	nan	nan	nan	nan	nan
9241	MgO	n.a.	0	n.a.	0	n.a.	0	MgO	6	0.0	0.0	0	0	0	750	15	10.5	3.0	1.5	0.5	2	37.87	4.59	0.75	3.84	22.55	7.24	12.12	1.98	10.14	59.55	19.12	5.5	0.09397358244867374	nan	nan	nan	nan	nan	nan
9242	MgO	n.a.	0	n.a.	0	n.a.	0	MgO	6	0.0	0.0	0	0	0	750	20	14.0	4.0	2.0	0.38	2	37.45	4.97	0.94	4.03	22.87	7.08	13.27	2.51	10.76	61.07	18.91	5.5	0.13415145990754596	nan	nan	nan	nan	nan	nan
9243	MgO	n.a.	0	n.a.	0	n.a.	0	MgO	6	0.0	0.0	0	0	0	750	10	7.0	2.3	0.8	0.75	3	26.06	4.26	0.6	3.66	17.23	5.14	16.35	2.3	14.04	66.12	19.72	5.5	0.05804533603163783	nan	nan	nan	nan	nan	nan
9244	MgO	n.a.	0	n.a.	0	n.a.	0	MgO	6	0.0	0.0	0	0	0	750	15	10.5	3.4	1.1	0.5	3	26.63	4.41	0.68	3.73	16.0	4.57	16.56	2.55	14.01	60.08	17.16	5.5	0.09020394782484037	nan	nan	nan	nan	nan	nan
9245	MgO	n.a.	0	n.a.	0	n.a.	0	MgO	6	0.0	0.0	0	0	0	750	20	14.0	4.5	1.5	0.38	3	24.63	4.82	1.06	3.76	15.12	4.4	19.57	4.3	15.27	61.39	17.86	5.5	0.13000092182928155	nan	nan	nan	nan	nan	nan
9246	MgO	n.a.	0	n.a.	0	n.a.	0	MgO	6	0.0	0.0	0	0	0	750	10	7.0	2.4	0.6	0.75	4	17.66	3.89	1.21	2.68	10.07	3.99	22.03	6.85	15.18	57.02	22.59	5.5	0.052902422870531235	nan	nan	nan	nan	nan	nan
9247	MgO	n.a.	0	n.a.	0	n.a.	0	MgO	6	0.0	0.0	0	0	0	750	15	10.5	3.6	0.9	0.5	4	14.33	4.3	1.67	2.63	6.47	3.22	30.01	11.65	18.35	45.15	22.47	5.5	0.08790377505836566	nan	nan	nan	nan	nan	nan
9248	MgO	n.a.	0	n.a.	0	n.a.	0	MgO	6	0.0	0.0	0	0	0	750	20	14.0	4.8	1.2	0.38	4	10.07	4.83	1.63	3.2	3.34	1.87	47.96	16.19	31.78	33.17	18.57	5.5	0.13027742079957721	nan	nan	nan	nan	nan	nan
9249	MgO	n.a.	0	n.a.	0	n.a.	0	MgO	6	0.0	0.0	0	0	0	750	10	7.0	2.6	0.4	0.75	6	3.67	2.72	1.17	1.55	1.47	1.37	74.11	31.88	42.23	40.05	37.33	5.5	0.03676902369364599	nan	nan	nan	nan	nan	nan
9250	MgO	n.a.	0	n.a.	0	n.a.	0	MgO	6	0.0	0.0	0	0	0	750	15	10.5	3.9	0.6	0.5	6	2.73	1.67	0.89	0.78	0.6	0.85	61.17	32.6	28.57	21.98	31.14	5.5	0.03368203439205311	nan	nan	nan	nan	nan	nan
9251	MgO	n.a.	0	n.a.	0	n.a.	0	MgO	6	0.0	0.0	0	0	0	750	20	14.0	5.1	0.9	0.38	6	1.33	1.12	0.77	0.35	0.01	0.59	84.21	57.89	26.32	0.75	44.36	5.5	0.02963997968081767	nan	nan	nan	nan	nan	nan
9252	MgO	n.a.	0	n.a.	0	n.a.	0	MgO	6	0.0	0.0	0	0	0	700	10	1.5	5.7	2.8	0.75	2	28.4	6.42	1.87	4.55	16.02	5.82	22.61	6.58	16.02	56.41	20.49	5.5	0.0884713340666949	nan	nan	nan	nan	nan	nan
9253	MgO	n.a.	0	n.a.	0	n.a.	0	MgO	6	0.0	0.0	0	0	0	700	15	2.3	8.5	4.3	0.5	2	28.28	6.96	2.07	4.89	16.94	5.6	24.61	7.32	17.29	59.9	19.8	5.5	0.14428135555536475	nan	nan	nan	nan	nan	nan
9254	MgO	n.a.	0	n.a.	0	n.a.	0	MgO	6	0.0	0.0	0	0	0	700	20	3.0	11.3	5.7	0.38	2	28.45	7.34	2.21	5.13	17.21	5.28	25.8	7.77	18.03	60.49	18.56	5.5	0.20061396315681337	nan	nan	nan	nan	nan	nan
9255	MgO	n.a.	0	n.a.	0	n.a.	0	MgO	6	0.0	0.0	0	0	0	700	10	1.5	6.4	2.1	0.75	3	13.52	5.61	1.87	3.74	7.22	2.08	41.49	13.83	27.66	53.4	15.38	5.5	0.0769800675349845	nan	nan	nan	nan	nan	nan
9256	MgO	n.a.	0	n.a.	0	n.a.	0	MgO	6	0.0	0.0	0	0	0	700	15	2.3	9.6	3.2	0.5	3	11.51	5.53	1.98	3.55	6.76	1.68	48.05	17.2	30.84	58.73	14.6	5.5	0.11377572441409683	nan	nan	nan	nan	nan	nan
9257	MgO	n.a.	0	n.a.	0	n.a.	0	MgO	6	0.0	0.0	0	0	0	700	20	3.0	12.8	4.3	0.38	3	11.33	5.73	2.14	3.59	7.09	1.62	50.57	18.89	31.69	62.58	14.3	5.5	0.15528205415798005	nan	nan	nan	nan	nan	nan
9258	MgO	n.a.	0	n.a.	0	n.a.	0	MgO	6	0.0	0.0	0	0	0	700	10	1.5	6.8	1.7	0.75	4	8.45	3.52	1.44	2.08	3.04	0.86	41.66	17.04	24.62	35.98	10.18	5.5	0.04777927067895476	nan	nan	nan	nan	nan	nan
9259	MgO	n.a.	0	n.a.	0	n.a.	0	MgO	6	0.0	0.0	0	0	0	700	15	2.3	10.2	2.6	0.5	4	4.81	3.31	1.51	1.8	2.4	0.67	68.81	31.39	37.42	49.9	13.93	5.5	0.06732040298527042	nan	nan	nan	nan	nan	nan
9260	MgO	n.a.	0	n.a.	0	n.a.	0	MgO	6	0.0	0.0	0	0	0	700	20	3.0	13.6	3.4	0.38	4	6.35	3.29	1.57	1.72	2.32	0.62	51.81	24.72	27.09	36.54	9.76	5.5	0.08803520068215678	nan	nan	nan	nan	nan	nan
9261	MgO	n.a.	0	n.a.	0	n.a.	0	MgO	6	0.0	0.0	0	0	0	700	10	1.5	7.3	1.2	0.75	6	3.32	1.75	0.91	0.84	0.86	0.42	52.71	27.41	25.3	25.9	12.65	5.5	0.023539913651627612	nan	nan	nan	nan	nan	nan
9262	MgO	n.a.	0	n.a.	0	n.a.	0	MgO	6	0.0	0.0	0	0	0	700	15	2.3	10.9	1.8	0.5	6	2.73	1.55	0.86	0.69	0.65	0.35	56.78	31.5	25.27	23.81	12.82	5.5	0.03124276180591356	nan	nan	nan	nan	nan	nan
9263	MgO	n.a.	0	n.a.	0	n.a.	0	MgO	6	0.0	0.0	0	0	0	700	20	3.0	14.6	2.4	0.38	6	2.65	1.46	0.81	0.65	0.46	0.31	55.09	30.57	24.53	17.36	11.7	5.5	0.03870428650598497	nan	nan	nan	nan	nan	nan
9264	MgO	n.a.	0	n.a.	0	n.a.	0	MgO	6	0.0	0.0	0	0	0	700	10	4.0	4.0	2.0	0.75	2	14.76	5.68	1.92	3.76	9.47	2.63	38.48	13.01	25.47	64.16	17.82	5.5	0.07796923967863445	nan	nan	nan	nan	nan	nan
9265	MgO	n.a.	0	n.a.	0	n.a.	0	MgO	6	0.0	0.0	0	0	0	700	15	6.0	6.0	3.0	0.5	2	12.71	5.63	2.11	3.52	8.25	2.09	44.3	16.6	27.69	64.91	16.44	5.5	0.11589391990969947	nan	nan	nan	nan	nan	nan
9266	MgO	n.a.	0	n.a.	0	n.a.	0	MgO	6	0.0	0.0	0	0	0	700	20	8.0	8.0	4.0	0.38	2	11.83	5.66	2.19	3.47	7.86	1.9	47.84	18.51	29.33	66.44	16.06	5.5	0.15332870561046247	nan	nan	nan	nan	nan	nan
9267	MgO	n.a.	0	n.a.	0	n.a.	0	MgO	6	0.0	0.0	0	0	0	700	10	4.0	4.5	1.5	0.75	3	4.36	2.91	1.39	1.52	2.59	0.89	66.74	31.88	34.86	59.4	20.41	5.5	0.039375736808050475	nan	nan	nan	nan	nan	nan
9268	MgO	n.a.	0	n.a.	0	n.a.	0	MgO	6	0.0	0.0	0	0	0	700	15	6.0	6.8	2.3	0.5	3	5.36	2.54	1.37	1.17	1.74	0.65	47.39	25.56	21.83	32.46	12.13	5.5	0.051456297145462446	nan	nan	nan	nan	nan	nan
9269	MgO	n.a.	0	n.a.	0	n.a.	0	MgO	6	0.0	0.0	0	0	0	700	20	8.0	9.0	3.0	0.38	3	2.82	2.57	1.38	1.19	1.76	0.64	91.13	48.94	42.2	62.41	22.7	5.5	0.06851582776537221	nan	nan	nan	nan	nan	nan
9270	MgO	n.a.	0	n.a.	0	n.a.	0	MgO	6	0.0	0.0	0	0	0	700	10	4.0	4.8	1.2	0.75	4	3.97	1.65	0.86	0.79	1.18	0.57	41.56	21.66	19.9	29.72	14.36	5.5	0.02218352153736433	nan	nan	nan	nan	nan	nan
9271	MgO	n.a.	0	n.a.	0	n.a.	0	MgO	6	0.0	0.0	0	0	0	700	15	6.0	7.2	1.8	0.5	4	2.83	1.47	0.85	0.62	0.73	0.45	51.94	30.04	21.91	25.8	15.9	5.5	0.029618231307416452	nan	nan	nan	nan	nan	nan
9272	MgO	n.a.	0	n.a.	0	n.a.	0	MgO	6	0.0	0.0	0	0	0	700	20	8.0	9.6	2.4	0.38	4	1.98	1.42	0.85	0.57	0.63	0.4	71.72	42.93	28.79	31.82	20.2	5.5	0.0376362755548938	nan	nan	nan	nan	nan	nan
9273	MgO	n.a.	0	n.a.	0	n.a.	0	MgO	6	0.0	0.0	0	0	0	700	10	4.0	5.1	0.9	0.75	6	1.53	0.9	0.54	0.36	0.38	0.37	58.82	35.29	23.53	24.84	24.18	5.5	0.012054326202865428	nan	nan	nan	nan	nan	nan
9274	MgO	n.a.	0	n.a.	0	n.a.	0	MgO	6	0.0	0.0	0	0	0	700	15	6.0	7.7	1.3	0.5	6	1.16	0.79	0.5	0.29	0.14	0.3	68.1	43.1	25.0	12.07	25.86	5.5	0.01586274065256056	nan	nan	nan	nan	nan	nan
9275	MgO	n.a.	0	n.a.	0	n.a.	0	MgO	6	0.0	0.0	0	0	0	700	20	8.0	10.3	1.7	0.38	6	0.99	0.74	0.49	0.25	0.08	0.28	74.75	49.49	25.25	8.08	28.28	5.5	0.0195460942863068	nan	nan	nan	nan	nan	nan
9276	MgO	n.a.	0	n.a.	0	n.a.	0	MgO	6	0.0	0.0	0	0	0	700	10	7.0	2.0	1.0	0.75	2	1.23	1.03	0.65	0.38	0.63	0.75	83.74	52.85	30.89	51.22	60.98	5.5	0.013804549439322128	nan	nan	nan	nan	nan	nan
9277	MgO	n.a.	0	n.a.	0	n.a.	0	MgO	6	0.0	0.0	0	0	0	700	15	10.5	3.0	1.5	0.5	2	3.4	0.95	0.73	0.22	0.44	0.64	27.94	21.47	6.47	12.94	18.82	5.5	0.01909082568706277	nan	nan	nan	nan	nan	nan
9278	MgO	n.a.	0	n.a.	0	n.a.	0	MgO	6	0.0	0.0	0	0	0	700	20	14.0	4.0	2.0	0.38	2	1.83	1.06	0.73	0.33	0.11	0.56	57.92	39.89	18.03	6.01	30.6	5.5	0.02804363207507602	nan	nan	nan	nan	nan	nan
9279	MgO	n.a.	0	n.a.	0	n.a.	0	MgO	6	0.0	0.0	0	0	0	700	10	7.0	2.3	0.8	0.75	3	2.39	0.69	0.55	0.14	0.28	0.61	28.87	23.01	5.86	11.72	25.52	5.5	0.009231886763765598	nan	nan	nan	nan	nan	nan
9280	MgO	n.a.	0	n.a.	0	n.a.	0	MgO	6	0.0	0.0	0	0	0	700	15	10.5	3.4	1.1	0.5	3	0.72	0.61	0.4	0.21	0.05	0.51	84.72	55.56	29.17	6.94	70.83	5.5	0.012237362016354354	nan	nan	nan	nan	nan	nan
9281	MgO	n.a.	0	n.a.	0	n.a.	0	MgO	6	0.0	0.0	0	0	0	700	20	14.0	4.5	1.5	0.38	3	2.62	0.47	0.29	0.18	0.17	0.45	17.94	11.07	6.87	6.49	17.18	5.5	0.01239757823715585	nan	nan	nan	nan	nan	nan
9282	MgO	n.a.	0	n.a.	0	n.a.	0	MgO	6	0.0	0.0	0	0	0	700	10	7.0	2.4	0.6	0.75	4	1.2	0.56	0.41	0.15	0.25	0.52	46.67	34.17	12.5	20.83	43.33	5.5	0.0074876517141809935	nan	nan	nan	nan	nan	nan
9283	MgO	n.a.	0	n.a.	0	n.a.	0	MgO	6	0.0	0.0	0	0	0	700	15	10.5	3.6	0.9	0.5	4	1.36	0.32	0.19	0.13	0.07	0.41	23.53	13.97	9.56	5.15	30.15	5.5	0.0064102618978966715	nan	nan	nan	nan	nan	nan
9284	MgO	n.a.	0	n.a.	0	n.a.	0	MgO	6	0.0	0.0	0	0	0	700	20	14.0	4.8	1.2	0.38	4	0.52	0.3	0.2	0.1	0.36	0.36	57.69	38.46	19.23	69.23	69.23	5.5	0.007906602684996643	nan	nan	nan	nan	nan	nan
9285	MgO	n.a.	0	n.a.	0	n.a.	0	MgO	6	0.0	0.0	0	0	0	700	10	7.0	2.6	0.4	0.75	6	0.54	0.4	0.26	0.14	0.04	0.39	74.07	48.15	25.93	7.41	72.22	5.5	0.005344028530051763	nan	nan	nan	nan	nan	nan
9286	MgO	n.a.	0	n.a.	0	n.a.	0	MgO	6	0.0	0.0	0	0	0	700	15	10.5	3.9	0.6	0.5	6	1.05	0.18	0.13	0.05	0.15	0.29	17.14	12.38	4.76	14.29	27.62	5.5	0.0036032438932564175	nan	nan	nan	nan	nan	nan
9287	MgO	n.a.	0	n.a.	0	n.a.	0	MgO	6	0.0	0.0	0	0	0	700	20	14.0	5.1	0.9	0.38	6	1.95	0.33	0.29	0.04	0.47	0.24	16.92	14.87	2.05	24.1	12.31	5.5	0.008698571075596004	nan	nan	nan	nan	nan	nan
9288	Al2O3	n.a.	0	n.a.	0	n.a.	0	Al2O3	2	0.0	0.0	0	0	0	900	10	1.5	5.7	2.8	0.75	2	31.58	2.9	0.51	2.39	22.38	10.93	9.18	1.61	7.57	70.87	34.61	150.0	0.03923841425441622	nan	nan	nan	nan	nan	nan
9289	Al2O3	n.a.	0	n.a.	0	n.a.	0	Al2O3	2	0.0	0.0	0	0	0	900	15	2.3	8.5	4.3	0.5	2	30.92	3.59	0.51	3.08	23.32	9.94	11.61	1.65	9.96	75.42	32.15	150.0	0.0731205106236048	nan	nan	nan	nan	nan	nan
9290	Al2O3	n.a.	0	n.a.	0	n.a.	0	Al2O3	2	0.0	0.0	0	0	0	900	20	3.0	11.3	5.7	0.38	2	32.98	4.19	0.53	3.66	23.94	9.05	12.7	1.61	11.1	72.59	27.44	150.0	0.11263979559291959	nan	nan	nan	nan	nan	nan
9291	Al2O3	n.a.	0	n.a.	0	n.a.	0	Al2O3	2	0.0	0.0	0	0	0	900	10	1.5	6.4	2.1	0.75	3	20.31	3.43	0.48	2.95	17.18	5.81	16.89	2.36	14.52	84.59	28.61	150.0	0.0465360693456865	nan	nan	nan	nan	nan	nan
9292	Al2O3	n.a.	0	n.a.	0	n.a.	0	Al2O3	2	0.0	0.0	0	0	0	900	15	2.3	9.6	3.2	0.5	3	20.0	4.08	0.5	3.58	17.46	5.26	20.4	2.5	17.9	87.3	26.3	150.0	0.08331135053766502	nan	nan	nan	nan	nan	nan
9293	Al2O3	n.a.	0	n.a.	0	n.a.	0	Al2O3	2	0.0	0.0	0	0	0	900	20	3.0	12.8	4.3	0.38	3	18.63	4.82	0.54	4.28	17.88	4.61	25.87	2.9	22.97	95.97	24.75	150.0	0.13000092182928155	nan	nan	nan	nan	nan	nan
9294	Al2O3	n.a.	0	n.a.	0	n.a.	0	Al2O3	2	0.0	0.0	0	0	0	900	10	1.5	6.8	1.7	0.75	4	16.54	3.35	0.44	2.91	13.91	3.46	20.25	2.66	17.59	84.1	20.92	150.0	0.04543197377833525	nan	nan	nan	nan	nan	nan
9295	Al2O3	n.a.	0	n.a.	0	n.a.	0	Al2O3	2	0.0	0.0	0	0	0	900	15	2.3	10.2	2.6	0.5	4	11.49	4.16	0.46	3.7	14.21	3.03	36.21	4.0	32.2	123.67	26.37	150.0	0.08498010324190423	nan	nan	nan	nan	nan	nan
9296	Al2O3	n.a.	0	n.a.	0	n.a.	0	Al2O3	2	0.0	0.0	0	0	0	900	20	3.0	13.6	3.4	0.38	4	14.78	4.6	0.49	4.11	13.84	2.71	31.12	3.32	27.81	93.64	18.34	150.0	0.12392528298381729	nan	nan	nan	nan	nan	nan
9297	Al2O3	n.a.	0	n.a.	0	n.a.	0	Al2O3	2	0.0	0.0	0	0	0	900	10	1.5	7.3	1.2	0.75	6	15.97	3.13	0.34	2.79	10.21	1.83	19.6	2.13	17.47	63.93	11.46	150.0	0.042400416733063766	nan	nan	nan	nan	nan	nan
9298	Al2O3	n.a.	0	n.a.	0	n.a.	0	Al2O3	2	0.0	0.0	0	0	0	900	15	2.3	10.9	1.8	0.5	6	16.21	3.77	0.39	3.38	9.97	1.55	23.26	2.41	20.85	61.51	9.56	150.0	0.07685805323956371	nan	nan	nan	nan	nan	nan
9299	Al2O3	n.a.	0	n.a.	0	n.a.	0	Al2O3	2	0.0	0.0	0	0	0	900	20	3.0	14.6	2.4	0.38	6	10.73	3.97	0.35	3.62	9.52	1.35	37.0	3.26	33.74	88.72	12.58	150.0	0.10660406141634195	nan	nan	nan	nan	nan	nan
9300	Al2O3	n.a.	0	n.a.	0	n.a.	0	Al2O3	2	0.0	0.0	0	0	0	900	10	4.0	4.0	2.0	0.75	2	34.71	2.65	0.46	2.19	25.29	8.15	7.63	1.33	6.31	72.86	23.48	150.0	0.03580993889317686	nan	nan	nan	nan	nan	nan
9301	Al2O3	n.a.	0	n.a.	0	n.a.	0	Al2O3	2	0.0	0.0	0	0	0	900	15	6.0	6.0	3.0	0.5	2	35.09	3.3	0.47	2.83	25.16	7.28	9.4	1.34	8.06	71.7	20.75	150.0	0.06711356705768551	nan	nan	nan	nan	nan	nan
9302	Al2O3	n.a.	0	n.a.	0	n.a.	0	Al2O3	2	0.0	0.0	0	0	0	900	20	8.0	8.0	4.0	0.38	2	34.67	3.85	0.55	3.3	25.03	7.06	11.1	1.59	9.52	72.19	20.36	150.0	0.10331766829816476	nan	nan	nan	nan	nan	nan
9303	Al2O3	n.a.	0	n.a.	0	n.a.	0	Al2O3	2	0.0	0.0	0	0	0	900	10	4.0	4.5	1.5	0.75	3	26.71	2.77	0.41	2.36	18.83	4.57	10.37	1.54	8.84	70.5	17.11	150.0	0.03745450688870081	nan	nan	nan	nan	nan	nan
9304	Al2O3	n.a.	0	n.a.	0	n.a.	0	Al2O3	2	0.0	0.0	0	0	0	900	15	6.0	6.8	2.3	0.5	3	24.57	3.58	0.43	3.15	18.15	3.79	14.57	1.75	12.82	73.87	15.43	150.0	0.07291307402123041	nan	nan	nan	nan	nan	nan
9305	Al2O3	n.a.	0	n.a.	0	n.a.	0	Al2O3	2	0.0	0.0	0	0	0	900	20	8.0	9.0	3.0	0.38	3	24.22	4.05	0.47	3.58	17.92	3.57	16.72	1.94	14.78	73.99	14.74	150.0	0.10879727245890113	nan	nan	nan	nan	nan	nan
9306	Al2O3	n.a.	0	n.a.	0	n.a.	0	Al2O3	2	0.0	0.0	0	0	0	900	10	4.0	4.8	1.2	0.75	4	21.68	2.68	0.34	2.34	14.75	2.79	12.36	1.57	10.79	68.04	12.87	150.0	0.03622089076369273	nan	nan	nan	nan	nan	nan
9307	Al2O3	n.a.	0	n.a.	0	n.a.	0	Al2O3	2	0.0	0.0	0	0	0	900	15	6.0	7.2	1.8	0.5	4	18.04	3.38	0.39	2.99	14.11	2.37	18.74	2.16	16.57	78.22	13.14	150.0	0.06876885372366162	nan	nan	nan	nan	nan	nan
9308	Al2O3	n.a.	0	n.a.	0	n.a.	0	Al2O3	2	0.0	0.0	0	0	0	900	20	8.0	9.6	2.4	0.38	4	19.75	3.75	0.39	3.36	13.82	2.21	18.99	1.97	17.01	69.97	11.19	150.0	0.10058213900052036	nan	nan	nan	nan	nan	nan
9309	Al2O3	n.a.	0	n.a.	0	n.a.	0	Al2O3	2	0.0	0.0	0	0	0	900	10	4.0	5.1	0.9	0.75	6	12.8	2.53	0.3	2.23	10.09	1.48	19.77	2.34	17.42	78.83	11.56	150.0	0.03416739685196364	nan	nan	nan	nan	nan	nan
9310	Al2O3	n.a.	0	n.a.	0	n.a.	0	Al2O3	2	0.0	0.0	0	0	0	900	15	6.0	7.7	1.3	0.5	6	12.28	2.93	0.36	2.57	9.61	1.3	23.86	2.93	20.93	78.26	10.59	150.0	0.059475636527912865	nan	nan	nan	nan	nan	nan
9311	Al2O3	n.a.	0	n.a.	0	n.a.	0	Al2O3	2	0.0	0.0	0	0	0	900	20	8.0	10.3	1.7	0.38	6	13.09	3.39	0.35	3.04	9.57	1.22	25.9	2.67	23.22	73.11	9.32	150.0	0.0907577117333505	nan	nan	nan	nan	nan	nan
9312	Al2O3	n.a.	0	n.a.	0	n.a.	0	Al2O3	2	0.0	0.0	0	0	0	900	10	7.0	2.0	1.0	0.75	2	41.45	1.87	0.52	1.35	26.13	6.41	4.51	1.25	3.26	63.04	15.46	150.0	0.02516940769291891	nan	nan	nan	nan	nan	nan
9313	Al2O3	n.a.	0	n.a.	0	n.a.	0	Al2O3	2	0.0	0.0	0	0	0	900	15	10.5	3.0	1.5	0.5	2	40.84	2.46	0.49	1.97	26.24	6.13	6.02	1.2	4.82	64.25	15.01	150.0	0.04981527141236956	nan	nan	nan	nan	nan	nan
9314	Al2O3	n.a.	0	n.a.	0	n.a.	0	Al2O3	2	0.0	0.0	0	0	0	900	20	14.0	4.0	2.0	0.38	2	41.43	2.96	0.49	2.47	24.91	5.64	7.14	1.18	5.96	60.13	13.61	150.0	0.07907084566393852	nan	nan	nan	nan	nan	nan
9315	Al2O3	n.a.	0	n.a.	0	n.a.	0	Al2O3	2	0.0	0.0	0	0	0	900	10	7.0	2.3	0.8	0.75	3	29.84	2.01	0.46	1.55	19.33	3.62	6.74	1.54	5.19	64.78	12.13	150.0	0.027073004453819032	nan	nan	nan	nan	nan	nan
9316	Al2O3	n.a.	0	n.a.	0	n.a.	0	Al2O3	2	0.0	0.0	0	0	0	900	15	10.5	3.4	1.1	0.5	3	28.03	2.54	0.41	2.13	17.4	2.98	9.06	1.46	7.6	62.08	10.63	150.0	0.051456297145462446	nan	nan	nan	nan	nan	nan
9317	Al2O3	n.a.	0	n.a.	0	n.a.	0	Al2O3	2	0.0	0.0	0	0	0	900	20	14.0	4.5	1.5	0.38	3	28.97	2.88	0.43	2.45	17.69	2.88	9.94	1.48	8.46	61.06	9.94	150.0	0.07690225967606128	nan	nan	nan	nan	nan	nan
9318	Al2O3	n.a.	0	n.a.	0	n.a.	0	Al2O3	2	0.0	0.0	0	0	0	900	10	7.0	2.4	0.6	0.75	4	21.82	1.87	0.46	1.41	14.84	2.32	8.57	2.11	6.46	68.01	10.63	150.0	0.02516940769291891	nan	nan	nan	nan	nan	nan
9319	Al2O3	n.a.	0	n.a.	0	n.a.	0	Al2O3	2	0.0	0.0	0	0	0	900	15	10.5	3.6	0.9	0.5	4	21.54	2.06	0.34	1.72	13.18	1.87	9.56	1.58	7.99	61.19	8.68	150.0	0.041630279427840006	nan	nan	nan	nan	nan	nan
9320	Al2O3	n.a.	0	n.a.	0	n.a.	0	Al2O3	2	0.0	0.0	0	0	0	900	20	14.0	4.8	1.2	0.38	4	23.05	2.49	0.31	2.18	13.56	1.91	10.8	1.34	9.46	58.83	8.29	150.0	0.06635591879227307	nan	nan	nan	nan	nan	nan
9321	Al2O3	n.a.	0	n.a.	0	n.a.	0	Al2O3	2	0.0	0.0	0	0	0	900	10	7.0	2.6	0.4	0.75	6	15.78	1.33	0.29	1.04	10.11	1.31	8.43	1.84	6.59	64.07	8.3	150.0	0.01785231615868807	nan	nan	nan	nan	nan	nan
9322	Al2O3	n.a.	0	n.a.	0	n.a.	0	Al2O3	2	0.0	0.0	0	0	0	900	15	10.5	3.9	0.6	0.5	6	14.67	1.39	0.3	1.09	8.95	1.05	9.48	2.04	7.43	61.01	7.16	150.0	0.027995019287707323	nan	nan	nan	nan	nan	nan
9323	Al2O3	n.a.	0	n.a.	0	n.a.	0	Al2O3	2	0.0	0.0	0	0	0	900	20	14.0	5.1	0.9	0.38	6	15.5	1.79	0.34	1.45	9.52	1.08	11.55	2.19	9.35	61.42	6.97	150.0	0.047531954785285574	nan	nan	nan	nan	nan	nan
9324	Al2O3	n.a.	0	n.a.	0	n.a.	0	Al2O3	2	0.0	0.0	0	0	0	850	10	1.5	5.7	2.8	0.75	2	35.22	5.61	0.93	4.68	24.49	5.95	15.93	2.64	13.29	69.53	16.89	150.0	0.0769800675349845	nan	nan	nan	nan	nan	nan
9325	Al2O3	n.a.	0	n.a.	0	n.a.	0	Al2O3	2	0.0	0.0	0	0	0	850	15	2.3	8.5	4.3	0.5	2	35.22	5.61	0.93	4.68	24.49	5.95	15.93	2.64	13.29	69.53	16.89	150.0	0.11547010130247674	nan	nan	nan	nan	nan	nan
9326	Al2O3	n.a.	0	n.a.	0	n.a.	0	Al2O3	2	0.0	0.0	0	0	0	850	20	3.0	11.3	5.7	0.38	2	34.53	6.46	0.99	5.47	25.08	5.76	18.71	2.87	15.84	72.63	16.68	150.0	0.1757395623430295	nan	nan	nan	nan	nan	nan
9327	Al2O3	n.a.	0	n.a.	0	n.a.	0	Al2O3	2	0.0	0.0	0	0	0	850	10	1.5	6.4	2.1	0.75	3	20.95	5.44	0.76	4.68	17.49	3.26	25.97	3.63	22.34	83.48	15.56	150.0	0.07458084310707107	nan	nan	nan	nan	nan	nan
9328	Al2O3	n.a.	0	n.a.	0	n.a.	0	Al2O3	2	0.0	0.0	0	0	0	850	15	2.3	9.6	3.2	0.5	3	19.92	6.1	0.94	5.16	17.45	3.12	30.62	4.72	25.9	87.6	15.66	150.0	0.12587959954774816	nan	nan	nan	nan	nan	nan
9329	Al2O3	n.a.	0	n.a.	0	n.a.	0	Al2O3	2	0.0	0.0	0	0	0	850	20	3.0	12.8	4.3	0.38	3	23.13	6.13	1.06	5.07	16.64	2.95	26.5	4.58	21.92	71.94	12.75	150.0	0.16647194641892352	nan	nan	nan	nan	nan	nan
9330	Al2O3	n.a.	0	n.a.	0	n.a.	0	Al2O3	2	0.0	0.0	0	0	0	850	10	1.5	6.8	1.7	0.75	4	16.85	4.67	0.72	3.95	13.46	2.08	27.72	4.27	23.44	79.88	12.34	150.0	0.06376750597680607	nan	nan	nan	nan	nan	nan
9331	Al2O3	n.a.	0	n.a.	0	n.a.	0	Al2O3	2	0.0	0.0	0	0	0	850	15	2.3	10.2	2.6	0.5	4	15.36	5.14	0.93	4.21	13.0	2.02	33.46	6.05	27.41	84.64	13.15	150.0	0.10553613107731144	nan	nan	nan	nan	nan	nan
9332	Al2O3	n.a.	0	n.a.	0	n.a.	0	Al2O3	2	0.0	0.0	0	0	0	850	20	3.0	13.6	3.4	0.38	4	12.36	5.11	1.18	3.93	12.7	1.86	41.34	9.55	31.8	102.75	15.05	150.0	0.13803121053269535	nan	nan	nan	nan	nan	nan
9333	Al2O3	n.a.	0	n.a.	0	n.a.	0	Al2O3	2	0.0	0.0	0	0	0	850	10	1.5	7.3	1.2	0.75	6	11.37	3.03	0.66	2.37	9.13	1.18	26.65	5.8	20.84	80.3	10.38	150.0	0.04102471156218198	nan	nan	nan	nan	nan	nan
9334	Al2O3	n.a.	0	n.a.	0	n.a.	0	Al2O3	2	0.0	0.0	0	0	0	850	15	2.3	10.9	1.8	0.5	6	12.24	3.25	0.94	2.31	8.23	1.1	26.55	7.68	18.87	67.24	8.99	150.0	0.06607970815640031	nan	nan	nan	nan	nan	nan
9335	Al2O3	n.a.	0	n.a.	0	n.a.	0	Al2O3	2	0.0	0.0	0	0	0	850	20	3.0	14.6	2.4	0.38	6	9.53	3.12	1.2	1.92	7.63	1.15	32.74	12.59	20.15	80.06	12.07	150.0	0.08341338616645937	nan	nan	nan	nan	nan	nan
9336	Al2O3	n.a.	0	n.a.	0	n.a.	0	Al2O3	2	0.0	0.0	0	0	0	850	10	4.0	4.0	2.0	0.75	2	34.3	4.89	0.82	4.07	25.62	5.95	14.26	2.39	11.87	74.69	17.35	150.0	0.06684809265839624	nan	nan	nan	nan	nan	nan
9337	Al2O3	n.a.	0	n.a.	0	n.a.	0	Al2O3	2	0.0	0.0	0	0	0	850	15	6.0	6.0	3.0	0.5	2	33.75	5.51	0.97	4.54	24.74	5.42	16.33	2.87	13.45	73.3	16.06	150.0	0.11335235438711372	nan	nan	nan	nan	nan	nan
9338	Al2O3	n.a.	0	n.a.	0	n.a.	0	Al2O3	2	0.0	0.0	0	0	0	850	20	8.0	8.0	4.0	0.38	2	34.2	5.67	1.07	4.6	24.14	5.17	16.58	3.13	13.45	70.58	15.12	150.0	0.15360766664823555	nan	nan	nan	nan	nan	nan
9339	Al2O3	n.a.	0	n.a.	0	n.a.	0	Al2O3	2	0.0	0.0	0	0	0	850	10	4.0	4.5	1.5	0.75	3	23.68	4.02	0.72	3.3	17.5	2.98	16.98	3.04	13.94	73.9	12.58	150.0	0.05470713274398922	nan	nan	nan	nan	nan	nan
9340	Al2O3	n.a.	0	n.a.	0	n.a.	0	Al2O3	2	0.0	0.0	0	0	0	850	15	6.0	6.8	2.3	0.5	3	23.1	4.47	1.03	3.44	16.34	2.79	19.35	4.46	14.89	70.74	12.08	150.0	0.09145970341234866	nan	nan	nan	nan	nan	nan
9341	Al2O3	n.a.	0	n.a.	0	n.a.	0	Al2O3	2	0.0	0.0	0	0	0	850	20	8.0	9.0	3.0	0.38	3	23.72	4.02	1.23	2.79	15.91	2.64	16.95	5.19	11.76	67.07	11.13	150.0	0.10797460409997872	nan	nan	nan	nan	nan	nan
9342	Al2O3	n.a.	0	n.a.	0	n.a.	0	Al2O3	2	0.0	0.0	0	0	0	850	10	4.0	4.8	1.2	0.75	4	16.56	2.85	0.77	2.08	12.94	1.96	17.21	4.65	12.56	78.14	11.84	150.0	0.038552013552856326	nan	nan	nan	nan	nan	nan
9343	Al2O3	n.a.	0	n.a.	0	n.a.	0	Al2O3	2	0.0	0.0	0	0	0	850	15	6.0	7.2	1.8	0.5	4	16.32	3.12	1.03	2.09	12.17	1.85	19.12	6.31	12.81	74.57	11.34	150.0	0.06339417348650912	nan	nan	nan	nan	nan	nan
9344	Al2O3	n.a.	0	n.a.	0	n.a.	0	Al2O3	2	0.0	0.0	0	0	0	850	20	8.0	9.6	2.4	0.38	4	17.11	3.18	1.41	1.77	11.1	2.0	18.59	8.24	10.34	64.87	11.69	150.0	0.0850436880961661	nan	nan	nan	nan	nan	nan
9345	Al2O3	n.a.	0	n.a.	0	n.a.	0	Al2O3	2	0.0	0.0	0	0	0	850	10	4.0	5.1	0.9	0.75	6	10.02	2.1	0.77	1.33	7.9	1.17	20.96	7.68	13.27	78.84	11.68	150.0	0.02829818193550225	nan	nan	nan	nan	nan	nan
9346	Al2O3	n.a.	0	n.a.	0	n.a.	0	Al2O3	2	0.0	0.0	0	0	0	850	15	6.0	7.7	1.3	0.5	6	10.36	2.58	1.22	1.36	7.15	1.33	24.9	11.78	13.13	69.02	12.84	150.0	0.05227731521938962	nan	nan	nan	nan	nan	nan
9347	Al2O3	n.a.	0	n.a.	0	n.a.	0	Al2O3	2	0.0	0.0	0	0	0	850	20	8.0	10.3	1.7	0.38	6	12.36	2.9	1.66	1.24	6.69	1.6	23.46	13.43	10.03	54.13	12.94	150.0	0.07744423866003201	nan	nan	nan	nan	nan	nan
9348	Al2O3	n.a.	0	n.a.	0	n.a.	0	Al2O3	2	0.0	0.0	0	0	0	850	10	7.0	2.0	1.0	0.75	2	33.14	2.5	1.23	1.27	22.37	5.06	7.54	3.71	3.83	67.5	15.27	150.0	0.03375707731238653	nan	nan	nan	nan	nan	nan
9349	Al2O3	n.a.	0	n.a.	0	n.a.	0	Al2O3	2	0.0	0.0	0	0	0	850	15	10.5	3.0	1.5	0.5	2	33.43	3.28	1.84	1.44	19.41	6.21	9.81	5.5	4.31	58.06	18.58	150.0	0.06669995936310814	nan	nan	nan	nan	nan	nan
9350	Al2O3	n.a.	0	n.a.	0	n.a.	0	Al2O3	2	0.0	0.0	0	0	0	850	20	14.0	4.0	2.0	0.38	2	31.42	4.46	2.2	2.26	16.59	6.85	14.19	7.0	7.19	52.8	21.8	150.0	0.12006625796388304	nan	nan	nan	nan	nan	nan
9351	Al2O3	n.a.	0	n.a.	0	n.a.	0	Al2O3	2	0.0	0.0	0	0	0	850	10	7.0	2.3	0.8	0.75	3	22.76	3.17	1.63	1.54	13.84	3.91	13.93	7.16	6.77	60.81	17.18	150.0	0.0429510964862021	nan	nan	nan	nan	nan	nan
9352	Al2O3	n.a.	0	n.a.	0	n.a.	0	Al2O3	2	0.0	0.0	0	0	0	850	15	10.5	3.4	1.1	0.5	3	21.91	3.61	2.12	1.49	11.54	4.84	16.48	9.68	6.8	52.67	22.09	150.0	0.07353544838442921	nan	nan	nan	nan	nan	nan
9353	Al2O3	n.a.	0	n.a.	0	n.a.	0	Al2O3	2	0.0	0.0	0	0	0	850	20	14.0	4.5	1.5	0.38	3	19.44	5.01	1.99	3.02	8.04	3.27	25.77	10.24	15.53	41.36	16.82	150.0	0.13525937654210612	nan	nan	nan	nan	nan	nan
9354	Al2O3	n.a.	0	n.a.	0	n.a.	0	Al2O3	2	0.0	0.0	0	0	0	850	10	7.0	2.4	0.6	0.75	4	19.29	3.62	1.7	1.92	9.51	2.94	18.77	8.81	9.95	49.3	15.24	150.0	0.04916196636787293	nan	nan	nan	nan	nan	nan
9355	Al2O3	n.a.	0	n.a.	0	n.a.	0	Al2O3	2	0.0	0.0	0	0	0	850	15	10.5	3.6	0.9	0.5	4	14.83	3.33	1.77	1.56	6.24	2.96	22.45	11.94	10.52	42.08	19.96	150.0	0.06773413902315462	nan	nan	nan	nan	nan	nan
9356	Al2O3	n.a.	0	n.a.	0	n.a.	0	Al2O3	2	0.0	0.0	0	0	0	850	20	14.0	4.8	1.2	0.38	4	12.79	4.19	1.89	2.3	4.21	2.2	32.76	14.78	17.98	32.92	17.2	150.0	0.11263979559291959	nan	nan	nan	nan	nan	nan
9357	Al2O3	n.a.	0	n.a.	0	n.a.	0	Al2O3	2	0.0	0.0	0	0	0	850	10	7.0	2.6	0.4	0.75	6	11.84	3.4	1.67	1.73	5.98	2.08	28.72	14.1	14.61	50.51	17.57	150.0	0.04612192635949212	nan	nan	nan	nan	nan	nan
9358	Al2O3	n.a.	0	n.a.	0	n.a.	0	Al2O3	2	0.0	0.0	0	0	0	850	15	10.5	3.9	0.6	0.5	6	11.99	2.69	1.61	1.08	4.14	1.85	22.44	13.43	9.01	34.53	15.43	150.0	0.054536854308387554	nan	nan	nan	nan	nan	nan
9359	Al2O3	n.a.	0	n.a.	0	n.a.	0	Al2O3	2	0.0	0.0	0	0	0	850	20	14.0	5.1	0.9	0.38	6	9.32	3.02	1.51	1.51	3.14	1.38	32.4	16.2	16.2	33.69	14.81	150.0	0.08069845871285566	nan	nan	nan	nan	nan	nan
9360	Al2O3	n.a.	0	n.a.	0	n.a.	0	Al2O3	2	0.0	0.0	0	0	0	800	10	1.5	5.7	2.8	0.75	2	32.93	5.46	1.19	4.27	22.43	5.82	16.58	3.61	12.97	68.11	17.67	150.0	0.07486288083066807	nan	nan	nan	nan	nan	nan
9361	Al2O3	n.a.	0	n.a.	0	n.a.	0	Al2O3	2	0.0	0.0	0	0	0	800	15	2.3	8.5	4.3	0.5	2	30.33	5.69	1.54	4.15	23.14	5.84	18.76	5.08	13.68	76.29	19.25	150.0	0.11716591486459574	nan	nan	nan	nan	nan	nan
9362	Al2O3	n.a.	0	n.a.	0	n.a.	0	Al2O3	2	0.0	0.0	0	0	0	800	20	3.0	11.3	5.7	0.38	2	33.72	5.33	1.73	3.6	22.32	5.65	15.81	5.13	10.68	66.19	16.76	150.0	0.14413954170339877	nan	nan	nan	nan	nan	nan
9363	Al2O3	n.a.	0	n.a.	0	n.a.	0	Al2O3	2	0.0	0.0	0	0	0	800	10	1.5	6.4	2.1	0.75	3	22.32	4.45	1.32	3.13	15.37	3.04	19.94	5.91	14.02	68.86	13.62	150.0	0.0606940204024124	nan	nan	nan	nan	nan	nan
9364	Al2O3	n.a.	0	n.a.	0	n.a.	0	Al2O3	2	0.0	0.0	0	0	0	800	15	2.3	9.6	3.2	0.5	3	20.89	4.18	1.75	2.43	15.32	3.04	20.01	8.38	11.63	73.34	14.55	150.0	0.08539750906623049	nan	nan	nan	nan	nan	nan
9365	Al2O3	n.a.	0	n.a.	0	n.a.	0	Al2O3	2	0.0	0.0	0	0	0	800	20	3.0	12.8	4.3	0.38	3	22.09	3.61	2.12	1.49	13.75	3.48	16.34	9.6	6.75	62.25	15.75	150.0	0.09675716892688055	nan	nan	nan	nan	nan	nan
9366	Al2O3	n.a.	0	n.a.	0	n.a.	0	Al2O3	2	0.0	0.0	0	0	0	800	10	1.5	6.8	1.7	0.75	4	16.42	3.5	1.4	2.1	11.55	2.05	21.32	8.53	12.79	70.34	12.48	150.0	0.04750290352420155	nan	nan	nan	nan	nan	nan
9367	Al2O3	n.a.	0	n.a.	0	n.a.	0	Al2O3	2	0.0	0.0	0	0	0	800	15	2.3	10.2	2.6	0.5	4	16.64	3.12	2.01	1.11	10.58	2.64	18.75	12.08	6.67	63.58	15.87	150.0	0.06339417348650912	nan	nan	nan	nan	nan	nan
9368	Al2O3	n.a.	0	n.a.	0	n.a.	0	Al2O3	2	0.0	0.0	0	0	0	800	20	3.0	13.6	3.4	0.38	4	14.05	5.05	2.09	2.96	6.5	2.58	35.94	14.88	21.07	46.26	18.36	150.0	0.13636775981525387	nan	nan	nan	nan	nan	nan
9369	Al2O3	n.a.	0	n.a.	0	n.a.	0	Al2O3	2	0.0	0.0	0	0	0	800	10	1.5	7.3	1.2	0.75	6	12.12	2.92	1.62	1.3	7.13	1.57	24.09	13.37	10.73	58.83	12.95	150.0	0.03951307350625432	nan	nan	nan	nan	nan	nan
9370	Al2O3	n.a.	0	n.a.	0	n.a.	0	Al2O3	2	0.0	0.0	0	0	0	800	15	2.3	10.9	1.8	0.5	6	10.5	3.68	1.85	1.83	4.19	1.84	35.05	17.62	17.43	39.9	17.52	150.0	0.07498840885516081	nan	nan	nan	nan	nan	nan
9371	Al2O3	n.a.	0	n.a.	0	n.a.	0	Al2O3	2	0.0	0.0	0	0	0	800	20	3.0	14.6	2.4	0.38	6	7.24	4.09	1.75	2.34	2.43	1.02	56.49	24.17	32.32	33.56	14.09	150.0	0.10989456381113592	nan	nan	nan	nan	nan	nan
9372	Al2O3	n.a.	0	n.a.	0	n.a.	0	Al2O3	2	0.0	0.0	0	0	0	800	10	4.0	4.0	2.0	0.75	2	31.34	4.07	1.37	2.7	22.97	5.74	12.99	4.37	8.62	73.29	18.32	150.0	0.05540190287764682	nan	nan	nan	nan	nan	nan
9373	Al2O3	n.a.	0	n.a.	0	n.a.	0	Al2O3	2	0.0	0.0	0	0	0	800	15	6.0	6.0	3.0	0.5	2	31.0	3.6	2.0	1.6	21.08	5.89	11.61	6.45	5.16	68.0	19.0	150.0	0.07332796874318294	nan	nan	nan	nan	nan	nan
9374	Al2O3	n.a.	0	n.a.	0	n.a.	0	Al2O3	2	0.0	0.0	0	0	0	800	20	8.0	8.0	4.0	0.38	2	29.19	5.1	2.17	2.93	16.91	5.74	17.47	7.43	10.04	57.93	19.66	150.0	0.13775389571634009	nan	nan	nan	nan	nan	nan
9375	Al2O3	n.a.	0	n.a.	0	n.a.	0	Al2O3	2	0.0	0.0	0	0	0	800	10	4.0	4.5	1.5	0.75	3	22.68	3.55	1.77	1.78	14.42	3.5	15.65	7.8	7.85	63.58	15.43	150.0	0.04819392884847101	nan	nan	nan	nan	nan	nan
9376	Al2O3	n.a.	0	n.a.	0	n.a.	0	Al2O3	2	0.0	0.0	0	0	0	800	15	6.0	6.8	2.3	0.5	3	18.98	5.21	2.22	2.99	9.18	3.95	27.45	11.7	15.75	48.37	20.81	150.0	0.10701253504628233	nan	nan	nan	nan	nan	nan
9377	Al2O3	n.a.	0	n.a.	0	n.a.	0	Al2O3	2	0.0	0.0	0	0	0	800	20	8.0	9.0	3.0	0.38	3	14.44	6.27	2.17	4.1	5.67	2.3	43.42	15.03	28.39	39.27	15.93	150.0	0.170399676920255	nan	nan	nan	nan	nan	nan
9378	Al2O3	n.a.	0	n.a.	0	n.a.	0	Al2O3	2	0.0	0.0	0	0	0	800	10	4.0	4.8	1.2	0.75	4	16.21	3.26	1.86	1.4	10.44	2.76	20.11	11.47	8.64	64.4	17.03	150.0	0.04419095812433891	nan	nan	nan	nan	nan	nan
9379	Al2O3	n.a.	0	n.a.	0	n.a.	0	Al2O3	2	0.0	0.0	0	0	0	800	15	6.0	7.2	1.8	0.5	4	11.44	4.75	2.0	2.75	5.07	2.84	41.52	17.48	24.04	44.32	24.83	150.0	0.09733034396256202	nan	nan	nan	nan	nan	nan
9380	Al2O3	n.a.	0	n.a.	0	n.a.	0	Al2O3	2	0.0	0.0	0	0	0	800	20	8.0	9.6	2.4	0.38	4	8.27	4.66	1.94	2.72	3.38	1.28	56.35	23.46	32.89	40.87	15.48	150.0	0.12558088476687296	nan	nan	nan	nan	nan	nan
9381	Al2O3	n.a.	0	n.a.	0	n.a.	0	Al2O3	2	0.0	0.0	0	0	0	800	10	4.0	5.1	0.9	0.75	6	8.23	2.9	1.71	1.19	4.7	2.04	35.24	20.78	14.46	57.11	24.79	150.0	0.03923841425441622	nan	nan	nan	nan	nan	nan
9382	Al2O3	n.a.	0	n.a.	0	n.a.	0	Al2O3	2	0.0	0.0	0	0	0	800	15	6.0	7.7	1.3	0.5	6	5.19	3.43	1.57	1.86	2.31	1.17	66.09	30.25	35.84	44.51	22.54	150.0	0.06980410401852975	nan	nan	nan	nan	nan	nan
9383	Al2O3	n.a.	0	n.a.	0	n.a.	0	Al2O3	2	0.0	0.0	0	0	0	800	20	8.0	10.3	1.7	0.38	6	5.12	2.81	1.46	1.35	1.54	0.68	54.88	28.52	26.37	30.08	13.28	150.0	0.07500621177029514	nan	nan	nan	nan	nan	nan
9384	Al2O3	n.a.	0	n.a.	0	n.a.	0	Al2O3	2	0.0	0.0	0	0	0	800	10	7.0	2.0	1.0	0.75	2	20.49	6.01	2.11	3.9	9.54	4.82	29.33	10.3	19.03	46.56	23.52	150.0	0.08264238980784182	nan	nan	nan	nan	nan	nan
9385	Al2O3	n.a.	0	n.a.	0	n.a.	0	Al2O3	2	0.0	0.0	0	0	0	800	15	10.5	3.0	1.5	0.5	2	16.6	4.44	1.91	2.53	6.19	2.15	26.75	11.51	15.24	37.29	12.95	150.0	0.09083172706096515	nan	nan	nan	nan	nan	nan
9386	Al2O3	n.a.	0	n.a.	0	n.a.	0	Al2O3	2	0.0	0.0	0	0	0	800	20	14.0	4.0	2.0	0.38	2	10.62	3.79	1.83	1.96	4.21	1.64	35.69	17.23	18.46	39.64	15.44	150.0	0.10167600951294256	nan	nan	nan	nan	nan	nan
9387	Al2O3	n.a.	0	n.a.	0	n.a.	0	Al2O3	2	0.0	0.0	0	0	0	800	10	7.0	2.3	0.8	0.75	3	10.97	4.22	1.89	2.33	5.1	2.42	38.47	17.23	21.24	46.49	22.06	150.0	0.05748838809817077	nan	nan	nan	nan	nan	nan
9388	Al2O3	n.a.	0	n.a.	0	n.a.	0	Al2O3	2	0.0	0.0	0	0	0	800	15	10.5	3.4	1.1	0.5	3	6.16	2.97	1.5	1.47	2.99	1.5	48.21	24.35	23.86	48.54	24.35	150.0	0.06029995390176644	nan	nan	nan	nan	nan	nan
9389	Al2O3	n.a.	0	n.a.	0	n.a.	0	Al2O3	2	0.0	0.0	0	0	0	800	20	14.0	4.5	1.5	0.38	3	6.82	2.42	1.3	1.12	2.57	1.16	35.48	19.06	16.42	37.68	17.01	150.0	0.06446745158000061	nan	nan	nan	nan	nan	nan
9390	Al2O3	n.a.	0	n.a.	0	n.a.	0	Al2O3	2	0.0	0.0	0	0	0	800	10	7.0	2.4	0.6	0.75	4	8.32	3.09	1.42	1.67	3.74	1.73	37.14	17.07	20.07	44.95	20.79	150.0	0.04184996432217697	nan	nan	nan	nan	nan	nan
9391	Al2O3	n.a.	0	n.a.	0	n.a.	0	Al2O3	2	0.0	0.0	0	0	0	800	15	10.5	3.6	0.9	0.5	4	7.0	2.18	1.27	0.91	2.54	1.17	31.14	18.14	13.0	36.29	16.71	150.0	0.04408226175376056	nan	nan	nan	nan	nan	nan
9392	Al2O3	n.a.	0	n.a.	0	n.a.	0	Al2O3	2	0.0	0.0	0	0	0	800	20	14.0	4.8	1.2	0.38	4	5.77	1.76	1.12	0.64	1.97	0.93	30.5	19.41	11.09	34.14	16.12	150.0	0.04672821470857628	nan	nan	nan	nan	nan	nan
9393	Al2O3	n.a.	0	n.a.	0	n.a.	0	Al2O3	2	0.0	0.0	0	0	0	800	10	7.0	2.6	0.4	0.75	6	5.35	2.19	1.23	0.96	2.17	1.32	40.93	22.99	17.94	40.56	24.67	150.0	0.029524486247586478	nan	nan	nan	nan	nan	nan
9394	Al2O3	n.a.	0	n.a.	0	n.a.	0	Al2O3	2	0.0	0.0	0	0	0	800	15	10.5	3.9	0.6	0.5	6	3.43	1.45	0.88	0.57	1.72	0.88	42.27	25.66	16.62	50.15	25.66	150.0	0.02921230477872423	nan	nan	nan	nan	nan	nan
9395	Al2O3	n.a.	0	n.a.	0	n.a.	0	Al2O3	2	0.0	0.0	0	0	0	800	20	14.0	5.1	0.9	0.38	6	2.83	1.21	0.74	0.47	1.36	0.72	42.76	26.15	16.61	48.06	25.44	150.0	0.032036318241338846	nan	nan	nan	nan	nan	nan
9396	Al2O3	n.a.	0	n.a.	0	n.a.	0	Al2O3	2	0.0	0.0	0	0	0	775	10	1.5	5.7	2.8	0.75	2	32.47	4.63	1.61	3.02	21.49	5.86	14.26	4.96	9.3	66.18	18.05	150.0	0.06320816319636047	nan	nan	nan	nan	nan	nan
9397	Al2O3	n.a.	0	n.a.	0	n.a.	0	Al2O3	2	0.0	0.0	0	0	0	775	15	2.3	8.5	4.3	0.5	2	33.22	4.01	1.98	2.03	21.23	5.93	12.07	5.96	6.11	63.91	17.85	150.0	0.08185233322529167	nan	nan	nan	nan	nan	nan
9398	Al2O3	n.a.	0	n.a.	0	n.a.	0	Al2O3	2	0.0	0.0	0	0	0	775	20	3.0	11.3	5.7	0.38	2	30.71	4.81	2.27	2.54	18.23	6.15	15.66	7.39	8.27	59.36	20.03	150.0	0.1297244519075724	nan	nan	nan	nan	nan	nan
9399	Al2O3	n.a.	0	n.a.	0	n.a.	0	Al2O3	2	0.0	0.0	0	0	0	775	10	1.5	6.4	2.1	0.75	3	21.23	3.61	1.83	1.78	14.29	3.38	17.0	8.62	8.38	67.31	15.92	150.0	0.04902363225628614	nan	nan	nan	nan	nan	nan
9400	Al2O3	n.a.	0	n.a.	0	n.a.	0	Al2O3	2	0.0	0.0	0	0	0	775	15	2.3	9.6	3.2	0.5	3	18.99	5.39	2.25	3.14	10.11	3.8	28.38	11.85	16.54	53.24	20.01	150.0	0.11081401454347689	nan	nan	nan	nan	nan	nan
9401	Al2O3	n.a.	0	n.a.	0	n.a.	0	Al2O3	2	0.0	0.0	0	0	0	775	20	3.0	12.8	4.3	0.38	3	14.21	6.53	2.25	4.28	6.29	2.06	45.95	15.83	30.12	44.26	14.5	150.0	0.17770962314105088	nan	nan	nan	nan	nan	nan
9402	Al2O3	n.a.	0	n.a.	0	n.a.	0	Al2O3	2	0.0	0.0	0	0	0	775	10	1.5	6.8	1.7	0.75	4	15.19	3.06	1.99	1.07	9.67	2.91	20.14	13.1	7.04	63.66	19.16	150.0	0.04143727409448186	nan	nan	nan	nan	nan	nan
9403	Al2O3	n.a.	0	n.a.	0	n.a.	0	Al2O3	2	0.0	0.0	0	0	0	775	15	2.3	10.2	2.6	0.5	4	10.83	5.36	2.0	3.36	4.44	1.84	49.49	18.47	31.02	41.0	16.99	150.0	0.11017993263592002	nan	nan	nan	nan	nan	nan
9404	Al2O3	n.a.	0	n.a.	0	n.a.	0	Al2O3	2	0.0	0.0	0	0	0	775	20	3.0	13.6	3.4	0.38	4	7.63	4.59	1.96	2.63	3.12	0.84	60.16	25.69	34.47	40.89	11.01	150.0	0.12364945059036019	nan	nan	nan	nan	nan	nan
9405	Al2O3	n.a.	0	n.a.	0	n.a.	0	Al2O3	2	0.0	0.0	0	0	0	775	10	1.5	7.3	1.2	0.75	6	11.44	3.84	1.65	2.19	3.68	1.52	33.57	14.42	19.14	32.17	13.29	150.0	0.05220895360159188	nan	nan	nan	nan	nan	nan
9406	Al2O3	n.a.	0	n.a.	0	n.a.	0	Al2O3	2	0.0	0.0	0	0	0	775	15	2.3	10.9	1.8	0.5	6	4.3	3.46	1.58	1.88	1.89	0.69	80.47	36.74	43.72	43.95	16.05	150.0	0.07042551151148897	nan	nan	nan	nan	nan	nan
9407	Al2O3	n.a.	0	n.a.	0	n.a.	0	Al2O3	2	0.0	0.0	0	0	0	775	20	3.0	14.6	2.4	0.38	6	5.03	2.67	1.35	1.32	1.47	0.48	53.08	26.84	26.24	29.22	9.54	150.0	0.07121820934128703	nan	nan	nan	nan	nan	nan
9408	Al2O3	n.a.	0	n.a.	0	n.a.	0	Al2O3	2	0.0	0.0	0	0	0	775	10	4.0	4.0	2.0	0.75	2	30.1	3.31	1.96	1.35	19.66	6.65	11.0	6.51	4.49	65.32	22.09	150.0	0.044880268656846946	nan	nan	nan	nan	nan	nan
9409	Al2O3	n.a.	0	n.a.	0	n.a.	0	Al2O3	2	0.0	0.0	0	0	0	775	15	6.0	6.0	3.0	0.5	2	23.66	7.12	2.23	4.89	11.83	4.87	30.09	9.43	20.67	50.0	20.58	150.0	0.1477236971969107	nan	nan	nan	nan	nan	nan
9410	Al2O3	n.a.	0	n.a.	0	n.a.	0	Al2O3	2	0.0	0.0	0	0	0	775	20	8.0	8.0	4.0	0.38	2	14.98	6.91	2.37	4.54	8.12	2.23	46.13	15.82	30.31	54.21	14.89	150.0	0.18843004963077045	nan	nan	nan	nan	nan	nan
9411	Al2O3	n.a.	0	n.a.	0	n.a.	0	Al2O3	2	0.0	0.0	0	0	0	775	10	4.0	4.5	1.5	0.75	3	15.97	5.66	1.92	3.74	7.9	3.27	35.44	12.02	23.42	49.47	20.48	150.0	0.07768654417596765	nan	nan	nan	nan	nan	nan
9412	Al2O3	n.a.	0	n.a.	0	n.a.	0	Al2O3	2	0.0	0.0	0	0	0	775	15	6.0	6.8	2.3	0.5	3	9.17	4.88	1.96	2.92	4.37	1.3	53.22	21.37	31.84	47.66	14.18	150.0	0.10006186721112986	nan	nan	nan	nan	nan	nan
9413	Al2O3	n.a.	0	n.a.	0	n.a.	0	Al2O3	2	0.0	0.0	0	0	0	775	20	8.0	9.0	3.0	0.38	3	7.3	4.01	1.83	2.18	3.04	0.85	54.93	25.07	29.86	41.64	11.64	150.0	0.10770043845433115	nan	nan	nan	nan	nan	nan
9414	Al2O3	n.a.	0	n.a.	0	n.a.	0	Al2O3	2	0.0	0.0	0	0	0	775	10	4.0	4.8	1.2	0.75	4	8.68	4.73	1.84	2.89	3.94	1.94	54.49	21.2	33.29	45.39	22.35	150.0	0.06460696035920449	nan	nan	nan	nan	nan	nan
9415	Al2O3	n.a.	0	n.a.	0	n.a.	0	Al2O3	2	0.0	0.0	0	0	0	775	15	6.0	7.2	1.8	0.5	4	4.67	3.42	1.61	1.81	2.54	0.86	73.23	34.48	38.76	54.39	18.42	150.0	0.06959701108539108	nan	nan	nan	nan	nan	nan
9416	Al2O3	n.a.	0	n.a.	0	n.a.	0	Al2O3	2	0.0	0.0	0	0	0	775	20	8.0	9.6	2.4	0.38	4	2.92	2.79	1.44	1.35	1.72	0.65	95.55	49.32	46.23	58.9	22.26	150.0	0.0744647346187205	nan	nan	nan	nan	nan	nan
9417	Al2O3	n.a.	0	n.a.	0	n.a.	0	Al2O3	2	0.0	0.0	0	0	0	775	10	4.0	5.1	0.9	0.75	6	3.61	2.85	1.35	1.5	2.17	0.97	78.95	37.4	41.55	60.11	26.87	150.0	0.038552013552856326	nan	nan	nan	nan	nan	nan
9418	Al2O3	n.a.	0	n.a.	0	n.a.	0	Al2O3	2	0.0	0.0	0	0	0	775	15	6.0	7.7	1.3	0.5	6	5.13	2.16	1.19	0.97	1.36	0.62	42.11	23.2	18.91	26.51	12.09	150.0	0.04367338921834881	nan	nan	nan	nan	nan	nan
9419	Al2O3	n.a.	0	n.a.	0	n.a.	0	Al2O3	2	0.0	0.0	0	0	0	775	20	8.0	10.3	1.7	0.38	6	3.3	1.73	1.04	0.69	0.98	0.48	52.42	31.52	20.91	29.7	14.55	150.0	0.04592472003619962	nan	nan	nan	nan	nan	nan
9420	Al2O3	n.a.	0	n.a.	0	n.a.	0	Al2O3	2	0.0	0.0	0	0	0	775	10	7.0	2.0	1.0	0.75	2	11.04	3.84	1.71	2.13	5.18	2.05	34.78	15.49	19.29	46.92	18.57	150.0	0.05220895360159188	nan	nan	nan	nan	nan	nan
9421	Al2O3	n.a.	0	n.a.	0	n.a.	0	Al2O3	2	0.0	0.0	0	0	0	775	15	10.5	3.0	1.5	0.5	2	8.87	2.75	1.41	1.34	3.23	1.29	31.0	15.9	15.11	36.41	14.54	150.0	0.055770406979071326	nan	nan	nan	nan	nan	nan
9422	Al2O3	n.a.	0	n.a.	0	n.a.	0	Al2O3	2	0.0	0.0	0	0	0	775	20	14.0	4.0	2.0	0.38	2	4.47	2.26	1.31	0.95	1.96	0.89	50.56	29.31	21.25	43.85	19.91	150.0	0.060156037226533045	nan	nan	nan	nan	nan	nan
9423	Al2O3	n.a.	0	n.a.	0	n.a.	0	Al2O3	2	0.0	0.0	0	0	0	775	10	7.0	2.3	0.8	0.75	3	7.91	2.54	1.39	1.15	3.47	1.35	32.11	17.57	14.54	43.87	17.07	150.0	0.034304198096974964	nan	nan	nan	nan	nan	nan
9424	Al2O3	n.a.	0	n.a.	0	n.a.	0	Al2O3	2	0.0	0.0	0	0	0	775	15	10.5	3.4	1.1	0.5	3	3.47	1.78	1.08	0.7	1.56	0.89	51.3	31.12	20.17	44.96	25.65	150.0	0.03592065075398574	nan	nan	nan	nan	nan	nan
9425	Al2O3	n.a.	0	n.a.	0	n.a.	0	Al2O3	2	0.0	0.0	0	0	0	775	20	14.0	4.5	1.5	0.38	3	3.0	1.59	1.1	0.49	1.19	0.67	53.0	36.67	16.33	39.67	22.33	150.0	0.04217831862420329	nan	nan	nan	nan	nan	nan
9426	Al2O3	n.a.	0	n.a.	0	n.a.	0	Al2O3	2	0.0	0.0	0	0	0	775	10	7.0	2.4	0.6	0.75	4	3.79	1.99	0.97	1.02	2.55	1.15	52.51	25.59	26.91	67.28	30.34	150.0	0.026800895609337214	nan	nan	nan	nan	nan	nan
9427	Al2O3	n.a.	0	n.a.	0	n.a.	0	Al2O3	2	0.0	0.0	0	0	0	775	15	10.5	3.6	0.9	0.5	4	5.46	1.2	0.76	0.44	1.52	0.71	21.98	13.92	8.06	27.84	13.0	150.0	0.024145162468538497	nan	nan	nan	nan	nan	nan
9428	Al2O3	n.a.	0	n.a.	0	n.a.	0	Al2O3	2	0.0	0.0	0	0	0	775	20	14.0	4.8	1.2	0.38	4	3.46	1.02	0.73	0.29	1.66	0.52	29.48	21.1	8.38	47.98	15.03	150.0	0.02697993806408251	nan	nan	nan	nan	nan	nan
9429	Al2O3	n.a.	0	n.a.	0	n.a.	0	Al2O3	2	0.0	0.0	0	0	0	775	10	7.0	2.6	0.4	0.75	6	3.79	1.26	0.85	0.41	2.08	0.91	33.25	22.43	10.82	54.88	24.01	150.0	0.01690673754316598	nan	nan	nan	nan	nan	nan
9430	Al2O3	n.a.	0	n.a.	0	n.a.	0	Al2O3	2	0.0	0.0	0	0	0	775	15	10.5	3.9	0.6	0.5	6	3.25	0.98	0.64	0.34	1.03	0.64	30.15	19.69	10.46	31.69	19.69	150.0	0.01969667210962881	nan	nan	nan	nan	nan	nan
9431	Al2O3	n.a.	0	n.a.	0	n.a.	0	Al2O3	2	0.0	0.0	0	0	0	775	20	14.0	5.1	0.9	0.38	6	2.15	0.81	0.64	0.17	0.87	0.46	37.67	29.77	7.91	40.47	21.4	150.0	0.021402587447865766	nan	nan	nan	nan	nan	nan
9432	Al2O3	n.a.	0	n.a.	0	n.a.	0	Al2O3	2	0.0	0.0	0	0	0	750	10	1.5	5.7	2.8	0.75	2	31.32	4.09	1.97	2.12	19.06	6.17	13.06	6.29	6.77	60.86	19.7	150.0	0.05567991233097553	nan	nan	nan	nan	nan	nan
9433	Al2O3	n.a.	0	n.a.	0	n.a.	0	Al2O3	2	0.0	0.0	0	0	0	750	15	2.3	8.5	4.3	0.5	2	26.08	7.37	2.33	5.04	13.78	4.52	28.26	8.93	19.33	52.84	17.33	150.0	0.15311424544431043	nan	nan	nan	nan	nan	nan
9434	Al2O3	n.a.	0	n.a.	0	n.a.	0	Al2O3	2	0.0	0.0	0	0	0	750	20	3.0	11.3	5.7	0.38	2	20.97	6.92	2.26	4.66	9.84	2.4	33.0	10.78	22.22	46.92	11.44	150.0	0.18871275672105375	nan	nan	nan	nan	nan	nan
9435	Al2O3	n.a.	0	n.a.	0	n.a.	0	Al2O3	2	0.0	0.0	0	0	0	750	10	1.5	6.4	2.1	0.75	3	18.47	5.88	1.97	3.91	7.77	2.8	31.84	10.67	21.17	42.07	15.16	150.0	0.08079949617190613	nan	nan	nan	nan	nan	nan
9436	Al2O3	n.a.	0	n.a.	0	n.a.	0	Al2O3	2	0.0	0.0	0	0	0	750	15	2.3	9.6	3.2	0.5	3	10.98	5.28	2.0	3.28	5.08	1.3	48.09	18.21	29.87	46.27	11.84	150.0	0.10849002970479155	nan	nan	nan	nan	nan	nan
9437	Al2O3	n.a.	0	n.a.	0	n.a.	0	Al2O3	2	0.0	0.0	0	0	0	750	20	3.0	12.8	4.3	0.38	3	7.7	4.15	1.85	2.3	3.47	0.74	53.9	24.03	29.87	45.06	9.61	150.0	0.11154135920115223	nan	nan	nan	nan	nan	nan
9438	Al2O3	n.a.	0	n.a.	0	n.a.	0	Al2O3	2	0.0	0.0	0	0	0	750	10	1.5	6.8	1.7	0.75	4	10.58	4.55	1.76	2.79	4.22	1.36	43.01	16.64	26.37	39.89	12.85	150.0	0.06209018108844631	nan	nan	nan	nan	nan	nan
