Repository: jimmmmmmmyzzy/SR-in-Heterogeneous-Catalysis

# Towards distilling 'physical laws' in heterogeneous catalysis with symbolic regression

File: OCM_dataset_modified.csv (part 49 of 64)
	Name	M1	M1_atom_number	M2	M2_atom_number	M3	M3_atom_number	Support 	Support_ID	M2_mol	M3_mol	M1_mol%	M2_mol%	M3_mol%	Temp	Total_flow	Ar_flow	CH4_flow	O2_flow	CT	CH4/O2	CH4_conv	C2y	C2H6y	C2H4y	COy	CO2y	C2s	C2H6s	C2H4s	COs	CO2s	BET_surface_area	rate_constant	radii_M1	radii_M2	radii_M3	chi_M1	chi_M2	chi_M3
9439	Al2O3	n.a.	0	n.a.	0	n.a.	0	Al2O3	2	0.0	0.0	0	0	0	750	15	2.3	10.2	2.6	0.5	4	4.85	3.43	1.6	1.83	2.58	0.69	70.72	32.99	37.73	53.2	14.23	150.0	0.06980410401852975	nan	nan	nan	nan	nan	nan
9440	Al2O3	n.a.	0	n.a.	0	n.a.	0	Al2O3	2	0.0	0.0	0	0	0	750	20	3.0	13.6	3.4	0.38	4	5.7	2.71	1.46	1.25	1.82	0.51	47.54	25.61	21.93	31.93	8.95	150.0	0.07229993947567129	nan	nan	nan	nan	nan	nan
9441	Al2O3	n.a.	0	n.a.	0	n.a.	0	Al2O3	2	0.0	0.0	0	0	0	750	10	1.5	7.3	1.2	0.75	6	5.37	2.72	1.3	1.42	1.89	0.7	50.65	24.21	26.44	35.2	13.04	150.0	0.03676902369364599	nan	nan	nan	nan	nan	nan
9442	Al2O3	n.a.	0	n.a.	0	n.a.	0	Al2O3	2	0.0	0.0	0	0	0	750	15	2.3	10.9	1.8	0.5	6	3.06	1.98	1.08	0.9	1.26	0.46	64.71	35.29	29.41	41.18	15.03	150.0	0.03999729301337994	nan	nan	nan	nan	nan	nan
9443	Al2O3	n.a.	0	n.a.	0	n.a.	0	Al2O3	2	0.0	0.0	0	0	0	750	20	3.0	14.6	2.4	0.38	6	2.43	1.5	0.89	0.61	0.86	0.34	61.73	36.63	25.1	35.39	13.99	150.0	0.03977273107907417	nan	nan	nan	nan	nan	nan
9444	Al2O3	n.a.	0	n.a.	0	n.a.	0	Al2O3	2	0.0	0.0	0	0	0	750	10	4.0	4.0	2.0	0.75	2	18.8	6.63	2.12	4.51	9.56	3.61	35.27	11.28	23.99	50.85	19.2	150.0	0.0914667886563425	nan	nan	nan	nan	nan	nan
9445	Al2O3	n.a.	0	n.a.	0	n.a.	0	Al2O3	2	0.0	0.0	0	0	0	750	15	6.0	6.0	3.0	0.5	2	10.05	5.09	2.03	3.06	5.71	1.36	50.65	20.2	30.45	56.82	13.53	150.0	0.10448222369138097	nan	nan	nan	nan	nan	nan
9446	Al2O3	n.a.	0	n.a.	0	n.a.	0	Al2O3	2	0.0	0.0	0	0	0	750	20	8.0	8.0	4.0	0.38	2	7.78	4.61	2.07	2.54	4.42	1.03	59.25	26.61	32.65	56.81	13.24	150.0	0.12420114429203867	nan	nan	nan	nan	nan	nan
9447	Al2O3	n.a.	0	n.a.	0	n.a.	0	Al2O3	2	0.0	0.0	0	0	0	750	10	4.0	4.5	1.5	0.75	3	12.36	5.29	1.81	3.48	5.74	2.03	42.8	14.64	28.16	46.44	16.42	150.0	0.0724674596667751	nan	nan	nan	nan	nan	nan
9448	Al2O3	n.a.	0	n.a.	0	n.a.	0	Al2O3	2	0.0	0.0	0	0	0	750	15	6.0	6.8	2.3	0.5	3	8.93	4.5	1.87	2.63	4.16	1.11	50.39	20.94	29.45	46.58	12.43	150.0	0.09208787700281369	nan	nan	nan	nan	nan	nan
9449	Al2O3	n.a.	0	n.a.	0	n.a.	0	Al2O3	2	0.0	0.0	0	0	0	750	20	8.0	9.0	3.0	0.38	3	7.39	4.11	1.78	2.33	3.37	0.86	55.62	24.09	31.53	45.6	11.64	150.0	0.11044338111184626	nan	nan	nan	nan	nan	nan
9450	Al2O3	n.a.	0	n.a.	0	n.a.	0	Al2O3	2	0.0	0.0	0	0	0	750	10	4.0	4.8	1.2	0.75	4	12.45	5.07	1.76	3.31	5.17	2.05	40.72	14.14	26.59	41.53	16.47	150.0	0.06937387745917895	nan	nan	nan	nan	nan	nan
9451	Al2O3	n.a.	0	n.a.	0	n.a.	0	Al2O3	2	0.0	0.0	0	0	0	750	15	6.0	7.2	1.8	0.5	4	8.16	4.64	1.91	2.73	3.58	1.21	56.86	23.41	33.46	43.87	14.83	150.0	0.09502196534210347	nan	nan	nan	nan	nan	nan
9452	Al2O3	n.a.	0	n.a.	0	n.a.	0	Al2O3	2	0.0	0.0	0	0	0	750	20	8.0	9.6	2.4	0.38	4	8.09	4.2	1.75	2.45	3.08	0.89	51.92	21.63	30.28	38.07	11.0	150.0	0.1129144763454646	nan	nan	nan	nan	nan	nan
9453	Al2O3	n.a.	0	n.a.	0	n.a.	0	Al2O3	2	0.0	0.0	0	0	0	750	10	4.0	5.1	0.9	0.75	6	10.36	3.11	1.6	1.51	5.24	1.83	30.02	15.44	14.58	50.58	17.66	150.0	0.042125162121571504	nan	nan	nan	nan	nan	nan
9454	Al2O3	n.a.	0	n.a.	0	n.a.	0	Al2O3	2	0.0	0.0	0	0	0	750	15	6.0	7.7	1.3	0.5	6	7.99	3.88	1.69	2.19	3.24	1.25	48.56	21.15	27.41	40.55	15.64	150.0	0.0791455502396463	nan	nan	nan	nan	nan	nan
9455	Al2O3	n.a.	0	n.a.	0	n.a.	0	Al2O3	2	0.0	0.0	0	0	0	750	20	8.0	10.3	1.7	0.38	6	7.24	3.88	1.63	2.25	2.25	0.91	53.59	22.51	31.08	31.08	12.57	150.0	0.10413888189427144	nan	nan	nan	nan	nan	nan
9456	Al2O3	n.a.	0	n.a.	0	n.a.	0	Al2O3	2	0.0	0.0	0	0	0	750	10	7.0	2.0	1.0	0.75	2	32.4	3.92	1.91	2.01	18.86	6.3	12.1	5.9	6.2	58.21	19.44	150.0	0.05331867762181771	nan	nan	nan	nan	nan	nan
9457	Al2O3	n.a.	0	n.a.	0	n.a.	0	Al2O3	2	0.0	0.0	0	0	0	750	15	10.5	3.0	1.5	0.5	2	30.01	5.01	2.23	2.78	16.37	5.87	16.69	7.43	9.26	54.55	19.56	150.0	0.10279712617200065	nan	nan	nan	nan	nan	nan
9458	Al2O3	n.a.	0	n.a.	0	n.a.	0	Al2O3	2	0.0	0.0	0	0	0	750	20	14.0	4.0	2.0	0.38	2	26.48	6.89	2.33	4.56	12.6	4.28	26.02	8.8	17.22	47.58	16.16	150.0	0.187864726546455	nan	nan	nan	nan	nan	nan
9459	Al2O3	n.a.	0	n.a.	0	n.a.	0	Al2O3	2	0.0	0.0	0	0	0	750	10	7.0	2.3	0.8	0.75	3	22.04	4.54	1.69	2.85	13.15	3.75	20.6	7.67	12.93	59.66	17.01	150.0	0.06195049921378781	nan	nan	nan	nan	nan	nan
9460	Al2O3	n.a.	0	n.a.	0	n.a.	0	Al2O3	2	0.0	0.0	0	0	0	750	15	10.5	3.4	1.1	0.5	3	22.24	4.49	2.21	2.28	11.79	3.69	20.19	9.94	10.25	53.01	16.59	150.0	0.09187846388289043	nan	nan	nan	nan	nan	nan
9461	Al2O3	n.a.	0	n.a.	0	n.a.	0	Al2O3	2	0.0	0.0	0	0	0	750	20	14.0	4.5	1.5	0.38	3	13.82	5.3	2.08	3.22	5.27	1.78	38.35	15.05	23.3	38.13	12.88	150.0	0.14330575209489171	nan	nan	nan	nan	nan	nan
9462	Al2O3	n.a.	0	n.a.	0	n.a.	0	Al2O3	2	0.0	0.0	0	0	0	750	10	7.0	2.4	0.6	0.75	4	14.76	4.03	2.03	2.0	6.49	2.63	27.3	13.75	13.55	43.97	17.82	150.0	0.05484605781140672	nan	nan	nan	nan	nan	nan
9463	Al2O3	n.a.	0	n.a.	0	n.a.	0	Al2O3	2	0.0	0.0	0	0	0	750	15	10.5	3.6	0.9	0.5	4	8.73	2.78	1.53	1.25	2.04	1.02	31.84	17.53	14.32	23.37	11.68	150.0	0.056387468741563966	nan	nan	nan	nan	nan	nan
9464	Al2O3	n.a.	0	n.a.	0	n.a.	0	Al2O3	2	0.0	0.0	0	0	0	750	20	14.0	4.8	1.2	0.38	4	4.91	1.8	1.14	0.66	1.38	0.71	36.66	23.22	13.44	28.11	14.46	150.0	0.04779992270439784	nan	nan	nan	nan	nan	nan
9465	Al2O3	n.a.	0	n.a.	0	n.a.	0	Al2O3	2	0.0	0.0	0	0	0	750	10	7.0	2.6	0.4	0.75	6	4.28	1.55	0.86	0.69	1.76	0.88	36.21	20.09	16.12	41.12	20.56	150.0	0.02082850787060904	nan	nan	nan	nan	nan	nan
9466	Al2O3	n.a.	0	n.a.	0	n.a.	0	Al2O3	2	0.0	0.0	0	0	0	750	15	10.5	3.9	0.6	0.5	6	3.08	0.79	0.53	0.26	0.53	0.5	25.65	17.21	8.44	17.21	16.23	150.0	0.01586274065256056	nan	nan	nan	nan	nan	nan
9467	Al2O3	n.a.	0	n.a.	0	n.a.	0	Al2O3	2	0.0	0.0	0	0	0	750	20	14.0	5.1	0.9	0.38	6	0.91	0.52	0.41	0.11	0.52	0.36	57.14	45.05	12.09	57.14	39.56	150.0	0.013719913297072193	nan	nan	nan	nan	nan	nan
9468	Al2O3	n.a.	0	n.a.	0	n.a.	0	Al2O3	2	0.0	0.0	0	0	0	700	10	1.5	5.7	2.8	0.75	2	13.38	4.37	1.84	2.53	5.63	1.34	32.66	13.75	18.91	42.08	10.01	150.0	0.0595781435021867	nan	nan	nan	nan	nan	nan
9469	Al2O3	n.a.	0	n.a.	0	n.a.	0	Al2O3	2	0.0	0.0	0	0	0	700	15	2.3	8.5	4.3	0.5	2	7.2	3.05	1.65	1.4	3.25	0.67	42.36	22.92	19.44	45.14	9.31	150.0	0.061949608598861054	nan	nan	nan	nan	nan	nan
9470	Al2O3	n.a.	0	n.a.	0	n.a.	0	Al2O3	2	0.0	0.0	0	0	0	700	20	3.0	11.3	5.7	0.38	2	3.21	2.25	1.36	0.89	2.05	0.45	70.09	42.37	27.73	63.86	14.02	150.0	0.059886808217411	nan	nan	nan	nan	nan	nan
9471	Al2O3	n.a.	0	n.a.	0	n.a.	0	Al2O3	2	0.0	0.0	0	0	0	700	10	1.5	6.4	2.1	0.75	3	6.83	2.06	1.13	0.93	2.2	0.56	30.16	16.54	13.62	32.21	8.2	150.0	0.027753519618560003	nan	nan	nan	nan	nan	nan
9472	Al2O3	n.a.	0	n.a.	0	n.a.	0	Al2O3	2	0.0	0.0	0	0	0	700	15	2.3	9.6	3.2	0.5	3	3.62	1.37	0.8	0.57	1.17	0.35	37.85	22.1	15.75	32.32	9.67	150.0	0.02758942204437852	nan	nan	nan	nan	nan	nan
9473	Al2O3	n.a.	0	n.a.	0	n.a.	0	Al2O3	2	0.0	0.0	0	0	0	700	20	3.0	12.8	4.3	0.38	3	1.08	1.04	0.64	0.4	0.77	0.25	96.3	59.26	37.04	71.3	23.15	150.0	0.027511731325944404	nan	nan	nan	nan	nan	nan
9474	Al2O3	n.a.	0	n.a.	0	n.a.	0	Al2O3	2	0.0	0.0	0	0	0	700	10	1.5	6.8	1.7	0.75	4	2.87	1.32	0.8	0.52	1.2	0.41	45.99	27.87	18.12	41.81	14.29	150.0	0.017717192435913878	nan	nan	nan	nan	nan	nan
9475	Al2O3	n.a.	0	n.a.	0	n.a.	0	Al2O3	2	0.0	0.0	0	0	0	700	15	2.3	10.2	2.6	0.5	4	2.33	0.94	0.56	0.38	0.67	0.28	40.34	24.03	16.31	28.76	12.02	150.0	0.018888917655999378	nan	nan	nan	nan	nan	nan
9476	Al2O3	n.a.	0	n.a.	0	n.a.	0	Al2O3	2	0.0	0.0	0	0	0	700	20	3.0	13.6	3.4	0.38	4	2.75	0.67	0.39	0.28	0.53	0.2	24.36	14.18	10.18	19.27	7.27	150.0	0.01769090989691266	nan	nan	nan	nan	nan	nan
9477	Al2O3	n.a.	0	n.a.	0	n.a.	0	Al2O3	2	0.0	0.0	0	0	0	700	10	1.5	7.3	1.2	0.75	6	2.41	0.8	0.48	0.32	0.68	0.31	33.2	19.92	13.28	28.22	12.86	150.0	0.010709562263019022	nan	nan	nan	nan	nan	nan
9478	Al2O3	n.a.	0	n.a.	0	n.a.	0	Al2O3	2	0.0	0.0	0	0	0	700	15	2.3	10.9	1.8	0.5	6	5.71	0.6	0.35	0.25	0.51	0.2	10.51	6.13	4.38	8.93	3.5	150.0	0.012036144651126042	nan	nan	nan	nan	nan	nan
9479	Al2O3	n.a.	0	n.a.	0	n.a.	0	Al2O3	2	0.0	0.0	0	0	0	700	20	3.0	14.6	2.4	0.38	6	2.01	0.45	0.25	0.2	0.28	0.15	22.39	12.44	9.95	13.93	7.46	150.0	0.011868830204963208	nan	nan	nan	nan	nan	nan
9480	Al2O3	n.a.	0	n.a.	0	n.a.	0	Al2O3	2	0.0	0.0	0	0	0	700	10	4.0	4.0	2.0	0.75	2	4.69	1.9	1.11	0.79	2.12	0.68	40.51	23.67	16.84	45.2	14.5	150.0	0.02557709255569865	nan	nan	nan	nan	nan	nan
9481	Al2O3	n.a.	0	n.a.	0	n.a.	0	Al2O3	2	0.0	0.0	0	0	0	700	15	6.0	6.0	3.0	0.5	2	2.59	1.14	0.78	0.36	1.09	0.39	44.02	30.12	13.9	42.08	15.06	150.0	0.022930956218556193	nan	nan	nan	nan	nan	nan
9482	Al2O3	n.a.	0	n.a.	0	n.a.	0	Al2O3	2	0.0	0.0	0	0	0	700	20	8.0	8.0	4.0	0.38	2	1.83	0.8	0.55	0.25	0.6	0.28	43.72	30.05	13.66	32.79	15.3	150.0	0.02113729394016912	nan	nan	nan	nan	nan	nan
9483	Al2O3	n.a.	0	n.a.	0	n.a.	0	Al2O3	2	0.0	0.0	0	0	0	700	10	4.0	4.5	1.5	0.75	3	2.24	0.96	0.62	0.34	0.88	0.44	42.86	27.68	15.18	39.29	19.64	150.0	0.012861836069073934	nan	nan	nan	nan	nan	nan
9484	Al2O3	n.a.	0	n.a.	0	n.a.	0	Al2O3	2	0.0	0.0	0	0	0	700	15	6.0	6.8	2.3	0.5	3	0.91	0.64	0.42	0.22	0.49	0.28	70.33	46.15	24.18	53.85	30.77	150.0	0.01284113560584539	nan	nan	nan	nan	nan	nan
9485	Al2O3	n.a.	0	n.a.	0	n.a.	0	Al2O3	2	0.0	0.0	0	0	0	700	20	8.0	9.0	3.0	0.38	3	0.67	0.52	0.38	0.14	0.19	0.22	77.61	56.72	20.9	28.36	32.84	150.0	0.013719913297072193	nan	nan	nan	nan	nan	nan
9486	Al2O3	n.a.	0	n.a.	0	n.a.	0	Al2O3	2	0.0	0.0	0	0	0	700	10	4.0	4.8	1.2	0.75	4	1.01	0.68	0.41	0.27	0.54	0.35	67.33	40.59	26.73	53.47	34.65	150.0	0.009097633797500716	nan	nan	nan	nan	nan	nan
9487	Al2O3	n.a.	0	n.a.	0	n.a.	0	Al2O3	2	0.0	0.0	0	0	0	700	15	6.0	7.2	1.8	0.5	4	1.66	0.49	0.35	0.14	0.26	0.25	29.52	21.08	8.43	15.66	15.06	150.0	0.009824088722041283	nan	nan	nan	nan	nan	nan
9488	Al2O3	n.a.	0	n.a.	0	n.a.	0	Al2O3	2	0.0	0.0	0	0	0	700	20	8.0	9.6	2.4	0.38	4	0.55	0.44	0.3	0.14	0.2	0.19	80.0	54.55	25.45	36.36	34.55	150.0	0.011604496022894928	nan	nan	nan	nan	nan	nan
9489	Al2O3	n.a.	0	n.a.	0	n.a.	0	Al2O3	2	0.0	0.0	0	0	0	700	10	4.0	5.1	0.9	0.75	6	0.6	0.4	0.28	0.12	0.48	0.28	66.67	46.67	20.0	80.0	46.67	150.0	0.005344028530051763	nan	nan	nan	nan	nan	nan
9490	Al2O3	n.a.	0	n.a.	0	n.a.	0	Al2O3	2	0.0	0.0	0	0	0	700	15	6.0	7.7	1.3	0.5	6	1.37	0.36	0.23	0.13	0.03	0.19	26.28	16.79	9.49	2.19	13.87	150.0	0.007212991188223488	nan	nan	nan	nan	nan	nan
9491	Al2O3	n.a.	0	n.a.	0	n.a.	0	Al2O3	2	0.0	0.0	0	0	0	700	20	8.0	10.3	1.7	0.38	6	1.32	0.3	0.2	0.1	0.06	0.14	22.73	15.15	7.58	4.55	10.61	150.0	0.007906602684996643	nan	nan	nan	nan	nan	nan
9492	Al2O3	n.a.	0	n.a.	0	n.a.	0	Al2O3	2	0.0	0.0	0	0	0	700	10	7.0	2.0	1.0	0.75	2	2.45	0.33	0.23	0.1	1.07	0.45	13.47	9.39	4.08	43.67	18.37	150.0	0.004407276011635308	nan	nan	nan	nan	nan	nan
9493	Al2O3	n.a.	0	n.a.	0	n.a.	0	Al2O3	2	0.0	0.0	0	0	0	700	15	10.5	3.0	1.5	0.5	2	2.0	0.39	0.32	0.07	1.2	0.3	19.5	16.0	3.5	60.0	15.0	150.0	0.007815249662034153	nan	nan	nan	nan	nan	nan
9494	Al2O3	n.a.	0	n.a.	0	n.a.	0	Al2O3	2	0.0	0.0	0	0	0	700	20	14.0	4.0	2.0	0.38	2	1.62	0.36	0.31	0.05	0.36	0.3	22.22	19.14	3.09	22.22	18.52	150.0	0.009490777879241432	nan	nan	nan	nan	nan	nan
9495	Al2O3	n.a.	0	n.a.	0	n.a.	0	Al2O3	2	0.0	0.0	0	0	0	700	10	7.0	2.3	0.8	0.75	3	0.88	0.28	0.22	0.06	0.25	0.39	31.82	25.0	6.82	28.41	44.32	150.0	0.0037385697769790126	nan	nan	nan	nan	nan	nan
9496	Al2O3	n.a.	0	n.a.	0	n.a.	0	Al2O3	2	0.0	0.0	0	0	0	700	15	10.5	3.4	1.1	0.5	3	0.78	0.2	0.14	0.06	0.51	0.28	25.64	17.95	7.69	65.38	35.9	150.0	0.0040040053413461585	nan	nan	nan	nan	nan	nan
9497	Al2O3	n.a.	0	n.a.	0	n.a.	0	Al2O3	2	0.0	0.0	0	0	0	700	20	14.0	4.5	1.5	0.38	3	0.52	0.26	0.22	0.04	0.4	0.21	50.0	42.31	7.69	76.92	40.38	150.0	0.006851015447670862	nan	nan	nan	nan	nan	nan
9498	Al2O3	n.a.	0	n.a.	0	n.a.	0	Al2O3	2	0.0	0.0	0	0	0	700	10	7.0	2.4	0.6	0.75	4	1.59	0.23	0.2	0.03	0.58	0.33	14.47	12.58	1.89	36.48	20.75	150.0	0.0030701987502340772	nan	nan	nan	nan	nan	nan
9499	Al2O3	n.a.	0	n.a.	0	n.a.	0	Al2O3	2	0.0	0.0	0	0	0	700	15	10.5	3.6	0.9	0.5	4	1.43	0.14	0.14	0.0	0.17	0.21	9.79	9.79	0.0	11.89	14.69	150.0	0.0028019618312562005	nan	nan	nan	nan	nan	nan
9500	Al2O3	n.a.	0	n.a.	0	n.a.	0	Al2O3	2	0.0	0.0	0	0	0	700	20	14.0	4.8	1.2	0.38	4	1.88	0.25	0.21	0.04	0.16	0.19	13.3	11.17	2.13	8.51	10.11	150.0	0.006587184784522308	nan	nan	nan	nan	nan	nan
9501	Al2O3	n.a.	0	n.a.	0	n.a.	0	Al2O3	2	0.0	0.0	0	0	0	700	10	7.0	2.6	0.4	0.75	6	0.74	0.24	0.23	0.01	0.7	0.26	32.43	31.08	1.35	94.59	35.14	150.0	0.00320384615508042	nan	nan	nan	nan	nan	nan
9502	Al2O3	n.a.	0	n.a.	0	n.a.	0	Al2O3	2	0.0	0.0	0	0	0	700	15	10.5	3.9	0.6	0.5	6	2.21	0.21	0.19	0.02	0.0	0.16	9.5	8.6	0.9	0.0	7.24	150.0	0.004204416183740397	nan	nan	nan	nan	nan	nan
9503	Al2O3	n.a.	0	n.a.	0	n.a.	0	Al2O3	2	0.0	0.0	0	0	0	700	20	14.0	5.1	0.9	0.38	6	2.43	0.27	0.22	0.05	0.23	0.14	11.11	9.05	2.06	9.47	5.76	150.0	0.007114872563986377	nan	nan	nan	nan	nan	nan
9504	SiO2	n.a.	0	n.a.	0	n.a.	0	SiO2	11	0.0	0.0	0	0	0	900	10	1.5	5.7	2.8	0.75	2	32.9	3.9	0.5	3.4	23.3	7.55	11.85	1.52	10.33	70.82	22.95	650.0	0.053041160015792795	nan	nan	nan	nan	nan	nan
9505	SiO2	n.a.	0	n.a.	0	n.a.	0	SiO2	11	0.0	0.0	0	0	0	900	15	2.3	8.5	4.3	0.5	2	33.68	4.43	0.57	3.86	23.02	7.11	13.15	1.69	11.46	68.35	21.11	650.0	0.09062244542000615	nan	nan	nan	nan	nan	nan
9506	SiO2	n.a.	0	n.a.	0	n.a.	0	SiO2	11	0.0	0.0	0	0	0	900	20	3.0	11.3	5.7	0.38	2	34.01	4.77	0.54	4.23	23.5	6.94	14.03	1.59	12.44	69.1	20.41	650.0	0.12861886258457023	nan	nan	nan	nan	nan	nan
9507	SiO2	n.a.	0	n.a.	0	n.a.	0	SiO2	11	0.0	0.0	0	0	0	900	10	1.5	6.4	2.1	0.75	3	23.04	4.26	0.42	3.84	16.93	3.68	18.49	1.82	16.67	73.48	15.97	650.0	0.05804533603163783	nan	nan	nan	nan	nan	nan
9508	SiO2	n.a.	0	n.a.	0	n.a.	0	SiO2	11	0.0	0.0	0	0	0	900	15	2.3	9.6	3.2	0.5	3	19.85	4.96	0.5	4.46	17.43	3.49	24.99	2.52	22.47	87.81	17.58	650.0	0.1017446607475131	nan	nan	nan	nan	nan	nan
9509	SiO2	n.a.	0	n.a.	0	n.a.	0	SiO2	11	0.0	0.0	0	0	0	900	20	3.0	12.8	4.3	0.38	3	19.51	5.39	0.53	4.86	17.59	3.45	27.63	2.72	24.91	90.16	17.68	650.0	0.1458079138729959	nan	nan	nan	nan	nan	nan
9510	SiO2	n.a.	0	n.a.	0	n.a.	0	SiO2	11	0.0	0.0	0	0	0	900	10	1.5	6.8	1.7	0.75	4	15.36	4.41	0.44	3.97	13.51	2.25	28.71	2.86	25.85	87.96	14.65	650.0	0.06013596521656025	nan	nan	nan	nan	nan	nan
9511	SiO2	n.a.	0	n.a.	0	n.a.	0	SiO2	11	0.0	0.0	0	0	0	900	15	2.3	10.2	2.6	0.5	4	10.84	5.08	0.49	4.59	13.98	2.15	46.86	4.52	42.34	128.97	19.83	650.0	0.10427150884105701	nan	nan	nan	nan	nan	nan
9512	SiO2	n.a.	0	n.a.	0	n.a.	0	SiO2	11	0.0	0.0	0	0	0	900	20	3.0	13.6	3.4	0.38	4	13.67	5.27	0.49	4.78	13.63	2.08	38.55	3.58	34.97	99.71	15.22	650.0	0.14247222658065323	nan	nan	nan	nan	nan	nan
9513	SiO2	n.a.	0	n.a.	0	n.a.	0	SiO2	11	0.0	0.0	0	0	0	900	10	1.5	7.3	1.2	0.75	6	15.16	4.23	0.4	3.83	9.79	1.18	27.9	2.64	25.26	64.58	7.78	650.0	0.057627603272751245	nan	nan	nan	nan	nan	nan
9514	SiO2	n.a.	0	n.a.	0	n.a.	0	SiO2	11	0.0	0.0	0	0	0	900	15	2.3	10.9	1.8	0.5	6	15.9	4.64	0.4	4.24	9.67	1.08	29.18	2.52	26.67	60.82	6.79	650.0	0.09502196534210347	nan	nan	nan	nan	nan	nan
9515	SiO2	n.a.	0	n.a.	0	n.a.	0	SiO2	11	0.0	0.0	0	0	0	900	20	3.0	14.6	2.4	0.38	6	15.51	5.03	0.46	4.57	9.47	1.03	32.43	2.97	29.46	61.06	6.64	650.0	0.1358135098242901	nan	nan	nan	nan	nan	nan
9516	SiO2	n.a.	0	n.a.	0	n.a.	0	SiO2	11	0.0	0.0	0	0	0	900	10	4.0	4.0	2.0	0.75	2	33.98	4.02	0.55	3.47	25.33	6.78	11.83	1.62	10.21	74.54	19.95	650.0	0.05470713274398922	nan	nan	nan	nan	nan	nan
9517	SiO2	n.a.	0	n.a.	0	n.a.	0	SiO2	11	0.0	0.0	0	0	0	900	15	6.0	6.0	3.0	0.5	2	34.48	4.62	0.52	4.1	24.84	6.45	13.4	1.51	11.89	72.04	18.71	650.0	0.0946025462360262	nan	nan	nan	nan	nan	nan
9518	SiO2	n.a.	0	n.a.	0	n.a.	0	SiO2	11	0.0	0.0	0	0	0	900	20	8.0	8.0	4.0	0.38	2	35.06	4.94	0.59	4.35	24.83	6.21	14.09	1.68	12.41	70.82	17.71	650.0	0.13332082842691578	nan	nan	nan	nan	nan	nan
9519	SiO2	n.a.	0	n.a.	0	n.a.	0	SiO2	11	0.0	0.0	0	0	0	900	10	4.0	4.5	1.5	0.75	3	27.09	4.1	0.48	3.62	18.61	3.57	15.13	1.77	13.36	68.7	13.18	650.0	0.05581893879826516	nan	nan	nan	nan	nan	nan
9520	SiO2	n.a.	0	n.a.	0	n.a.	0	SiO2	11	0.0	0.0	0	0	0	900	15	6.0	6.8	2.3	0.5	3	24.96	4.72	0.49	4.23	17.4	3.16	18.91	1.96	16.95	69.71	12.66	650.0	0.09670052188209345	nan	nan	nan	nan	nan	nan
9521	SiO2	n.a.	0	n.a.	0	n.a.	0	SiO2	11	0.0	0.0	0	0	0	900	20	8.0	9.0	3.0	0.38	3	24.79	5.09	0.47	4.62	17.49	3.04	20.53	1.9	18.64	70.55	12.26	650.0	0.13747661012023812	nan	nan	nan	nan	nan	nan
9522	SiO2	n.a.	0	n.a.	0	n.a.	0	SiO2	11	0.0	0.0	0	0	0	900	10	4.0	4.8	1.2	0.75	4	19.37	4.2	0.4	3.8	14.41	2.2	21.68	2.07	19.62	74.39	11.36	650.0	0.05721000134836873	nan	nan	nan	nan	nan	nan
9523	SiO2	n.a.	0	n.a.	0	n.a.	0	SiO2	11	0.0	0.0	0	0	0	900	15	6.0	7.2	1.8	0.5	4	17.63	4.55	0.41	4.14	14.14	2.02	25.81	2.33	23.48	80.2	11.46	650.0	0.09313527163266946	nan	nan	nan	nan	nan	nan
9524	SiO2	n.a.	0	n.a.	0	n.a.	0	SiO2	11	0.0	0.0	0	0	0	900	20	8.0	9.6	2.4	0.38	4	18.82	4.96	0.42	4.54	13.81	1.95	26.35	2.23	24.12	73.38	10.36	650.0	0.1338745536151488	nan	nan	nan	nan	nan	nan
9525	SiO2	n.a.	0	n.a.	0	n.a.	0	SiO2	11	0.0	0.0	0	0	0	900	10	4.0	5.1	0.9	0.75	6	12.68	3.95	0.3	3.65	9.99	1.07	31.15	2.37	28.79	78.79	8.44	650.0	0.053735062364700915	nan	nan	nan	nan	nan	nan
9526	SiO2	n.a.	0	n.a.	0	n.a.	0	SiO2	11	0.0	0.0	0	0	0	900	15	6.0	7.7	1.3	0.5	6	11.25	4.36	0.43	3.93	9.7	1.02	38.76	3.82	34.93	86.22	9.07	650.0	0.08915808679593472	nan	nan	nan	nan	nan	nan
9527	SiO2	n.a.	0	n.a.	0	n.a.	0	SiO2	11	0.0	0.0	0	0	0	900	20	8.0	10.3	1.7	0.38	6	12.01	4.62	0.38	4.24	9.5	1.0	38.47	3.16	35.3	79.1	8.33	650.0	0.12447703452108709	nan	nan	nan	nan	nan	nan
9528	SiO2	n.a.	0	n.a.	0	n.a.	0	SiO2	11	0.0	0.0	0	0	0	900	10	7.0	2.0	1.0	0.75	2	39.34	3.53	0.21	3.32	25.61	5.66	8.97	0.53	8.44	65.1	14.39	650.0	0.04791747574083887	nan	nan	nan	nan	nan	nan
9529	SiO2	n.a.	0	n.a.	0	n.a.	0	SiO2	11	0.0	0.0	0	0	0	900	15	10.5	3.0	1.5	0.5	2	41.93	3.98	0.46	3.52	24.52	5.17	9.49	1.1	8.39	58.48	12.33	650.0	0.08122736577059426	nan	nan	nan	nan	nan	nan
9530	SiO2	n.a.	0	n.a.	0	n.a.	0	SiO2	11	0.0	0.0	0	0	0	900	20	14.0	4.0	2.0	0.38	2	41.24	4.34	0.5	3.84	24.32	5.07	10.52	1.21	9.31	58.97	12.29	650.0	0.11676302035773824	nan	nan	nan	nan	nan	nan
9531	SiO2	n.a.	0	n.a.	0	n.a.	0	SiO2	11	0.0	0.0	0	0	0	900	10	7.0	2.3	0.8	0.75	3	30.42	3.83	0.36	3.47	18.61	2.98	12.59	1.18	11.41	61.18	9.8	650.0	0.052070303018267934	nan	nan	nan	nan	nan	nan
9532	SiO2	n.a.	0	n.a.	0	n.a.	0	SiO2	11	0.0	0.0	0	0	0	900	15	10.5	3.4	1.1	0.5	3	28.28	4.25	0.41	3.84	17.25	2.55	15.03	1.45	13.58	61.0	9.02	650.0	0.08685911585467196	nan	nan	nan	nan	nan	nan
9533	SiO2	n.a.	0	n.a.	0	n.a.	0	SiO2	11	0.0	0.0	0	0	0	900	20	14.0	4.5	1.5	0.38	3	29.56	4.77	0.54	4.23	17.38	2.69	16.14	1.83	14.31	58.8	9.1	650.0	0.12861886258457023	nan	nan	nan	nan	nan	nan
9534	SiO2	n.a.	0	n.a.	0	n.a.	0	SiO2	11	0.0	0.0	0	0	0	900	10	7.0	2.4	0.6	0.75	4	24.07	3.69	0.26	3.43	14.84	1.88	15.33	1.08	14.25	61.65	7.81	650.0	0.05013070722042465	nan	nan	nan	nan	nan	nan
9535	SiO2	n.a.	0	n.a.	0	n.a.	0	SiO2	11	0.0	0.0	0	0	0	900	15	10.5	3.6	0.9	0.5	4	23.74	4.27	0.47	3.8	13.19	1.69	17.99	1.98	16.01	55.56	7.12	650.0	0.08727691405965898	nan	nan	nan	nan	nan	nan
9536	SiO2	n.a.	0	n.a.	0	n.a.	0	SiO2	11	0.0	0.0	0	0	0	900	20	14.0	4.8	1.2	0.38	4	24.05	4.63	0.44	4.19	13.42	1.72	19.25	1.83	17.42	55.8	7.15	650.0	0.12475295367702724	nan	nan	nan	nan	nan	nan
9537	SiO2	n.a.	0	n.a.	0	n.a.	0	SiO2	11	0.0	0.0	0	0	0	900	10	7.0	2.6	0.4	0.75	6	16.36	3.63	0.36	3.27	10.11	1.08	22.19	2.2	19.99	61.8	6.6	650.0	0.04930031483319375	nan	nan	nan	nan	nan	nan
9538	SiO2	n.a.	0	n.a.	0	n.a.	0	SiO2	11	0.0	0.0	0	0	0	900	15	10.5	3.9	0.6	0.5	6	14.77	3.98	0.35	3.63	9.38	1.03	26.95	2.37	24.58	63.51	6.97	650.0	0.08122736577059426	nan	nan	nan	nan	nan	nan
9539	SiO2	n.a.	0	n.a.	0	n.a.	0	SiO2	11	0.0	0.0	0	0	0	900	20	14.0	5.1	0.9	0.38	6	16.1	4.3	0.47	3.83	9.4	1.05	26.71	2.92	23.79	58.39	6.52	650.0	0.11566286191890218	nan	nan	nan	nan	nan	nan
9540	SiO2	n.a.	0	n.a.	0	n.a.	0	SiO2	11	0.0	0.0	0	0	0	850	10	1.5	5.7	2.8	0.75	2	34.59	5.94	0.71	5.23	22.9	6.38	17.17	2.05	15.12	66.2	18.44	650.0	0.08164974596158593	nan	nan	nan	nan	nan	nan
9541	SiO2	n.a.	0	n.a.	0	n.a.	0	SiO2	11	0.0	0.0	0	0	0	850	15	2.3	8.5	4.3	0.5	2	34.59	5.94	0.71	5.23	22.9	6.38	17.17	2.05	15.12	66.2	18.44	650.0	0.1224746189423789	nan	nan	nan	nan	nan	nan
9542	SiO2	n.a.	0	n.a.	0	n.a.	0	SiO2	11	0.0	0.0	0	0	0	850	20	3.0	11.3	5.7	0.38	2	33.68	6.38	0.7	5.68	23.68	6.45	18.94	2.08	16.86	70.31	19.15	650.0	0.1734898687267548	nan	nan	nan	nan	nan	nan
9543	SiO2	n.a.	0	n.a.	0	n.a.	0	SiO2	11	0.0	0.0	0	0	0	850	10	1.5	6.4	2.1	0.75	3	22.99	5.69	0.55	5.14	16.66	3.32	24.75	2.39	22.36	72.47	14.44	650.0	0.0781106099097305	nan	nan	nan	nan	nan	nan
9544	SiO2	n.a.	0	n.a.	0	n.a.	0	SiO2	11	0.0	0.0	0	0	0	850	15	2.3	9.6	3.2	0.5	3	21.33	6.36	0.61	5.75	16.76	3.32	29.82	2.86	26.96	78.57	15.56	650.0	0.13142508673076267	nan	nan	nan	nan	nan	nan
9545	SiO2	n.a.	0	n.a.	0	n.a.	0	SiO2	11	0.0	0.0	0	0	0	850	20	3.0	12.8	4.3	0.38	3	20.94	6.82	0.73	6.09	16.96	3.24	32.57	3.49	29.08	80.99	15.47	650.0	0.18588705157747556	nan	nan	nan	nan	nan	nan
9546	SiO2	n.a.	0	n.a.	0	n.a.	0	SiO2	11	0.0	0.0	0	0	0	850	10	1.5	6.8	1.7	0.75	4	15.82	5.71	0.55	5.16	13.07	2.12	36.09	3.48	32.62	82.62	13.4	650.0	0.07839339534734065	nan	nan	nan	nan	nan	nan
9547	SiO2	n.a.	0	n.a.	0	n.a.	0	SiO2	11	0.0	0.0	0	0	0	850	15	2.3	10.2	2.6	0.5	4	13.91	6.38	0.57	5.81	13.22	2.08	45.87	4.1	41.77	95.04	14.95	650.0	0.13185230023233363	nan	nan	nan	nan	nan	nan
9548	SiO2	n.a.	0	n.a.	0	n.a.	0	SiO2	11	0.0	0.0	0	0	0	850	20	3.0	13.6	3.4	0.38	4	15.82	6.56	0.65	5.91	12.81	1.98	41.47	4.11	37.36	80.97	12.52	650.0	0.17855438660045903	nan	nan	nan	nan	nan	nan
9549	SiO2	n.a.	0	n.a.	0	n.a.	0	SiO2	11	0.0	0.0	0	0	0	850	10	1.5	7.3	1.2	0.75	6	10.78	5.23	0.48	4.75	9.17	1.12	48.52	4.45	44.06	85.06	10.39	650.0	0.07162304334131715	nan	nan	nan	nan	nan	nan
9550	SiO2	n.a.	0	n.a.	0	n.a.	0	SiO2	11	0.0	0.0	0	0	0	850	15	2.3	10.9	1.8	0.5	6	16.67	5.85	0.57	5.28	8.84	1.06	35.09	3.42	31.67	53.03	6.36	650.0	0.12056186176985989	nan	nan	nan	nan	nan	nan
9551	SiO2	n.a.	0	n.a.	0	n.a.	0	SiO2	11	0.0	0.0	0	0	0	850	20	3.0	14.6	2.4	0.38	6	16.18	6.26	0.62	5.64	8.76	1.04	38.69	3.83	34.86	54.14	6.43	650.0	0.17011893024613498	nan	nan	nan	nan	nan	nan
9552	SiO2	n.a.	0	n.a.	0	n.a.	0	SiO2	11	0.0	0.0	0	0	0	850	10	4.0	4.0	2.0	0.75	2	33.44	5.38	0.63	4.75	24.37	6.41	16.09	1.88	14.2	72.88	19.17	650.0	0.07373508771345241	nan	nan	nan	nan	nan	nan
9553	SiO2	n.a.	0	n.a.	0	n.a.	0	SiO2	11	0.0	0.0	0	0	0	850	15	6.0	6.0	3.0	0.5	2	34.05	5.81	0.64	5.17	23.89	5.99	17.06	1.88	15.18	70.16	17.59	650.0	0.1197123343067313	nan	nan	nan	nan	nan	nan
9554	SiO2	n.a.	0	n.a.	0	n.a.	0	SiO2	11	0.0	0.0	0	0	0	850	20	8.0	8.0	4.0	0.38	2	33.91	6.23	0.76	5.47	23.87	5.99	18.37	2.24	16.13	70.39	17.66	650.0	0.16927686988567786	nan	nan	nan	nan	nan	nan
9555	SiO2	n.a.	0	n.a.	0	n.a.	0	SiO2	11	0.0	0.0	0	0	0	850	10	4.0	4.5	1.5	0.75	3	24.25	5.53	0.52	5.01	17.04	3.27	22.8	2.14	20.66	70.27	13.48	650.0	0.07585048294273122	nan	nan	nan	nan	nan	nan
9556	SiO2	n.a.	0	n.a.	0	n.a.	0	SiO2	11	0.0	0.0	0	0	0	850	15	6.0	6.8	2.3	0.5	3	23.3	6.16	0.64	5.52	16.73	3.08	26.44	2.75	23.69	71.8	13.22	650.0	0.12715796328574266	nan	nan	nan	nan	nan	nan
9557	SiO2	n.a.	0	n.a.	0	n.a.	0	SiO2	11	0.0	0.0	0	0	0	850	20	8.0	9.0	3.0	0.38	3	25.11	6.45	0.7	5.75	16.56	3.04	25.69	2.79	22.9	65.95	12.11	650.0	0.17545824544208619	nan	nan	nan	nan	nan	nan
9558	SiO2	n.a.	0	n.a.	0	n.a.	0	SiO2	11	0.0	0.0	0	0	0	850	10	4.0	4.8	1.2	0.75	4	18.79	5.34	0.45	4.89	13.19	2.05	28.42	2.39	26.02	70.2	10.91	650.0	0.07317154867998593	nan	nan	nan	nan	nan	nan
9559	SiO2	n.a.	0	n.a.	0	n.a.	0	SiO2	11	0.0	0.0	0	0	0	850	15	6.0	7.2	1.8	0.5	4	16.49	6.13	0.62	5.51	12.74	1.95	37.17	3.76	33.41	77.26	11.83	650.0	0.12651867927838187	nan	nan	nan	nan	nan	nan
9560	SiO2	n.a.	0	n.a.	0	n.a.	0	SiO2	11	0.0	0.0	0	0	0	850	20	8.0	9.6	2.4	0.38	4	17.21	6.51	0.71	5.8	12.8	1.92	37.83	4.13	33.7	74.38	11.16	650.0	0.17714659811807104	nan	nan	nan	nan	nan	nan
9561	SiO2	n.a.	0	n.a.	0	n.a.	0	SiO2	11	0.0	0.0	0	0	0	850	10	4.0	5.1	0.9	0.75	6	14.08	5.09	0.48	4.61	9.77	1.23	36.15	3.41	32.74	69.39	8.74	650.0	0.06965481579425398	nan	nan	nan	nan	nan	nan
9562	SiO2	n.a.	0	n.a.	0	n.a.	0	SiO2	11	0.0	0.0	0	0	0	850	15	6.0	7.7	1.3	0.5	6	12.09	5.49	0.63	4.86	8.59	1.1	45.41	5.21	40.2	71.05	9.1	650.0	0.11292907396225316	nan	nan	nan	nan	nan	nan
9563	SiO2	n.a.	0	n.a.	0	n.a.	0	SiO2	11	0.0	0.0	0	0	0	850	20	8.0	10.3	1.7	0.38	6	11.93	5.75	0.65	5.1	8.55	1.09	48.2	5.45	42.75	71.67	9.14	650.0	0.155840420157819	nan	nan	nan	nan	nan	nan
9564	SiO2	n.a.	0	n.a.	0	n.a.	0	SiO2	11	0.0	0.0	0	0	0	850	10	7.0	2.0	1.0	0.75	2	38.26	4.91	0.63	4.28	24.45	5.68	12.83	1.65	11.19	63.9	14.85	650.0	0.0671284992489847	nan	nan	nan	nan	nan	nan
9565	SiO2	n.a.	0	n.a.	0	n.a.	0	SiO2	11	0.0	0.0	0	0	0	850	15	10.5	3.0	1.5	0.5	2	39.4	5.48	0.7	4.78	24.16	5.59	13.91	1.78	12.13	61.32	14.19	650.0	0.11271746733876847	nan	nan	nan	nan	nan	nan
9566	SiO2	n.a.	0	n.a.	0	n.a.	0	SiO2	11	0.0	0.0	0	0	0	850	20	14.0	4.0	2.0	0.38	2	39.52	5.86	0.91	4.95	24.05	5.59	14.83	2.3	12.53	60.86	14.14	650.0	0.15891355267130297	nan	nan	nan	nan	nan	nan
9567	SiO2	n.a.	0	n.a.	0	n.a.	0	SiO2	11	0.0	0.0	0	0	0	850	10	7.0	2.3	0.8	0.75	3	27.41	5.45	0.71	4.74	17.67	3.28	19.88	2.59	17.29	64.47	11.97	650.0	0.0747218545114998	nan	nan	nan	nan	nan	nan
9568	SiO2	n.a.	0	n.a.	0	n.a.	0	SiO2	11	0.0	0.0	0	0	0	850	15	10.5	3.4	1.1	0.5	3	28.45	5.77	0.7	5.07	16.63	3.04	20.28	2.46	17.82	58.45	10.69	650.0	0.11886316753885294	nan	nan	nan	nan	nan	nan
9569	SiO2	n.a.	0	n.a.	0	n.a.	0	SiO2	11	0.0	0.0	0	0	0	850	20	14.0	4.5	1.5	0.38	3	27.89	6.21	0.82	5.39	16.45	3.03	22.27	2.94	19.33	58.98	10.86	650.0	0.16871564596643235	nan	nan	nan	nan	nan	nan
9570	SiO2	n.a.	0	n.a.	0	n.a.	0	SiO2	11	0.0	0.0	0	0	0	850	10	7.0	2.4	0.6	0.75	4	22.49	5.13	0.5	4.63	13.15	2.1	22.81	2.22	20.59	58.47	9.34	650.0	0.07021687011107457	nan	nan	nan	nan	nan	nan
9571	SiO2	n.a.	0	n.a.	0	n.a.	0	SiO2	11	0.0	0.0	0	0	0	850	15	10.5	3.6	0.9	0.5	4	22.46	5.51	0.86	4.65	12.16	2.03	24.53	3.83	20.7	54.14	9.04	650.0	0.11335235438711372	nan	nan	nan	nan	nan	nan
9572	SiO2	n.a.	0	n.a.	0	n.a.	0	SiO2	11	0.0	0.0	0	0	0	850	20	14.0	4.8	1.2	0.38	4	21.78	5.81	0.94	4.87	10.56	1.8	26.68	4.32	22.36	48.48	8.26	650.0	0.15751622935096224	nan	nan	nan	nan	nan	nan
9573	SiO2	n.a.	0	n.a.	0	n.a.	0	SiO2	11	0.0	0.0	0	0	0	850	10	7.0	2.6	0.4	0.75	6	13.34	4.67	0.71	3.96	8.32	1.26	35.01	5.32	29.69	62.37	9.45	650.0	0.06376750597680607	nan	nan	nan	nan	nan	nan
9574	SiO2	n.a.	0	n.a.	0	n.a.	0	SiO2	11	0.0	0.0	0	0	0	850	15	10.5	3.9	0.6	0.5	6	12.82	4.4	0.93	3.47	5.88	1.08	34.32	7.25	27.07	45.87	8.42	650.0	0.08999473186147161	nan	nan	nan	nan	nan	nan
9575	SiO2	n.a.	0	n.a.	0	n.a.	0	SiO2	11	0.0	0.0	0	0	0	850	20	14.0	5.1	0.9	0.38	6	14.2	5.1	1.12	3.98	6.29	1.14	35.92	7.89	28.03	44.3	8.03	650.0	0.13775389571634009	nan	nan	nan	nan	nan	nan
9576	SiO2	n.a.	0	n.a.	0	n.a.	0	SiO2	11	0.0	0.0	0	0	0	800	10	1.5	5.7	2.8	0.75	2	32.45	6.54	0.94	5.6	21.65	6.49	20.15	2.9	17.26	66.72	20.0	650.0	0.09018219828774836	nan	nan	nan	nan	nan	nan
9577	SiO2	n.a.	0	n.a.	0	n.a.	0	SiO2	11	0.0	0.0	0	0	0	800	15	2.3	8.5	4.3	0.5	2	29.66	7.39	1.14	6.25	22.52	6.51	24.92	3.84	21.07	75.93	21.95	650.0	0.15354611761182743	nan	nan	nan	nan	nan	nan
9578	SiO2	n.a.	0	n.a.	0	n.a.	0	SiO2	11	0.0	0.0	0	0	0	800	20	3.0	11.3	5.7	0.38	2	32.08	7.56	1.25	6.31	22.24	6.33	23.57	3.9	19.67	69.33	19.73	650.0	0.2068694752155563	nan	nan	nan	nan	nan	nan
9579	SiO2	n.a.	0	n.a.	0	n.a.	0	SiO2	11	0.0	0.0	0	0	0	800	10	1.5	6.4	2.1	0.75	3	20.18	6.88	0.94	5.94	15.62	3.39	34.09	4.66	29.44	77.4	16.8	650.0	0.09504160267328486	nan	nan	nan	nan	nan	nan
9580	SiO2	n.a.	0	n.a.	0	n.a.	0	SiO2	11	0.0	0.0	0	0	0	800	15	2.3	9.6	3.2	0.5	3	17.43	7.7	1.11	6.59	16.17	3.39	44.18	6.37	37.81	92.77	19.45	650.0	0.1602520889585697	nan	nan	nan	nan	nan	nan
9581	SiO2	n.a.	0	n.a.	0	n.a.	0	SiO2	11	0.0	0.0	0	0	0	800	20	3.0	12.8	4.3	0.38	3	21.34	7.83	1.21	6.62	15.5	3.28	36.69	5.67	31.02	72.63	15.37	650.0	0.21456707363820668	nan	nan	nan	nan	nan	nan
9582	SiO2	n.a.	0	n.a.	0	n.a.	0	SiO2	11	0.0	0.0	0	0	0	800	10	1.5	6.8	1.7	0.75	4	15.98	6.65	0.93	5.72	11.8	2.14	41.61	5.82	35.79	73.84	13.39	650.0	0.091752421333813	nan	nan	nan	nan	nan	nan
9583	SiO2	n.a.	0	n.a.	0	n.a.	0	SiO2	11	0.0	0.0	0	0	0	800	15	2.3	10.2	2.6	0.5	4	14.26	7.32	1.11	6.21	12.05	2.12	51.33	7.78	43.55	84.5	14.87	650.0	0.1520349728478319	nan	nan	nan	nan	nan	nan
9584	SiO2	n.a.	0	n.a.	0	n.a.	0	SiO2	11	0.0	0.0	0	0	0	800	20	3.0	13.6	3.4	0.38	4	15.35	7.68	1.23	6.45	11.84	2.09	50.03	8.01	42.02	77.13	13.62	650.0	0.21028785060079452	nan	nan	nan	nan	nan	nan
9585	SiO2	n.a.	0	n.a.	0	n.a.	0	SiO2	11	0.0	0.0	0	0	0	800	10	1.5	7.3	1.2	0.75	6	11.5	6.03	0.92	5.11	7.93	1.2	52.43	8.0	44.43	68.96	10.43	650.0	0.08292613812415704	nan	nan	nan	nan	nan	nan
9586	SiO2	n.a.	0	n.a.	0	n.a.	0	SiO2	11	0.0	0.0	0	0	0	800	15	2.3	10.9	1.8	0.5	6	8.71	6.65	1.18	5.47	7.79	1.15	76.35	13.55	62.8	89.44	13.2	650.0	0.1376286320007195	nan	nan	nan	nan	nan	nan
9587	SiO2	n.a.	0	n.a.	0	n.a.	0	SiO2	11	0.0	0.0	0	0	0	800	20	3.0	14.6	2.4	0.38	6	9.55	6.69	1.21	5.48	7.64	1.09	70.05	12.67	57.38	80.0	11.41	650.0	0.18221816511094927	nan	nan	nan	nan	nan	nan
9588	SiO2	n.a.	0	n.a.	0	n.a.	0	SiO2	11	0.0	0.0	0	0	0	800	10	4.0	4.0	2.0	0.75	2	33.05	6.41	0.99	5.42	23.07	6.52	19.39	3.0	16.4	69.8	19.73	650.0	0.08832886109190174	nan	nan	nan	nan	nan	nan
9589	SiO2	n.a.	0	n.a.	0	n.a.	0	SiO2	11	0.0	0.0	0	0	0	800	15	6.0	6.0	3.0	0.5	2	33.19	6.85	0.96	5.89	22.58	6.25	20.64	2.89	17.75	68.03	18.83	650.0	0.14191817788098782	nan	nan	nan	nan	nan	nan
9590	SiO2	n.a.	0	n.a.	0	n.a.	0	SiO2	11	0.0	0.0	0	0	0	800	20	8.0	8.0	4.0	0.38	2	33.75	7.14	1.05	6.09	22.59	6.1	21.16	3.11	18.04	66.93	18.07	650.0	0.194940008937673	nan	nan	nan	nan	nan	nan
9591	SiO2	n.a.	0	n.a.	0	n.a.	0	SiO2	11	0.0	0.0	0	0	0	800	10	4.0	4.5	1.5	0.75	3	23.1	6.59	0.84	5.75	16.01	3.54	28.53	3.64	24.89	69.31	15.32	650.0	0.09089570680444531	nan	nan	nan	nan	nan	nan
9592	SiO2	n.a.	0	n.a.	0	n.a.	0	SiO2	11	0.0	0.0	0	0	0	800	15	6.0	6.8	2.3	0.5	3	23.07	6.94	1.0	5.94	15.7	3.31	30.08	4.33	25.75	68.05	14.35	650.0	0.14385147914317786	nan	nan	nan	nan	nan	nan
9593	SiO2	n.a.	0	n.a.	0	n.a.	0	SiO2	11	0.0	0.0	0	0	0	800	20	8.0	9.0	3.0	0.38	3	23.39	7.35	1.12	6.23	15.47	3.15	31.42	4.79	26.64	66.14	13.47	650.0	0.20089798225453315	nan	nan	nan	nan	nan	nan
9594	SiO2	n.a.	0	n.a.	0	n.a.	0	SiO2	11	0.0	0.0	0	0	0	800	10	4.0	4.8	1.2	0.75	4	16.33	6.53	0.92	5.61	12.33	2.26	39.99	5.63	34.35	75.51	13.84	650.0	0.09003954239146578	nan	nan	nan	nan	nan	nan
9595	SiO2	n.a.	0	n.a.	0	n.a.	0	SiO2	11	0.0	0.0	0	0	0	800	15	6.0	7.2	1.8	0.5	4	17.52	6.84	1.07	5.77	11.61	2.11	39.04	6.11	32.93	66.27	12.04	650.0	0.14170348194390228	nan	nan	nan	nan	nan	nan
9596	SiO2	n.a.	0	n.a.	0	n.a.	0	SiO2	11	0.0	0.0	0	0	0	800	20	8.0	9.6	2.4	0.38	4	16.56	7.17	1.2	5.97	11.5	2.03	43.3	7.25	36.05	69.44	12.26	650.0	0.19579032256907938	nan	nan	nan	nan	nan	nan
9597	SiO2	n.a.	0	n.a.	0	n.a.	0	SiO2	11	0.0	0.0	0	0	0	800	10	4.0	5.1	0.9	0.75	6	10.79	5.76	1.03	4.73	7.52	1.21	53.38	9.55	43.84	69.69	11.21	650.0	0.0791006214464197	nan	nan	nan	nan	nan	nan
9598	SiO2	n.a.	0	n.a.	0	n.a.	0	SiO2	11	0.0	0.0	0	0	0	800	15	6.0	7.7	1.3	0.5	6	10.74	5.86	1.21	4.65	7.21	1.12	54.56	11.27	43.3	67.13	10.43	650.0	0.12077430003019025	nan	nan	nan	nan	nan	nan
9599	SiO2	n.a.	0	n.a.	0	n.a.	0	SiO2	11	0.0	0.0	0	0	0	800	20	8.0	10.3	1.7	0.38	6	9.93	6.23	1.44	4.79	6.93	1.06	62.74	14.5	48.24	69.79	10.67	650.0	0.16927686988567786	nan	nan	nan	nan	nan	nan
9600	SiO2	n.a.	0	n.a.	0	n.a.	0	SiO2	11	0.0	0.0	0	0	0	800	10	7.0	2.0	1.0	0.75	2	35.67	6.18	1.01	5.17	22.04	5.87	17.33	2.83	14.49	61.79	16.46	650.0	0.08505617745037249	nan	nan	nan	nan	nan	nan
9601	SiO2	n.a.	0	n.a.	0	n.a.	0	SiO2	11	0.0	0.0	0	0	0	800	15	10.5	3.0	1.5	0.5	2	37.91	6.32	1.04	5.28	20.18	5.07	16.67	2.74	13.93	53.23	13.37	650.0	0.130570933397259	nan	nan	nan	nan	nan	nan
9602	SiO2	n.a.	0	n.a.	0	n.a.	0	SiO2	11	0.0	0.0	0	0	0	800	20	14.0	4.0	2.0	0.38	2	37.39	7.15	1.53	5.62	20.31	5.29	19.12	4.09	15.03	54.32	14.15	650.0	0.1952234162878331	nan	nan	nan	nan	nan	nan
9603	SiO2	n.a.	0	n.a.	0	n.a.	0	SiO2	11	0.0	0.0	0	0	0	800	10	7.0	2.3	0.8	0.75	3	26.24	6.15	1.29	4.86	15.0	3.24	23.44	4.92	18.52	57.16	12.35	650.0	0.08462989727409805	nan	nan	nan	nan	nan	nan
9604	SiO2	n.a.	0	n.a.	0	n.a.	0	SiO2	11	0.0	0.0	0	0	0	800	15	10.5	3.4	1.1	0.5	3	23.82	5.88	1.24	4.64	13.61	2.65	24.69	5.21	19.48	57.14	11.13	650.0	0.12119924425785919	nan	nan	nan	nan	nan	nan
9605	SiO2	n.a.	0	n.a.	0	n.a.	0	SiO2	11	0.0	0.0	0	0	0	800	20	14.0	4.5	1.5	0.38	3	25.09	6.41	1.57	4.84	14.25	2.64	25.55	6.26	19.29	56.8	10.52	650.0	0.1743332784708587	nan	nan	nan	nan	nan	nan
9606	SiO2	n.a.	0	n.a.	0	n.a.	0	SiO2	11	0.0	0.0	0	0	0	800	10	7.0	2.4	0.6	0.75	4	19.6	5.07	1.26	3.81	10.16	2.05	25.87	6.43	19.44	51.84	10.46	650.0	0.06937387745917895	nan	nan	nan	nan	nan	nan
9607	SiO2	n.a.	0	n.a.	0	n.a.	0	SiO2	11	0.0	0.0	0	0	0	800	15	10.5	3.6	0.9	0.5	4	16.58	5.02	1.6	3.42	8.57	1.69	30.28	9.65	20.63	51.69	10.19	650.0	0.10300768573423122	nan	nan	nan	nan	nan	nan
9608	SiO2	n.a.	0	n.a.	0	n.a.	0	SiO2	11	0.0	0.0	0	0	0	800	20	14.0	4.8	1.2	0.38	4	16.37	5.47	1.75	3.72	8.14	1.53	33.41	10.69	22.72	49.73	9.35	650.0	0.1480340567126274	nan	nan	nan	nan	nan	nan
9609	SiO2	n.a.	0	n.a.	0	n.a.	0	SiO2	11	0.0	0.0	0	0	0	800	10	7.0	2.6	0.4	0.75	6	10.31	3.69	1.25	2.44	5.37	1.29	35.79	12.12	23.67	52.09	12.51	650.0	0.05013070722042465	nan	nan	nan	nan	nan	nan
9610	SiO2	n.a.	0	n.a.	0	n.a.	0	SiO2	11	0.0	0.0	0	0	0	800	15	10.5	3.9	0.6	0.5	6	10.7	3.72	1.69	2.03	4.43	0.94	34.77	15.79	18.97	41.4	8.79	650.0	0.07581914614644035	nan	nan	nan	nan	nan	nan
9611	SiO2	n.a.	0	n.a.	0	n.a.	0	SiO2	11	0.0	0.0	0	0	0	800	20	14.0	5.1	0.9	0.38	6	9.58	4.17	1.65	2.52	3.99	0.8	43.53	17.22	26.3	41.65	8.35	650.0	0.1120905200853171	nan	nan	nan	nan	nan	nan
9612	SiO2	n.a.	0	n.a.	0	n.a.	0	SiO2	11	0.0	0.0	0	0	0	775	10	1.5	5.7	2.8	0.75	2	30.52	7.13	1.23	5.9	21.39	6.46	23.36	4.03	19.33	70.09	21.17	650.0	0.09862602693356592	nan	nan	nan	nan	nan	nan
9613	SiO2	n.a.	0	n.a.	0	n.a.	0	SiO2	11	0.0	0.0	0	0	0	775	15	2.3	8.5	4.3	0.5	2	32.42	7.43	1.39	6.04	21.66	6.42	22.92	4.29	18.63	66.81	19.8	650.0	0.15441014181794302	nan	nan	nan	nan	nan	nan
9614	SiO2	n.a.	0	n.a.	0	n.a.	0	SiO2	11	0.0	0.0	0	0	0	775	20	3.0	11.3	5.7	0.38	2	33.03	7.69	1.42	6.27	21.67	6.41	23.28	4.3	18.98	65.61	19.41	650.0	0.21057291575271364	nan	nan	nan	nan	nan	nan
9615	SiO2	n.a.	0	n.a.	0	n.a.	0	SiO2	11	0.0	0.0	0	0	0	775	10	1.5	6.4	2.1	0.75	3	21.95	7.2	1.23	5.97	15.03	3.41	32.8	5.6	27.2	68.47	15.54	650.0	0.0996313949279154	nan	nan	nan	nan	nan	nan
9616	SiO2	n.a.	0	n.a.	0	n.a.	0	SiO2	11	0.0	0.0	0	0	0	775	15	2.3	9.6	3.2	0.5	3	20.16	7.79	1.41	6.38	15.04	3.34	38.64	6.99	31.65	74.6	16.57	650.0	0.16220320287408294	nan	nan	nan	nan	nan	nan
9617	SiO2	n.a.	0	n.a.	0	n.a.	0	SiO2	11	0.0	0.0	0	0	0	775	20	3.0	12.8	4.3	0.38	3	21.43	7.97	1.5	6.47	15.07	3.26	37.19	7.0	30.19	70.32	15.21	650.0	0.21856730299296273	nan	nan	nan	nan	nan	nan
9618	SiO2	n.a.	0	n.a.	0	n.a.	0	SiO2	11	0.0	0.0	0	0	0	775	10	1.5	6.8	1.7	0.75	4	20.76	6.66	1.16	5.5	11.19	2.14	32.08	5.59	26.49	53.9	10.31	650.0	0.09189526062189575	nan	nan	nan	nan	nan	nan
9619	SiO2	n.a.	0	n.a.	0	n.a.	0	SiO2	11	0.0	0.0	0	0	0	775	15	2.3	10.2	2.6	0.5	4	14.23	7.52	1.47	6.05	11.33	2.1	52.85	10.33	42.52	79.62	14.76	650.0	0.1563555621280479	nan	nan	nan	nan	nan	nan
9620	SiO2	n.a.	0	n.a.	0	n.a.	0	SiO2	11	0.0	0.0	0	0	0	775	20	3.0	13.6	3.4	0.38	4	15.31	7.68	1.58	6.1	11.17	2.02	50.16	10.32	39.84	72.96	13.19	650.0	0.21028785060079452	nan	nan	nan	nan	nan	nan
9621	SiO2	n.a.	0	n.a.	0	n.a.	0	SiO2	11	0.0	0.0	0	0	0	775	10	1.5	7.3	1.2	0.75	6	11.97	6.16	1.21	4.95	7.58	1.22	51.46	10.11	41.35	63.32	10.19	650.0	0.08477197552382844	nan	nan	nan	nan	nan	nan
9622	SiO2	n.a.	0	n.a.	0	n.a.	0	SiO2	11	0.0	0.0	0	0	0	775	15	2.3	10.9	1.8	0.5	6	7.84	6.72	1.6	5.12	7.22	1.11	85.71	20.41	65.31	92.09	14.16	650.0	0.13912892677181832	nan	nan	nan	nan	nan	nan
9623	SiO2	n.a.	0	n.a.	0	n.a.	0	SiO2	11	0.0	0.0	0	0	0	775	20	3.0	14.6	2.4	0.38	6	7.49	6.78	1.58	5.2	6.87	1.03	90.52	21.09	69.43	91.72	13.75	650.0	0.18475761853551698	nan	nan	nan	nan	nan	nan
9624	SiO2	n.a.	0	n.a.	0	n.a.	0	SiO2	11	0.0	0.0	0	0	0	775	10	4.0	4.0	2.0	0.75	2	32.81	6.75	1.22	5.53	21.78	6.41	20.57	3.72	16.85	66.38	19.54	650.0	0.09318150328555526	nan	nan	nan	nan	nan	nan
9625	SiO2	n.a.	0	n.a.	0	n.a.	0	SiO2	11	0.0	0.0	0	0	0	775	15	6.0	6.0	3.0	0.5	2	32.88	7.37	1.31	6.06	21.94	6.21	22.41	3.98	18.43	66.73	18.89	650.0	0.15311424544431043	nan	nan	nan	nan	nan	nan
9626	SiO2	n.a.	0	n.a.	0	n.a.	0	SiO2	11	0.0	0.0	0	0	0	775	20	8.0	8.0	4.0	0.38	2	32.96	7.62	1.44	6.18	21.76	5.99	23.12	4.37	18.75	66.02	18.17	650.0	0.20857810785692654	nan	nan	nan	nan	nan	nan
9627	SiO2	n.a.	0	n.a.	0	n.a.	0	SiO2	11	0.0	0.0	0	0	0	775	10	4.0	4.5	1.5	0.75	3	22.76	6.93	1.22	5.71	15.07	3.4	30.45	5.36	25.09	66.21	14.94	650.0	0.09575771705396306	nan	nan	nan	nan	nan	nan
9628	SiO2	n.a.	0	n.a.	0	n.a.	0	SiO2	11	0.0	0.0	0	0	0	775	15	6.0	6.8	2.3	0.5	3	22.73	7.42	1.31	6.11	14.7	3.19	32.64	5.76	26.88	64.67	14.03	650.0	0.1541941007699339	nan	nan	nan	nan	nan	nan
9629	SiO2	n.a.	0	n.a.	0	n.a.	0	SiO2	11	0.0	0.0	0	0	0	775	20	8.0	9.0	3.0	0.38	3	21.67	7.83	1.54	6.29	14.13	2.94	36.13	7.11	29.03	65.21	13.57	650.0	0.21456707363820668	nan	nan	nan	nan	nan	nan
9630	SiO2	n.a.	0	n.a.	0	n.a.	0	SiO2	11	0.0	0.0	0	0	0	775	10	4.0	4.8	1.2	0.75	4	15.95	6.85	1.3	5.55	11.39	2.18	42.95	8.15	34.8	71.41	13.67	650.0	0.09461211858732521	nan	nan	nan	nan	nan	nan
9631	SiO2	n.a.	0	n.a.	0	n.a.	0	SiO2	11	0.0	0.0	0	0	0	775	15	6.0	7.2	1.8	0.5	4	14.4	7.1	1.51	5.59	10.5	1.85	49.31	10.49	38.82	72.92	12.85	650.0	0.14729308033659697	nan	nan	nan	nan	nan	nan
9632	SiO2	n.a.	0	n.a.	0	n.a.	0	SiO2	11	0.0	0.0	0	0	0	775	20	8.0	9.6	2.4	0.38	4	15.12	7.44	1.62	5.82	10.27	1.81	49.21	10.71	38.49	67.92	11.97	650.0	0.2034555344807112	nan	nan	nan	nan	nan	nan
9633	SiO2	n.a.	0	n.a.	0	n.a.	0	SiO2	11	0.0	0.0	0	0	0	775	10	4.0	5.1	0.9	0.75	6	7.53	5.34	1.33	4.01	6.51	1.09	70.92	17.66	53.25	86.45	14.48	650.0	0.07317154867998593	nan	nan	nan	nan	nan	nan
9634	SiO2	n.a.	0	n.a.	0	n.a.	0	SiO2	11	0.0	0.0	0	0	0	775	15	6.0	7.7	1.3	0.5	6	5.99	5.46	1.66	3.8	5.65	0.89	91.15	27.71	63.44	94.32	14.86	650.0	0.1122943212460021	nan	nan	nan	nan	nan	nan
9635	SiO2	n.a.	0	n.a.	0	n.a.	0	SiO2	11	0.0	0.0	0	0	0	775	20	8.0	10.3	1.7	0.38	6	7.65	5.62	1.73	3.89	5.37	0.81	73.46	22.61	50.85	70.2	10.59	650.0	0.15221315707855246	nan	nan	nan	nan	nan	nan
9636	SiO2	n.a.	0	n.a.	0	n.a.	0	SiO2	11	0.0	0.0	0	0	0	775	10	7.0	2.0	1.0	0.75	2	34.12	6.47	1.34	5.13	20.2	5.36	18.96	3.93	15.04	59.2	15.71	650.0	0.0891839273888423	nan	nan	nan	nan	nan	nan
9637	SiO2	n.a.	0	n.a.	0	n.a.	0	SiO2	11	0.0	0.0	0	0	0	775	15	10.5	3.0	1.5	0.5	2	36.47	6.55	1.28	5.27	18.83	4.62	17.96	3.51	14.45	51.63	12.67	650.0	0.13548730417303906	nan	nan	nan	nan	nan	nan
9638	SiO2	n.a.	0	n.a.	0	n.a.	0	SiO2	11	0.0	0.0	0	0	0	775	20	14.0	4.0	2.0	0.38	2	33.43	7.29	1.64	5.65	19.0	4.68	21.81	4.91	16.9	56.84	14.0	650.0	0.1991943272873692	nan	nan	nan	nan	nan	nan
9639	SiO2	n.a.	0	n.a.	0	n.a.	0	SiO2	11	0.0	0.0	0	0	0	775	10	7.0	2.3	0.8	0.75	3	24.0	6.58	1.61	4.97	14.5	3.38	27.42	6.71	20.71	60.42	14.08	650.0	0.0907529745521725	nan	nan	nan	nan	nan	nan
9640	SiO2	n.a.	0	n.a.	0	n.a.	0	SiO2	11	0.0	0.0	0	0	0	775	15	10.5	3.4	1.1	0.5	3	18.6	6.46	1.87	4.59	9.94	2.08	34.73	10.05	24.68	53.44	11.18	650.0	0.13356206738070242	nan	nan	nan	nan	nan	nan
9641	SiO2	n.a.	0	n.a.	0	n.a.	0	SiO2	11	0.0	0.0	0	0	0	775	20	14.0	4.5	1.5	0.38	3	18.86	6.93	2.17	4.76	9.08	1.73	36.74	11.51	25.24	48.14	9.17	650.0	0.1889954941854534	nan	nan	nan	nan	nan	nan
9642	SiO2	n.a.	0	n.a.	0	n.a.	0	SiO2	11	0.0	0.0	0	0	0	775	10	7.0	2.4	0.6	0.75	4	15.1	5.71	1.61	4.1	9.49	1.89	37.81	10.66	27.15	62.85	12.52	650.0	0.07839339534734065	nan	nan	nan	nan	nan	nan
9643	SiO2	n.a.	0	n.a.	0	n.a.	0	SiO2	11	0.0	0.0	0	0	0	775	15	10.5	3.6	0.9	0.5	4	11.71	5.21	1.72	3.49	5.77	0.97	44.49	14.69	29.8	49.27	8.28	650.0	0.10701253504628233	nan	nan	nan	nan	nan	nan
9644	SiO2	n.a.	0	n.a.	0	n.a.	0	SiO2	11	0.0	0.0	0	0	0	775	20	14.0	4.8	1.2	0.38	4	11.43	5.26	1.87	3.39	4.49	0.8	46.02	16.36	29.66	39.28	7.0	650.0	0.14219444340127796	nan	nan	nan	nan	nan	nan
9645	SiO2	n.a.	0	n.a.	0	n.a.	0	SiO2	11	0.0	0.0	0	0	0	775	10	7.0	2.6	0.4	0.75	6	7.7	4.29	1.66	2.63	4.04	0.91	55.71	21.56	34.16	52.47	11.82	650.0	0.0584631997070351	nan	nan	nan	nan	nan	nan
9646	SiO2	n.a.	0	n.a.	0	n.a.	0	SiO2	11	0.0	0.0	0	0	0	775	15	10.5	3.9	0.6	0.5	6	5.01	3.47	1.5	1.97	2.99	0.57	69.26	29.94	39.32	59.68	11.38	650.0	0.07063269025513515	nan	nan	nan	nan	nan	nan
9647	SiO2	n.a.	0	n.a.	0	n.a.	0	SiO2	11	0.0	0.0	0	0	0	775	20	14.0	5.1	0.9	0.38	6	6.91	3.35	1.63	1.72	2.22	0.43	48.48	23.59	24.89	32.13	6.22	650.0	0.0896683692993459	nan	nan	nan	nan	nan	nan
9648	SiO2	n.a.	0	n.a.	0	n.a.	0	SiO2	11	0.0	0.0	0	0	0	750	10	1.5	5.7	2.8	0.75	2	31.96	7.21	1.49	5.72	20.57	6.31	22.56	4.66	17.9	64.36	19.74	650.0	0.09977508083067131	nan	nan	nan	nan	nan	nan
9649	SiO2	n.a.	0	n.a.	0	n.a.	0	SiO2	11	0.0	0.0	0	0	0	750	15	2.3	8.5	4.3	0.5	2	32.18	7.55	1.57	5.98	20.95	6.51	23.46	4.88	18.58	65.1	20.23	650.0	0.15700445630991505	nan	nan	nan	nan	nan	nan
9650	SiO2	n.a.	0	n.a.	0	n.a.	0	SiO2	11	0.0	0.0	0	0	0	750	20	3.0	11.3	5.7	0.38	2	32.37	7.83	1.71	6.12	21.18	6.2	24.19	5.28	18.91	65.43	19.15	650.0	0.21456707363820668	nan	nan	nan	nan	nan	nan
