Repository: jimmmmmmmyzzy/SR-in-Heterogeneous-Catalysis

# Towards distilling 'physical laws' in heterogeneous catalysis with symbolic regression

File: OCM_dataset_modified.csv (part 50 of 64)
	Name	M1	M1_atom_number	M2	M2_atom_number	M3	M3_atom_number	Support 	Support_ID	M2_mol	M3_mol	M1_mol%	M2_mol%	M3_mol%	Temp	Total_flow	Ar_flow	CH4_flow	O2_flow	CT	CH4/O2	CH4_conv	C2y	C2H6y	C2H4y	COy	CO2y	C2s	C2H6s	C2H4s	COs	CO2s	BET_surface_area	rate_constant	radii_M1	radii_M2	radii_M3	chi_M1	chi_M2	chi_M3
9651	SiO2	n.a.	0	n.a.	0	n.a.	0	SiO2	11	0.0	0.0	0	0	0	750	10	1.5	6.4	2.1	0.75	3	21.97	7.3	1.48	5.82	14.34	3.27	33.23	6.74	26.49	65.27	14.88	650.0	0.10106895122170913	nan	nan	nan	nan	nan	nan
9652	SiO2	n.a.	0	n.a.	0	n.a.	0	SiO2	11	0.0	0.0	0	0	0	750	15	2.3	9.6	3.2	0.5	3	20.69	7.76	1.68	6.08	14.47	3.23	37.51	8.12	29.39	69.94	15.61	650.0	0.16155262005457557	nan	nan	nan	nan	nan	nan
9653	SiO2	n.a.	0	n.a.	0	n.a.	0	SiO2	11	0.0	0.0	0	0	0	750	20	3.0	12.8	4.3	0.38	3	21.32	8.06	1.82	6.24	14.44	3.19	37.8	8.54	29.27	67.73	14.96	650.0	0.22114209371055116	nan	nan	nan	nan	nan	nan
9654	SiO2	n.a.	0	n.a.	0	n.a.	0	SiO2	11	0.0	0.0	0	0	0	750	10	1.5	6.8	1.7	0.75	4	14.44	7.15	1.54	5.61	11.16	2.11	49.52	10.66	38.85	77.29	14.61	650.0	0.09891319758583544	nan	nan	nan	nan	nan	nan
9655	SiO2	n.a.	0	n.a.	0	n.a.	0	SiO2	11	0.0	0.0	0	0	0	750	15	2.3	10.2	2.6	0.5	4	14.24	7.54	1.73	5.81	10.72	2.01	52.95	12.15	40.8	75.28	14.12	650.0	0.15678813485602403	nan	nan	nan	nan	nan	nan
9656	SiO2	n.a.	0	n.a.	0	n.a.	0	SiO2	11	0.0	0.0	0	0	0	750	20	3.0	13.6	3.4	0.38	4	13.64	7.88	1.91	5.97	10.57	1.95	57.77	14.0	43.77	77.49	14.3	650.0	0.2159950290410708	nan	nan	nan	nan	nan	nan
9657	SiO2	n.a.	0	n.a.	0	n.a.	0	SiO2	11	0.0	0.0	0	0	0	750	10	1.5	7.3	1.2	0.75	6	14.94	6.13	1.58	4.55	7.0	1.15	41.03	10.58	30.46	46.85	7.7	650.0	0.08434578618558791	nan	nan	nan	nan	nan	nan
9658	SiO2	n.a.	0	n.a.	0	n.a.	0	SiO2	11	0.0	0.0	0	0	0	750	15	2.3	10.9	1.8	0.5	6	14.17	6.4	1.91	4.49	5.95	0.94	45.17	13.48	31.69	41.99	6.63	650.0	0.13227960500909014	nan	nan	nan	nan	nan	nan
9659	SiO2	n.a.	0	n.a.	0	n.a.	0	SiO2	11	0.0	0.0	0	0	0	750	20	3.0	14.6	2.4	0.38	6	12.69	6.4	2.0	4.4	5.45	0.79	50.43	15.76	34.67	42.95	6.23	650.0	0.17405211185406597	nan	nan	nan	nan	nan	nan
9660	SiO2	n.a.	0	n.a.	0	n.a.	0	SiO2	11	0.0	0.0	0	0	0	750	10	4.0	4.0	2.0	0.75	2	32.62	7.27	1.48	5.79	21.29	6.26	22.29	4.54	17.75	65.27	19.19	650.0	0.1006375215679423	nan	nan	nan	nan	nan	nan
9661	SiO2	n.a.	0	n.a.	0	n.a.	0	SiO2	11	0.0	0.0	0	0	0	750	15	6.0	6.0	3.0	0.5	2	31.99	7.57	1.63	5.94	20.92	5.85	23.66	5.1	18.57	65.4	18.29	650.0	0.15743716942281022	nan	nan	nan	nan	nan	nan
9662	SiO2	n.a.	0	n.a.	0	n.a.	0	SiO2	11	0.0	0.0	0	0	0	750	20	8.0	8.0	4.0	0.38	2	32.37	7.98	1.75	6.23	20.92	5.88	24.65	5.41	19.25	64.63	18.16	650.0	0.21885326647570738	nan	nan	nan	nan	nan	nan
9663	SiO2	n.a.	0	n.a.	0	n.a.	0	SiO2	11	0.0	0.0	0	0	0	750	10	4.0	4.5	1.5	0.75	3	21.76	7.25	1.35	5.9	14.36	3.27	33.32	6.2	27.11	65.99	15.03	650.0	0.10034997933406248	nan	nan	nan	nan	nan	nan
9664	SiO2	n.a.	0	n.a.	0	n.a.	0	SiO2	11	0.0	0.0	0	0	0	750	15	6.0	6.8	2.3	0.5	3	21.64	7.62	1.52	6.1	14.29	3.11	35.21	7.02	28.19	66.04	14.37	650.0	0.15851936197126418	nan	nan	nan	nan	nan	nan
9665	SiO2	n.a.	0	n.a.	0	n.a.	0	SiO2	11	0.0	0.0	0	0	0	750	20	8.0	9.0	3.0	0.38	3	22.43	7.73	1.5	6.23	14.6	3.07	34.46	6.69	27.78	65.09	13.69	650.0	0.211713485256913	nan	nan	nan	nan	nan	nan
9666	SiO2	n.a.	0	n.a.	0	n.a.	0	SiO2	11	0.0	0.0	0	0	0	750	10	4.0	4.8	1.2	0.75	4	15.97	6.81	1.19	5.62	11.39	2.16	42.64	7.45	35.19	71.32	13.53	650.0	0.0940396882540364	nan	nan	nan	nan	nan	nan
9667	SiO2	n.a.	0	n.a.	0	n.a.	0	SiO2	11	0.0	0.0	0	0	0	750	15	6.0	7.2	1.8	0.5	4	16.06	7.24	1.31	5.93	10.87	2.02	45.08	8.16	36.92	67.68	12.58	650.0	0.15030934720152098	nan	nan	nan	nan	nan	nan
9668	SiO2	n.a.	0	n.a.	0	n.a.	0	SiO2	11	0.0	0.0	0	0	0	750	20	8.0	9.6	2.4	0.38	4	16.11	7.18	1.26	5.92	11.38	1.96	44.57	7.82	36.75	70.64	12.17	650.0	0.19607382151331995	nan	nan	nan	nan	nan	nan
9669	SiO2	n.a.	0	n.a.	0	n.a.	0	SiO2	11	0.0	0.0	0	0	0	750	10	4.0	5.1	0.9	0.75	6	11.15	6.02	1.07	4.95	7.98	1.33	53.99	9.6	44.39	71.57	11.93	650.0	0.08278425641789565	nan	nan	nan	nan	nan	nan
9670	SiO2	n.a.	0	n.a.	0	n.a.	0	SiO2	11	0.0	0.0	0	0	0	750	15	6.0	7.7	1.3	0.5	6	9.19	6.09	1.12	4.97	7.45	1.14	66.27	12.19	54.08	81.07	12.4	650.0	0.12566661834313822	nan	nan	nan	nan	nan	nan
9671	SiO2	n.a.	0	n.a.	0	n.a.	0	SiO2	11	0.0	0.0	0	0	0	750	20	8.0	10.3	1.7	0.38	6	9.09	6.27	1.01	5.26	7.6	1.13	68.98	11.11	57.87	83.61	12.43	650.0	0.170399676920255	nan	nan	nan	nan	nan	nan
9672	SiO2	n.a.	0	n.a.	0	n.a.	0	SiO2	11	0.0	0.0	0	0	0	750	10	7.0	2.0	1.0	0.75	2	36.81	5.85	0.99	4.86	22.62	5.97	15.89	2.69	13.2	61.45	16.22	650.0	0.08037457451323993	nan	nan	nan	nan	nan	nan
9673	SiO2	n.a.	0	n.a.	0	n.a.	0	SiO2	11	0.0	0.0	0	0	0	750	15	10.5	3.0	1.5	0.5	2	38.07	6.17	0.92	5.25	22.61	5.8	16.21	2.42	13.79	59.39	15.24	650.0	0.1273711033722661	nan	nan	nan	nan	nan	nan
9674	SiO2	n.a.	0	n.a.	0	n.a.	0	SiO2	11	0.0	0.0	0	0	0	750	20	14.0	4.0	2.0	0.38	2	38.2	6.29	0.89	5.4	23.1	5.73	16.47	2.33	14.14	60.47	15.0	650.0	0.17096126013778704	nan	nan	nan	nan	nan	nan
9675	SiO2	n.a.	0	n.a.	0	n.a.	0	SiO2	11	0.0	0.0	0	0	0	750	10	7.0	2.3	0.8	0.75	3	27.08	5.57	0.8	4.77	17.4	3.3	20.57	2.95	17.61	64.25	12.19	650.0	0.0764151556174847	nan	nan	nan	nan	nan	nan
9676	SiO2	n.a.	0	n.a.	0	n.a.	0	SiO2	11	0.0	0.0	0	0	0	750	15	10.5	3.4	1.1	0.5	3	27.36	5.73	0.67	5.06	16.4	3.12	20.94	2.45	18.49	59.94	11.4	650.0	0.11801436116006485	nan	nan	nan	nan	nan	nan
9677	SiO2	n.a.	0	n.a.	0	n.a.	0	SiO2	11	0.0	0.0	0	0	0	750	20	14.0	4.5	1.5	0.38	3	26.71	6.56	1.06	5.5	15.6	3.17	24.56	3.97	20.59	58.41	11.87	650.0	0.17855438660045903	nan	nan	nan	nan	nan	nan
9678	SiO2	n.a.	0	n.a.	0	n.a.	0	SiO2	11	0.0	0.0	0	0	0	750	10	7.0	2.4	0.6	0.75	4	20.18	5.65	1.06	4.59	11.3	2.25	28.0	5.25	22.75	56.0	11.15	650.0	0.07754521889804285	nan	nan	nan	nan	nan	nan
9679	SiO2	n.a.	0	n.a.	0	n.a.	0	SiO2	11	0.0	0.0	0	0	0	750	15	10.5	3.6	0.9	0.5	4	19.95	5.56	1.52	4.04	9.76	1.8	27.87	7.62	20.25	48.92	9.02	650.0	0.11441094754155837	nan	nan	nan	nan	nan	nan
9680	SiO2	n.a.	0	n.a.	0	n.a.	0	SiO2	11	0.0	0.0	0	0	0	750	20	14.0	4.8	1.2	0.38	4	13.7	5.27	1.71	3.56	5.91	1.28	38.47	12.48	25.99	43.14	9.34	650.0	0.14247222658065323	nan	nan	nan	nan	nan	nan
9681	SiO2	n.a.	0	n.a.	0	n.a.	0	SiO2	11	0.0	0.0	0	0	0	750	10	7.0	2.6	0.4	0.75	6	7.09	3.71	1.51	2.2	3.64	1.0	52.33	21.3	31.03	51.34	14.1	650.0	0.05040761964786508	nan	nan	nan	nan	nan	nan
9682	SiO2	n.a.	0	n.a.	0	n.a.	0	SiO2	11	0.0	0.0	0	0	0	750	15	10.5	3.9	0.6	0.5	6	4.62	2.38	1.36	1.02	1.61	0.39	51.52	29.44	22.08	34.85	8.44	650.0	0.048175591058179965	nan	nan	nan	nan	nan	nan
9683	SiO2	n.a.	0	n.a.	0	n.a.	0	SiO2	11	0.0	0.0	0	0	0	750	20	14.0	5.1	0.9	0.38	6	3.33	1.98	1.09	0.89	1.02	0.28	59.46	32.73	26.73	30.63	8.41	650.0	0.05262801712286834	nan	nan	nan	nan	nan	nan
9684	SiO2	n.a.	0	n.a.	0	n.a.	0	SiO2	11	0.0	0.0	0	0	0	700	10	1.5	5.7	2.8	0.75	2	30.33	7.15	2.06	5.09	19.73	5.93	23.57	6.79	16.78	65.05	19.55	650.0	0.09891319758583544	nan	nan	nan	nan	nan	nan
9685	SiO2	n.a.	0	n.a.	0	n.a.	0	SiO2	11	0.0	0.0	0	0	0	700	15	2.3	8.5	4.3	0.5	2	31.69	7.34	2.12	5.22	20.3	5.84	23.16	6.69	16.47	64.06	18.43	650.0	0.15246661199917816	nan	nan	nan	nan	nan	nan
9686	SiO2	n.a.	0	n.a.	0	n.a.	0	SiO2	11	0.0	0.0	0	0	0	700	20	3.0	11.3	5.7	0.38	2	30.38	7.64	2.28	5.36	20.9	5.85	25.15	7.5	17.64	68.8	19.26	650.0	0.2091478986889389	nan	nan	nan	nan	nan	nan
9687	SiO2	n.a.	0	n.a.	0	n.a.	0	SiO2	11	0.0	0.0	0	0	0	700	10	1.5	6.4	2.1	0.75	3	22.73	7.02	2.08	4.94	13.46	3.04	30.88	9.15	21.73	59.22	13.37	650.0	0.09704769296753697	nan	nan	nan	nan	nan	nan
9688	SiO2	n.a.	0	n.a.	0	n.a.	0	SiO2	11	0.0	0.0	0	0	0	700	15	2.3	9.6	3.2	0.5	3	18.84	7.45	2.22	5.23	13.73	3.04	39.54	11.78	27.76	72.88	16.14	650.0	0.15484229393716972	nan	nan	nan	nan	nan	nan
9689	SiO2	n.a.	0	n.a.	0	n.a.	0	SiO2	11	0.0	0.0	0	0	0	700	20	3.0	12.8	4.3	0.38	3	19.91	7.53	2.37	5.16	13.47	2.88	37.82	11.9	25.92	67.65	14.47	650.0	0.20601557473301094	nan	nan	nan	nan	nan	nan
9690	SiO2	n.a.	0	n.a.	0	n.a.	0	SiO2	11	0.0	0.0	0	0	0	700	10	1.5	6.8	1.7	0.75	4	13.04	6.39	2.09	4.3	9.48	1.87	49.0	16.03	32.98	72.7	14.34	650.0	0.08804396080591735	nan	nan	nan	nan	nan	nan
9691	SiO2	n.a.	0	n.a.	0	n.a.	0	SiO2	11	0.0	0.0	0	0	0	700	15	2.3	10.2	2.6	0.5	4	11.42	6.69	2.3	4.39	8.77	1.63	58.58	20.14	38.44	76.8	14.27	650.0	0.13848580548432143	nan	nan	nan	nan	nan	nan
9692	SiO2	n.a.	0	n.a.	0	n.a.	0	SiO2	11	0.0	0.0	0	0	0	700	20	3.0	13.6	3.4	0.38	4	11.26	6.86	2.43	4.43	8.33	1.49	60.92	21.58	39.34	73.98	13.23	650.0	0.18701696956279004	nan	nan	nan	nan	nan	nan
9693	SiO2	n.a.	0	n.a.	0	n.a.	0	SiO2	11	0.0	0.0	0	0	0	700	10	1.5	7.3	1.2	0.75	6	9.77	4.76	1.96	2.8	3.44	0.57	48.72	20.06	28.66	35.21	5.83	650.0	0.06502688582590575	nan	nan	nan	nan	nan	nan
9694	SiO2	n.a.	0	n.a.	0	n.a.	0	SiO2	11	0.0	0.0	0	0	0	700	15	2.3	10.9	1.8	0.5	6	7.91	4.15	1.88	2.27	2.65	0.33	52.47	23.77	28.7	33.5	4.17	650.0	0.08477143299287569	nan	nan	nan	nan	nan	nan
9695	SiO2	n.a.	0	n.a.	0	n.a.	0	SiO2	11	0.0	0.0	0	0	0	700	20	3.0	14.6	2.4	0.38	6	4.75	3.6	1.8	1.8	1.94	0.23	75.79	37.89	37.89	40.84	4.84	650.0	0.09648416939892492	nan	nan	nan	nan	nan	nan
9696	SiO2	n.a.	0	n.a.	0	n.a.	0	SiO2	11	0.0	0.0	0	0	0	700	10	4.0	4.0	2.0	0.75	2	29.54	7.15	2.09	5.06	19.37	5.49	24.2	7.08	17.13	65.57	18.58	650.0	0.09891319758583544	nan	nan	nan	nan	nan	nan
9697	SiO2	n.a.	0	n.a.	0	n.a.	0	SiO2	11	0.0	0.0	0	0	0	700	15	6.0	6.0	3.0	0.5	2	28.39	7.66	2.3	5.36	18.69	4.91	26.98	8.1	18.88	65.83	17.29	650.0	0.15938553781849701	nan	nan	nan	nan	nan	nan
9698	SiO2	n.a.	0	n.a.	0	n.a.	0	SiO2	11	0.0	0.0	0	0	0	700	20	8.0	8.0	4.0	0.38	2	28.82	7.68	2.3	5.38	18.75	4.79	26.65	7.98	18.67	65.06	16.62	650.0	0.21028785060079452	nan	nan	nan	nan	nan	nan
9699	SiO2	n.a.	0	n.a.	0	n.a.	0	SiO2	11	0.0	0.0	0	0	0	700	10	4.0	4.5	1.5	0.75	3	16.16	6.73	2.19	4.54	10.35	2.35	41.65	13.55	28.09	64.05	14.54	650.0	0.09289556433242568	nan	nan	nan	nan	nan	nan
9700	SiO2	n.a.	0	n.a.	0	n.a.	0	SiO2	11	0.0	0.0	0	0	0	700	15	6.0	6.8	2.3	0.5	3	13.69	6.56	2.27	4.29	9.01	1.7	47.92	16.58	31.34	65.81	12.42	650.0	0.13570133381634886	nan	nan	nan	nan	nan	nan
9701	SiO2	n.a.	0	n.a.	0	n.a.	0	SiO2	11	0.0	0.0	0	0	0	700	20	8.0	9.0	3.0	0.38	3	13.48	6.69	2.41	4.28	8.48	1.54	49.63	17.88	31.75	62.91	11.42	650.0	0.18221816511094927	nan	nan	nan	nan	nan	nan
9702	SiO2	n.a.	0	n.a.	0	n.a.	0	SiO2	11	0.0	0.0	0	0	0	700	10	4.0	4.8	1.2	0.75	4	6.06	5.25	2.13	3.12	4.82	0.8	86.63	35.15	51.49	79.54	13.2	650.0	0.07190445603407418	nan	nan	nan	nan	nan	nan
9703	SiO2	n.a.	0	n.a.	0	n.a.	0	SiO2	11	0.0	0.0	0	0	0	700	15	6.0	7.2	1.8	0.5	4	8.13	4.51	1.98	2.53	3.59	0.49	55.47	24.35	31.12	44.16	6.03	650.0	0.0922973120519605	nan	nan	nan	nan	nan	nan
9704	SiO2	n.a.	0	n.a.	0	n.a.	0	SiO2	11	0.0	0.0	0	0	0	700	20	8.0	9.6	2.4	0.38	4	8.96	4.31	2.06	2.25	3.41	0.41	48.1	22.99	25.11	38.06	4.58	650.0	0.1159378584129471	nan	nan	nan	nan	nan	nan
9705	SiO2	n.a.	0	n.a.	0	n.a.	0	SiO2	11	0.0	0.0	0	0	0	700	10	4.0	5.1	0.9	0.75	6	3.85	2.51	1.34	1.17	1.35	0.21	65.19	34.81	30.39	35.06	5.45	650.0	0.033893836462548295	nan	nan	nan	nan	nan	nan
9706	SiO2	n.a.	0	n.a.	0	n.a.	0	SiO2	11	0.0	0.0	0	0	0	700	15	6.0	7.7	1.3	0.5	6	3.88	2.18	1.33	0.85	0.96	0.14	56.19	34.28	21.91	24.74	3.61	650.0	0.04408226175376056	nan	nan	nan	nan	nan	nan
9707	SiO2	n.a.	0	n.a.	0	n.a.	0	SiO2	11	0.0	0.0	0	0	0	700	20	8.0	10.3	1.7	0.38	6	2.79	1.92	1.11	0.81	0.68	0.12	68.82	39.78	29.03	24.37	4.3	650.0	0.05101766789523709	nan	nan	nan	nan	nan	nan
9708	SiO2	n.a.	0	n.a.	0	n.a.	0	SiO2	11	0.0	0.0	0	0	0	700	10	7.0	2.0	1.0	0.75	2	8.27	4.56	2.18	2.38	4.89	0.84	55.14	26.36	28.78	59.13	10.16	650.0	0.06222987759790755	nan	nan	nan	nan	nan	nan
9709	SiO2	n.a.	0	n.a.	0	n.a.	0	SiO2	11	0.0	0.0	0	0	0	700	15	10.5	3.0	1.5	0.5	2	6.87	4.05	2.06	1.99	4.24	0.61	58.95	29.99	28.97	61.72	8.88	650.0	0.08268592706876486	nan	nan	nan	nan	nan	nan
9710	SiO2	n.a.	0	n.a.	0	n.a.	0	SiO2	11	0.0	0.0	0	0	0	700	20	14.0	4.0	2.0	0.38	2	5.16	3.63	1.89	1.74	2.88	0.48	70.35	36.63	33.72	55.81	9.3	650.0	0.09730325296025082	nan	nan	nan	nan	nan	nan
9711	SiO2	n.a.	0	n.a.	0	n.a.	0	SiO2	11	0.0	0.0	0	0	0	700	10	7.0	2.3	0.8	0.75	3	2.54	2.39	1.39	1.0	1.9	0.34	94.09	54.72	39.37	74.8	13.39	650.0	0.032253651734956895	nan	nan	nan	nan	nan	nan
9712	SiO2	n.a.	0	n.a.	0	n.a.	0	SiO2	11	0.0	0.0	0	0	0	700	15	10.5	3.4	1.1	0.5	3	2.75	1.93	1.37	0.56	1.41	0.24	70.18	49.82	20.36	51.27	8.73	650.0	0.038977353167724826	nan	nan	nan	nan	nan	nan
9713	SiO2	n.a.	0	n.a.	0	n.a.	0	SiO2	11	0.0	0.0	0	0	0	700	20	14.0	4.5	1.5	0.38	3	2.51	1.91	1.18	0.73	0.55	0.22	76.1	47.01	29.08	21.91	8.76	650.0	0.05074937213649237	nan	nan	nan	nan	nan	nan
9714	SiO2	n.a.	0	n.a.	0	n.a.	0	SiO2	11	0.0	0.0	0	0	0	700	10	7.0	2.4	0.6	0.75	4	2.89	1.68	1.17	0.51	0.92	0.21	58.13	40.48	17.65	31.83	7.27	650.0	0.0225902943070827	nan	nan	nan	nan	nan	nan
9715	SiO2	n.a.	0	n.a.	0	n.a.	0	SiO2	11	0.0	0.0	0	0	0	700	15	10.5	3.6	0.9	0.5	4	1.53	1.2	0.87	0.33	0.62	0.15	78.43	56.86	21.57	40.52	9.8	650.0	0.024145162468538497	nan	nan	nan	nan	nan	nan
9716	SiO2	n.a.	0	n.a.	0	n.a.	0	SiO2	11	0.0	0.0	0	0	0	700	20	14.0	4.8	1.2	0.38	4	1.55	0.94	0.63	0.31	0.05	0.13	60.65	40.65	20.0	3.23	8.39	650.0	0.024853839021051812	nan	nan	nan	nan	nan	nan
9717	SiO2	n.a.	0	n.a.	0	n.a.	0	SiO2	11	0.0	0.0	0	0	0	700	10	7.0	2.6	0.4	0.75	6	1.73	0.95	0.72	0.23	0.49	0.15	54.91	41.62	13.29	28.32	8.67	650.0	0.012727217124708513	nan	nan	nan	nan	nan	nan
9718	SiO2	n.a.	0	n.a.	0	n.a.	0	SiO2	11	0.0	0.0	0	0	0	700	15	10.5	3.9	0.6	0.5	6	0.56	0.56	0.45	0.11	0.27	0.13	100.0	80.36	19.64	48.21	23.21	650.0	0.01123147757127149	nan	nan	nan	nan	nan	nan
9719	SiO2	n.a.	0	n.a.	0	n.a.	0	SiO2	11	0.0	0.0	0	0	0	700	20	14.0	5.1	0.9	0.38	6	0.47	0.5	0.48	0.02	0.11	0.12	106.38	102.13	4.26	23.4	25.53	650.0	0.013190899535642859	nan	nan	nan	nan	nan	nan
9720	SiC	n.a.	0	n.a.	0	n.a.	0	SiC	9	0.0	0.0	0	0	0	900	10	1.5	5.7	2.8	0.75	2	32.19	4.72	0.59	4.13	24.61	8.5	14.66	1.83	12.83	76.45	26.41	1.5	0.0644670145880623	nan	nan	nan	nan	nan	nan
9721	SiC	n.a.	0	n.a.	0	n.a.	0	SiC	9	0.0	0.0	0	0	0	900	15	2.3	8.5	4.3	0.5	2	34.16	5.19	0.62	4.57	24.58	8.26	15.19	1.81	13.38	71.96	24.18	1.5	0.10659059411644735	nan	nan	nan	nan	nan	nan
9722	SiC	n.a.	0	n.a.	0	n.a.	0	SiC	9	0.0	0.0	0	0	0	900	20	3.0	11.3	5.7	0.38	2	32.24	5.72	0.66	5.06	25.68	8.51	17.74	2.05	15.69	79.65	26.4	1.5	0.15500291557937113	nan	nan	nan	nan	nan	nan
9723	SiC	n.a.	0	n.a.	0	n.a.	0	SiC	9	0.0	0.0	0	0	0	900	10	1.5	6.4	2.1	0.75	3	22.28	4.72	0.49	4.23	17.26	5.71	21.18	2.2	18.99	77.47	25.63	1.5	0.0644670145880623	nan	nan	nan	nan	nan	nan
9724	SiC	n.a.	0	n.a.	0	n.a.	0	SiC	9	0.0	0.0	0	0	0	900	15	2.3	9.6	3.2	0.5	3	20.63	5.67	0.58	5.09	17.87	4.79	27.48	2.81	24.67	86.62	23.22	1.5	0.11674182665265902	nan	nan	nan	nan	nan	nan
9725	SiC	n.a.	0	n.a.	0	n.a.	0	SiC	9	0.0	0.0	0	0	0	900	20	3.0	12.8	4.3	0.38	3	21.96	6.04	0.61	5.43	17.77	4.37	27.5	2.78	24.73	80.92	19.9	1.5	0.16395006894047193	nan	nan	nan	nan	nan	nan
9726	SiC	n.a.	0	n.a.	0	n.a.	0	SiC	9	0.0	0.0	0	0	0	900	10	1.5	6.8	1.7	0.75	4	15.71	4.79	0.45	4.34	13.89	3.78	30.49	2.86	27.63	88.42	24.06	1.5	0.06544694358732188	nan	nan	nan	nan	nan	nan
9727	SiC	n.a.	0	n.a.	0	n.a.	0	SiC	9	0.0	0.0	0	0	0	900	15	2.3	10.2	2.6	0.5	4	14.73	5.47	0.51	4.96	13.86	3.19	37.14	3.46	33.67	94.09	21.66	1.5	0.11250588310159682	nan	nan	nan	nan	nan	nan
9728	SiC	n.a.	0	n.a.	0	n.a.	0	SiC	9	0.0	0.0	0	0	0	900	20	3.0	13.6	3.4	0.38	4	15.48	5.94	0.51	5.43	13.94	2.82	38.37	3.29	35.08	90.05	18.22	1.5	0.16115081439786696	nan	nan	nan	nan	nan	nan
9729	SiC	n.a.	0	n.a.	0	n.a.	0	SiC	9	0.0	0.0	0	0	0	900	10	1.5	7.3	1.2	0.75	6	10.57	4.47	0.39	4.08	9.81	2.19	42.29	3.69	38.6	92.81	20.72	1.5	0.06097313560823244	nan	nan	nan	nan	nan	nan
9730	SiC	n.a.	0	n.a.	0	n.a.	0	SiC	9	0.0	0.0	0	0	0	900	15	2.3	10.9	1.8	0.5	6	10.21	5.01	0.44	4.57	9.89	1.8	49.07	4.31	44.76	96.87	17.63	1.5	0.10279712617200065	nan	nan	nan	nan	nan	nan
9731	SiC	n.a.	0	n.a.	0	n.a.	0	SiC	9	0.0	0.0	0	0	0	900	20	3.0	14.6	2.4	0.38	6	17.32	5.67	0.51	5.16	9.68	1.55	32.74	2.94	29.79	55.89	8.95	1.5	0.15360766664823555	nan	nan	nan	nan	nan	nan
9732	SiC	n.a.	0	n.a.	0	n.a.	0	SiC	9	0.0	0.0	0	0	0	900	10	4.0	4.0	2.0	0.75	2	33.96	4.41	0.57	3.84	25.82	8.59	12.99	1.68	11.31	76.03	25.29	1.5	0.06013596521656025	nan	nan	nan	nan	nan	nan
9733	SiC	n.a.	0	n.a.	0	n.a.	0	SiC	9	0.0	0.0	0	0	0	900	15	6.0	6.0	3.0	0.5	2	34.41	5.0	0.58	4.42	25.34	7.73	14.53	1.69	12.85	73.64	22.46	1.5	0.10258658877510116	nan	nan	nan	nan	nan	nan
9734	SiC	n.a.	0	n.a.	0	n.a.	0	SiC	9	0.0	0.0	0	0	0	900	20	8.0	8.0	4.0	0.38	2	34.96	5.39	0.57	4.82	25.63	7.55	15.42	1.63	13.79	73.31	21.6	1.5	0.1458079138729959	nan	nan	nan	nan	nan	nan
9735	SiC	n.a.	0	n.a.	0	n.a.	0	SiC	9	0.0	0.0	0	0	0	900	10	4.0	4.5	1.5	0.75	3	23.69	4.59	0.49	4.1	18.01	5.24	19.38	2.07	17.31	76.02	22.12	1.5	0.06264905496578249	nan	nan	nan	nan	nan	nan
9736	SiC	n.a.	0	n.a.	0	n.a.	0	SiC	9	0.0	0.0	0	0	0	900	15	6.0	6.8	2.3	0.5	3	23.66	5.27	0.51	4.76	18.11	4.36	22.27	2.16	20.12	76.54	18.43	1.5	0.10827889220129645	nan	nan	nan	nan	nan	nan
9737	SiC	n.a.	0	n.a.	0	n.a.	0	SiC	9	0.0	0.0	0	0	0	900	20	8.0	9.0	3.0	0.38	3	25.1	5.58	0.47	5.11	18.13	3.98	22.23	1.87	20.36	72.23	15.86	1.5	0.15109808123671223	nan	nan	nan	nan	nan	nan
9738	SiC	n.a.	0	n.a.	0	n.a.	0	SiC	9	0.0	0.0	0	0	0	900	10	4.0	4.8	1.2	0.75	4	18.22	4.52	0.44	4.08	14.25	3.42	24.81	2.41	22.39	78.21	18.77	1.5	0.061671179356616056	nan	nan	nan	nan	nan	nan
9739	SiC	n.a.	0	n.a.	0	n.a.	0	SiC	9	0.0	0.0	0	0	0	900	15	6.0	7.2	1.8	0.5	4	17.26	5.23	0.47	4.76	14.14	2.91	30.3	2.72	27.58	81.92	16.86	1.5	0.10743456501197574	nan	nan	nan	nan	nan	nan
9740	SiC	n.a.	0	n.a.	0	n.a.	0	SiC	9	0.0	0.0	0	0	0	900	20	8.0	9.6	2.4	0.38	4	17.81	5.64	0.48	5.16	14.3	2.63	31.67	2.7	28.97	80.29	14.77	1.5	0.15277087223320288	nan	nan	nan	nan	nan	nan
9741	SiC	n.a.	0	n.a.	0	n.a.	0	SiC	9	0.0	0.0	0	0	0	900	10	4.0	5.1	0.9	0.75	6	10.97	4.27	0.36	3.91	9.82	1.99	38.92	3.28	35.64	89.52	18.14	1.5	0.05818460937310599	nan	nan	nan	nan	nan	nan
9742	SiC	n.a.	0	n.a.	0	n.a.	0	SiC	9	0.0	0.0	0	0	0	900	15	6.0	7.7	1.3	0.5	6	11.85	4.74	0.35	4.39	9.62	1.65	40.0	2.95	37.05	81.18	13.92	1.5	0.09712038123075406	nan	nan	nan	nan	nan	nan
9743	SiC	n.a.	0	n.a.	0	n.a.	0	SiC	9	0.0	0.0	0	0	0	900	20	8.0	10.3	1.7	0.38	6	12.2	5.26	0.49	4.77	9.51	1.52	43.11	4.02	39.1	77.95	12.46	1.5	0.14219444340127796	nan	nan	nan	nan	nan	nan
9744	SiC	n.a.	0	n.a.	0	n.a.	0	SiC	9	0.0	0.0	0	0	0	900	10	7.0	2.0	1.0	0.75	2	40.0	4.04	0.57	3.47	25.76	7.32	10.1	1.43	8.68	64.4	18.3	1.5	0.05498499735546338	nan	nan	nan	nan	nan	nan
9745	SiC	n.a.	0	n.a.	0	n.a.	0	SiC	9	0.0	0.0	0	0	0	900	15	10.5	3.0	1.5	0.5	2	42.48	4.58	0.59	3.99	25.57	6.51	10.78	1.39	9.39	60.19	15.32	1.5	0.09376397180026073	nan	nan	nan	nan	nan	nan
9746	SiC	n.a.	0	n.a.	0	n.a.	0	SiC	9	0.0	0.0	0	0	0	900	20	14.0	4.0	2.0	0.38	2	41.88	5.11	0.64	4.47	25.8	6.25	12.2	1.53	10.67	61.6	14.92	1.5	0.13803121053269535	nan	nan	nan	nan	nan	nan
9747	SiC	n.a.	0	n.a.	0	n.a.	0	SiC	9	0.0	0.0	0	0	0	900	10	7.0	2.3	0.8	0.75	3	30.74	4.22	0.41	3.81	18.57	4.55	13.73	1.33	12.39	60.41	14.8	1.5	0.05748838809817077	nan	nan	nan	nan	nan	nan
9748	SiC	n.a.	0	n.a.	0	n.a.	0	SiC	9	0.0	0.0	0	0	0	900	15	10.5	3.4	1.1	0.5	3	29.95	4.88	0.53	4.35	17.91	3.97	16.29	1.77	14.52	59.8	13.26	1.5	0.10006186721112986	nan	nan	nan	nan	nan	nan
9749	SiC	n.a.	0	n.a.	0	n.a.	0	SiC	9	0.0	0.0	0	0	0	900	20	14.0	4.5	1.5	0.38	3	29.56	5.46	0.7	4.76	17.94	3.65	18.47	2.37	16.1	60.69	12.35	1.5	0.14775568585000276	nan	nan	nan	nan	nan	nan
9750	SiC	n.a.	0	n.a.	0	n.a.	0	SiC	9	0.0	0.0	0	0	0	900	10	7.0	2.4	0.6	0.75	4	23.76	4.2	0.44	3.76	14.3	3.13	17.68	1.85	15.82	60.19	13.17	1.5	0.05721000134836873	nan	nan	nan	nan	nan	nan
9751	SiC	n.a.	0	n.a.	0	n.a.	0	SiC	9	0.0	0.0	0	0	0	900	15	10.5	3.6	0.9	0.5	4	23.35	4.8	0.46	4.34	13.57	2.65	20.56	1.97	18.59	58.12	11.35	1.5	0.09838048838154356	nan	nan	nan	nan	nan	nan
9752	SiC	n.a.	0	n.a.	0	n.a.	0	SiC	9	0.0	0.0	0	0	0	900	20	14.0	4.8	1.2	0.38	4	22.81	5.3	0.58	4.72	12.77	2.33	23.24	2.54	20.69	55.98	10.21	1.5	0.14330575209489171	nan	nan	nan	nan	nan	nan
9753	SiC	n.a.	0	n.a.	0	n.a.	0	SiC	9	0.0	0.0	0	0	0	900	10	7.0	2.6	0.4	0.75	6	16.41	4.07	0.42	3.65	9.48	1.92	24.8	2.56	22.24	57.77	11.7	1.5	0.05540190287764682	nan	nan	nan	nan	nan	nan
9754	SiC	n.a.	0	n.a.	0	n.a.	0	SiC	9	0.0	0.0	0	0	0	900	15	10.5	3.9	0.6	0.5	6	14.86	4.24	0.49	3.75	7.46	1.43	28.53	3.3	25.24	50.2	9.62	1.5	0.0866502494767473	nan	nan	nan	nan	nan	nan
9755	SiC	n.a.	0	n.a.	0	n.a.	0	SiC	9	0.0	0.0	0	0	0	900	20	14.0	5.1	0.9	0.38	6	14.57	4.69	0.45	4.24	7.52	1.41	32.19	3.09	29.1	51.61	9.68	1.5	0.12640907641725513	nan	nan	nan	nan	nan	nan
9756	SiC	n.a.	0	n.a.	0	n.a.	0	SiC	9	0.0	0.0	0	0	0	850	10	1.5	5.7	2.8	0.75	2	33.3	6.11	0.67	5.44	22.47	7.41	18.35	2.01	16.34	67.48	22.25	1.5	0.08406173562351377	nan	nan	nan	nan	nan	nan
9757	SiC	n.a.	0	n.a.	0	n.a.	0	SiC	9	0.0	0.0	0	0	0	850	15	2.3	8.5	4.3	0.5	2	33.75	6.73	0.8	5.93	23.69	7.33	19.94	2.37	17.57	70.19	21.72	1.5	0.13934334649863853	nan	nan	nan	nan	nan	nan
9758	SiC	n.a.	0	n.a.	0	n.a.	0	SiC	9	0.0	0.0	0	0	0	850	20	3.0	11.3	5.7	0.38	2	33.53	7.28	0.87	6.41	23.99	7.1	21.71	2.59	19.12	71.55	21.18	1.5	0.19891049199103966	nan	nan	nan	nan	nan	nan
9759	SiC	n.a.	0	n.a.	0	n.a.	0	SiC	9	0.0	0.0	0	0	0	850	10	1.5	6.4	2.1	0.75	3	21.51	6.44	0.66	5.78	16.28	4.25	29.94	3.07	26.87	75.69	19.76	1.5	0.08875632569615081	nan	nan	nan	nan	nan	nan
9760	SiC	n.a.	0	n.a.	0	n.a.	0	SiC	9	0.0	0.0	0	0	0	850	15	2.3	9.6	3.2	0.5	3	21.98	7.07	0.7	6.37	16.6	3.97	32.17	3.18	28.98	75.52	18.06	1.5	0.1466473288376868	nan	nan	nan	nan	nan	nan
9761	SiC	n.a.	0	n.a.	0	n.a.	0	SiC	9	0.0	0.0	0	0	0	850	20	3.0	12.8	4.3	0.38	3	23.85	7.38	0.82	6.56	16.35	3.64	30.94	3.44	27.51	68.55	15.26	1.5	0.20175022351443536	nan	nan	nan	nan	nan	nan
9762	SiC	n.a.	0	n.a.	0	n.a.	0	SiC	9	0.0	0.0	0	0	0	850	10	1.5	6.8	1.7	0.75	4	17.34	6.25	0.6	5.65	12.5	2.77	36.04	3.46	32.58	72.09	15.97	1.5	0.08605136151676157	nan	nan	nan	nan	nan	nan
9763	SiC	n.a.	0	n.a.	0	n.a.	0	SiC	9	0.0	0.0	0	0	0	850	15	2.3	10.2	2.6	0.5	4	15.92	7.01	0.73	6.28	12.72	2.53	44.03	4.59	39.45	79.9	15.89	1.5	0.145356450995971	nan	nan	nan	nan	nan	nan
9764	SiC	n.a.	0	n.a.	0	n.a.	0	SiC	9	0.0	0.0	0	0	0	850	20	3.0	13.6	3.4	0.38	4	16.7	7.26	0.79	6.47	12.78	2.36	43.47	4.73	38.74	76.53	14.13	1.5	0.1983429132230963	nan	nan	nan	nan	nan	nan
9765	SiC	n.a.	0	n.a.	0	n.a.	0	SiC	9	0.0	0.0	0	0	0	850	10	1.5	7.3	1.2	0.75	6	13.38	5.66	0.57	5.09	8.78	1.64	42.3	4.26	38.04	65.62	12.26	1.5	0.07768654417596765	nan	nan	nan	nan	nan	nan
9766	SiC	n.a.	0	n.a.	0	n.a.	0	SiC	9	0.0	0.0	0	0	0	850	15	2.3	10.9	1.8	0.5	6	11.42	6.31	0.68	5.63	8.51	1.44	55.25	5.95	49.3	74.52	12.61	1.5	0.1303574520499888	nan	nan	nan	nan	nan	nan
9767	SiC	n.a.	0	n.a.	0	n.a.	0	SiC	9	0.0	0.0	0	0	0	850	20	3.0	14.6	2.4	0.38	6	12.65	6.56	0.83	5.73	8.06	1.31	51.86	6.56	45.3	63.72	10.36	1.5	0.17855438660045903	nan	nan	nan	nan	nan	nan
9768	SiC	n.a.	0	n.a.	0	n.a.	0	SiC	9	0.0	0.0	0	0	0	850	10	4.0	4.0	2.0	0.75	2	34.31	5.84	0.67	5.17	24.06	7.66	17.02	1.95	15.07	70.13	22.33	1.5	0.08023296404809346	nan	nan	nan	nan	nan	nan
9769	SiC	n.a.	0	n.a.	0	n.a.	0	SiC	9	0.0	0.0	0	0	0	850	15	6.0	6.0	3.0	0.5	2	36.06	6.25	0.7	5.55	24.04	6.96	17.33	1.94	15.39	66.67	19.3	1.5	0.12907704227514236	nan	nan	nan	nan	nan	nan
9770	SiC	n.a.	0	n.a.	0	n.a.	0	SiC	9	0.0	0.0	0	0	0	850	20	8.0	8.0	4.0	0.38	2	35.05	6.92	0.83	6.09	24.5	6.72	19.74	2.37	17.38	69.9	19.17	1.5	0.18871275672105375	nan	nan	nan	nan	nan	nan
9771	SiC	n.a.	0	n.a.	0	n.a.	0	SiC	9	0.0	0.0	0	0	0	850	10	4.0	4.5	1.5	0.75	3	25.06	6.14	0.64	5.5	16.8	4.16	24.5	2.55	21.95	67.04	16.6	1.5	0.08448783416242638	nan	nan	nan	nan	nan	nan
9772	SiC	n.a.	0	n.a.	0	n.a.	0	SiC	9	0.0	0.0	0	0	0	850	15	6.0	6.8	2.3	0.5	3	24.53	6.71	0.72	5.99	16.85	3.73	27.35	2.94	24.42	68.69	15.21	1.5	0.13891453003044327	nan	nan	nan	nan	nan	nan
9773	SiC	n.a.	0	n.a.	0	n.a.	0	SiC	9	0.0	0.0	0	0	0	850	20	8.0	9.0	3.0	0.38	3	23.36	7.3	0.82	6.48	16.46	3.43	31.25	3.51	27.74	70.46	14.68	1.5	0.1994781932007417	nan	nan	nan	nan	nan	nan
9774	SiC	n.a.	0	n.a.	0	n.a.	0	SiC	9	0.0	0.0	0	0	0	850	10	4.0	4.8	1.2	0.75	4	18.12	6.02	0.62	5.4	13.05	2.76	33.22	3.42	29.8	72.02	15.23	1.5	0.08278425641789565	nan	nan	nan	nan	nan	nan
9775	SiC	n.a.	0	n.a.	0	n.a.	0	SiC	9	0.0	0.0	0	0	0	850	15	6.0	7.2	1.8	0.5	4	17.94	6.58	0.76	5.82	12.09	2.3	36.68	4.24	32.44	67.39	12.82	1.5	0.13612946182825875	nan	nan	nan	nan	nan	nan
9776	SiC	n.a.	0	n.a.	0	n.a.	0	SiC	9	0.0	0.0	0	0	0	850	20	8.0	9.6	2.4	0.38	4	17.72	7.15	0.86	6.29	12.38	2.25	40.35	4.85	35.5	69.86	12.7	1.5	0.1952234162878331	nan	nan	nan	nan	nan	nan
9777	SiC	n.a.	0	n.a.	0	n.a.	0	SiC	9	0.0	0.0	0	0	0	850	10	4.0	5.1	0.9	0.75	6	12.34	5.53	0.6	4.93	8.2	1.54	44.81	4.86	39.95	66.45	12.48	1.5	0.07585048294273122	nan	nan	nan	nan	nan	nan
9778	SiC	n.a.	0	n.a.	0	n.a.	0	SiC	9	0.0	0.0	0	0	0	850	15	6.0	7.7	1.3	0.5	6	10.72	6.02	0.82	5.2	7.87	1.37	56.16	7.65	48.51	73.41	12.78	1.5	0.12417638462684348	nan	nan	nan	nan	nan	nan
9779	SiC	n.a.	0	n.a.	0	n.a.	0	SiC	9	0.0	0.0	0	0	0	850	20	8.0	10.3	1.7	0.38	6	11.11	6.31	0.9	5.41	7.81	1.28	56.8	8.1	48.69	70.3	11.52	1.5	0.17152296322366947	nan	nan	nan	nan	nan	nan
9780	SiC	n.a.	0	n.a.	0	n.a.	0	SiC	9	0.0	0.0	0	0	0	850	10	7.0	2.0	1.0	0.75	2	39.13	5.81	0.69	5.12	23.58	6.66	14.85	1.76	13.08	60.26	17.02	1.5	0.0798082228711542	nan	nan	nan	nan	nan	nan
9781	SiC	n.a.	0	n.a.	0	n.a.	0	SiC	9	0.0	0.0	0	0	0	850	15	10.5	3.0	1.5	0.5	2	40.83	6.48	0.9	5.58	22.99	6.08	15.87	2.2	13.67	56.31	14.89	1.5	0.13398973764855673	nan	nan	nan	nan	nan	nan
9782	SiC	n.a.	0	n.a.	0	n.a.	0	SiC	9	0.0	0.0	0	0	0	850	20	14.0	4.0	2.0	0.38	2	39.67	7.14	1.13	6.01	23.12	5.93	18.0	2.85	15.15	58.28	14.95	1.5	0.194940008937673	nan	nan	nan	nan	nan	nan
9783	SiC	n.a.	0	n.a.	0	n.a.	0	SiC	9	0.0	0.0	0	0	0	850	10	7.0	2.3	0.8	0.75	3	29.38	6.3	0.69	5.61	16.13	3.9	21.44	2.35	19.09	54.9	13.27	1.5	0.08676266232495307	nan	nan	nan	nan	nan	nan
9784	SiC	n.a.	0	n.a.	0	n.a.	0	SiC	9	0.0	0.0	0	0	0	850	15	10.5	3.4	1.1	0.5	3	27.26	7.03	1.06	5.97	14.98	3.45	25.79	3.89	21.9	54.95	12.66	1.5	0.14578665104064967	nan	nan	nan	nan	nan	nan
9785	SiC	n.a.	0	n.a.	0	n.a.	0	SiC	9	0.0	0.0	0	0	0	850	20	14.0	4.5	1.5	0.38	3	27.12	7.34	1.12	6.22	14.79	3.29	27.06	4.13	22.94	54.54	12.13	1.5	0.20061396315681337	nan	nan	nan	nan	nan	nan
9786	SiC	n.a.	0	n.a.	0	n.a.	0	SiC	9	0.0	0.0	0	0	0	850	10	7.0	2.4	0.6	0.75	4	22.21	6.12	0.76	5.36	12.82	2.93	27.56	3.42	24.13	57.72	13.19	1.5	0.08420375334035818	nan	nan	nan	nan	nan	nan
9787	SiC	n.a.	0	n.a.	0	n.a.	0	SiC	9	0.0	0.0	0	0	0	850	15	10.5	3.6	0.9	0.5	4	22.33	6.24	1.03	5.21	10.48	2.27	27.94	4.61	23.33	46.93	10.17	1.5	0.1288637203187778	nan	nan	nan	nan	nan	nan
9788	SiC	n.a.	0	n.a.	0	n.a.	0	SiC	9	0.0	0.0	0	0	0	850	20	14.0	4.8	1.2	0.38	4	21.04	6.39	1.14	5.25	10.21	2.51	30.37	5.42	24.95	48.53	11.93	1.5	0.17377097527483687	nan	nan	nan	nan	nan	nan
9789	SiC	n.a.	0	n.a.	0	n.a.	0	SiC	9	0.0	0.0	0	0	0	850	10	7.0	2.6	0.4	0.75	6	15.26	5.09	0.76	4.33	7.79	1.77	33.36	4.98	28.37	51.05	11.6	1.5	0.06965481579425398	nan	nan	nan	nan	nan	nan
9790	SiC	n.a.	0	n.a.	0	n.a.	0	SiC	9	0.0	0.0	0	0	0	850	15	10.5	3.9	0.6	0.5	6	13.58	4.68	1.0	3.68	6.81	1.49	34.46	7.36	27.1	50.15	10.97	1.5	0.09586106751509989	nan	nan	nan	nan	nan	nan
9791	SiC	n.a.	0	n.a.	0	n.a.	0	SiC	9	0.0	0.0	0	0	0	850	20	14.0	5.1	0.9	0.38	6	13.08	4.74	1.22	3.52	6.25	1.39	36.24	9.33	26.91	47.78	10.63	1.5	0.12778997530362377	nan	nan	nan	nan	nan	nan
9792	SiC	n.a.	0	n.a.	0	n.a.	0	SiC	9	0.0	0.0	0	0	0	800	10	1.5	5.7	2.8	0.75	2	32.26	7.41	1.08	6.33	21.89	6.91	22.97	3.35	19.62	67.85	21.42	1.5	0.1026520553708476	nan	nan	nan	nan	nan	nan
9793	SiC	n.a.	0	n.a.	0	n.a.	0	SiC	9	0.0	0.0	0	0	0	800	15	2.3	8.5	4.3	0.5	2	34.05	7.76	1.25	6.51	22.04	6.75	22.79	3.67	19.12	64.73	19.82	1.5	0.16155262005457557	nan	nan	nan	nan	nan	nan
9794	SiC	n.a.	0	n.a.	0	n.a.	0	SiC	9	0.0	0.0	0	0	0	800	20	3.0	11.3	5.7	0.38	2	35.49	7.95	1.34	6.61	21.67	6.48	22.4	3.78	18.62	61.06	18.26	1.5	0.21799546923422242	nan	nan	nan	nan	nan	nan
9795	SiC	n.a.	0	n.a.	0	n.a.	0	SiC	9	0.0	0.0	0	0	0	800	10	1.5	6.4	2.1	0.75	3	24.4	7.39	1.06	6.33	14.9	3.75	30.29	4.34	25.94	61.07	15.37	1.5	0.10236407840788496	nan	nan	nan	nan	nan	nan
9796	SiC	n.a.	0	n.a.	0	n.a.	0	SiC	9	0.0	0.0	0	0	0	800	15	2.3	9.6	3.2	0.5	3	22.81	8.01	1.28	6.73	15.06	3.65	35.12	5.61	29.5	66.02	16.0	1.5	0.16698062099805108	nan	nan	nan	nan	nan	nan
9797	SiC	n.a.	0	n.a.	0	n.a.	0	SiC	9	0.0	0.0	0	0	0	800	20	3.0	12.8	4.3	0.38	3	23.65	8.33	1.46	6.87	14.77	3.56	35.22	6.17	29.05	62.45	15.05	1.5	0.2288816158273873	nan	nan	nan	nan	nan	nan
9798	SiC	n.a.	0	n.a.	0	n.a.	0	SiC	9	0.0	0.0	0	0	0	800	10	1.5	6.8	1.7	0.75	4	19.37	7.08	1.13	5.95	11.3	2.45	36.55	5.83	30.72	58.34	12.65	1.5	0.09790837078117726	nan	nan	nan	nan	nan	nan
9799	SiC	n.a.	0	n.a.	0	n.a.	0	SiC	9	0.0	0.0	0	0	0	800	15	2.3	10.2	2.6	0.5	4	18.31	7.59	1.39	6.2	11.04	2.37	41.45	7.59	33.86	60.29	12.94	1.5	0.15786997617628454	nan	nan	nan	nan	nan	nan
9800	SiC	n.a.	0	n.a.	0	n.a.	0	SiC	9	0.0	0.0	0	0	0	800	20	3.0	13.6	3.4	0.38	4	16.66	8.06	1.52	6.54	10.79	2.36	48.38	9.12	39.26	64.77	14.17	1.5	0.22114209371055116	nan	nan	nan	nan	nan	nan
9801	SiC	n.a.	0	n.a.	0	n.a.	0	SiC	9	0.0	0.0	0	0	0	800	10	1.5	7.3	1.2	0.75	6	13.18	6.08	1.15	4.93	7.24	1.5	46.13	8.73	37.41	54.93	11.38	1.5	0.08363577321107335	nan	nan	nan	nan	nan	nan
9802	SiC	n.a.	0	n.a.	0	n.a.	0	SiC	9	0.0	0.0	0	0	0	800	15	2.3	10.9	1.8	0.5	6	7.6	6.46	1.42	5.04	6.51	1.42	85.0	18.68	66.32	85.66	18.68	1.5	0.13356206738070242	nan	nan	nan	nan	nan	nan
9803	SiC	n.a.	0	n.a.	0	n.a.	0	SiC	9	0.0	0.0	0	0	0	800	20	3.0	14.6	2.4	0.38	6	8.43	6.2	1.6	4.6	5.99	1.24	73.55	18.98	54.57	71.06	14.71	1.5	0.1684350788839801	nan	nan	nan	nan	nan	nan
9804	SiC	n.a.	0	n.a.	0	n.a.	0	SiC	9	0.0	0.0	0	0	0	800	10	4.0	4.0	2.0	0.75	2	34.37	6.98	1.12	5.86	22.54	7.06	20.31	3.26	17.05	65.58	20.54	1.5	0.09647421625618718	nan	nan	nan	nan	nan	nan
9805	SiC	n.a.	0	n.a.	0	n.a.	0	SiC	9	0.0	0.0	0	0	0	800	15	6.0	6.0	3.0	0.5	2	33.74	7.68	1.3	6.38	22.0	6.68	22.76	3.85	18.91	65.2	19.8	1.5	0.15981876645660384	nan	nan	nan	nan	nan	nan
9806	SiC	n.a.	0	n.a.	0	n.a.	0	SiC	9	0.0	0.0	0	0	0	800	20	8.0	8.0	4.0	0.38	2	35.19	7.97	1.42	6.55	21.81	6.52	22.65	4.04	18.61	61.98	18.53	1.5	0.21856730299296273	nan	nan	nan	nan	nan	nan
9807	SiC	n.a.	0	n.a.	0	n.a.	0	SiC	9	0.0	0.0	0	0	0	800	10	4.0	4.5	1.5	0.75	3	23.94	7.16	1.21	5.95	15.02	3.87	29.91	5.05	24.85	62.74	16.17	1.5	0.0990568061091401	nan	nan	nan	nan	nan	nan
9808	SiC	n.a.	0	n.a.	0	n.a.	0	SiC	9	0.0	0.0	0	0	0	800	15	6.0	6.8	2.3	0.5	3	23.82	7.82	1.34	6.48	14.22	3.7	32.83	5.63	27.2	59.7	15.53	1.5	0.1628539973914584	nan	nan	nan	nan	nan	nan
9809	SiC	n.a.	0	n.a.	0	n.a.	0	SiC	9	0.0	0.0	0	0	0	800	20	8.0	9.0	3.0	0.38	3	25.1	8.03	1.49	6.54	13.92	3.36	31.99	5.94	26.06	55.46	13.39	1.5	0.22028355019338203	nan	nan	nan	nan	nan	nan
9810	SiC	n.a.	0	n.a.	0	n.a.	0	SiC	9	0.0	0.0	0	0	0	800	10	4.0	4.8	1.2	0.75	4	18.76	6.61	1.2	5.41	11.13	2.64	35.23	6.4	28.84	59.33	14.07	1.5	0.09118121715528656	nan	nan	nan	nan	nan	nan
9811	SiC	n.a.	0	n.a.	0	n.a.	0	SiC	9	0.0	0.0	0	0	0	800	15	6.0	7.2	1.8	0.5	4	17.84	7.01	1.44	5.57	10.1	2.34	39.29	8.07	31.22	56.61	13.12	1.5	0.145356450995971	nan	nan	nan	nan	nan	nan
9812	SiC	n.a.	0	n.a.	0	n.a.	0	SiC	9	0.0	0.0	0	0	0	800	20	8.0	9.6	2.4	0.38	4	17.36	6.87	1.58	5.29	9.52	2.13	39.57	9.1	30.47	54.84	12.27	1.5	0.1872995248803287	nan	nan	nan	nan	nan	nan
9813	SiC	n.a.	0	n.a.	0	n.a.	0	SiC	9	0.0	0.0	0	0	0	800	10	4.0	5.1	0.9	0.75	6	10.58	5.14	1.21	3.93	6.27	1.51	48.58	11.44	37.15	59.26	14.27	1.5	0.07035742071820762	nan	nan	nan	nan	nan	nan
9814	SiC	n.a.	0	n.a.	0	n.a.	0	SiC	9	0.0	0.0	0	0	0	800	15	6.0	7.7	1.3	0.5	6	9.48	4.56	1.5	3.06	5.32	1.48	48.1	15.82	32.28	56.12	15.61	1.5	0.09334481639686133	nan	nan	nan	nan	nan	nan
9815	SiC	n.a.	0	n.a.	0	n.a.	0	SiC	9	0.0	0.0	0	0	0	800	20	8.0	10.3	1.7	0.38	6	8.31	4.6	1.64	2.96	4.51	1.2	55.35	19.74	35.62	54.27	14.44	1.5	0.12392528298381729	nan	nan	nan	nan	nan	nan
9816	SiC	n.a.	0	n.a.	0	n.a.	0	SiC	9	0.0	0.0	0	0	0	800	10	7.0	2.0	1.0	0.75	2	35.08	6.95	1.32	5.63	19.56	6.45	19.81	3.76	16.05	55.76	18.39	1.5	0.09604427053310882	nan	nan	nan	nan	nan	nan
9817	SiC	n.a.	0	n.a.	0	n.a.	0	SiC	9	0.0	0.0	0	0	0	800	15	10.5	3.0	1.5	0.5	2	34.02	7.0	1.63	5.37	17.64	5.73	20.58	4.79	15.78	51.85	16.84	1.5	0.145141385669671	nan	nan	nan	nan	nan	nan
9818	SiC	n.a.	0	n.a.	0	n.a.	0	SiC	9	0.0	0.0	0	0	0	800	20	14.0	4.0	2.0	0.38	2	30.51	7.34	1.98	5.36	15.76	5.03	24.06	6.49	17.57	51.66	16.49	1.5	0.20061396315681337	nan	nan	nan	nan	nan	nan
9819	SiC	n.a.	0	n.a.	0	n.a.	0	SiC	9	0.0	0.0	0	0	0	800	10	7.0	2.3	0.8	0.75	3	22.2	5.57	1.73	3.84	11.39	3.75	25.09	7.79	17.3	51.31	16.89	1.5	0.0764151556174847	nan	nan	nan	nan	nan	nan
9820	SiC	n.a.	0	n.a.	0	n.a.	0	SiC	9	0.0	0.0	0	0	0	800	15	10.5	3.4	1.1	0.5	3	17.91	5.77	1.81	3.96	7.94	3.03	32.22	10.11	22.11	44.33	16.92	1.5	0.11886316753885294	nan	nan	nan	nan	nan	nan
9821	SiC	n.a.	0	n.a.	0	n.a.	0	SiC	9	0.0	0.0	0	0	0	800	20	14.0	4.5	1.5	0.38	3	15.06	6.02	2.04	3.98	6.8	1.84	39.97	13.55	26.43	45.15	12.22	1.5	0.16338997977216246	nan	nan	nan	nan	nan	nan
9822	SiC	n.a.	0	n.a.	0	n.a.	0	SiC	9	0.0	0.0	0	0	0	800	10	7.0	2.4	0.6	0.75	4	15.66	4.79	1.59	3.2	7.03	2.28	30.59	10.15	20.43	44.89	14.56	1.5	0.06544694358732188	nan	nan	nan	nan	nan	nan
9823	SiC	n.a.	0	n.a.	0	n.a.	0	SiC	9	0.0	0.0	0	0	0	800	15	10.5	3.6	0.9	0.5	4	13.33	4.65	1.73	2.92	4.65	1.45	34.88	12.98	21.91	34.88	10.88	1.5	0.09523170788332656	nan	nan	nan	nan	nan	nan
9824	SiC	n.a.	0	n.a.	0	n.a.	0	SiC	9	0.0	0.0	0	0	0	800	20	14.0	4.8	1.2	0.38	4	9.62	3.97	1.62	2.35	3.07	0.87	41.27	16.84	24.43	31.91	9.04	1.5	0.10660406141634195	nan	nan	nan	nan	nan	nan
9825	SiC	n.a.	0	n.a.	0	n.a.	0	SiC	9	0.0	0.0	0	0	0	800	10	7.0	2.6	0.4	0.75	6	9.63	3.42	1.33	2.09	3.86	1.3	35.51	13.81	21.7	40.08	13.5	1.5	0.046398007390260725	nan	nan	nan	nan	nan	nan
9826	SiC	n.a.	0	n.a.	0	n.a.	0	SiC	9	0.0	0.0	0	0	0	800	15	10.5	3.9	0.6	0.5	6	6.68	2.47	1.21	1.26	2.2	0.71	36.98	18.11	18.86	32.93	10.63	1.5	0.050020326008335524	nan	nan	nan	nan	nan	nan
9827	SiC	n.a.	0	n.a.	0	n.a.	0	SiC	9	0.0	0.0	0	0	0	800	20	14.0	5.1	0.9	0.38	6	5.46	2.66	1.4	1.26	1.9	0.56	48.72	25.64	23.08	34.8	10.26	1.5	0.07094784627048178	nan	nan	nan	nan	nan	nan
9828	SiC	n.a.	0	n.a.	0	n.a.	0	SiC	9	0.0	0.0	0	0	0	775	10	1.5	5.7	2.8	0.75	2	34.22	7.41	1.4	6.01	20.55	6.65	21.65	4.09	17.56	60.05	19.43	1.5	0.1026520553708476	nan	nan	nan	nan	nan	nan
9829	SiC	n.a.	0	n.a.	0	n.a.	0	SiC	9	0.0	0.0	0	0	0	775	15	2.3	8.5	4.3	0.5	2	33.57	8.07	1.59	6.48	21.1	6.7	24.04	4.74	19.3	62.85	19.96	1.5	0.16828553622485617	nan	nan	nan	nan	nan	nan
9830	SiC	n.a.	0	n.a.	0	n.a.	0	SiC	9	0.0	0.0	0	0	0	775	20	3.0	11.3	5.7	0.38	2	31.84	8.57	1.75	6.82	21.74	6.66	26.92	5.5	21.42	68.28	20.92	1.5	0.23578035213620044	nan	nan	nan	nan	nan	nan
9831	SiC	n.a.	0	n.a.	0	n.a.	0	SiC	9	0.0	0.0	0	0	0	775	10	1.5	6.4	2.1	0.75	3	23.99	7.47	1.46	6.01	13.99	3.76	31.14	6.09	25.05	58.32	15.67	1.5	0.1035163596362033	nan	nan	nan	nan	nan	nan
9832	SiC	n.a.	0	n.a.	0	n.a.	0	SiC	9	0.0	0.0	0	0	0	775	15	2.3	9.6	3.2	0.5	3	21.34	8.23	1.73	6.5	14.14	3.67	38.57	8.11	30.46	66.26	17.2	1.5	0.17176947831433925	nan	nan	nan	nan	nan	nan
9833	SiC	n.a.	0	n.a.	0	n.a.	0	SiC	9	0.0	0.0	0	0	0	775	20	3.0	12.8	4.3	0.38	3	21.91	8.56	1.83	6.73	13.97	3.41	39.07	8.35	30.72	63.76	15.56	1.5	0.23549254342509518	nan	nan	nan	nan	nan	nan
9834	SiC	n.a.	0	n.a.	0	n.a.	0	SiC	9	0.0	0.0	0	0	0	775	10	1.5	6.8	1.7	0.75	4	17.99	7.14	1.52	5.62	10.3	2.53	39.69	8.45	31.24	57.25	14.06	1.5	0.09876960452842098	nan	nan	nan	nan	nan	nan
9835	SiC	n.a.	0	n.a.	0	n.a.	0	SiC	9	0.0	0.0	0	0	0	775	15	2.3	10.2	2.6	0.5	4	15.06	7.49	1.76	5.73	9.99	2.3	49.73	11.69	38.05	66.33	15.27	1.5	0.15570687840972822	nan	nan	nan	nan	nan	nan
9836	SiC	n.a.	0	n.a.	0	n.a.	0	SiC	9	0.0	0.0	0	0	0	775	20	3.0	13.6	3.4	0.38	4	15.16	7.42	1.96	5.46	9.47	2.14	48.94	12.93	36.02	62.47	14.12	1.5	0.20288697469728142	nan	nan	nan	nan	nan	nan
9837	SiC	n.a.	0	n.a.	0	n.a.	0	SiC	9	0.0	0.0	0	0	0	775	10	1.5	7.3	1.2	0.75	6	11.03	5.52	1.49	4.03	6.32	1.52	50.05	13.51	36.54	57.3	13.78	1.5	0.07570935213197938	nan	nan	nan	nan	nan	nan
9838	SiC	n.a.	0	n.a.	0	n.a.	0	SiC	9	0.0	0.0	0	0	0	775	15	2.3	10.9	1.8	0.5	6	6.33	4.98	1.79	3.19	5.03	1.46	78.67	28.28	50.39	79.46	23.06	1.5	0.10216558045863211	nan	nan	nan	nan	nan	nan
9839	SiC	n.a.	0	n.a.	0	n.a.	0	SiC	9	0.0	0.0	0	0	0	775	20	3.0	14.6	2.4	0.38	6	9.11	5.01	1.82	3.19	3.67	1.0	54.99	19.98	35.02	40.29	10.98	1.5	0.13525937654210612	nan	nan	nan	nan	nan	nan
9840	SiC	n.a.	0	n.a.	0	n.a.	0	SiC	9	0.0	0.0	0	0	0	775	10	4.0	4.0	2.0	0.75	2	34.36	7.14	1.38	5.76	21.03	7.04	20.78	4.02	16.76	61.2	20.49	1.5	0.09876960452842098	nan	nan	nan	nan	nan	nan
9841	SiC	n.a.	0	n.a.	0	n.a.	0	SiC	9	0.0	0.0	0	0	0	775	15	6.0	6.0	3.0	0.5	2	34.78	7.68	1.54	6.14	20.03	6.28	22.08	4.43	17.65	57.59	18.06	1.5	0.15981876645660384	nan	nan	nan	nan	nan	nan
9842	SiC	n.a.	0	n.a.	0	n.a.	0	SiC	9	0.0	0.0	0	0	0	775	20	8.0	8.0	4.0	0.38	2	32.5	8.23	1.75	6.48	20.79	6.06	25.32	5.38	19.94	63.97	18.65	1.5	0.22601247146623585	nan	nan	nan	nan	nan	nan
9843	SiC	n.a.	0	n.a.	0	n.a.	0	SiC	9	0.0	0.0	0	0	0	775	10	4.0	4.5	1.5	0.75	3	25.05	7.16	1.47	5.69	13.86	3.97	28.58	5.87	22.71	55.33	15.85	1.5	0.0990568061091401	nan	nan	nan	nan	nan	nan
9844	SiC	n.a.	0	n.a.	0	n.a.	0	SiC	9	0.0	0.0	0	0	0	775	15	6.0	6.8	2.3	0.5	3	21.03	6.99	1.82	5.17	12.67	3.36	33.24	8.65	24.58	60.25	15.98	1.5	0.14492634346743147	nan	nan	nan	nan	nan	nan
9845	SiC	n.a.	0	n.a.	0	n.a.	0	SiC	9	0.0	0.0	0	0	0	775	20	8.0	9.0	3.0	0.38	3	20.18	7.15	2.08	5.07	11.46	3.12	35.43	10.31	25.12	56.79	15.46	1.5	0.1952234162878331	nan	nan	nan	nan	nan	nan
9846	SiC	n.a.	0	n.a.	0	n.a.	0	SiC	9	0.0	0.0	0	0	0	775	10	4.0	4.8	1.2	0.75	4	16.94	5.94	1.58	4.36	9.52	2.63	35.06	9.33	25.74	56.2	15.53	1.5	0.08164974596158593	nan	nan	nan	nan	nan	nan
9847	SiC	n.a.	0	n.a.	0	n.a.	0	SiC	9	0.0	0.0	0	0	0	775	15	6.0	7.2	1.8	0.5	4	14.65	5.55	1.73	3.82	7.86	2.49	37.88	11.81	26.08	53.65	17.0	1.5	0.1141991840811456	nan	nan	nan	nan	nan	nan
9848	SiC	n.a.	0	n.a.	0	n.a.	0	SiC	9	0.0	0.0	0	0	0	775	20	8.0	9.6	2.4	0.38	4	11.63	5.88	1.95	3.93	6.03	2.04	50.56	16.77	33.79	51.85	17.54	1.5	0.1594726898129726	nan	nan	nan	nan	nan	nan
9849	SiC	n.a.	0	n.a.	0	n.a.	0	SiC	9	0.0	0.0	0	0	0	775	10	4.0	5.1	0.9	0.75	6	8.13	3.95	1.5	2.45	4.35	1.73	48.59	18.45	30.14	53.51	21.28	1.5	0.053735062364700915	nan	nan	nan	nan	nan	nan
9850	SiC	n.a.	0	n.a.	0	n.a.	0	SiC	9	0.0	0.0	0	0	0	775	15	6.0	7.7	1.3	0.5	6	5.13	4.1	1.59	2.51	2.85	1.1	79.92	30.99	48.93	55.56	21.44	1.5	0.08372840819739774	nan	nan	nan	nan	nan	nan
9851	SiC	n.a.	0	n.a.	0	n.a.	0	SiC	9	0.0	0.0	0	0	0	775	20	8.0	10.3	1.7	0.38	6	7.66	3.9	1.61	2.29	2.29	0.61	50.91	21.02	29.9	29.9	7.96	1.5	0.10468650003117	nan	nan	nan	nan	nan	nan
9852	SiC	n.a.	0	n.a.	0	n.a.	0	SiC	9	0.0	0.0	0	0	0	775	10	7.0	2.0	1.0	0.75	2	27.0	6.79	1.95	4.84	12.88	5.09	25.15	7.22	17.93	47.7	18.85	1.5	0.09375356522003414	nan	nan	nan	nan	nan	nan
9853	SiC	n.a.	0	n.a.	0	n.a.	0	SiC	9	0.0	0.0	0	0	0	775	15	10.5	3.0	1.5	0.5	2	21.81	6.37	2.08	4.29	8.17	2.51	29.21	9.54	19.67	37.46	11.51	1.5	0.13163868207458718	nan	nan	nan	nan	nan	nan
9854	SiC	n.a.	0	n.a.	0	n.a.	0	SiC	9	0.0	0.0	0	0	0	775	20	14.0	4.0	2.0	0.38	2	18.47	6.44	2.31	4.13	6.96	1.75	34.87	12.51	22.36	37.68	9.47	1.5	0.17517695861082397	nan	nan	nan	nan	nan	nan
9855	SiC	n.a.	0	n.a.	0	n.a.	0	SiC	9	0.0	0.0	0	0	0	775	10	7.0	2.3	0.8	0.75	3	13.85	5.2	1.84	3.36	5.8	2.0	37.55	13.29	24.26	41.88	14.44	1.5	0.07120103563615372	nan	nan	nan	nan	nan	nan
9856	SiC	n.a.	0	n.a.	0	n.a.	0	SiC	9	0.0	0.0	0	0	0	775	15	10.5	3.4	1.1	0.5	3	8.94	4.14	1.72	2.42	3.38	0.99	46.31	19.24	27.07	37.81	11.07	1.5	0.08456278451321228	nan	nan	nan	nan	nan	nan
9857	SiC	n.a.	0	n.a.	0	n.a.	0	SiC	9	0.0	0.0	0	0	0	775	20	14.0	4.5	1.5	0.38	3	8.19	3.96	1.81	2.15	2.69	0.76	48.35	22.1	26.25	32.84	9.28	1.5	0.10633003851326016	nan	nan	nan	nan	nan	nan
9858	SiC	n.a.	0	n.a.	0	n.a.	0	SiC	9	0.0	0.0	0	0	0	775	10	7.0	2.4	0.6	0.75	4	9.06	3.75	1.6	2.15	3.52	1.2	41.39	17.66	23.73	38.85	13.25	1.5	0.050961617093596985	nan	nan	nan	nan	nan	nan
9859	SiC	n.a.	0	n.a.	0	n.a.	0	SiC	9	0.0	0.0	0	0	0	775	15	10.5	3.6	0.9	0.5	4	7.3	2.89	1.46	1.43	2.17	0.68	39.59	20.0	19.59	29.73	9.32	1.5	0.058651658763657466	nan	nan	nan	nan	nan	nan
9860	SiC	n.a.	0	n.a.	0	n.a.	0	SiC	9	0.0	0.0	0	0	0	775	20	14.0	4.8	1.2	0.38	4	5.24	2.73	1.43	1.3	1.55	0.51	52.1	27.29	24.81	29.58	9.73	1.5	0.07284097133353261	nan	nan	nan	nan	nan	nan
9861	SiC	n.a.	0	n.a.	0	n.a.	0	SiC	9	0.0	0.0	0	0	0	775	10	7.0	2.6	0.4	0.75	6	5.95	2.44	1.24	1.2	2.09	0.75	41.01	20.84	20.17	35.13	12.61	1.5	0.03293681685382908	nan	nan	nan	nan	nan	nan
9862	SiC	n.a.	0	n.a.	0	n.a.	0	SiC	9	0.0	0.0	0	0	0	775	15	10.5	3.9	0.6	0.5	6	3.43	1.97	1.12	0.85	1.05	0.47	57.43	32.65	24.78	30.61	13.7	1.5	0.03979326342891329	nan	nan	nan	nan	nan	nan
9863	SiC	n.a.	0	n.a.	0	n.a.	0	SiC	9	0.0	0.0	0	0	0	775	20	14.0	5.1	0.9	0.38	6	3.64	1.71	1.06	0.65	0.82	0.36	46.98	29.12	17.86	22.53	9.89	1.5	0.04538919318303524	nan	nan	nan	nan	nan	nan
9864	SiC	n.a.	0	n.a.	0	n.a.	0	SiC	9	0.0	0.0	0	0	0	750	10	1.5	5.7	2.8	0.75	2	33.22	7.59	1.67	5.92	19.89	6.74	22.85	5.03	17.82	59.87	20.29	1.5	0.1052466507841897	nan	nan	nan	nan	nan	nan
9865	SiC	n.a.	0	n.a.	0	n.a.	0	SiC	9	0.0	0.0	0	0	0	750	15	2.3	8.5	4.3	0.5	2	33.7	8.12	1.83	6.29	20.16	6.51	24.09	5.43	18.66	59.82	19.32	1.5	0.1693736163343876	nan	nan	nan	nan	nan	nan
9866	SiC	n.a.	0	n.a.	0	n.a.	0	SiC	9	0.0	0.0	0	0	0	750	20	3.0	11.3	5.7	0.38	2	33.49	8.3	1.98	6.32	20.25	6.13	24.78	5.91	18.87	60.47	18.3	1.5	0.22802054401492675	nan	nan	nan	nan	nan	nan
