Repository: jimmmmmmmyzzy/SR-in-Heterogeneous-Catalysis

# Towards distilling 'physical laws' in heterogeneous catalysis with symbolic regression

File: OCM_dataset_modified.csv (part 51 of 64)
	Name	M1	M1_atom_number	M2	M2_atom_number	M3	M3_atom_number	Support 	Support_ID	M2_mol	M3_mol	M1_mol%	M2_mol%	M3_mol%	Temp	Total_flow	Ar_flow	CH4_flow	O2_flow	CT	CH4/O2	CH4_conv	C2y	C2H6y	C2H4y	COy	CO2y	C2s	C2H6s	C2H4s	COs	CO2s	BET_surface_area	rate_constant	radii_M1	radii_M2	radii_M3	chi_M1	chi_M2	chi_M3
9867	SiC	n.a.	0	n.a.	0	n.a.	0	SiC	9	0.0	0.0	0	0	0	750	10	1.5	6.4	2.1	0.75	3	24.42	7.41	1.7	5.71	12.92	3.54	30.34	6.96	23.38	52.91	14.5	1.5	0.1026520553708476	nan	nan	nan	nan	nan	nan
9868	SiC	n.a.	0	n.a.	0	n.a.	0	SiC	9	0.0	0.0	0	0	0	750	15	2.3	9.6	3.2	0.5	3	21.27	7.78	2.05	5.73	12.83	3.34	36.58	9.64	26.94	60.32	15.7	1.5	0.16198631841906372	nan	nan	nan	nan	nan	nan
9869	SiC	n.a.	0	n.a.	0	n.a.	0	SiC	9	0.0	0.0	0	0	0	750	20	3.0	12.8	4.3	0.38	3	20.09	7.9	2.24	5.66	11.66	3.06	39.32	11.15	28.17	58.04	15.23	1.5	0.21656642822850042	nan	nan	nan	nan	nan	nan
9870	SiC	n.a.	0	n.a.	0	n.a.	0	SiC	9	0.0	0.0	0	0	0	750	10	1.5	6.8	1.7	0.75	4	18.99	6.47	1.76	4.71	9.06	2.41	34.07	9.27	24.8	47.71	12.69	1.5	0.0891839273888423	nan	nan	nan	nan	nan	nan
9871	SiC	n.a.	0	n.a.	0	n.a.	0	SiC	9	0.0	0.0	0	0	0	750	15	2.3	10.2	2.6	0.5	4	11.26	6.53	2.17	4.36	7.43	2.17	57.99	19.27	38.72	65.99	19.27	1.5	0.13505931358719866	nan	nan	nan	nan	nan	nan
9872	SiC	n.a.	0	n.a.	0	n.a.	0	SiC	9	0.0	0.0	0	0	0	750	20	3.0	13.6	3.4	0.38	4	11.81	6.42	2.25	4.17	5.91	1.61	54.36	19.05	35.31	50.04	13.63	1.5	0.17461447513163467	nan	nan	nan	nan	nan	nan
9873	SiC	n.a.	0	n.a.	0	n.a.	0	SiC	9	0.0	0.0	0	0	0	750	10	1.5	7.3	1.2	0.75	6	10.4	4.72	1.73	2.99	3.81	1.47	45.38	16.63	28.75	36.63	14.13	1.5	0.0644670145880623	nan	nan	nan	nan	nan	nan
9874	SiC	n.a.	0	n.a.	0	n.a.	0	SiC	9	0.0	0.0	0	0	0	750	15	2.3	10.9	1.8	0.5	6	5.18	4.32	1.71	2.61	2.41	0.65	83.4	33.01	50.39	46.53	12.55	1.5	0.08832179157153956	nan	nan	nan	nan	nan	nan
9875	SiC	n.a.	0	n.a.	0	n.a.	0	SiC	9	0.0	0.0	0	0	0	750	20	3.0	14.6	2.4	0.38	6	5.86	3.78	1.73	2.05	1.82	0.39	64.51	29.52	34.98	31.06	6.66	1.5	0.10140249925469416	nan	nan	nan	nan	nan	nan
9876	SiC	n.a.	0	n.a.	0	n.a.	0	SiC	9	0.0	0.0	0	0	0	750	10	4.0	4.0	2.0	0.75	2	32.63	7.5	1.63	5.87	19.19	6.37	22.98	5.0	17.99	58.81	19.52	1.5	0.10394872195961574	nan	nan	nan	nan	nan	nan
9877	SiC	n.a.	0	n.a.	0	n.a.	0	SiC	9	0.0	0.0	0	0	0	750	15	6.0	6.0	3.0	0.5	2	30.72	7.88	2.02	5.86	17.93	5.56	25.65	6.58	19.08	58.37	18.1	1.5	0.1641562220712138	nan	nan	nan	nan	nan	nan
9878	SiC	n.a.	0	n.a.	0	n.a.	0	SiC	9	0.0	0.0	0	0	0	750	20	8.0	8.0	4.0	0.38	2	30.53	8.22	2.06	6.16	17.43	5.05	26.92	6.75	20.18	57.09	16.54	1.5	0.22572572900369467	nan	nan	nan	nan	nan	nan
9879	SiC	n.a.	0	n.a.	0	n.a.	0	SiC	9	0.0	0.0	0	0	0	750	10	4.0	4.5	1.5	0.75	3	21.76	7.22	1.71	5.51	12.63	3.5	33.18	7.86	25.32	58.04	16.08	1.5	0.09991878221932506	nan	nan	nan	nan	nan	nan
9880	SiC	n.a.	0	n.a.	0	n.a.	0	SiC	9	0.0	0.0	0	0	0	750	15	6.0	6.8	2.3	0.5	3	20.0	7.46	1.92	5.54	11.42	2.96	37.3	9.6	27.7	57.1	14.8	1.5	0.15505840501847568	nan	nan	nan	nan	nan	nan
9881	SiC	n.a.	0	n.a.	0	n.a.	0	SiC	9	0.0	0.0	0	0	0	750	20	8.0	9.0	3.0	0.38	3	19.76	7.61	2.03	5.58	10.55	2.52	38.51	10.27	28.24	53.39	12.75	1.5	0.20829325869852014	nan	nan	nan	nan	nan	nan
9882	SiC	n.a.	0	n.a.	0	n.a.	0	SiC	9	0.0	0.0	0	0	0	750	10	4.0	4.8	1.2	0.75	4	16.7	6.85	1.49	5.36	9.85	2.48	41.02	8.92	32.1	58.98	14.85	1.5	0.09461211858732521	nan	nan	nan	nan	nan	nan
9883	SiC	n.a.	0	n.a.	0	n.a.	0	SiC	9	0.0	0.0	0	0	0	750	15	6.0	7.2	1.8	0.5	4	14.95	6.56	1.72	4.84	8.59	1.94	43.88	11.51	32.37	57.46	12.98	1.5	0.13570133381634886	nan	nan	nan	nan	nan	nan
9884	SiC	n.a.	0	n.a.	0	n.a.	0	SiC	9	0.0	0.0	0	0	0	750	20	8.0	9.6	2.4	0.38	4	16.2	6.93	1.74	5.19	8.55	1.81	42.78	10.74	32.04	52.78	11.17	1.5	0.1889954941854534	nan	nan	nan	nan	nan	nan
9885	SiC	n.a.	0	n.a.	0	n.a.	0	SiC	9	0.0	0.0	0	0	0	750	10	4.0	5.1	0.9	0.75	6	11.46	5.47	1.13	4.34	6.26	1.45	47.73	9.86	37.87	54.62	12.65	1.5	0.07500392206773121	nan	nan	nan	nan	nan	nan
9886	SiC	n.a.	0	n.a.	0	n.a.	0	SiC	9	0.0	0.0	0	0	0	750	15	6.0	7.7	1.3	0.5	6	8.99	5.53	1.5	4.03	5.83	1.22	61.51	16.69	44.83	64.85	13.57	1.5	0.11377572441409683	nan	nan	nan	nan	nan	nan
9887	SiC	n.a.	0	n.a.	0	n.a.	0	SiC	9	0.0	0.0	0	0	0	750	20	8.0	10.3	1.7	0.38	6	9.8	5.78	1.53	4.25	5.76	1.12	58.98	15.61	43.37	58.78	11.43	1.5	0.15667819135841124	nan	nan	nan	nan	nan	nan
9888	SiC	n.a.	0	n.a.	0	n.a.	0	SiC	9	0.0	0.0	0	0	0	750	10	7.0	2.0	1.0	0.75	2	37.96	6.39	0.92	5.47	21.94	6.6	16.83	2.42	14.41	57.8	17.39	1.5	0.08804396080591735	nan	nan	nan	nan	nan	nan
9889	SiC	n.a.	0	n.a.	0	n.a.	0	SiC	9	0.0	0.0	0	0	0	750	15	10.5	3.0	1.5	0.5	2	39.51	7.17	1.2	5.97	21.01	6.15	18.15	3.04	15.11	53.18	15.57	1.5	0.14880064515250033	nan	nan	nan	nan	nan	nan
9890	SiC	n.a.	0	n.a.	0	n.a.	0	SiC	9	0.0	0.0	0	0	0	750	20	14.0	4.0	2.0	0.38	2	39.27	7.57	1.19	6.38	21.24	6.0	19.28	3.03	16.25	54.09	15.28	1.5	0.20715417029317135	nan	nan	nan	nan	nan	nan
9891	SiC	n.a.	0	n.a.	0	n.a.	0	SiC	9	0.0	0.0	0	0	0	750	10	7.0	2.3	0.8	0.75	3	27.5	6.37	0.78	5.59	17.34	4.49	23.16	2.84	20.33	63.05	16.33	1.5	0.08775912138305812	nan	nan	nan	nan	nan	nan
9892	SiC	n.a.	0	n.a.	0	n.a.	0	SiC	9	0.0	0.0	0	0	0	750	15	10.5	3.4	1.1	0.5	3	28.6	7.07	1.02	6.05	14.41	3.56	24.72	3.57	21.15	50.38	12.45	1.5	0.1466473288376868	nan	nan	nan	nan	nan	nan
9893	SiC	n.a.	0	n.a.	0	n.a.	0	SiC	9	0.0	0.0	0	0	0	750	20	14.0	4.5	1.5	0.38	3	23.57	7.57	1.49	6.08	13.09	3.21	32.12	6.32	25.8	55.54	13.62	1.5	0.20715417029317135	nan	nan	nan	nan	nan	nan
9894	SiC	n.a.	0	n.a.	0	n.a.	0	SiC	9	0.0	0.0	0	0	0	750	10	7.0	2.4	0.6	0.75	4	20.97	5.95	1.17	4.78	10.51	2.87	28.37	5.58	22.79	50.12	13.69	1.5	0.08179150698806929	nan	nan	nan	nan	nan	nan
9895	SiC	n.a.	0	n.a.	0	n.a.	0	SiC	9	0.0	0.0	0	0	0	750	15	10.5	3.6	0.9	0.5	4	14.32	4.62	1.7	2.92	4.93	2.21	32.26	11.87	20.39	34.43	15.43	1.5	0.0946025462360262	nan	nan	nan	nan	nan	nan
9896	SiC	n.a.	0	n.a.	0	n.a.	0	SiC	9	0.0	0.0	0	0	0	750	20	14.0	4.8	1.2	0.38	4	8.57	4.03	1.69	2.34	2.78	0.85	47.02	19.72	27.3	32.44	9.92	1.5	0.10824879831198696	nan	nan	nan	nan	nan	nan
9897	SiC	n.a.	0	n.a.	0	n.a.	0	SiC	9	0.0	0.0	0	0	0	750	10	7.0	2.6	0.4	0.75	6	5.92	2.97	1.41	1.56	2.38	1.0	50.17	23.82	26.35	40.2	16.89	1.5	0.0401999692678443	nan	nan	nan	nan	nan	nan
9898	SiC	n.a.	0	n.a.	0	n.a.	0	SiC	9	0.0	0.0	0	0	0	750	15	10.5	3.9	0.6	0.5	6	2.14	1.91	1.17	0.74	1.05	0.47	89.25	54.67	34.58	49.07	21.96	1.5	0.0385695228237342	nan	nan	nan	nan	nan	nan
9899	SiC	n.a.	0	n.a.	0	n.a.	0	SiC	9	0.0	0.0	0	0	0	750	20	14.0	5.1	0.9	0.38	6	1.86	1.14	0.78	0.36	0.17	0.23	61.29	41.94	19.35	9.14	12.37	1.5	0.030172310813889727	nan	nan	nan	nan	nan	nan
9900	SiC	n.a.	0	n.a.	0	n.a.	0	SiC	9	0.0	0.0	0	0	0	700	10	1.5	5.7	2.8	0.75	2	29.1	7.39	2.16	5.23	17.14	5.58	25.4	7.42	17.97	58.9	19.18	1.5	0.10236407840788496	nan	nan	nan	nan	nan	nan
9901	SiC	n.a.	0	n.a.	0	n.a.	0	SiC	9	0.0	0.0	0	0	0	700	15	2.3	8.5	4.3	0.5	2	27.87	7.65	2.35	5.3	16.16	4.71	27.45	8.43	19.02	57.98	16.9	1.5	0.1591689586856848	nan	nan	nan	nan	nan	nan
9902	SiC	n.a.	0	n.a.	0	n.a.	0	SiC	9	0.0	0.0	0	0	0	700	20	3.0	11.3	5.7	0.38	2	25.94	7.64	2.46	5.18	15.19	3.89	29.45	9.48	19.97	58.56	15.0	1.5	0.2091478986889389	nan	nan	nan	nan	nan	nan
9903	SiC	n.a.	0	n.a.	0	n.a.	0	SiC	9	0.0	0.0	0	0	0	700	10	1.5	6.4	2.1	0.75	3	15.12	6.02	2.13	3.89	7.4	2.22	39.81	14.09	25.73	48.94	14.68	1.5	0.08278425641789565	nan	nan	nan	nan	nan	nan
9904	SiC	n.a.	0	n.a.	0	n.a.	0	SiC	9	0.0	0.0	0	0	0	700	15	2.3	9.6	3.2	0.5	3	10.04	5.46	2.22	3.24	5.4	1.16	54.38	22.11	32.27	53.78	11.55	1.5	0.1122943212460021	nan	nan	nan	nan	nan	nan
9905	SiC	n.a.	0	n.a.	0	n.a.	0	SiC	9	0.0	0.0	0	0	0	700	20	3.0	12.8	4.3	0.38	3	7.67	4.85	2.14	2.71	4.4	0.73	63.23	27.9	35.33	57.37	9.52	1.5	0.13083050591034964	nan	nan	nan	nan	nan	nan
9906	SiC	n.a.	0	n.a.	0	n.a.	0	SiC	9	0.0	0.0	0	0	0	700	10	1.5	6.8	1.7	0.75	4	7.35	4.09	1.8	2.29	3.08	0.68	55.65	24.49	31.16	41.9	9.25	1.5	0.05567991233097553	nan	nan	nan	nan	nan	nan
9907	SiC	n.a.	0	n.a.	0	n.a.	0	SiC	9	0.0	0.0	0	0	0	700	15	2.3	10.2	2.6	0.5	4	5.25	3.12	1.58	1.54	2.2	0.36	59.43	30.1	29.33	41.9	6.86	1.5	0.06339417348650912	nan	nan	nan	nan	nan	nan
9908	SiC	n.a.	0	n.a.	0	n.a.	0	SiC	9	0.0	0.0	0	0	0	700	20	3.0	13.6	3.4	0.38	4	4.32	2.81	1.51	1.3	1.48	0.26	65.05	34.95	30.09	34.26	6.02	1.5	0.07500621177029514	nan	nan	nan	nan	nan	nan
9909	SiC	n.a.	0	n.a.	0	n.a.	0	SiC	9	0.0	0.0	0	0	0	700	10	1.5	7.3	1.2	0.75	6	3.95	2.03	1.1	0.93	0.97	0.26	51.39	27.85	23.54	24.56	6.58	1.5	0.02734516884205393	nan	nan	nan	nan	nan	nan
9910	SiC	n.a.	0	n.a.	0	n.a.	0	SiC	9	0.0	0.0	0	0	0	700	15	2.3	10.9	1.8	0.5	6	2.83	1.58	0.96	0.62	0.42	0.17	55.83	33.92	21.91	14.84	6.01	1.5	0.03185230110051851	nan	nan	nan	nan	nan	nan
9911	SiC	n.a.	0	n.a.	0	n.a.	0	SiC	9	0.0	0.0	0	0	0	700	20	3.0	14.6	2.4	0.38	6	1.8	1.32	0.84	0.48	0.22	0.11	73.33	46.67	26.67	12.22	6.11	1.5	0.034968142965619495	nan	nan	nan	nan	nan	nan
9912	SiC	n.a.	0	n.a.	0	n.a.	0	SiC	9	0.0	0.0	0	0	0	700	10	4.0	4.0	2.0	0.75	2	18.8	6.54	2.24	4.3	10.4	2.69	34.79	11.91	22.87	55.32	14.31	1.5	0.09018219828774836	nan	nan	nan	nan	nan	nan
9913	SiC	n.a.	0	n.a.	0	n.a.	0	SiC	9	0.0	0.0	0	0	0	700	15	6.0	6.0	3.0	0.5	2	12.11	5.73	2.28	3.45	7.28	1.47	47.32	18.83	28.49	60.12	12.14	1.5	0.11801436116006485	nan	nan	nan	nan	nan	nan
9914	SiC	n.a.	0	n.a.	0	n.a.	0	SiC	9	0.0	0.0	0	0	0	700	20	8.0	8.0	4.0	0.38	2	8.67	5.02	2.23	2.79	5.47	0.93	57.9	25.72	32.18	63.09	10.73	1.5	0.13553642859767265	nan	nan	nan	nan	nan	nan
9915	SiC	n.a.	0	n.a.	0	n.a.	0	SiC	9	0.0	0.0	0	0	0	700	10	4.0	4.5	1.5	0.75	3	4.55	3.57	1.72	1.85	2.79	0.66	78.46	37.8	40.66	61.32	14.51	1.5	0.04847043928773103	nan	nan	nan	nan	nan	nan
9916	SiC	n.a.	0	n.a.	0	n.a.	0	SiC	9	0.0	0.0	0	0	0	700	15	6.0	6.8	2.3	0.5	3	3.94	2.68	1.48	1.2	1.67	0.38	68.02	37.56	30.46	42.39	9.64	1.5	0.0543313361455391	nan	nan	nan	nan	nan	nan
9917	SiC	n.a.	0	n.a.	0	n.a.	0	SiC	9	0.0	0.0	0	0	0	700	20	8.0	9.0	3.0	0.38	3	3.94	2.17	1.28	0.89	1.05	0.26	55.08	32.49	22.59	26.65	6.6	1.5	0.05773396715461569	nan	nan	nan	nan	nan	nan
9918	SiC	n.a.	0	n.a.	0	n.a.	0	SiC	9	0.0	0.0	0	0	0	700	10	4.0	4.8	1.2	0.75	4	4.16	2.13	1.15	0.98	1.33	0.36	51.2	27.64	23.56	31.97	8.65	1.5	0.02870682473381762	nan	nan	nan	nan	nan	nan
9919	SiC	n.a.	0	n.a.	0	n.a.	0	SiC	9	0.0	0.0	0	0	0	700	15	6.0	7.2	1.8	0.5	4	2.12	1.52	0.9	0.62	0.49	0.2	71.7	42.45	29.25	23.11	9.43	1.5	0.030633408223786577	nan	nan	nan	nan	nan	nan
9920	SiC	n.a.	0	n.a.	0	n.a.	0	SiC	9	0.0	0.0	0	0	0	700	20	8.0	9.6	2.4	0.38	4	2.58	1.26	0.82	0.44	0.28	0.16	48.84	31.78	17.05	10.85	6.2	1.5	0.03336856094045917	nan	nan	nan	nan	nan	nan
9921	SiC	n.a.	0	n.a.	0	n.a.	0	SiC	9	0.0	0.0	0	0	0	700	10	4.0	5.1	0.9	0.75	6	1.89	1.14	0.69	0.45	0.26	0.2	60.32	36.51	23.81	13.76	10.58	1.5	0.01528730414570413	nan	nan	nan	nan	nan	nan
9922	SiC	n.a.	0	n.a.	0	n.a.	0	SiC	9	0.0	0.0	0	0	0	700	15	6.0	7.7	1.3	0.5	6	2.52	0.81	0.51	0.3	0.03	0.11	32.14	20.24	11.9	1.19	4.37	1.5	0.016265966460377982	nan	nan	nan	nan	nan	nan
9923	SiC	n.a.	0	n.a.	0	n.a.	0	SiC	9	0.0	0.0	0	0	0	700	20	8.0	10.3	1.7	0.38	6	1.0	0.71	0.46	0.25	0.1	0.1	71.0	46.0	25.0	10.0	10.0	1.5	0.018750855112075332	nan	nan	nan	nan	nan	nan
9924	SiC	n.a.	0	n.a.	0	n.a.	0	SiC	9	0.0	0.0	0	0	0	700	10	7.0	2.0	1.0	0.75	2	2.26	1.58	1.0	0.58	0.75	0.46	69.91	44.25	25.66	33.19	20.35	1.5	0.021234867400345674	nan	nan	nan	nan	nan	nan
9925	SiC	n.a.	0	n.a.	0	n.a.	0	SiC	9	0.0	0.0	0	0	0	700	15	10.5	3.0	1.5	0.5	2	2.04	1.13	0.85	0.28	0.0	0.31	55.39	41.67	13.73	0.0	15.2	1.5	0.022728660158099517	nan	nan	nan	nan	nan	nan
9926	SiC	n.a.	0	n.a.	0	n.a.	0	SiC	9	0.0	0.0	0	0	0	700	20	14.0	4.0	2.0	0.38	2	0.97	0.94	0.7	0.24	0.38	0.21	96.91	72.16	24.74	39.18	21.65	1.5	0.024853839021051812	nan	nan	nan	nan	nan	nan
9927	SiC	n.a.	0	n.a.	0	n.a.	0	SiC	9	0.0	0.0	0	0	0	700	10	7.0	2.3	0.8	0.75	3	0.93	0.84	0.61	0.23	0.12	0.29	90.32	65.59	24.73	12.9	31.18	1.5	0.011247305094802101	nan	nan	nan	nan	nan	nan
9928	SiC	n.a.	0	n.a.	0	n.a.	0	SiC	9	0.0	0.0	0	0	0	700	15	10.5	3.4	1.1	0.5	3	0.91	0.65	0.53	0.12	0.32	0.22	71.43	58.24	13.19	35.16	24.18	1.5	0.013042433980530926	nan	nan	nan	nan	nan	nan
9929	SiC	n.a.	0	n.a.	0	n.a.	0	SiC	9	0.0	0.0	0	0	0	700	20	14.0	4.5	1.5	0.38	3	2.07	0.49	0.45	0.04	0.53	0.14	23.67	21.74	1.93	25.6	6.76	1.5	0.012926432529001688	nan	nan	nan	nan	nan	nan
9930	SiC	n.a.	0	n.a.	0	n.a.	0	SiC	9	0.0	0.0	0	0	0	700	10	7.0	2.4	0.6	0.75	4	2.09	0.62	0.45	0.17	0.03	0.24	29.67	21.53	8.13	1.44	11.48	1.5	0.00829239975188911	nan	nan	nan	nan	nan	nan
9931	SiC	n.a.	0	n.a.	0	n.a.	0	SiC	9	0.0	0.0	0	0	0	700	15	10.5	3.6	0.9	0.5	4	0.77	0.43	0.34	0.09	0.29	0.13	55.84	44.16	11.69	37.66	16.88	1.5	0.008618543176196806	nan	nan	nan	nan	nan	nan
9932	SiC	n.a.	0	n.a.	0	n.a.	0	SiC	9	0.0	0.0	0	0	0	700	20	14.0	4.8	1.2	0.38	4	1.38	0.38	0.22	0.16	0.7	0.1	27.54	15.94	11.59	50.72	7.25	1.5	0.010019048270931754	nan	nan	nan	nan	nan	nan
9933	SiC	n.a.	0	n.a.	0	n.a.	0	SiC	9	0.0	0.0	0	0	0	700	10	7.0	2.6	0.4	0.75	6	1.14	0.44	0.3	0.14	0.26	0.19	38.6	26.32	12.28	22.81	16.67	1.5	0.0058796113182667635	nan	nan	nan	nan	nan	nan
9934	SiC	n.a.	0	n.a.	0	n.a.	0	SiC	9	0.0	0.0	0	0	0	700	15	10.5	3.9	0.6	0.5	6	1.07	0.4	0.36	0.04	0.57	0.1	37.38	33.64	3.74	53.27	9.35	1.5	0.008016042795077644	nan	nan	nan	nan	nan	nan
9935	SiC	n.a.	0	n.a.	0	n.a.	0	SiC	9	0.0	0.0	0	0	0	700	20	14.0	5.1	0.9	0.38	6	2.89	0.24	0.14	0.1	0.55	0.1	8.3	4.84	3.46	19.03	3.46	1.5	0.006323380569237671	nan	nan	nan	nan	nan	nan
9936	SiCnf	n.a.	0	n.a.	0	n.a.	0	SiCnf	10	0.0	0.0	0	0	0	900	10	1.5	5.7	2.8	0.75	2	31.87	2.21	0.43	1.78	27.13	6.39	6.93	1.35	5.59	85.13	20.05	3.9	0.02979715155187683	nan	nan	nan	nan	nan	nan
9937	SiCnf	n.a.	0	n.a.	0	n.a.	0	SiCnf	10	0.0	0.0	0	0	0	900	15	2.3	8.5	4.3	0.5	2	30.87	3.91	0.62	3.29	28.43	7.09	12.67	2.01	10.66	92.1	22.97	3.9	0.07976986739782985	nan	nan	nan	nan	nan	nan
9938	SiCnf	n.a.	0	n.a.	0	n.a.	0	SiCnf	10	0.0	0.0	0	0	0	900	20	3.0	11.3	5.7	0.38	2	34.13	4.52	1.59	2.93	28.85	6.78	13.24	4.66	8.58	84.53	19.87	3.9	0.12171943294068958	nan	nan	nan	nan	nan	nan
9939	SiCnf	n.a.	0	n.a.	0	n.a.	0	SiCnf	10	0.0	0.0	0	0	0	900	10	1.5	6.4	2.1	0.75	3	22.47	5.64	1.5	4.14	20.56	2.81	25.1	6.68	18.42	91.5	12.51	3.9	0.07740390859815613	nan	nan	nan	nan	nan	nan
9940	SiCnf	n.a.	0	n.a.	0	n.a.	0	SiCnf	10	0.0	0.0	0	0	0	900	15	2.3	9.6	3.2	0.5	3	28.15	5.24	1.48	3.76	22.36	3.56	18.61	5.26	13.36	79.43	12.65	3.9	0.10764561339501331	nan	nan	nan	nan	nan	nan
9941	SiCnf	n.a.	0	n.a.	0	n.a.	0	SiCnf	10	0.0	0.0	0	0	0	900	20	3.0	12.8	4.3	0.38	3	29.68	5.81	0.56	5.25	21.4	4.47	19.58	1.89	17.69	72.1	15.06	3.9	0.15751622935096224	nan	nan	nan	nan	nan	nan
9942	SiCnf	n.a.	0	n.a.	0	n.a.	0	SiCnf	10	0.0	0.0	0	0	0	900	10	1.5	6.8	1.7	0.75	4	21.71	2.65	0.58	2.07	17.83	1.39	12.21	2.67	9.53	82.13	6.4	3.9	0.03580993889317686	nan	nan	nan	nan	nan	nan
9943	SiCnf	n.a.	0	n.a.	0	n.a.	0	SiCnf	10	0.0	0.0	0	0	0	900	15	2.3	10.2	2.6	0.5	4	24.08	3.18	0.55	2.63	16.81	3.19	13.21	2.28	10.92	69.81	13.25	3.9	0.06463320295308624	nan	nan	nan	nan	nan	nan
9944	SiCnf	n.a.	0	n.a.	0	n.a.	0	SiCnf	10	0.0	0.0	0	0	0	900	20	3.0	13.6	3.4	0.38	4	25.27	4.68	1.47	3.21	17.45	1.13	18.52	5.82	12.7	69.05	4.47	3.9	0.12613298357249986	nan	nan	nan	nan	nan	nan
9945	SiCnf	n.a.	0	n.a.	0	n.a.	0	SiCnf	10	0.0	0.0	0	0	0	900	10	1.5	7.3	1.2	0.75	6	16.94	3.42	0.62	2.8	11.46	1.3	20.19	3.66	16.53	67.65	7.67	3.9	0.046398007390260725	nan	nan	nan	nan	nan	nan
9946	SiCnf	n.a.	0	n.a.	0	n.a.	0	SiCnf	10	0.0	0.0	0	0	0	900	15	2.3	10.9	1.8	0.5	6	17.74	3.99	0.39	3.6	11.64	2.12	22.49	2.2	20.29	65.61	11.95	3.9	0.08143566655711801	nan	nan	nan	nan	nan	nan
9947	SiCnf	n.a.	0	n.a.	0	n.a.	0	SiCnf	10	0.0	0.0	0	0	0	900	20	3.0	14.6	2.4	0.38	6	17.6	6.2	1.45	4.75	12.35	1.05	35.23	8.24	26.99	70.17	5.97	3.9	0.1684350788839801	nan	nan	nan	nan	nan	nan
9948	SiCnf	n.a.	0	n.a.	0	n.a.	0	SiCnf	10	0.0	0.0	0	0	0	900	10	4.0	4.0	2.0	0.75	2	32.44	3.52	0.58	2.94	32.07	7.77	10.85	1.79	9.06	98.86	23.95	3.9	0.04777927067895476	nan	nan	nan	nan	nan	nan
9949	SiCnf	n.a.	0	n.a.	0	n.a.	0	SiCnf	10	0.0	0.0	0	0	0	900	15	6.0	6.0	3.0	0.5	2	34.03	3.98	1.51	2.47	33.17	6.31	11.7	4.44	7.26	97.47	18.54	3.9	0.08122736577059426	nan	nan	nan	nan	nan	nan
9950	SiCnf	n.a.	0	n.a.	0	n.a.	0	SiCnf	10	0.0	0.0	0	0	0	900	20	8.0	8.0	4.0	0.38	2	34.29	5.56	1.62	3.94	31.27	5.15	16.21	4.72	11.49	91.19	15.02	3.9	0.1505407204494189	nan	nan	nan	nan	nan	nan
9951	SiCnf	n.a.	0	n.a.	0	n.a.	0	SiCnf	10	0.0	0.0	0	0	0	900	10	4.0	4.5	1.5	0.75	3	30.13	2.66	0.44	2.22	22.96	3.52	8.83	1.46	7.37	76.2	11.68	3.9	0.0359469087770441	nan	nan	nan	nan	nan	nan
9952	SiCnf	n.a.	0	n.a.	0	n.a.	0	SiCnf	10	0.0	0.0	0	0	0	900	15	6.0	6.8	2.3	0.5	3	24.34	3.34	0.54	2.8	22.16	4.18	13.72	2.22	11.5	91.04	17.17	3.9	0.06794103914230669	nan	nan	nan	nan	nan	nan
9953	SiCnf	n.a.	0	n.a.	0	n.a.	0	SiCnf	10	0.0	0.0	0	0	0	900	20	8.0	9.0	3.0	0.38	3	24.44	4.93	0.53	4.4	24.12	2.12	20.17	2.17	18.0	98.69	8.67	3.9	0.13304400951882187	nan	nan	nan	nan	nan	nan
9954	SiCnf	n.a.	0	n.a.	0	n.a.	0	SiCnf	10	0.0	0.0	0	0	0	900	10	4.0	4.8	1.2	0.75	4	23.14	2.72	0.3	2.42	20.2	1.22	11.75	1.3	10.46	87.29	5.27	3.9	0.03676902369364599	nan	nan	nan	nan	nan	nan
9955	SiCnf	n.a.	0	n.a.	0	n.a.	0	SiCnf	10	0.0	0.0	0	0	0	900	15	6.0	7.2	1.8	0.5	4	23.22	2.77	0.63	2.14	17.65	3.06	11.93	2.71	9.22	76.01	13.18	3.9	0.05618176033305122	nan	nan	nan	nan	nan	nan
9956	SiCnf	n.a.	0	n.a.	0	n.a.	0	SiCnf	10	0.0	0.0	0	0	0	900	20	8.0	9.6	2.4	0.38	4	19.0	3.99	0.57	3.42	18.04	1.94	21.0	3.0	18.0	94.95	10.21	3.9	0.10715219283831316	nan	nan	nan	nan	nan	nan
9957	SiCnf	n.a.	0	n.a.	0	n.a.	0	SiCnf	10	0.0	0.0	0	0	0	900	10	4.0	5.1	0.9	0.75	6	18.53	3.81	0.36	3.45	14.47	1.25	20.56	1.94	18.62	78.09	6.75	3.9	0.05179304509808958	nan	nan	nan	nan	nan	nan
9958	SiCnf	n.a.	0	n.a.	0	n.a.	0	SiCnf	10	0.0	0.0	0	0	0	900	15	6.0	7.7	1.3	0.5	6	18.66	4.84	0.7	4.14	12.15	2.07	25.94	3.75	22.19	65.11	11.09	3.9	0.09922100110666889	nan	nan	nan	nan	nan	nan
9959	SiCnf	n.a.	0	n.a.	0	n.a.	0	SiCnf	10	0.0	0.0	0	0	0	900	20	8.0	10.3	1.7	0.38	6	18.05	5.13	0.59	4.54	14.07	2.03	28.42	3.27	25.15	77.95	11.25	3.9	0.13858592785080506	nan	nan	nan	nan	nan	nan
9960	SiCnf	n.a.	0	n.a.	0	n.a.	0	SiCnf	10	0.0	0.0	0	0	0	900	10	7.0	2.0	1.0	0.75	2	42.67	1.31	0.64	0.67	35.97	5.73	3.07	1.5	1.57	84.3	13.43	3.9	0.017582082405567412	nan	nan	nan	nan	nan	nan
9961	SiCnf	n.a.	0	n.a.	0	n.a.	0	SiCnf	10	0.0	0.0	0	0	0	900	15	10.5	3.0	1.5	0.5	2	40.71	3.64	0.5	3.14	35.39	5.5	8.94	1.23	7.71	86.93	13.51	3.9	0.07415801648284148	nan	nan	nan	nan	nan	nan
9962	SiCnf	n.a.	0	n.a.	0	n.a.	0	SiCnf	10	0.0	0.0	0	0	0	900	20	14.0	4.0	2.0	0.38	2	41.63	2.74	0.25	2.49	33.9	5.45	6.58	0.6	5.98	81.43	13.09	3.9	0.07311152898013581	nan	nan	nan	nan	nan	nan
9963	SiCnf	n.a.	0	n.a.	0	n.a.	0	SiCnf	10	0.0	0.0	0	0	0	900	10	7.0	2.3	0.8	0.75	3	30.71	3.48	1.44	2.04	25.87	2.17	11.33	4.69	6.64	84.24	7.07	3.9	0.047226593641680435	nan	nan	nan	nan	nan	nan
9964	SiCnf	n.a.	0	n.a.	0	n.a.	0	SiCnf	10	0.0	0.0	0	0	0	900	15	10.5	3.4	1.1	0.5	3	30.88	2.07	0.42	1.65	26.67	1.96	6.7	1.36	5.34	86.37	6.35	3.9	0.041834496510776614	nan	nan	nan	nan	nan	nan
9965	SiCnf	n.a.	0	n.a.	0	n.a.	0	SiCnf	10	0.0	0.0	0	0	0	900	20	14.0	4.5	1.5	0.38	3	30.98	2.76	0.55	2.21	25.41	3.72	8.91	1.78	7.13	82.02	12.01	3.9	0.07365272773728608	nan	nan	nan	nan	nan	nan
9966	SiCnf	n.a.	0	n.a.	0	n.a.	0	SiCnf	10	0.0	0.0	0	0	0	900	10	7.0	2.4	0.6	0.75	4	26.29	2.63	0.44	2.19	23.09	3.05	10.0	1.67	8.33	87.83	11.6	3.9	0.03553604132990202	nan	nan	nan	nan	nan	nan
9967	SiCnf	n.a.	0	n.a.	0	n.a.	0	SiCnf	10	0.0	0.0	0	0	0	900	15	10.5	3.6	0.9	0.5	4	25.07	2.5	0.66	1.84	19.05	1.74	9.97	2.63	7.34	75.99	6.94	3.9	0.050635615968579795	nan	nan	nan	nan	nan	nan
9968	SiCnf	n.a.	0	n.a.	0	n.a.	0	SiCnf	10	0.0	0.0	0	0	0	900	20	14.0	4.8	1.2	0.38	4	23.86	3.67	1.49	2.18	18.69	0.74	15.38	6.24	9.14	78.33	3.1	3.9	0.09839576110147122	nan	nan	nan	nan	nan	nan
9969	SiCnf	n.a.	0	n.a.	0	n.a.	0	SiCnf	10	0.0	0.0	0	0	0	900	10	7.0	2.6	0.4	0.75	6	19.71	2.71	1.37	1.34	15.83	2.22	13.75	6.95	6.8	80.31	11.26	3.9	0.03663196933434012	nan	nan	nan	nan	nan	nan
9970	SiCnf	n.a.	0	n.a.	0	n.a.	0	SiCnf	10	0.0	0.0	0	0	0	900	15	10.5	3.9	0.6	0.5	6	15.83	4.25	0.62	3.63	14.16	0.13	26.85	3.92	22.93	89.45	0.82	3.9	0.08685911585467196	nan	nan	nan	nan	nan	nan
9971	SiCnf	n.a.	0	n.a.	0	n.a.	0	SiCnf	10	0.0	0.0	0	0	0	900	20	14.0	5.1	0.9	0.38	6	16.86	4.49	1.52	2.97	12.87	1.19	26.63	9.02	17.62	76.33	7.06	3.9	0.12089271563538215	nan	nan	nan	nan	nan	nan
9972	SiCnf	n.a.	0	n.a.	0	n.a.	0	SiCnf	10	0.0	0.0	0	0	0	850	10	1.5	5.7	2.8	0.75	2	27.64	0.79	0.55	0.24	19.85	11.7	2.86	1.99	0.87	71.82	42.33	3.9	0.010575160435040374	nan	nan	nan	nan	nan	nan
9973	SiCnf	n.a.	0	n.a.	0	n.a.	0	SiCnf	10	0.0	0.0	0	0	0	850	15	2.3	8.5	4.3	0.5	2	25.9	0.92	0.65	0.27	22.35	10.81	3.55	2.51	1.04	86.29	41.74	3.9	0.01848516273386509	nan	nan	nan	nan	nan	nan
9974	SiCnf	n.a.	0	n.a.	0	n.a.	0	SiCnf	10	0.0	0.0	0	0	0	850	20	3.0	11.3	5.7	0.38	2	27.17	1.05	0.74	0.31	23.36	9.91	3.86	2.72	1.14	85.98	36.47	3.9	0.027777668261885755	nan	nan	nan	nan	nan	nan
9975	SiCnf	n.a.	0	n.a.	0	n.a.	0	SiCnf	10	0.0	0.0	0	0	0	850	10	1.5	6.4	2.1	0.75	3	18.95	0.8	0.47	0.33	13.64	8.01	4.22	2.48	1.74	71.98	42.27	3.9	0.010709562263019022	nan	nan	nan	nan	nan	nan
9976	SiCnf	n.a.	0	n.a.	0	n.a.	0	SiCnf	10	0.0	0.0	0	0	0	850	15	2.3	9.6	3.2	0.5	3	17.65	0.98	0.54	0.44	13.99	7.79	5.55	3.06	2.49	79.26	44.14	3.9	0.01969667210962881	nan	nan	nan	nan	nan	nan
9977	SiCnf	n.a.	0	n.a.	0	n.a.	0	SiCnf	10	0.0	0.0	0	0	0	850	20	3.0	12.8	4.3	0.38	3	20.33	1.14	0.6	0.54	14.68	6.77	5.61	2.95	2.66	72.21	33.3	3.9	0.030172310813889727	nan	nan	nan	nan	nan	nan
9978	SiCnf	n.a.	0	n.a.	0	n.a.	0	SiCnf	10	0.0	0.0	0	0	0	850	10	1.5	6.8	1.7	0.75	4	17.31	0.87	0.43	0.44	9.57	6.67	5.03	2.48	2.54	55.29	38.53	3.9	0.011650754591047065	nan	nan	nan	nan	nan	nan
9979	SiCnf	n.a.	0	n.a.	0	n.a.	0	SiCnf	10	0.0	0.0	0	0	0	850	15	2.3	10.2	2.6	0.5	4	12.95	1.13	0.59	0.54	11.16	5.06	8.73	4.56	4.17	86.18	39.07	3.9	0.022728660158099517	nan	nan	nan	nan	nan	nan
9980	SiCnf	n.a.	0	n.a.	0	n.a.	0	SiCnf	10	0.0	0.0	0	0	0	850	20	3.0	13.6	3.4	0.38	4	13.68	1.27	0.62	0.65	11.7	4.57	9.28	4.53	4.75	85.53	33.41	3.9	0.03363509043350829	nan	nan	nan	nan	nan	nan
9981	SiCnf	n.a.	0	n.a.	0	n.a.	0	SiCnf	10	0.0	0.0	0	0	0	850	10	1.5	7.3	1.2	0.75	6	8.83	0.9	0.4	0.5	8.2	3.34	10.19	4.53	5.66	92.87	37.83	3.9	0.012054326202865428	nan	nan	nan	nan	nan	nan
9982	SiCnf	n.a.	0	n.a.	0	n.a.	0	SiCnf	10	0.0	0.0	0	0	0	850	15	2.3	10.9	1.8	0.5	6	12.76	1.14	0.56	0.58	9.07	2.55	8.93	4.39	4.55	71.08	19.98	3.9	0.022930956218556193	nan	nan	nan	nan	nan	nan
9983	SiCnf	n.a.	0	n.a.	0	n.a.	0	SiCnf	10	0.0	0.0	0	0	0	850	20	3.0	14.6	2.4	0.38	6	12.43	1.3	0.65	0.65	8.79	2.34	10.46	5.23	5.23	70.72	18.83	3.9	0.03443484091751442	nan	nan	nan	nan	nan	nan
9984	SiCnf	n.a.	0	n.a.	0	n.a.	0	SiCnf	10	0.0	0.0	0	0	0	850	10	4.0	4.0	2.0	0.75	2	27.11	0.84	0.6	0.24	17.74	14.07	3.1	2.21	0.89	65.44	51.9	3.9	0.011247305094802101	nan	nan	nan	nan	nan	nan
9985	SiCnf	n.a.	0	n.a.	0	n.a.	0	SiCnf	10	0.0	0.0	0	0	0	850	15	6.0	6.0	3.0	0.5	2	27.52	0.96	0.62	0.34	18.0	13.34	3.49	2.25	1.24	65.41	48.47	3.9	0.0192927541036109	nan	nan	nan	nan	nan	nan
9986	SiCnf	n.a.	0	n.a.	0	n.a.	0	SiCnf	10	0.0	0.0	0	0	0	850	20	8.0	8.0	4.0	0.38	2	28.92	1.14	0.74	0.4	19.2	12.39	3.94	2.56	1.38	66.39	42.84	3.9	0.030172310813889727	nan	nan	nan	nan	nan	nan
9987	SiCnf	n.a.	0	n.a.	0	n.a.	0	SiCnf	10	0.0	0.0	0	0	0	850	10	4.0	4.5	1.5	0.75	3	18.43	0.91	0.52	0.39	12.3	9.52	4.94	2.82	2.12	66.74	51.65	3.9	0.012188877223044516	nan	nan	nan	nan	nan	nan
9988	SiCnf	n.a.	0	n.a.	0	n.a.	0	SiCnf	10	0.0	0.0	0	0	0	850	15	6.0	6.8	2.3	0.5	3	19.31	1.1	0.66	0.44	13.68	7.11	5.7	3.42	2.28	70.84	36.82	3.9	0.022121894718849896	nan	nan	nan	nan	nan	nan
9989	SiCnf	n.a.	0	n.a.	0	n.a.	0	SiCnf	10	0.0	0.0	0	0	0	850	20	8.0	9.0	3.0	0.38	3	19.95	1.3	0.76	0.54	14.68	6.3	6.52	3.81	2.71	73.58	31.58	3.9	0.03443484091751442	nan	nan	nan	nan	nan	nan
9990	SiCnf	n.a.	0	n.a.	0	n.a.	0	SiCnf	10	0.0	0.0	0	0	0	850	10	4.0	4.8	1.2	0.75	4	14.69	0.94	0.49	0.45	10.62	5.68	6.4	3.34	3.06	72.29	38.67	3.9	0.012592611770666251	nan	nan	nan	nan	nan	nan
9991	SiCnf	n.a.	0	n.a.	0	n.a.	0	SiCnf	10	0.0	0.0	0	0	0	850	15	6.0	7.2	1.8	0.5	4	13.83	1.14	0.65	0.49	11.51	4.42	8.24	4.7	3.54	83.22	31.96	3.9	0.022930956218556193	nan	nan	nan	nan	nan	nan
9992	SiCnf	n.a.	0	n.a.	0	n.a.	0	SiCnf	10	0.0	0.0	0	0	0	850	20	8.0	9.6	2.4	0.38	4	14.34	1.23	0.7	0.53	11.64	4.14	8.58	4.88	3.7	81.17	28.87	3.9	0.03256913438961948	nan	nan	nan	nan	nan	nan
9993	SiCnf	n.a.	0	n.a.	0	n.a.	0	SiCnf	10	0.0	0.0	0	0	0	850	10	4.0	5.1	0.9	0.75	6	9.01	0.89	0.43	0.46	8.11	2.94	9.88	4.77	5.11	90.01	32.63	3.9	0.011919788759299062	nan	nan	nan	nan	nan	nan
9994	SiCnf	n.a.	0	n.a.	0	n.a.	0	SiCnf	10	0.0	0.0	0	0	0	850	15	6.0	7.7	1.3	0.5	6	12.02	1.07	0.59	0.48	8.02	2.93	8.9	4.91	3.99	66.72	24.38	3.9	0.021515313305920415	nan	nan	nan	nan	nan	nan
9995	SiCnf	n.a.	0	n.a.	0	n.a.	0	SiCnf	10	0.0	0.0	0	0	0	850	20	8.0	10.3	1.7	0.38	6	9.41	1.24	0.77	0.47	8.16	2.69	13.18	8.18	4.99	86.72	28.59	3.9	0.03283558292398047	nan	nan	nan	nan	nan	nan
9996	SiCnf	n.a.	0	n.a.	0	n.a.	0	SiCnf	10	0.0	0.0	0	0	0	850	10	7.0	2.0	1.0	0.75	2	28.57	0.88	0.66	0.22	17.75	13.66	3.08	2.31	0.77	62.13	47.81	3.9	0.011785264889605856	nan	nan	nan	nan	nan	nan
9997	SiCnf	n.a.	0	n.a.	0	n.a.	0	SiCnf	10	0.0	0.0	0	0	0	850	15	10.5	3.0	1.5	0.5	2	30.38	0.94	0.74	0.2	18.41	12.39	3.09	2.44	0.66	60.6	40.78	3.9	0.018888917655999378	nan	nan	nan	nan	nan	nan
9998	SiCnf	n.a.	0	n.a.	0	n.a.	0	SiCnf	10	0.0	0.0	0	0	0	850	20	14.0	4.0	2.0	0.38	2	29.68	1.4	1.17	0.23	19.75	10.65	4.72	3.94	0.77	66.54	35.88	3.9	0.037102432577635916	nan	nan	nan	nan	nan	nan
9999	SiCnf	n.a.	0	n.a.	0	n.a.	0	SiCnf	10	0.0	0.0	0	0	0	850	10	7.0	2.3	0.8	0.75	3	20.64	1.04	0.74	0.3	15.88	8.57	5.04	3.59	1.45	76.94	41.52	3.9	0.013939277205145165	nan	nan	nan	nan	nan	nan
10000	SiCnf	n.a.	0	n.a.	0	n.a.	0	SiCnf	10	0.0	0.0	0	0	0	850	15	10.5	3.4	1.1	0.5	3	21.32	1.39	1.04	0.35	15.15	5.65	6.52	4.88	1.64	71.06	26.5	3.9	0.027995019287707323	nan	nan	nan	nan	nan	nan
10001	SiCnf	n.a.	0	n.a.	0	n.a.	0	SiCnf	10	0.0	0.0	0	0	0	850	20	14.0	4.5	1.5	0.38	3	20.38	1.38	1.01	0.37	15.98	5.53	6.77	4.96	1.82	78.41	27.13	3.9	0.03656869787397724	nan	nan	nan	nan	nan	nan
10002	SiCnf	n.a.	0	n.a.	0	n.a.	0	SiCnf	10	0.0	0.0	0	0	0	850	10	7.0	2.4	0.6	0.75	4	16.55	1.06	0.66	0.4	12.21	4.46	6.4	3.99	2.42	73.78	26.95	3.9	0.014208773584705183	nan	nan	nan	nan	nan	nan
10003	SiCnf	n.a.	0	n.a.	0	n.a.	0	SiCnf	10	0.0	0.0	0	0	0	850	15	10.5	3.6	0.9	0.5	4	15.44	1.33	0.87	0.46	10.7	3.92	8.61	5.63	2.98	69.3	25.39	3.9	0.026778474238032104	nan	nan	nan	nan	nan	nan
10004	SiCnf	n.a.	0	n.a.	0	n.a.	0	SiCnf	10	0.0	0.0	0	0	0	850	20	14.0	4.8	1.2	0.38	4	16.14	1.36	0.92	0.44	11.23	4.27	8.43	5.7	2.73	69.58	26.46	3.9	0.03603507140000675	nan	nan	nan	nan	nan	nan
10005	SiCnf	n.a.	0	n.a.	0	n.a.	0	SiCnf	10	0.0	0.0	0	0	0	850	10	7.0	2.6	0.4	0.75	6	11.23	0.98	0.66	0.32	9.68	2.37	8.73	5.88	2.85	86.2	21.1	3.9	0.013131114739752541	nan	nan	nan	nan	nan	nan
10006	SiCnf	n.a.	0	n.a.	0	n.a.	0	SiCnf	10	0.0	0.0	0	0	0	850	15	10.5	3.9	0.6	0.5	6	12.67	1.05	0.7	0.35	9.52	2.1	8.29	5.52	2.76	75.14	16.57	3.9	0.021111027879033174	nan	nan	nan	nan	nan	nan
10007	SiCnf	n.a.	0	n.a.	0	n.a.	0	SiCnf	10	0.0	0.0	0	0	0	850	20	14.0	5.1	0.9	0.38	6	11.1	1.36	0.93	0.43	7.72	2.83	12.25	8.38	3.87	69.55	25.5	3.9	0.03603507140000675	nan	nan	nan	nan	nan	nan
10008	SiCnf	n.a.	0	n.a.	0	n.a.	0	SiCnf	10	0.0	0.0	0	0	0	800	10	1.5	5.7	2.8	0.75	2	31.27	1.44	1.05	0.39	20.17	9.8	4.61	3.36	1.25	64.5	31.34	3.9	0.019339581603842252	nan	nan	nan	nan	nan	nan
10009	SiCnf	n.a.	0	n.a.	0	n.a.	0	SiCnf	10	0.0	0.0	0	0	0	800	15	2.3	8.5	4.3	0.5	2	27.89	1.73	1.29	0.44	20.89	10.32	6.2	4.63	1.58	74.9	37.0	3.9	0.034902787227511715	nan	nan	nan	nan	nan	nan
10010	SiCnf	n.a.	0	n.a.	0	n.a.	0	SiCnf	10	0.0	0.0	0	0	0	800	20	3.0	11.3	5.7	0.38	2	28.26	1.94	1.45	0.49	21.4	9.85	6.86	5.13	1.73	75.73	34.85	3.9	0.05155434148685302	nan	nan	nan	nan	nan	nan
10011	SiCnf	n.a.	0	n.a.	0	n.a.	0	SiCnf	10	0.0	0.0	0	0	0	800	10	1.5	6.4	2.1	0.75	3	21.4	1.55	1.03	0.52	12.35	7.51	7.24	4.81	2.43	57.71	35.09	3.9	0.02082850787060904	nan	nan	nan	nan	nan	nan
10012	SiCnf	n.a.	0	n.a.	0	n.a.	0	SiCnf	10	0.0	0.0	0	0	0	800	15	2.3	9.6	3.2	0.5	3	20.06	1.81	1.24	0.57	12.21	7.62	9.02	6.18	2.84	60.87	37.99	3.9	0.03653161761378508	nan	nan	nan	nan	nan	nan
10013	SiCnf	n.a.	0	n.a.	0	n.a.	0	SiCnf	10	0.0	0.0	0	0	0	800	20	3.0	12.8	4.3	0.38	3	20.35	2.09	1.48	0.61	12.87	6.79	10.27	7.27	3.0	63.24	33.37	3.9	0.05558288584766163	nan	nan	nan	nan	nan	nan
10014	SiCnf	n.a.	0	n.a.	0	n.a.	0	SiCnf	10	0.0	0.0	0	0	0	800	10	1.5	6.8	1.7	0.75	4	16.61	1.51	0.99	0.52	8.77	5.81	9.09	5.96	3.13	52.8	34.98	3.9	0.020286887741973837	nan	nan	nan	nan	nan	nan
10015	SiCnf	n.a.	0	n.a.	0	n.a.	0	SiCnf	10	0.0	0.0	0	0	0	800	15	2.3	10.2	2.6	0.5	4	16.35	1.83	1.27	0.56	9.11	5.55	11.19	7.77	3.43	55.72	33.94	3.9	0.036939032567322644	nan	nan	nan	nan	nan	nan
10016	SiCnf	n.a.	0	n.a.	0	n.a.	0	SiCnf	10	0.0	0.0	0	0	0	800	20	3.0	13.6	3.4	0.38	4	15.49	2.0	1.47	0.53	9.23	5.44	12.91	9.49	3.42	59.59	35.12	3.9	0.05316501925663017	nan	nan	nan	nan	nan	nan
10017	SiCnf	n.a.	0	n.a.	0	n.a.	0	SiCnf	10	0.0	0.0	0	0	0	800	10	1.5	7.3	1.2	0.75	6	9.3	1.45	0.94	0.51	5.87	3.98	15.59	10.11	5.48	63.12	42.8	3.9	0.01947486985248282	nan	nan	nan	nan	nan	nan
10018	SiCnf	n.a.	0	n.a.	0	n.a.	0	SiCnf	10	0.0	0.0	0	0	0	800	15	2.3	10.9	1.8	0.5	6	6.96	1.67	1.13	0.54	6.83	3.04	23.99	16.24	7.76	98.13	43.68	3.9	0.03368203439205311	nan	nan	nan	nan	nan	nan
10019	SiCnf	n.a.	0	n.a.	0	n.a.	0	SiCnf	10	0.0	0.0	0	0	0	800	20	3.0	14.6	2.4	0.38	6	11.78	1.85	1.35	0.5	7.33	2.6	15.7	11.46	4.24	62.22	22.07	3.9	0.04914017175163488	nan	nan	nan	nan	nan	nan
10020	SiCnf	n.a.	0	n.a.	0	n.a.	0	SiCnf	10	0.0	0.0	0	0	0	800	10	4.0	4.0	2.0	0.75	2	27.4	1.63	1.23	0.4	15.02	14.52	5.95	4.49	1.46	54.82	52.99	3.9	0.021912408617899698	nan	nan	nan	nan	nan	nan
10021	SiCnf	n.a.	0	n.a.	0	n.a.	0	SiCnf	10	0.0	0.0	0	0	0	800	15	6.0	6.0	3.0	0.5	2	27.36	1.84	1.37	0.47	13.71	15.27	6.73	5.01	1.72	50.11	55.81	3.9	0.037142771170870684	nan	nan	nan	nan	nan	nan
10022	SiCnf	n.a.	0	n.a.	0	n.a.	0	SiCnf	10	0.0	0.0	0	0	0	800	20	8.0	8.0	4.0	0.38	2	27.67	2.0	1.57	0.43	15.36	13.82	7.23	5.67	1.55	55.51	49.95	3.9	0.05316501925663017	nan	nan	nan	nan	nan	nan
10023	SiCnf	n.a.	0	n.a.	0	n.a.	0	SiCnf	10	0.0	0.0	0	0	0	800	10	4.0	4.5	1.5	0.75	3	18.79	1.58	1.14	0.44	9.83	10.07	8.41	6.07	2.34	52.32	53.59	3.9	0.021234867400345674	nan	nan	nan	nan	nan	nan
10024	SiCnf	n.a.	0	n.a.	0	n.a.	0	SiCnf	10	0.0	0.0	0	0	0	800	15	6.0	6.8	2.3	0.5	3	19.68	1.87	1.43	0.44	11.59	7.57	9.5	7.27	2.24	58.89	38.47	3.9	0.03775411153937837	nan	nan	nan	nan	nan	nan
10025	SiCnf	n.a.	0	n.a.	0	n.a.	0	SiCnf	10	0.0	0.0	0	0	0	800	20	8.0	9.0	3.0	0.38	3	20.19	1.9	1.45	0.45	12.44	6.69	9.41	7.18	2.23	61.61	33.14	3.9	0.0504811037283526	nan	nan	nan	nan	nan	nan
10026	SiCnf	n.a.	0	n.a.	0	n.a.	0	SiCnf	10	0.0	0.0	0	0	0	800	10	4.0	4.8	1.2	0.75	4	15.29	1.5	1.08	0.42	9.15	5.4	9.81	7.06	2.75	59.84	35.32	3.9	0.020151517080064244	nan	nan	nan	nan	nan	nan
10027	SiCnf	n.a.	0	n.a.	0	n.a.	0	SiCnf	10	0.0	0.0	0	0	0	800	15	6.0	7.2	1.8	0.5	4	13.86	1.79	1.34	0.45	10.14	4.34	12.91	9.67	3.25	73.16	31.31	3.9	0.036124285636817036	nan	nan	nan	nan	nan	nan
10028	SiCnf	n.a.	0	n.a.	0	n.a.	0	SiCnf	10	0.0	0.0	0	0	0	800	20	8.0	9.6	2.4	0.38	4	14.6	1.98	1.52	0.46	10.38	4.08	13.56	10.41	3.15	71.1	27.95	3.9	0.05262801712286834	nan	nan	nan	nan	nan	nan
10029	SiCnf	n.a.	0	n.a.	0	n.a.	0	SiCnf	10	0.0	0.0	0	0	0	800	10	4.0	5.1	0.9	0.75	6	8.92	1.42	1.01	0.41	7.18	2.65	15.92	11.32	4.6	80.49	29.71	3.9	0.019069046281146192	nan	nan	nan	nan	nan	nan
10030	SiCnf	n.a.	0	n.a.	0	n.a.	0	SiCnf	10	0.0	0.0	0	0	0	800	15	6.0	7.7	1.3	0.5	6	9.25	1.5	1.1	0.4	6.33	3.15	16.22	11.89	4.32	68.43	34.05	3.9	0.030227275620096368	nan	nan	nan	nan	nan	nan
10031	SiCnf	n.a.	0	n.a.	0	n.a.	0	SiCnf	10	0.0	0.0	0	0	0	800	20	8.0	10.3	1.7	0.38	6	8.91	1.69	1.25	0.44	5.6	3.73	18.97	14.03	4.94	62.85	41.86	3.9	0.0448537752875223	nan	nan	nan	nan	nan	nan
10032	SiCnf	n.a.	0	n.a.	0	n.a.	0	SiCnf	10	0.0	0.0	0	0	0	800	10	7.0	2.0	1.0	0.75	2	29.25	1.62	1.19	0.43	13.51	14.14	5.54	4.07	1.47	46.19	48.34	3.9	0.02177687282786348	nan	nan	nan	nan	nan	nan
10033	SiCnf	n.a.	0	n.a.	0	n.a.	0	SiCnf	10	0.0	0.0	0	0	0	800	15	10.5	3.0	1.5	0.5	2	28.09	2.56	1.68	0.88	6.66	19.1	9.11	5.98	3.13	23.71	68.0	3.9	0.05186676405300886	nan	nan	nan	nan	nan	nan
10034	SiCnf	n.a.	0	n.a.	0	n.a.	0	SiCnf	10	0.0	0.0	0	0	0	800	20	14.0	4.0	2.0	0.38	2	26.43	2.49	1.73	0.76	5.42	20.58	9.42	6.55	2.88	20.51	77.87	3.9	0.06635591879227307	nan	nan	nan	nan	nan	nan
10035	SiCnf	n.a.	0	n.a.	0	n.a.	0	SiCnf	10	0.0	0.0	0	0	0	800	10	7.0	2.3	0.8	0.75	3	18.34	2.03	1.52	0.51	2.89	13.74	11.07	8.29	2.78	15.76	74.92	3.9	0.02734516884205393	nan	nan	nan	nan	nan	nan
10036	SiCnf	n.a.	0	n.a.	0	n.a.	0	SiCnf	10	0.0	0.0	0	0	0	800	15	10.5	3.4	1.1	0.5	3	17.9	2.93	1.51	1.42	2.15	12.09	16.37	8.44	7.93	12.01	67.54	3.9	0.059475636527912865	nan	nan	nan	nan	nan	nan
10037	SiCnf	n.a.	0	n.a.	0	n.a.	0	SiCnf	10	0.0	0.0	0	0	0	800	20	14.0	4.5	1.5	0.38	3	19.88	2.22	1.28	0.94	5.93	11.04	11.17	6.44	4.73	29.83	55.53	3.9	0.05907928641471545	nan	nan	nan	nan	nan	nan
10038	SiCnf	n.a.	0	n.a.	0	n.a.	0	SiCnf	10	0.0	0.0	0	0	0	800	10	7.0	2.4	0.6	0.75	4	14.5	1.78	1.38	0.4	2.16	10.06	12.28	9.52	2.76	14.9	69.38	3.9	0.02394710050265716	nan	nan	nan	nan	nan	nan
10039	SiCnf	n.a.	0	n.a.	0	n.a.	0	SiCnf	10	0.0	0.0	0	0	0	800	15	10.5	3.6	0.9	0.5	4	15.09	1.49	1.05	0.44	7.29	6.04	9.87	6.96	2.92	48.31	40.03	3.9	0.030024240241007243	nan	nan	nan	nan	nan	nan
10040	SiCnf	n.a.	0	n.a.	0	n.a.	0	SiCnf	10	0.0	0.0	0	0	0	800	20	14.0	4.8	1.2	0.38	4	17.29	1.56	1.07	0.49	7.7	5.62	9.02	6.19	2.83	44.53	32.5	3.9	0.041376211750621575	nan	nan	nan	nan	nan	nan
10041	SiCnf	n.a.	0	n.a.	0	n.a.	0	SiCnf	10	0.0	0.0	0	0	0	800	10	7.0	2.6	0.4	0.75	6	9.81	1.38	1.04	0.34	2.71	5.71	14.07	10.6	3.47	27.62	58.21	3.9	0.01852814025614847	nan	nan	nan	nan	nan	nan
10042	SiCnf	n.a.	0	n.a.	0	n.a.	0	SiCnf	10	0.0	0.0	0	0	0	800	15	10.5	3.9	0.6	0.5	6	10.7	1.16	0.81	0.35	6.42	3.87	10.84	7.57	3.27	60.0	36.17	3.9	0.0233356097353642	nan	nan	nan	nan	nan	nan
10043	SiCnf	n.a.	0	n.a.	0	n.a.	0	SiCnf	10	0.0	0.0	0	0	0	800	20	14.0	5.1	0.9	0.38	6	11.76	1.21	0.78	0.43	7.07	3.34	10.29	6.63	3.66	60.12	28.4	3.9	0.032036318241338846	nan	nan	nan	nan	nan	nan
10044	SiCnf	n.a.	0	n.a.	0	n.a.	0	SiCnf	10	0.0	0.0	0	0	0	775	10	1.5	5.7	2.8	0.75	2	28.68	1.93	1.5	0.43	17.5	12.04	6.73	5.23	1.5	61.02	41.98	3.9	0.02598490211181655	nan	nan	nan	nan	nan	nan
10045	SiCnf	n.a.	0	n.a.	0	n.a.	0	SiCnf	10	0.0	0.0	0	0	0	775	15	2.3	8.5	4.3	0.5	2	26.5	2.27	1.76	0.51	18.26	12.51	8.57	6.64	1.92	68.91	47.21	3.9	0.04592322327469408	nan	nan	nan	nan	nan	nan
10046	SiCnf	n.a.	0	n.a.	0	n.a.	0	SiCnf	10	0.0	0.0	0	0	0	775	20	3.0	11.3	5.7	0.38	2	26.87	2.44	1.93	0.51	18.39	11.9	9.08	7.18	1.9	68.44	44.29	3.9	0.0650068753693995	nan	nan	nan	nan	nan	nan
10047	SiCnf	n.a.	0	n.a.	0	n.a.	0	SiCnf	10	0.0	0.0	0	0	0	775	10	1.5	6.4	2.1	0.75	3	20.17	1.99	1.46	0.53	9.23	9.65	9.87	7.24	2.63	45.76	47.84	3.9	0.026800895609337214	nan	nan	nan	nan	nan	nan
10048	SiCnf	n.a.	0	n.a.	0	n.a.	0	SiCnf	10	0.0	0.0	0	0	0	775	15	2.3	9.6	3.2	0.5	3	18.8	2.22	1.66	0.56	9.86	9.45	11.81	8.83	2.98	52.45	50.27	3.9	0.04490025767518374	nan	nan	nan	nan	nan	nan
10049	SiCnf	n.a.	0	n.a.	0	n.a.	0	SiCnf	10	0.0	0.0	0	0	0	775	20	3.0	12.8	4.3	0.38	3	20.18	2.35	1.82	0.53	11.98	7.39	11.65	9.02	2.63	59.37	36.62	3.9	0.06258033859316682	nan	nan	nan	nan	nan	nan
10050	SiCnf	n.a.	0	n.a.	0	n.a.	0	SiCnf	10	0.0	0.0	0	0	0	775	10	1.5	6.8	1.7	0.75	4	15.41	1.87	1.35	0.52	8.22	6.33	12.13	8.76	3.37	53.34	41.08	3.9	0.02516940769291891	nan	nan	nan	nan	nan	nan
10051	SiCnf	n.a.	0	n.a.	0	n.a.	0	SiCnf	10	0.0	0.0	0	0	0	775	15	2.3	10.2	2.6	0.5	4	15.01	2.13	1.59	0.54	10.04	4.71	14.19	10.59	3.6	66.89	31.38	3.9	0.04306023710072643	nan	nan	nan	nan	nan	nan
10052	SiCnf	n.a.	0	n.a.	0	n.a.	0	SiCnf	10	0.0	0.0	0	0	0	775	20	3.0	13.6	3.4	0.38	4	14.83	2.38	1.8	0.58	10.34	4.25	16.05	12.14	3.91	69.72	28.66	3.9	0.06338893560286837	nan	nan	nan	nan	nan	nan
10053	SiCnf	n.a.	0	n.a.	0	n.a.	0	SiCnf	10	0.0	0.0	0	0	0	775	10	1.5	7.3	1.2	0.75	6	9.95	1.79	1.27	0.52	7.23	2.81	17.99	12.76	5.23	72.66	28.24	3.9	0.024082857091211357	nan	nan	nan	nan	nan	nan
10054	SiCnf	n.a.	0	n.a.	0	n.a.	0	SiCnf	10	0.0	0.0	0	0	0	775	15	2.3	10.9	1.8	0.5	6	6.93	2.05	1.49	0.56	5.6	3.8	29.58	21.5	8.08	80.81	54.83	3.9	0.04142608319508314	nan	nan	nan	nan	nan	nan
10055	SiCnf	n.a.	0	n.a.	0	n.a.	0	SiCnf	10	0.0	0.0	0	0	0	775	20	3.0	14.6	2.4	0.38	6	7.14	2.22	1.54	0.68	2.64	5.82	31.09	21.57	9.52	36.97	81.51	3.9	0.05907928641471545	nan	nan	nan	nan	nan	nan
10056	SiCnf	n.a.	0	n.a.	0	n.a.	0	SiCnf	10	0.0	0.0	0	0	0	775	10	4.0	4.0	2.0	0.75	2	27.48	1.89	1.5	0.39	15.16	14.31	6.88	5.46	1.42	55.17	52.07	3.9	0.02544118375038927	nan	nan	nan	nan	nan	nan
10057	SiCnf	n.a.	0	n.a.	0	n.a.	0	SiCnf	10	0.0	0.0	0	0	0	775	15	6.0	6.0	3.0	0.5	2	27.74	2.09	1.68	0.41	16.1	13.13	7.53	6.06	1.48	58.04	47.33	3.9	0.042242993244222836	nan	nan	nan	nan	nan	nan
10058	SiCnf	n.a.	0	n.a.	0	n.a.	0	SiCnf	10	0.0	0.0	0	0	0	775	20	8.0	8.0	4.0	0.38	2	28.12	2.25	1.82	0.43	17.06	11.8	8.0	6.47	1.53	60.67	41.96	3.9	0.059886808217411	nan	nan	nan	nan	nan	nan
10059	SiCnf	n.a.	0	n.a.	0	n.a.	0	SiCnf	10	0.0	0.0	0	0	0	775	10	4.0	4.5	1.5	0.75	3	20.61	1.91	1.49	0.42	11.82	7.69	9.27	7.23	2.04	57.35	37.31	3.9	0.0257130152158228	nan	nan	nan	nan	nan	nan
10060	SiCnf	n.a.	0	n.a.	0	n.a.	0	SiCnf	10	0.0	0.0	0	0	0	775	15	6.0	6.8	2.3	0.5	3	18.71	2.28	1.82	0.46	11.64	7.25	12.19	9.73	2.46	62.21	38.75	3.9	0.046127879197103386	nan	nan	nan	nan	nan	nan
10061	SiCnf	n.a.	0	n.a.	0	n.a.	0	SiCnf	10	0.0	0.0	0	0	0	775	20	8.0	9.0	3.0	0.38	3	20.28	2.36	1.87	0.49	11.15	7.86	11.64	9.22	2.42	54.98	38.76	3.9	0.0628498433245579	nan	nan	nan	nan	nan	nan
10062	SiCnf	n.a.	0	n.a.	0	n.a.	0	SiCnf	10	0.0	0.0	0	0	0	775	10	4.0	4.8	1.2	0.75	4	13.58	1.89	1.44	0.45	9.51	5.07	13.92	10.6	3.31	70.03	37.33	3.9	0.02544118375038927	nan	nan	nan	nan	nan	nan
10063	SiCnf	n.a.	0	n.a.	0	n.a.	0	SiCnf	10	0.0	0.0	0	0	0	775	15	6.0	7.2	1.8	0.5	4	13.31	2.32	1.67	0.65	3.51	9.25	17.43	12.55	4.88	26.37	69.5	3.9	0.046946712371284255	nan	nan	nan	nan	nan	nan
10064	SiCnf	n.a.	0	n.a.	0	n.a.	0	SiCnf	10	0.0	0.0	0	0	0	775	20	8.0	9.6	2.4	0.38	4	12.96	2.33	1.7	0.63	3.38	9.32	17.98	13.12	4.86	26.08	71.91	3.9	0.062041411917646554	nan	nan	nan	nan	nan	nan
10065	SiCnf	n.a.	0	n.a.	0	n.a.	0	SiCnf	10	0.0	0.0	0	0	0	775	10	4.0	5.1	0.9	0.75	6	7.31	1.68	1.21	0.47	2.11	6.23	22.98	16.55	6.43	28.86	85.23	3.9	0.0225902943070827	nan	nan	nan	nan	nan	nan
10066	SiCnf	n.a.	0	n.a.	0	n.a.	0	SiCnf	10	0.0	0.0	0	0	0	775	15	6.0	7.7	1.3	0.5	6	7.44	1.63	1.19	0.44	3.33	5.44	21.91	15.99	5.91	44.76	73.12	3.9	0.03286861292684955	nan	nan	nan	nan	nan	nan
10067	SiCnf	n.a.	0	n.a.	0	n.a.	0	SiCnf	10	0.0	0.0	0	0	0	775	20	8.0	10.3	1.7	0.38	6	9.05	1.57	1.15	0.42	5.75	4.59	17.35	12.71	4.64	63.54	50.72	3.9	0.04164355354466174	nan	nan	nan	nan	nan	nan
10068	SiCnf	n.a.	0	n.a.	0	n.a.	0	SiCnf	10	0.0	0.0	0	0	0	775	10	7.0	2.0	1.0	0.75	2	25.48	1.93	1.34	0.59	3.05	22.45	7.57	5.26	2.32	11.97	88.11	3.9	0.02598490211181655	nan	nan	nan	nan	nan	nan
10069	SiCnf	n.a.	0	n.a.	0	n.a.	0	SiCnf	10	0.0	0.0	0	0	0	775	15	10.5	3.0	1.5	0.5	2	23.86	3.83	1.89	1.94	2.55	17.79	16.05	7.92	8.13	10.69	74.56	3.9	0.0781054545274019	nan	nan	nan	nan	nan	nan
10070	SiCnf	n.a.	0	n.a.	0	n.a.	0	SiCnf	10	0.0	0.0	0	0	0	775	20	14.0	4.0	2.0	0.38	2	19.09	5.19	2.11	3.08	4.86	10.26	27.19	11.05	16.13	25.46	53.75	3.9	0.14025078173216757	nan	nan	nan	nan	nan	nan
10071	SiCnf	n.a.	0	n.a.	0	n.a.	0	SiCnf	10	0.0	0.0	0	0	0	775	10	7.0	2.3	0.8	0.75	3	18.42	1.67	1.3	0.37	7.04	13.21	9.07	7.06	2.01	38.22	71.72	3.9	0.022454689594702076	nan	nan	nan	nan	nan	nan
10072	SiCnf	n.a.	0	n.a.	0	n.a.	0	SiCnf	10	0.0	0.0	0	0	0	775	15	10.5	3.4	1.1	0.5	3	16.4	2.52	1.51	1.01	2.82	9.38	15.37	9.21	6.16	17.2	57.2	3.9	0.051045914462171785	nan	nan	nan	nan	nan	nan
10073	SiCnf	n.a.	0	n.a.	0	n.a.	0	SiCnf	10	0.0	0.0	0	0	0	775	20	14.0	4.5	1.5	0.38	3	11.07	3.05	1.53	1.52	1.76	5.57	27.55	13.82	13.73	15.9	50.32	3.9	0.08151264289323823	nan	nan	nan	nan	nan	nan
10074	SiCnf	n.a.	0	n.a.	0	n.a.	0	SiCnf	10	0.0	0.0	0	0	0	775	10	7.0	2.4	0.6	0.75	4	17.84	1.12	0.8	0.32	9.09	6.63	6.28	4.48	1.79	50.95	37.16	3.9	0.015017589704947619	nan	nan	nan	nan	nan	nan
10075	SiCnf	n.a.	0	n.a.	0	n.a.	0	SiCnf	10	0.0	0.0	0	0	0	775	15	10.5	3.6	0.9	0.5	4	15.05	1.02	0.69	0.33	6.83	5.15	6.78	4.58	2.19	45.38	34.22	3.9	0.020504752928702706	nan	nan	nan	nan	nan	nan
10076	SiCnf	n.a.	0	n.a.	0	n.a.	0	SiCnf	10	0.0	0.0	0	0	0	775	20	14.0	4.8	1.2	0.38	4	13.1	1.48	1.02	0.46	3.94	4.23	11.3	7.79	3.51	30.08	32.29	3.9	0.03923845456777432	nan	nan	nan	nan	nan	nan
10077	SiCnf	n.a.	0	n.a.	0	n.a.	0	SiCnf	10	0.0	0.0	0	0	0	775	10	7.0	2.6	0.4	0.75	6	11.65	0.82	0.68	0.14	7.76	3.7	7.04	5.84	1.2	66.61	31.76	3.9	0.01097840656947139	nan	nan	nan	nan	nan	nan
10078	SiCnf	n.a.	0	n.a.	0	n.a.	0	SiCnf	10	0.0	0.0	0	0	0	775	15	10.5	3.9	0.6	0.5	6	10.82	0.92	0.73	0.19	7.09	3.34	8.5	6.75	1.76	65.53	30.87	3.9	0.01848516273386509	nan	nan	nan	nan	nan	nan
10079	SiCnf	n.a.	0	n.a.	0	n.a.	0	SiCnf	10	0.0	0.0	0	0	0	775	20	14.0	5.1	0.9	0.38	6	9.65	0.89	0.6	0.29	4.87	3.03	9.22	6.22	3.01	50.47	31.4	3.9	0.023525898867037622	nan	nan	nan	nan	nan	nan
10080	SiCnf	n.a.	0	n.a.	0	n.a.	0	SiCnf	10	0.0	0.0	0	0	0	750	10	1.5	5.7	2.8	0.75	2	28.21	2.28	1.82	0.46	14.52	14.03	8.08	6.45	1.63	51.47	49.73	3.9	0.03075191946473559	nan	nan	nan	nan	nan	nan
