Repository: jimmmmmmmyzzy/SR-in-Heterogeneous-Catalysis

# Towards distilling 'physical laws' in heterogeneous catalysis with symbolic regression

File: OCM_dataset_modified.csv (part 52 of 64)
	Name	M1	M1_atom_number	M2	M2_atom_number	M3	M3_atom_number	Support 	Support_ID	M2_mol	M3_mol	M1_mol%	M2_mol%	M3_mol%	Temp	Total_flow	Ar_flow	CH4_flow	O2_flow	CT	CH4/O2	CH4_conv	C2y	C2H6y	C2H4y	COy	CO2y	C2s	C2H6s	C2H4s	COs	CO2s	BET_surface_area	rate_constant	radii_M1	radii_M2	radii_M3	chi_M1	chi_M2	chi_M3
10081	SiCnf	n.a.	0	n.a.	0	n.a.	0	SiCnf	10	0.0	0.0	0	0	0	750	15	2.3	8.5	4.3	0.5	2	26.59	2.57	2.06	0.51	14.63	14.79	9.67	7.75	1.92	55.02	55.62	3.9	0.05207202910168288	nan	nan	nan	nan	nan	nan
10082	SiCnf	n.a.	0	n.a.	0	n.a.	0	SiCnf	10	0.0	0.0	0	0	0	750	20	3.0	11.3	5.7	0.38	2	27.55	2.59	2.08	0.51	16.31	12.95	9.4	7.55	1.85	59.2	47.01	3.9	0.06905608211901876	nan	nan	nan	nan	nan	nan
10083	SiCnf	n.a.	0	n.a.	0	n.a.	0	SiCnf	10	0.0	0.0	0	0	0	750	10	1.5	6.4	2.1	0.75	3	20.64	2.18	1.71	0.47	9.93	8.85	10.56	8.28	2.28	48.11	42.88	3.9	0.02938817450250704	nan	nan	nan	nan	nan	nan
10084	SiCnf	n.a.	0	n.a.	0	n.a.	0	SiCnf	10	0.0	0.0	0	0	0	750	15	2.3	9.6	3.2	0.5	3	19.06	2.51	1.98	0.53	10.74	8.39	13.17	10.39	2.78	56.35	44.02	3.9	0.050840754693822446	nan	nan	nan	nan	nan	nan
10085	SiCnf	n.a.	0	n.a.	0	n.a.	0	SiCnf	10	0.0	0.0	0	0	0	750	20	3.0	12.8	4.3	0.38	3	21.57	2.6	2.05	0.55	12.32	6.62	12.05	9.5	2.55	57.12	30.69	3.9	0.0693262508936894	nan	nan	nan	nan	nan	nan
10086	SiCnf	n.a.	0	n.a.	0	n.a.	0	SiCnf	10	0.0	0.0	0	0	0	750	10	1.5	6.8	1.7	0.75	4	16.81	2.18	1.67	0.51	8.8	5.34	12.97	9.93	3.03	52.35	31.77	3.9	0.02938817450250704	nan	nan	nan	nan	nan	nan
10087	SiCnf	n.a.	0	n.a.	0	n.a.	0	SiCnf	10	0.0	0.0	0	0	0	750	15	2.3	10.2	2.6	0.5	4	14.43	2.55	1.91	0.64	5.01	8.51	17.67	13.24	4.44	34.72	58.97	3.9	0.05166152006904303	nan	nan	nan	nan	nan	nan
10088	SiCnf	n.a.	0	n.a.	0	n.a.	0	SiCnf	10	0.0	0.0	0	0	0	750	20	3.0	13.6	3.4	0.38	4	12.32	2.78	2.07	0.71	3.42	9.93	22.56	16.8	5.76	27.76	80.6	3.9	0.07419403781784732	nan	nan	nan	nan	nan	nan
10089	SiCnf	n.a.	0	n.a.	0	n.a.	0	SiCnf	10	0.0	0.0	0	0	0	750	10	1.5	7.3	1.2	0.75	6	8.35	1.97	1.42	0.55	1.79	6.86	23.59	17.01	6.59	21.44	82.16	3.9	0.026528842285942194	nan	nan	nan	nan	nan	nan
10090	SiCnf	n.a.	0	n.a.	0	n.a.	0	SiCnf	10	0.0	0.0	0	0	0	750	15	2.3	10.9	1.8	0.5	6	7.43	1.81	1.3	0.51	3.72	5.46	24.36	17.5	6.86	50.07	73.49	3.9	0.03653161761378508	nan	nan	nan	nan	nan	nan
10091	SiCnf	n.a.	0	n.a.	0	n.a.	0	SiCnf	10	0.0	0.0	0	0	0	750	20	3.0	14.6	2.4	0.38	6	7.3	1.65	1.19	0.46	4.81	4.73	22.6	16.3	6.3	65.89	64.79	3.9	0.043783266192166444	nan	nan	nan	nan	nan	nan
10092	SiCnf	n.a.	0	n.a.	0	n.a.	0	SiCnf	10	0.0	0.0	0	0	0	750	10	4.0	4.0	2.0	0.75	2	25.93	2.2	1.75	0.45	13.44	15.29	8.48	6.75	1.74	51.83	58.97	3.9	0.02966081192975965	nan	nan	nan	nan	nan	nan
10093	SiCnf	n.a.	0	n.a.	0	n.a.	0	SiCnf	10	0.0	0.0	0	0	0	750	15	6.0	6.0	3.0	0.5	2	26.76	2.55	2.0	0.55	12.62	15.58	9.53	7.47	2.06	47.16	58.22	3.9	0.05166152006904303	nan	nan	nan	nan	nan	nan
10094	SiCnf	n.a.	0	n.a.	0	n.a.	0	SiCnf	10	0.0	0.0	0	0	0	750	20	8.0	8.0	4.0	0.38	2	27.05	2.82	2.17	0.65	12.16	15.88	10.43	8.02	2.4	44.95	58.71	3.9	0.07527699213245904	nan	nan	nan	nan	nan	nan
10095	SiCnf	n.a.	0	n.a.	0	n.a.	0	SiCnf	10	0.0	0.0	0	0	0	750	10	4.0	4.5	1.5	0.75	3	17.74	2.49	1.92	0.57	3.37	14.39	14.04	10.82	3.21	19.0	81.12	3.9	0.033620332188085016	nan	nan	nan	nan	nan	nan
10096	SiCnf	n.a.	0	n.a.	0	n.a.	0	SiCnf	10	0.0	0.0	0	0	0	750	15	6.0	6.8	2.3	0.5	3	18.92	2.34	1.81	0.53	2.58	14.34	12.37	9.57	2.8	13.64	75.79	3.9	0.04735625470915429	nan	nan	nan	nan	nan	nan
10097	SiCnf	n.a.	0	n.a.	0	n.a.	0	SiCnf	10	0.0	0.0	0	0	0	750	20	8.0	9.0	3.0	0.38	3	17.23	2.33	1.78	0.55	5.03	12.56	13.52	10.33	3.19	29.19	72.9	3.9	0.062041411917646554	nan	nan	nan	nan	nan	nan
10098	SiCnf	n.a.	0	n.a.	0	n.a.	0	SiCnf	10	0.0	0.0	0	0	0	750	10	4.0	4.8	1.2	0.75	4	13.59	1.88	1.43	0.45	2.71	10.27	13.83	10.52	3.31	19.94	75.57	3.9	0.025305288797070474	nan	nan	nan	nan	nan	nan
10099	SiCnf	n.a.	0	n.a.	0	n.a.	0	SiCnf	10	0.0	0.0	0	0	0	750	15	6.0	7.2	1.8	0.5	4	12.92	1.7	1.31	0.39	6.64	7.89	13.16	10.14	3.02	51.39	61.07	3.9	0.03429231766994103	nan	nan	nan	nan	nan	nan
10100	SiCnf	n.a.	0	n.a.	0	n.a.	0	SiCnf	10	0.0	0.0	0	0	0	750	20	8.0	9.6	2.4	0.38	4	10.7	2.39	1.49	0.9	4.48	6.98	22.34	13.93	8.41	41.87	65.23	3.9	0.06365852316109913	nan	nan	nan	nan	nan	nan
10101	SiCnf	n.a.	0	n.a.	0	n.a.	0	SiCnf	10	0.0	0.0	0	0	0	750	10	4.0	5.1	0.9	0.75	6	8.88	1.16	0.92	0.24	5.65	4.58	13.06	10.36	2.7	63.63	51.58	3.9	0.015557073156909467	nan	nan	nan	nan	nan	nan
10102	SiCnf	n.a.	0	n.a.	0	n.a.	0	SiCnf	10	0.0	0.0	0	0	0	750	15	6.0	7.7	1.3	0.5	6	7.28	1.07	0.8	0.27	5.89	4.24	14.7	10.99	3.71	80.91	58.24	3.9	0.021515313305920415	nan	nan	nan	nan	nan	nan
10103	SiCnf	n.a.	0	n.a.	0	n.a.	0	SiCnf	10	0.0	0.0	0	0	0	750	20	8.0	10.3	1.7	0.38	6	5.21	1.69	1.02	0.67	1.9	3.74	32.44	19.58	12.86	36.47	71.79	3.9	0.0448537752875223	nan	nan	nan	nan	nan	nan
10104	SiCnf	n.a.	0	n.a.	0	n.a.	0	SiCnf	10	0.0	0.0	0	0	0	750	10	7.0	2.0	1.0	0.75	2	17.11	4.14	1.84	2.3	2.71	9.75	24.2	10.75	13.44	15.84	56.98	3.9	0.056375189675474856	nan	nan	nan	nan	nan	nan
10105	SiCnf	n.a.	0	n.a.	0	n.a.	0	SiCnf	10	0.0	0.0	0	0	0	750	15	10.5	3.0	1.5	0.5	2	14.09	4.2	1.94	2.26	2.32	6.24	29.81	13.77	16.04	16.47	44.29	3.9	0.0858150020225531	nan	nan	nan	nan	nan	nan
10106	SiCnf	n.a.	0	n.a.	0	n.a.	0	SiCnf	10	0.0	0.0	0	0	0	750	20	14.0	4.0	2.0	0.38	2	13.63	4.02	1.91	2.11	2.35	4.05	29.49	14.01	15.48	17.24	29.71	3.9	0.10797460409997872	nan	nan	nan	nan	nan	nan
10107	SiCnf	n.a.	0	n.a.	0	n.a.	0	SiCnf	10	0.0	0.0	0	0	0	750	10	7.0	2.3	0.8	0.75	3	12.08	2.66	1.47	1.19	3.22	7.88	22.02	12.17	9.85	26.66	65.23	3.9	0.0359469087770441	nan	nan	nan	nan	nan	nan
10108	SiCnf	n.a.	0	n.a.	0	n.a.	0	SiCnf	10	0.0	0.0	0	0	0	750	15	10.5	3.4	1.1	0.5	3	8.62	2.18	1.34	0.84	1.32	4.76	25.29	15.55	9.74	15.31	55.22	3.9	0.04408226175376056	nan	nan	nan	nan	nan	nan
10109	SiCnf	n.a.	0	n.a.	0	n.a.	0	SiCnf	10	0.0	0.0	0	0	0	750	20	14.0	4.5	1.5	0.38	3	7.0	2.2	1.34	0.86	0.76	3.47	31.43	19.14	12.29	10.86	49.57	3.9	0.0585410761771572	nan	nan	nan	nan	nan	nan
10110	SiCnf	n.a.	0	n.a.	0	n.a.	0	SiCnf	10	0.0	0.0	0	0	0	750	10	7.0	2.4	0.6	0.75	4	15.76	1.09	0.84	0.25	7.05	6.28	6.92	5.33	1.59	44.73	39.85	3.9	0.014613120315122683	nan	nan	nan	nan	nan	nan
10111	SiCnf	n.a.	0	n.a.	0	n.a.	0	SiCnf	10	0.0	0.0	0	0	0	750	15	10.5	3.6	0.9	0.5	4	10.21	0.88	0.63	0.25	2.23	4.28	8.62	6.17	2.45	21.84	41.92	3.9	0.017677897334408783	nan	nan	nan	nan	nan	nan
10112	SiCnf	n.a.	0	n.a.	0	n.a.	0	SiCnf	10	0.0	0.0	0	0	0	750	20	14.0	4.8	1.2	0.38	4	7.82	1.1	0.66	0.44	0.63	2.81	14.07	8.44	5.63	8.06	35.93	3.9	0.02910775620901302	nan	nan	nan	nan	nan	nan
10113	SiCnf	n.a.	0	n.a.	0	n.a.	0	SiCnf	10	0.0	0.0	0	0	0	750	10	7.0	2.6	0.4	0.75	6	10.19	0.63	0.6	0.03	6.87	3.57	6.18	5.89	0.29	67.42	35.03	3.9	0.00842657165975913	nan	nan	nan	nan	nan	nan
10114	SiCnf	n.a.	0	n.a.	0	n.a.	0	SiCnf	10	0.0	0.0	0	0	0	750	15	10.5	3.9	0.6	0.5	6	8.29	0.58	0.39	0.19	4.91	3.45	7.0	4.7	2.29	59.23	41.62	3.9	0.011633770643129702	nan	nan	nan	nan	nan	nan
10115	SiCnf	n.a.	0	n.a.	0	n.a.	0	SiCnf	10	0.0	0.0	0	0	0	750	20	14.0	5.1	0.9	0.38	6	6.17	0.77	0.46	0.31	0.73	2.57	12.48	7.46	5.02	11.83	41.65	3.9	0.020341573847213863	nan	nan	nan	nan	nan	nan
10116	SiCnf	n.a.	0	n.a.	0	n.a.	0	SiCnf	10	0.0	0.0	0	0	0	700	10	1.5	5.7	2.8	0.75	2	26.78	2.66	2.1	0.56	7.22	19.65	9.93	7.84	2.09	26.96	73.38	3.9	0.0359469087770441	nan	nan	nan	nan	nan	nan
10117	SiCnf	n.a.	0	n.a.	0	n.a.	0	SiCnf	10	0.0	0.0	0	0	0	700	15	2.3	8.5	4.3	0.5	2	26.12	2.91	2.31	0.6	7.46	20.49	11.14	8.84	2.3	28.56	78.45	3.9	0.059063605212075716	nan	nan	nan	nan	nan	nan
10118	SiCnf	n.a.	0	n.a.	0	n.a.	0	SiCnf	10	0.0	0.0	0	0	0	700	20	3.0	11.3	5.7	0.38	2	27.26	2.95	2.34	0.61	7.23	20.34	10.82	8.58	2.24	26.52	74.61	3.9	0.07879967466597915	nan	nan	nan	nan	nan	nan
10119	SiCnf	n.a.	0	n.a.	0	n.a.	0	SiCnf	10	0.0	0.0	0	0	0	700	10	1.5	6.4	2.1	0.75	3	16.42	2.3	1.76	0.54	1.68	15.69	14.01	10.72	3.29	10.23	95.55	3.9	0.03102483591913911	nan	nan	nan	nan	nan	nan
10120	SiCnf	n.a.	0	n.a.	0	n.a.	0	SiCnf	10	0.0	0.0	0	0	0	700	15	2.3	9.6	3.2	0.5	3	14.4	4.1	1.95	2.15	2.02	10.83	28.47	13.54	14.93	14.03	75.21	3.9	0.08372840819739774	nan	nan	nan	nan	nan	nan
10121	SiCnf	n.a.	0	n.a.	0	n.a.	0	SiCnf	10	0.0	0.0	0	0	0	700	20	3.0	12.8	4.3	0.38	3	13.4	4.38	2.06	2.32	3.0	8.5	32.69	15.37	17.31	22.39	63.43	3.9	0.11786363892140526	nan	nan	nan	nan	nan	nan
10122	SiCnf	n.a.	0	n.a.	0	n.a.	0	SiCnf	10	0.0	0.0	0	0	0	700	10	1.5	6.8	1.7	0.75	4	12.17	2.51	1.43	1.08	1.77	8.34	20.62	11.75	8.87	14.54	68.53	3.9	0.033893836462548295	nan	nan	nan	nan	nan	nan
10123	SiCnf	n.a.	0	n.a.	0	n.a.	0	SiCnf	10	0.0	0.0	0	0	0	700	15	2.3	10.2	2.6	0.5	4	7.24	2.8	1.58	1.22	1.88	4.78	38.67	21.82	16.85	25.97	66.02	3.9	0.056798949043396	nan	nan	nan	nan	nan	nan
10124	SiCnf	n.a.	0	n.a.	0	n.a.	0	SiCnf	10	0.0	0.0	0	0	0	700	20	3.0	13.6	3.4	0.38	4	7.97	2.81	1.51	1.3	1.75	3.29	35.26	18.95	16.31	21.96	41.28	3.9	0.07500621177029514	nan	nan	nan	nan	nan	nan
10125	SiCnf	n.a.	0	n.a.	0	n.a.	0	SiCnf	10	0.0	0.0	0	0	0	700	10	1.5	7.3	1.2	0.75	6	6.14	1.33	0.8	0.53	1.36	4.88	21.66	13.03	8.63	22.15	79.48	3.9	0.01785231615868807	nan	nan	nan	nan	nan	nan
10126	SiCnf	n.a.	0	n.a.	0	n.a.	0	SiCnf	10	0.0	0.0	0	0	0	700	15	2.3	10.9	1.8	0.5	6	4.74	1.43	0.86	0.57	0.65	2.66	30.17	18.14	12.03	13.71	56.12	3.9	0.028806460621487485	nan	nan	nan	nan	nan	nan
10127	SiCnf	n.a.	0	n.a.	0	n.a.	0	SiCnf	10	0.0	0.0	0	0	0	700	20	3.0	14.6	2.4	0.38	6	3.59	1.33	0.84	0.49	0.45	1.81	37.05	23.4	13.65	12.53	50.42	3.9	0.03523483452372645	nan	nan	nan	nan	nan	nan
10128	SiCnf	n.a.	0	n.a.	0	n.a.	0	SiCnf	10	0.0	0.0	0	0	0	700	10	4.0	4.0	2.0	0.75	2	20.97	4.0	1.88	2.12	3.44	17.93	19.07	8.97	10.11	16.4	85.5	3.9	0.05442932602700689	nan	nan	nan	nan	nan	nan
10129	SiCnf	n.a.	0	n.a.	0	n.a.	0	SiCnf	10	0.0	0.0	0	0	0	700	15	6.0	6.0	3.0	0.5	2	13.15	4.86	2.09	2.77	4.18	10.12	36.96	15.89	21.06	31.79	76.96	3.9	0.09964138996791184	nan	nan	nan	nan	nan	nan
10130	SiCnf	n.a.	0	n.a.	0	n.a.	0	SiCnf	10	0.0	0.0	0	0	0	700	20	8.0	8.0	4.0	0.38	2	12.84	4.97	2.31	2.66	4.87	7.4	38.71	17.99	20.72	37.93	57.63	3.9	0.13415145990754596	nan	nan	nan	nan	nan	nan
10131	SiCnf	n.a.	0	n.a.	0	n.a.	0	SiCnf	10	0.0	0.0	0	0	0	700	10	4.0	4.5	1.5	0.75	3	9.95	2.72	1.5	1.22	2.34	7.09	27.34	15.08	12.26	23.52	71.26	3.9	0.03676902369364599	nan	nan	nan	nan	nan	nan
10132	SiCnf	n.a.	0	n.a.	0	n.a.	0	SiCnf	10	0.0	0.0	0	0	0	700	15	6.0	6.8	2.3	0.5	3	6.08	2.63	1.55	1.08	1.72	4.2	43.26	25.49	17.76	28.29	69.08	3.9	0.053304061994853026	nan	nan	nan	nan	nan	nan
10133	SiCnf	n.a.	0	n.a.	0	n.a.	0	SiCnf	10	0.0	0.0	0	0	0	700	20	8.0	9.0	3.0	0.38	3	5.73	2.41	1.43	0.98	1.64	3.03	42.06	24.96	17.1	28.62	52.88	3.9	0.0641977811440042	nan	nan	nan	nan	nan	nan
10134	SiCnf	n.a.	0	n.a.	0	n.a.	0	SiCnf	10	0.0	0.0	0	0	0	700	10	4.0	4.8	1.2	0.75	4	6.04	1.7	0.99	0.71	1.65	4.8	28.15	16.39	11.75	27.32	79.47	3.9	0.02286154511329402	nan	nan	nan	nan	nan	nan
10135	SiCnf	n.a.	0	n.a.	0	n.a.	0	SiCnf	10	0.0	0.0	0	0	0	700	15	6.0	7.2	1.8	0.5	4	4.21	1.5	1.0	0.5	0.91	2.94	35.63	23.75	11.88	21.62	69.83	3.9	0.030227275620096368	nan	nan	nan	nan	nan	nan
10136	SiCnf	n.a.	0	n.a.	0	n.a.	0	SiCnf	10	0.0	0.0	0	0	0	700	20	8.0	9.6	2.4	0.38	4	2.65	1.42	0.87	0.55	0.65	2.14	53.58	32.83	20.75	24.53	80.75	3.9	0.0376362755548938	nan	nan	nan	nan	nan	nan
10137	SiCnf	n.a.	0	n.a.	0	n.a.	0	SiCnf	10	0.0	0.0	0	0	0	700	10	4.0	5.1	0.9	0.75	6	4.36	0.79	0.52	0.27	1.43	3.69	18.12	11.93	6.19	32.8	84.63	3.9	0.010575160435040374	nan	nan	nan	nan	nan	nan
10138	SiCnf	n.a.	0	n.a.	0	n.a.	0	SiCnf	10	0.0	0.0	0	0	0	700	15	6.0	7.7	1.3	0.5	6	3.33	0.69	0.47	0.22	0.41	2.23	20.72	14.11	6.61	12.31	66.97	3.9	0.013847830145648396	nan	nan	nan	nan	nan	nan
10139	SiCnf	n.a.	0	n.a.	0	n.a.	0	SiCnf	10	0.0	0.0	0	0	0	700	20	8.0	10.3	1.7	0.38	6	2.28	0.6	0.44	0.16	0.15	1.53	26.32	19.3	7.02	6.58	67.11	3.9	0.01583703243569216	nan	nan	nan	nan	nan	nan
10140	SiCnf	n.a.	0	n.a.	0	n.a.	0	SiCnf	10	0.0	0.0	0	0	0	700	10	7.0	2.0	1.0	0.75	2	9.13	1.38	0.93	0.45	0.93	6.01	15.12	10.19	4.93	10.19	65.83	3.9	0.01852814025614847	nan	nan	nan	nan	nan	nan
10141	SiCnf	n.a.	0	n.a.	0	n.a.	0	SiCnf	10	0.0	0.0	0	0	0	700	15	10.5	3.0	1.5	0.5	2	7.72	1.16	0.8	0.36	0.51	4.1	15.03	10.36	4.66	6.61	53.11	3.9	0.0233356097353642	nan	nan	nan	nan	nan	nan
10142	SiCnf	n.a.	0	n.a.	0	n.a.	0	SiCnf	10	0.0	0.0	0	0	0	700	20	14.0	4.0	2.0	0.38	2	5.52	1.19	0.82	0.37	0.22	2.86	21.56	14.86	6.7	3.99	51.81	3.9	0.03150360995057884	nan	nan	nan	nan	nan	nan
10143	SiCnf	n.a.	0	n.a.	0	n.a.	0	SiCnf	10	0.0	0.0	0	0	0	700	10	7.0	2.3	0.8	0.75	3	5.22	0.83	0.6	0.23	0.76	4.83	15.9	11.49	4.41	14.56	92.53	3.9	0.011112849053410171	nan	nan	nan	nan	nan	nan
10144	SiCnf	n.a.	0	n.a.	0	n.a.	0	SiCnf	10	0.0	0.0	0	0	0	700	15	10.5	3.4	1.1	0.5	3	5.19	0.67	0.55	0.12	0.17	3.12	12.91	10.6	2.31	3.28	60.12	3.9	0.013445091521653622	nan	nan	nan	nan	nan	nan
10145	SiCnf	n.a.	0	n.a.	0	n.a.	0	SiCnf	10	0.0	0.0	0	0	0	700	20	14.0	4.5	1.5	0.38	3	4.9	0.53	0.32	0.21	0.06	2.36	10.82	6.53	4.29	1.22	48.16	3.9	0.013984460062549381	nan	nan	nan	nan	nan	nan
10146	SiCnf	n.a.	0	n.a.	0	n.a.	0	SiCnf	10	0.0	0.0	0	0	0	700	10	7.0	2.4	0.6	0.75	4	6.16	0.53	0.39	0.14	0.71	4.14	8.6	6.33	2.27	11.53	67.21	3.9	0.0070854597650250204	nan	nan	nan	nan	nan	nan
10147	SiCnf	n.a.	0	n.a.	0	n.a.	0	SiCnf	10	0.0	0.0	0	0	0	700	15	10.5	3.6	0.9	0.5	4	5.5	0.42	0.3	0.12	0.26	2.6	7.64	5.45	2.18	4.73	47.27	3.9	0.008417689548109364	nan	nan	nan	nan	nan	nan
10148	SiCnf	n.a.	0	n.a.	0	n.a.	0	SiCnf	10	0.0	0.0	0	0	0	700	20	14.0	4.8	1.2	0.38	4	4.67	0.37	0.29	0.08	0.48	1.9	7.92	6.21	1.71	10.28	40.69	3.9	0.009754899819280296	nan	nan	nan	nan	nan	nan
10149	SiCnf	n.a.	0	n.a.	0	n.a.	0	SiCnf	10	0.0	0.0	0	0	0	700	10	7.0	2.6	0.4	0.75	6	6.16	0.23	0.19	0.04	2.91	4.04	3.73	3.08	0.65	47.24	65.58	3.9	0.0030701987502340772	nan	nan	nan	nan	nan	nan
10150	SiCnf	n.a.	0	n.a.	0	n.a.	0	SiCnf	10	0.0	0.0	0	0	0	700	15	10.5	3.9	0.6	0.5	6	3.85	0.29	0.24	0.05	0.24	2.78	7.53	6.23	1.3	6.23	72.21	3.9	0.005808426294779654	nan	nan	nan	nan	nan	nan
10151	SiCnf	n.a.	0	n.a.	0	n.a.	0	SiCnf	10	0.0	0.0	0	0	0	700	20	14.0	5.1	0.9	0.38	6	2.83	0.36	0.29	0.07	0.7	1.77	12.72	10.25	2.47	24.73	62.54	3.9	0.009490777879241432	nan	nan	nan	nan	nan	nan
10152	BEA	n.a.	0	n.a.	0	n.a.	0	BEA	3	0.0	0.0	0	0	0	900	10	1.5	5.7	2.8	0.75	2	30.87	3.35	0.57	2.78	23.76	7.39	10.85	1.85	9.01	76.97	23.94	560.0	0.04543197377833525	nan	nan	nan	nan	nan	nan
10153	BEA	n.a.	0	n.a.	0	n.a.	0	BEA	3	0.0	0.0	0	0	0	900	15	2.3	8.5	4.3	0.5	2	31.87	3.91	0.62	3.29	24.06	7.09	12.27	1.95	10.32	75.49	22.25	560.0	0.07976986739782985	nan	nan	nan	nan	nan	nan
10154	BEA	n.a.	0	n.a.	0	n.a.	0	BEA	3	0.0	0.0	0	0	0	900	20	3.0	11.3	5.7	0.38	2	33.13	4.52	0.59	3.93	24.4	6.78	13.64	1.78	11.86	73.65	20.46	560.0	0.12171943294068958	nan	nan	nan	nan	nan	nan
10155	BEA	n.a.	0	n.a.	0	n.a.	0	BEA	3	0.0	0.0	0	0	0	900	10	1.5	6.4	2.1	0.75	3	21.47	3.64	0.5	3.14	17.15	3.81	16.95	2.33	14.63	79.88	17.75	560.0	0.04943867765522766	nan	nan	nan	nan	nan	nan
10156	BEA	n.a.	0	n.a.	0	n.a.	0	BEA	3	0.0	0.0	0	0	0	900	15	2.3	9.6	3.2	0.5	3	19.71	4.24	0.48	3.76	17.85	3.56	21.51	2.44	19.08	90.56	18.06	560.0	0.0866502494767473	nan	nan	nan	nan	nan	nan
10157	BEA	n.a.	0	n.a.	0	n.a.	0	BEA	3	0.0	0.0	0	0	0	900	20	3.0	12.8	4.3	0.38	3	19.73	4.81	0.56	4.25	17.95	3.47	24.38	2.84	21.54	90.98	17.59	560.0	0.1297244519075724	nan	nan	nan	nan	nan	nan
10158	BEA	n.a.	0	n.a.	0	n.a.	0	BEA	3	0.0	0.0	0	0	0	900	10	1.5	6.8	1.7	0.75	4	14.75	3.49	0.42	3.07	13.96	2.39	23.66	2.85	20.81	94.64	16.2	560.0	0.04736474142539565	nan	nan	nan	nan	nan	nan
10159	BEA	n.a.	0	n.a.	0	n.a.	0	BEA	3	0.0	0.0	0	0	0	900	15	2.3	10.2	2.6	0.5	4	14.36	4.08	0.45	3.63	13.92	2.19	28.41	3.13	25.28	96.94	15.25	560.0	0.08331135053766502	nan	nan	nan	nan	nan	nan
10160	BEA	n.a.	0	n.a.	0	n.a.	0	BEA	3	0.0	0.0	0	0	0	900	20	3.0	13.6	3.4	0.38	4	10.3	4.68	0.47	4.21	14.43	2.13	45.44	4.56	40.87	140.1	20.68	560.0	0.12613298357249986	nan	nan	nan	nan	nan	nan
10161	BEA	n.a.	0	n.a.	0	n.a.	0	BEA	3	0.0	0.0	0	0	0	900	10	1.5	7.3	1.2	0.75	6	15.13	3.18	0.38	2.8	10.12	1.3	21.02	2.51	18.51	66.89	8.59	560.0	0.04308880196872416	nan	nan	nan	nan	nan	nan
10162	BEA	n.a.	0	n.a.	0	n.a.	0	BEA	3	0.0	0.0	0	0	0	900	15	2.3	10.9	1.8	0.5	6	15.03	3.99	0.39	3.6	10.3	1.12	26.55	2.59	23.95	68.53	7.45	560.0	0.08143566655711801	nan	nan	nan	nan	nan	nan
10163	BEA	n.a.	0	n.a.	0	n.a.	0	BEA	3	0.0	0.0	0	0	0	900	20	3.0	14.6	2.4	0.38	6	14.98	4.2	0.45	3.75	10.04	1.05	28.04	3.0	25.03	67.02	7.01	560.0	0.1129144763454646	nan	nan	nan	nan	nan	nan
10164	BEA	n.a.	0	n.a.	0	n.a.	0	BEA	3	0.0	0.0	0	0	0	900	10	4.0	4.0	2.0	0.75	2	33.44	2.52	0.58	1.94	27.35	6.77	7.54	1.73	5.8	81.79	20.25	560.0	0.034030609641447856	nan	nan	nan	nan	nan	nan
10165	BEA	n.a.	0	n.a.	0	n.a.	0	BEA	3	0.0	0.0	0	0	0	900	15	6.0	6.0	3.0	0.5	2	35.03	2.98	0.51	2.47	26.64	6.31	8.51	1.46	7.05	76.05	18.01	560.0	0.06050608634204188	nan	nan	nan	nan	nan	nan
10166	BEA	n.a.	0	n.a.	0	n.a.	0	BEA	3	0.0	0.0	0	0	0	900	20	8.0	8.0	4.0	0.38	2	35.29	3.56	0.62	2.94	26.84	6.15	10.09	1.76	8.33	76.06	17.43	560.0	0.09539245440821324	nan	nan	nan	nan	nan	nan
10167	BEA	n.a.	0	n.a.	0	n.a.	0	BEA	3	0.0	0.0	0	0	0	900	10	4.0	4.5	1.5	0.75	3	23.68	2.66	0.44	2.22	19.6	3.52	11.23	1.86	9.38	82.77	14.86	560.0	0.0359469087770441	nan	nan	nan	nan	nan	nan
10168	BEA	n.a.	0	n.a.	0	n.a.	0	BEA	3	0.0	0.0	0	0	0	900	15	6.0	6.8	2.3	0.5	3	24.34	3.26	0.46	2.8	18.95	3.18	13.39	1.89	11.5	77.86	13.06	560.0	0.06628643718650837	nan	nan	nan	nan	nan	nan
10169	BEA	n.a.	0	n.a.	0	n.a.	0	BEA	3	0.0	0.0	0	0	0	900	20	8.0	9.0	3.0	0.38	3	24.44	3.93	0.53	3.4	19.02	3.12	16.08	2.17	13.91	77.82	12.77	560.0	0.10550814096432691	nan	nan	nan	nan	nan	nan
10170	BEA	n.a.	0	n.a.	0	n.a.	0	BEA	3	0.0	0.0	0	0	0	900	10	4.0	4.8	1.2	0.75	4	16.77	2.72	0.3	2.42	15.48	2.22	16.22	1.79	14.43	92.31	13.24	560.0	0.03676902369364599	nan	nan	nan	nan	nan	nan
10171	BEA	n.a.	0	n.a.	0	n.a.	0	BEA	3	0.0	0.0	0	0	0	900	15	6.0	7.2	1.8	0.5	4	16.25	3.51	0.37	3.14	15.13	2.06	21.6	2.28	19.32	93.11	12.68	560.0	0.0714616199115979	nan	nan	nan	nan	nan	nan
10172	BEA	n.a.	0	n.a.	0	n.a.	0	BEA	3	0.0	0.0	0	0	0	900	20	8.0	9.6	2.4	0.38	4	19.0	3.85	0.43	3.42	14.63	1.94	20.26	2.26	18.0	77.0	10.21	560.0	0.10331766829816476	nan	nan	nan	nan	nan	nan
10173	BEA	n.a.	0	n.a.	0	n.a.	0	BEA	3	0.0	0.0	0	0	0	900	10	4.0	5.1	0.9	0.75	6	12.21	2.81	0.36	2.45	11.47	1.25	23.01	2.95	20.07	93.94	10.24	560.0	0.038003147296949535	nan	nan	nan	nan	nan	nan
10174	BEA	n.a.	0	n.a.	0	n.a.	0	BEA	3	0.0	0.0	0	0	0	900	15	6.0	7.7	1.3	0.5	6	11.76	3.44	0.3	3.14	10.41	1.07	29.25	2.55	26.7	88.52	9.1	560.0	0.07001121839763058	nan	nan	nan	nan	nan	nan
10175	BEA	n.a.	0	n.a.	0	n.a.	0	BEA	3	0.0	0.0	0	0	0	900	20	8.0	10.3	1.7	0.38	6	11.64	3.95	0.41	3.54	10.42	1.03	33.93	3.52	30.41	89.52	8.85	560.0	0.10605604414085708	nan	nan	nan	nan	nan	nan
10176	BEA	n.a.	0	n.a.	0	n.a.	0	BEA	3	0.0	0.0	0	0	0	900	10	7.0	2.0	1.0	0.75	2	41.67	2.31	0.64	1.67	29.37	5.73	5.54	1.54	4.01	70.48	13.75	560.0	0.031161315097653602	nan	nan	nan	nan	nan	nan
10177	BEA	n.a.	0	n.a.	0	n.a.	0	BEA	3	0.0	0.0	0	0	0	900	15	10.5	3.0	1.5	0.5	2	41.71	2.64	0.5	2.14	28.9	5.5	6.33	1.2	5.13	69.29	13.19	560.0	0.053509474617639226	nan	nan	nan	nan	nan	nan
10178	BEA	n.a.	0	n.a.	0	n.a.	0	BEA	3	0.0	0.0	0	0	0	900	20	14.0	4.0	2.0	0.38	2	41.63	3.24	0.75	2.49	27.73	5.45	7.78	1.8	5.98	66.61	13.09	560.0	0.0866750006480654	nan	nan	nan	nan	nan	nan
10179	BEA	n.a.	0	n.a.	0	n.a.	0	BEA	3	0.0	0.0	0	0	0	900	10	7.0	2.3	0.8	0.75	3	31.71	2.48	0.44	2.04	20.99	3.17	7.82	1.39	6.43	66.19	10.0	560.0	0.0334836010867671	nan	nan	nan	nan	nan	nan
10180	BEA	n.a.	0	n.a.	0	n.a.	0	BEA	3	0.0	0.0	0	0	0	900	15	10.5	3.4	1.1	0.5	3	30.88	3.07	0.42	2.65	20.69	2.96	9.94	1.36	8.58	67.0	9.59	560.0	0.062362234967149474	nan	nan	nan	nan	nan	nan
10181	BEA	n.a.	0	n.a.	0	n.a.	0	BEA	3	0.0	0.0	0	0	0	900	20	14.0	4.5	1.5	0.38	3	29.98	3.66	0.45	3.21	18.86	2.72	12.21	1.5	10.71	62.91	9.07	560.0	0.09812259154214896	nan	nan	nan	nan	nan	nan
10182	BEA	n.a.	0	n.a.	0	n.a.	0	BEA	3	0.0	0.0	0	0	0	900	10	7.0	2.4	0.6	0.75	4	25.29	2.75	0.56	2.19	16.83	2.05	10.87	2.21	8.66	66.55	8.11	560.0	0.037180271319380884	nan	nan	nan	nan	nan	nan
10183	BEA	n.a.	0	n.a.	0	n.a.	0	BEA	3	0.0	0.0	0	0	0	900	15	10.5	3.6	0.9	0.5	4	25.07	3.18	0.34	2.84	14.38	1.74	12.68	1.36	11.33	57.36	6.94	560.0	0.06463320295308624	nan	nan	nan	nan	nan	nan
10184	BEA	n.a.	0	n.a.	0	n.a.	0	BEA	3	0.0	0.0	0	0	0	900	20	14.0	4.8	1.2	0.38	4	24.86	3.67	0.49	3.18	14.1	1.74	14.76	1.97	12.79	56.72	7.0	560.0	0.09839576110147122	nan	nan	nan	nan	nan	nan
10185	BEA	n.a.	0	n.a.	0	n.a.	0	BEA	3	0.0	0.0	0	0	0	900	10	7.0	2.6	0.4	0.75	6	18.71	2.71	0.37	2.34	10.86	1.22	14.48	1.98	12.51	58.04	6.52	560.0	0.03663196933434012	nan	nan	nan	nan	nan	nan
10186	BEA	n.a.	0	n.a.	0	n.a.	0	BEA	3	0.0	0.0	0	0	0	900	15	10.5	3.9	0.6	0.5	6	15.83	3.01	0.38	2.63	9.41	1.13	19.01	2.4	16.61	59.44	7.14	560.0	0.06112461116527996	nan	nan	nan	nan	nan	nan
10187	BEA	n.a.	0	n.a.	0	n.a.	0	BEA	3	0.0	0.0	0	0	0	900	20	14.0	5.1	0.9	0.38	6	15.86	3.49	0.52	2.97	9.12	1.19	22.01	3.28	18.73	57.5	7.5	560.0	0.0934830422869651	nan	nan	nan	nan	nan	nan
10188	BEA	n.a.	0	n.a.	0	n.a.	0	BEA	3	0.0	0.0	0	0	0	850	10	1.5	5.7	2.8	0.75	2	31.95	6.72	0.88	5.84	24.83	6.42	21.03	2.75	18.28	77.72	20.09	560.0	0.09275261784787887	nan	nan	nan	nan	nan	nan
10189	BEA	n.a.	0	n.a.	0	n.a.	0	BEA	3	0.0	0.0	0	0	0	850	15	2.3	8.5	4.3	0.5	2	31.95	6.72	0.88	5.84	24.83	6.42	21.03	2.75	18.28	77.72	20.09	560.0	0.13912892677181832	nan	nan	nan	nan	nan	nan
10190	BEA	n.a.	0	n.a.	0	n.a.	0	BEA	3	0.0	0.0	0	0	0	850	20	3.0	11.3	5.7	0.38	2	33.72	7.11	0.93	6.18	24.77	5.85	21.09	2.76	18.33	73.46	17.35	560.0	0.19408996997016276	nan	nan	nan	nan	nan	nan
10191	BEA	n.a.	0	n.a.	0	n.a.	0	BEA	3	0.0	0.0	0	0	0	850	10	1.5	6.4	2.1	0.75	3	22.19	6.12	0.66	5.46	17.13	3.08	27.58	2.97	24.61	77.2	13.88	560.0	0.08420375334035818	nan	nan	nan	nan	nan	nan
10192	BEA	n.a.	0	n.a.	0	n.a.	0	BEA	3	0.0	0.0	0	0	0	850	15	2.3	9.6	3.2	0.5	3	20.25	6.97	0.8	6.17	17.54	3.16	34.42	3.95	30.47	86.62	15.6	560.0	0.14449632841524818	nan	nan	nan	nan	nan	nan
10193	BEA	n.a.	0	n.a.	0	n.a.	0	BEA	3	0.0	0.0	0	0	0	850	20	3.0	12.8	4.3	0.38	3	22.07	7.21	0.92	6.29	16.92	3.04	32.67	4.17	28.5	76.67	13.77	560.0	0.19692450163948283	nan	nan	nan	nan	nan	nan
10194	BEA	n.a.	0	n.a.	0	n.a.	0	BEA	3	0.0	0.0	0	0	0	850	10	1.5	6.8	1.7	0.75	4	16.52	5.93	0.65	5.28	13.37	2.0	35.9	3.93	31.96	80.93	12.11	560.0	0.08150800000564176	nan	nan	nan	nan	nan	nan
10195	BEA	n.a.	0	n.a.	0	n.a.	0	BEA	3	0.0	0.0	0	0	0	850	15	2.3	10.2	2.6	0.5	4	13.26	6.74	0.77	5.97	13.43	2.01	50.83	5.81	45.02	101.28	15.16	560.0	0.13955778921583317	nan	nan	nan	nan	nan	nan
10196	BEA	n.a.	0	n.a.	0	n.a.	0	BEA	3	0.0	0.0	0	0	0	850	20	3.0	13.6	3.4	0.38	4	14.8	7.02	0.95	6.07	12.99	1.97	47.43	6.42	41.01	87.77	13.31	560.0	0.19154149927803352	nan	nan	nan	nan	nan	nan
10197	BEA	n.a.	0	n.a.	0	n.a.	0	BEA	3	0.0	0.0	0	0	0	850	10	1.5	7.3	1.2	0.75	6	16.54	5.41	0.66	4.75	9.41	1.18	32.71	3.99	28.72	56.89	7.13	560.0	0.07415789835068302	nan	nan	nan	nan	nan	nan
10198	BEA	n.a.	0	n.a.	0	n.a.	0	BEA	3	0.0	0.0	0	0	0	850	15	2.3	10.9	1.8	0.5	6	8.97	5.5	0.77	4.73	8.83	1.13	61.32	8.58	52.73	98.44	12.6	560.0	0.1131407029767887	nan	nan	nan	nan	nan	nan
10199	BEA	n.a.	0	n.a.	0	n.a.	0	BEA	3	0.0	0.0	0	0	0	850	20	3.0	14.6	2.4	0.38	6	15.94	5.69	0.96	4.73	8.62	1.11	35.7	6.02	29.67	54.08	6.96	560.0	0.15416567745341545	nan	nan	nan	nan	nan	nan
10200	BEA	n.a.	0	n.a.	0	n.a.	0	BEA	3	0.0	0.0	0	0	0	850	10	4.0	4.0	2.0	0.75	2	34.99	5.49	0.63	4.86	25.86	5.9	15.69	1.8	13.89	73.91	16.86	560.0	0.07528604930816878	nan	nan	nan	nan	nan	nan
10201	BEA	n.a.	0	n.a.	0	n.a.	0	BEA	3	0.0	0.0	0	0	0	850	15	6.0	6.0	3.0	0.5	2	33.18	6.22	0.78	5.44	25.32	5.5	18.75	2.35	16.4	76.31	16.58	560.0	0.12843714465330233	nan	nan	nan	nan	nan	nan
10202	BEA	n.a.	0	n.a.	0	n.a.	0	BEA	3	0.0	0.0	0	0	0	850	20	8.0	8.0	4.0	0.38	2	35.49	6.64	0.89	5.75	25.08	5.44	18.71	2.51	16.2	70.67	15.33	560.0	0.18080841581523907	nan	nan	nan	nan	nan	nan
10203	BEA	n.a.	0	n.a.	0	n.a.	0	BEA	3	0.0	0.0	0	0	0	850	10	4.0	4.5	1.5	0.75	3	23.29	5.76	0.73	5.03	18.28	3.09	24.73	3.13	21.6	78.49	13.27	560.0	0.0791006214464197	nan	nan	nan	nan	nan	nan
10204	BEA	n.a.	0	n.a.	0	n.a.	0	BEA	3	0.0	0.0	0	0	0	850	15	6.0	6.8	2.3	0.5	3	23.23	6.34	0.87	5.47	17.15	2.86	27.29	3.75	23.55	73.83	12.31	560.0	0.13099796446539136	nan	nan	nan	nan	nan	nan
10205	BEA	n.a.	0	n.a.	0	n.a.	0	BEA	3	0.0	0.0	0	0	0	850	20	8.0	9.0	3.0	0.38	3	23.34	6.79	1.0	5.79	16.85	2.88	29.09	4.28	24.81	72.19	12.34	560.0	0.18503993135533053	nan	nan	nan	nan	nan	nan
10206	BEA	n.a.	0	n.a.	0	n.a.	0	BEA	3	0.0	0.0	0	0	0	850	10	4.0	4.8	1.2	0.75	4	16.54	5.47	0.71	4.76	13.68	1.99	33.07	4.29	28.78	82.71	12.03	560.0	0.07500392206773121	nan	nan	nan	nan	nan	nan
10207	BEA	n.a.	0	n.a.	0	n.a.	0	BEA	3	0.0	0.0	0	0	0	850	15	6.0	7.2	1.8	0.5	4	15.97	6.0	0.82	5.18	12.85	1.91	37.57	5.13	32.44	80.46	11.96	560.0	0.12375080743617506	nan	nan	nan	nan	nan	nan
10208	BEA	n.a.	0	n.a.	0	n.a.	0	BEA	3	0.0	0.0	0	0	0	850	20	8.0	9.6	2.4	0.38	4	16.98	6.12	1.0	5.12	12.56	1.87	36.04	5.89	30.15	73.97	11.01	560.0	0.16619161843491745	nan	nan	nan	nan	nan	nan
10209	BEA	n.a.	0	n.a.	0	n.a.	0	BEA	3	0.0	0.0	0	0	0	850	10	4.0	5.1	0.9	0.75	6	10.43	4.44	0.69	3.75	8.8	1.06	42.57	6.62	35.95	84.37	10.16	560.0	0.0605544847073101	nan	nan	nan	nan	nan	nan
10210	BEA	n.a.	0	n.a.	0	n.a.	0	BEA	3	0.0	0.0	0	0	0	850	15	6.0	7.7	1.3	0.5	6	8.89	4.51	0.9	3.61	8.32	1.08	50.73	10.12	40.61	93.59	12.15	560.0	0.0922973120519605	nan	nan	nan	nan	nan	nan
10211	BEA	n.a.	0	n.a.	0	n.a.	0	BEA	3	0.0	0.0	0	0	0	850	20	8.0	10.3	1.7	0.38	6	9.08	4.06	1.1	2.96	8.28	1.01	44.71	12.11	32.6	91.19	11.12	560.0	0.10907155240571967	nan	nan	nan	nan	nan	nan
10212	BEA	n.a.	0	n.a.	0	n.a.	0	BEA	3	0.0	0.0	0	0	0	850	10	7.0	2.0	1.0	0.75	2	38.26	4.76	0.79	3.97	24.81	5.12	12.44	2.06	10.38	64.85	13.38	560.0	0.06502688582590575	nan	nan	nan	nan	nan	nan
10213	BEA	n.a.	0	n.a.	0	n.a.	0	BEA	3	0.0	0.0	0	0	0	850	15	10.5	3.0	1.5	0.5	2	37.4	4.94	0.84	4.1	23.98	4.85	13.21	2.25	10.96	64.12	12.97	560.0	0.10132382960445599	nan	nan	nan	nan	nan	nan
10214	BEA	n.a.	0	n.a.	0	n.a.	0	BEA	3	0.0	0.0	0	0	0	850	20	14.0	4.0	2.0	0.38	2	38.28	4.85	1.05	3.8	23.66	4.64	12.67	2.74	9.93	61.81	12.12	560.0	0.13083050591034964	nan	nan	nan	nan	nan	nan
10215	BEA	n.a.	0	n.a.	0	n.a.	0	BEA	3	0.0	0.0	0	0	0	850	10	7.0	2.3	0.8	0.75	3	25.98	4.3	0.81	3.49	17.85	2.97	16.55	3.12	13.43	68.71	11.43	560.0	0.05860251670557711	nan	nan	nan	nan	nan	nan
10216	BEA	n.a.	0	n.a.	0	n.a.	0	BEA	3	0.0	0.0	0	0	0	850	15	10.5	3.4	1.1	0.5	3	23.24	3.09	1.05	2.04	15.91	2.51	13.3	4.52	8.78	68.46	10.8	560.0	0.06277494648326545	nan	nan	nan	nan	nan	nan
10217	BEA	n.a.	0	n.a.	0	n.a.	0	BEA	3	0.0	0.0	0	0	0	850	20	14.0	4.5	1.5	0.38	3	22.95	3.04	1.34	1.7	15.57	2.6	13.25	5.84	7.41	67.84	11.33	560.0	0.08124122017654481	nan	nan	nan	nan	nan	nan
10218	BEA	n.a.	0	n.a.	0	n.a.	0	BEA	3	0.0	0.0	0	0	0	850	10	7.0	2.4	0.6	0.75	4	18.27	2.96	0.86	2.1	13.04	1.83	16.2	4.71	11.49	71.37	10.02	560.0	0.04006256180306218	nan	nan	nan	nan	nan	nan
10219	BEA	n.a.	0	n.a.	0	n.a.	0	BEA	3	0.0	0.0	0	0	0	850	15	10.5	3.6	0.9	0.5	4	18.02	2.75	1.21	1.54	11.18	1.81	15.26	6.71	8.55	62.04	10.04	560.0	0.055770406979071326	nan	nan	nan	nan	nan	nan
10220	BEA	n.a.	0	n.a.	0	n.a.	0	BEA	3	0.0	0.0	0	0	0	850	20	14.0	4.8	1.2	0.38	4	14.51	2.76	1.41	1.35	10.32	2.05	19.02	9.72	9.3	71.12	14.13	560.0	0.07365272773728608	nan	nan	nan	nan	nan	nan
10221	BEA	n.a.	0	n.a.	0	n.a.	0	BEA	3	0.0	0.0	0	0	0	850	10	7.0	2.6	0.4	0.75	6	9.29	2.24	0.96	1.28	7.56	1.2	24.11	10.33	13.78	81.38	12.92	560.0	0.030206254086408202	nan	nan	nan	nan	nan	nan
10222	BEA	n.a.	0	n.a.	0	n.a.	0	BEA	3	0.0	0.0	0	0	0	850	15	10.5	3.9	0.6	0.5	6	10.32	2.27	1.21	1.06	6.95	1.32	22.0	11.72	10.27	67.34	12.79	560.0	0.04592322327469408	nan	nan	nan	nan	nan	nan
10223	BEA	n.a.	0	n.a.	0	n.a.	0	BEA	3	0.0	0.0	0	0	0	850	20	14.0	5.1	0.9	0.38	6	9.01	2.14	1.2	0.94	5.43	1.3	23.75	13.32	10.43	60.27	14.43	560.0	0.056927105597668	nan	nan	nan	nan	nan	nan
10224	BEA	n.a.	0	n.a.	0	n.a.	0	BEA	3	0.0	0.0	0	0	0	800	10	1.5	5.7	2.8	0.75	2	31.23	6.36	1.15	5.21	22.78	6.04	20.37	3.68	16.68	72.94	19.34	560.0	0.08761672448717511	nan	nan	nan	nan	nan	nan
10225	BEA	n.a.	0	n.a.	0	n.a.	0	BEA	3	0.0	0.0	0	0	0	800	15	2.3	8.5	4.3	0.5	2	30.71	6.89	1.27	5.62	23.54	6.04	22.44	4.14	18.3	76.65	19.67	560.0	0.1427771921753058	nan	nan	nan	nan	nan	nan
10226	BEA	n.a.	0	n.a.	0	n.a.	0	BEA	3	0.0	0.0	0	0	0	800	20	3.0	11.3	5.7	0.38	2	32.67	7.25	1.36	5.89	22.59	5.77	22.19	4.16	18.03	69.15	17.66	560.0	0.1980591697382812	nan	nan	nan	nan	nan	nan
10227	BEA	n.a.	0	n.a.	0	n.a.	0	BEA	3	0.0	0.0	0	0	0	800	10	1.5	6.4	2.1	0.75	3	19.55	6.08	1.15	4.93	15.7	3.19	31.1	5.88	25.22	80.31	16.32	560.0	0.08363577321107335	nan	nan	nan	nan	nan	nan
10228	BEA	n.a.	0	n.a.	0	n.a.	0	BEA	3	0.0	0.0	0	0	0	800	15	2.3	9.6	3.2	0.5	3	17.43	6.92	1.34	5.58	15.94	3.15	39.7	7.69	32.01	91.45	18.07	560.0	0.14342169510800085	nan	nan	nan	nan	nan	nan
10229	BEA	n.a.	0	n.a.	0	n.a.	0	BEA	3	0.0	0.0	0	0	0	800	20	3.0	12.8	4.3	0.38	3	16.73	7.24	1.56	5.68	15.78	3.0	43.28	9.32	33.95	94.32	17.93	560.0	0.19777545684410655	nan	nan	nan	nan	nan	nan
10230	BEA	n.a.	0	n.a.	0	n.a.	0	BEA	3	0.0	0.0	0	0	0	800	10	1.5	6.8	1.7	0.75	4	14.63	5.6	1.19	4.41	11.81	2.02	38.28	8.13	30.14	80.72	13.81	560.0	0.07683881711551523	nan	nan	nan	nan	nan	nan
10231	BEA	n.a.	0	n.a.	0	n.a.	0	BEA	3	0.0	0.0	0	0	0	800	15	2.3	10.2	2.6	0.5	4	19.77	5.89	1.49	4.4	12.21	1.98	29.79	7.54	22.26	61.76	10.02	560.0	0.12141175023478969	nan	nan	nan	nan	nan	nan
10232	BEA	n.a.	0	n.a.	0	n.a.	0	BEA	3	0.0	0.0	0	0	0	800	20	3.0	13.6	3.4	0.38	4	11.45	5.23	1.64	3.59	12.05	1.85	45.68	14.32	31.35	105.24	16.16	560.0	0.14136126975259966	nan	nan	nan	nan	nan	nan
10233	BEA	n.a.	0	n.a.	0	n.a.	0	BEA	3	0.0	0.0	0	0	0	800	10	1.5	7.3	1.2	0.75	6	14.21	3.95	1.16	2.79	8.24	1.11	27.8	8.16	19.63	57.99	7.81	560.0	0.053735062364700915	nan	nan	nan	nan	nan	nan
10234	BEA	n.a.	0	n.a.	0	n.a.	0	BEA	3	0.0	0.0	0	0	0	800	15	2.3	10.9	1.8	0.5	6	11.76	2.96	1.43	1.53	7.89	1.2	25.17	12.16	13.01	67.09	10.2	560.0	0.060093842704593274	nan	nan	nan	nan	nan	nan
10235	BEA	n.a.	0	n.a.	0	n.a.	0	BEA	3	0.0	0.0	0	0	0	800	20	3.0	14.6	2.4	0.38	6	10.99	2.94	1.47	1.47	6.91	1.38	26.75	13.38	13.38	62.88	12.56	560.0	0.07852853160795058	nan	nan	nan	nan	nan	nan
10236	BEA	n.a.	0	n.a.	0	n.a.	0	BEA	3	0.0	0.0	0	0	0	800	10	4.0	4.0	2.0	0.75	2	32.36	5.88	1.12	4.76	23.28	5.87	18.17	3.46	14.71	71.94	18.14	560.0	0.08079949617190613	nan	nan	nan	nan	nan	nan
10237	BEA	n.a.	0	n.a.	0	n.a.	0	BEA	3	0.0	0.0	0	0	0	800	15	6.0	6.0	3.0	0.5	2	32.4	6.32	1.4	4.92	23.01	5.46	19.51	4.32	15.19	71.02	16.85	560.0	0.130570933397259	nan	nan	nan	nan	nan	nan
10238	BEA	n.a.	0	n.a.	0	n.a.	0	BEA	3	0.0	0.0	0	0	0	800	20	8.0	8.0	4.0	0.38	2	32.12	6.23	1.47	4.76	22.56	5.16	19.4	4.58	14.82	70.24	16.06	560.0	0.16927686988567786	nan	nan	nan	nan	nan	nan
10239	BEA	n.a.	0	n.a.	0	n.a.	0	BEA	3	0.0	0.0	0	0	0	800	10	4.0	4.5	1.5	0.75	3	22.7	5.35	1.21	4.14	15.87	2.98	23.57	5.33	18.24	69.91	13.13	560.0	0.073312411110346	nan	nan	nan	nan	nan	nan
10240	BEA	n.a.	0	n.a.	0	n.a.	0	BEA	3	0.0	0.0	0	0	0	800	15	6.0	6.8	2.3	0.5	3	22.05	4.6	1.49	3.11	15.87	2.67	20.86	6.76	14.1	71.97	12.11	560.0	0.09418321506770114	nan	nan	nan	nan	nan	nan
10241	BEA	n.a.	0	n.a.	0	n.a.	0	BEA	3	0.0	0.0	0	0	0	800	20	8.0	9.0	3.0	0.38	3	19.67	4.11	1.65	2.46	14.8	2.63	20.89	8.39	12.51	75.24	13.37	560.0	0.11044338111184626	nan	nan	nan	nan	nan	nan
10242	BEA	n.a.	0	n.a.	0	n.a.	0	BEA	3	0.0	0.0	0	0	0	800	10	4.0	4.8	1.2	0.75	4	15.06	4.19	1.29	2.9	12.63	1.96	27.82	8.57	19.26	83.86	13.01	560.0	0.05707082976707926	nan	nan	nan	nan	nan	nan
10243	BEA	n.a.	0	n.a.	0	n.a.	0	BEA	3	0.0	0.0	0	0	0	800	15	6.0	7.2	1.8	0.5	4	11.61	3.07	1.59	1.48	10.97	1.99	26.44	13.7	12.75	94.49	17.14	560.0	0.062362234967149474	nan	nan	nan	nan	nan	nan
10244	BEA	n.a.	0	n.a.	0	n.a.	0	BEA	3	0.0	0.0	0	0	0	800	20	8.0	9.6	2.4	0.38	4	13.17	3.21	1.45	1.76	9.27	2.31	24.37	11.01	13.36	70.39	17.54	560.0	0.08585921796603728	nan	nan	nan	nan	nan	nan
10245	BEA	n.a.	0	n.a.	0	n.a.	0	BEA	3	0.0	0.0	0	0	0	800	10	4.0	5.1	0.9	0.75	6	11.98	2.23	1.24	0.99	7.64	1.26	18.61	10.35	8.26	63.77	10.52	560.0	0.030069872627348653	nan	nan	nan	nan	nan	nan
10246	BEA	n.a.	0	n.a.	0	n.a.	0	BEA	3	0.0	0.0	0	0	0	800	15	6.0	7.7	1.3	0.5	6	6.43	2.19	1.25	0.94	6.34	1.62	34.06	19.44	14.62	98.6	25.19	560.0	0.044286729371379716	nan	nan	nan	nan	nan	nan
10247	BEA	n.a.	0	n.a.	0	n.a.	0	BEA	3	0.0	0.0	0	0	0	800	20	8.0	10.3	1.7	0.38	6	6.1	2.85	1.33	1.52	5.02	1.37	46.72	21.8	24.92	82.3	22.46	560.0	0.07608950043326906	nan	nan	nan	nan	nan	nan
10248	BEA	n.a.	0	n.a.	0	n.a.	0	BEA	3	0.0	0.0	0	0	0	800	10	7.0	2.0	1.0	0.75	2	30.21	2.43	1.41	1.02	19.82	5.61	8.04	4.67	3.38	65.61	18.57	560.0	0.03280015582431025	nan	nan	nan	nan	nan	nan
10249	BEA	n.a.	0	n.a.	0	n.a.	0	BEA	3	0.0	0.0	0	0	0	800	15	10.5	3.0	1.5	0.5	2	27.19	4.01	1.5	2.51	15.57	5.99	14.75	5.52	9.23	57.26	22.03	560.0	0.08185233322529167	nan	nan	nan	nan	nan	nan
10250	BEA	n.a.	0	n.a.	0	n.a.	0	BEA	3	0.0	0.0	0	0	0	800	20	14.0	4.0	2.0	0.38	2	22.08	4.78	1.59	3.19	11.44	3.52	21.65	7.2	14.45	51.81	15.94	560.0	0.1288952163729437	nan	nan	nan	nan	nan	nan
10251	BEA	n.a.	0	n.a.	0	n.a.	0	BEA	3	0.0	0.0	0	0	0	800	10	7.0	2.3	0.8	0.75	3	18.75	2.77	1.41	1.36	11.28	3.74	14.77	7.52	7.25	60.16	19.95	560.0	0.03745450688870081	nan	nan	nan	nan	nan	nan
10252	BEA	n.a.	0	n.a.	0	n.a.	0	BEA	3	0.0	0.0	0	0	0	800	15	10.5	3.4	1.1	0.5	3	15.46	3.23	1.28	1.95	7.97	2.33	20.89	8.28	12.61	51.55	15.07	560.0	0.06566631419048043	nan	nan	nan	nan	nan	nan
10253	BEA	n.a.	0	n.a.	0	n.a.	0	BEA	3	0.0	0.0	0	0	0	800	20	14.0	4.5	1.5	0.38	3	12.67	3.23	1.3	1.93	7.73	1.65	25.49	10.26	15.23	61.01	13.02	560.0	0.08640304498747424	nan	nan	nan	nan	nan	nan
10254	BEA	n.a.	0	n.a.	0	n.a.	0	BEA	3	0.0	0.0	0	0	0	800	10	7.0	2.4	0.6	0.75	4	14.1	2.44	1.07	1.37	8.12	2.27	17.3	7.59	9.72	57.59	16.1	560.0	0.03293681685382908	nan	nan	nan	nan	nan	nan
10255	BEA	n.a.	0	n.a.	0	n.a.	0	BEA	3	0.0	0.0	0	0	0	800	15	10.5	3.6	0.9	0.5	4	11.46	2.54	1.26	1.28	5.76	1.51	22.16	10.99	11.17	50.26	13.18	560.0	0.051456297145462446	nan	nan	nan	nan	nan	nan
10256	BEA	n.a.	0	n.a.	0	n.a.	0	BEA	3	0.0	0.0	0	0	0	800	20	14.0	4.8	1.2	0.38	4	11.1	2.54	1.21	1.33	5.05	1.11	22.88	10.9	11.98	45.5	10.0	560.0	0.06770565413876638	nan	nan	nan	nan	nan	nan
10257	BEA	n.a.	0	n.a.	0	n.a.	0	BEA	3	0.0	0.0	0	0	0	800	10	7.0	2.6	0.4	0.75	6	6.55	2.04	1.16	0.88	5.13	1.32	31.15	17.71	13.44	78.32	20.15	560.0	0.0274812718721658	nan	nan	nan	nan	nan	nan
10258	BEA	n.a.	0	n.a.	0	n.a.	0	BEA	3	0.0	0.0	0	0	0	800	15	10.5	3.9	0.6	0.5	6	6.83	1.84	0.94	0.9	3.88	0.93	26.94	13.76	13.18	56.81	13.62	560.0	0.037142771170870684	nan	nan	nan	nan	nan	nan
10259	BEA	n.a.	0	n.a.	0	n.a.	0	BEA	3	0.0	0.0	0	0	0	800	20	14.0	5.1	0.9	0.38	6	5.7	1.73	0.96	0.77	3.41	0.7	30.35	16.84	13.51	59.82	12.28	560.0	0.04592472003619962	nan	nan	nan	nan	nan	nan
10260	BEA	n.a.	0	n.a.	0	n.a.	0	BEA	3	0.0	0.0	0	0	0	775	10	1.5	5.7	2.8	0.75	2	32.16	6.37	1.36	5.01	21.1	6.01	19.81	4.23	15.58	65.61	18.69	560.0	0.08775912138305812	nan	nan	nan	nan	nan	nan
10261	BEA	n.a.	0	n.a.	0	n.a.	0	BEA	3	0.0	0.0	0	0	0	775	15	2.3	8.5	4.3	0.5	2	30.46	7.14	1.68	5.46	22.24	5.85	23.44	5.52	17.93	73.01	19.21	560.0	0.14815440679263148	nan	nan	nan	nan	nan	nan
10262	BEA	n.a.	0	n.a.	0	n.a.	0	BEA	3	0.0	0.0	0	0	0	775	20	3.0	11.3	5.7	0.38	2	30.61	7.31	1.77	5.54	22.09	5.68	23.88	5.78	18.1	72.17	18.56	560.0	0.19976208973776316	nan	nan	nan	nan	nan	nan
10263	BEA	n.a.	0	n.a.	0	n.a.	0	BEA	3	0.0	0.0	0	0	0	775	10	1.5	6.4	2.1	0.75	3	19.93	5.99	1.47	4.52	14.75	3.16	30.06	7.38	22.68	74.01	15.86	560.0	0.08235870186350908	nan	nan	nan	nan	nan	nan
10264	BEA	n.a.	0	n.a.	0	n.a.	0	BEA	3	0.0	0.0	0	0	0	775	15	2.3	9.6	3.2	0.5	3	18.22	6.09	1.74	4.35	15.45	2.96	33.42	9.55	23.87	84.8	16.25	560.0	0.12566661834313822	nan	nan	nan	nan	nan	nan
10265	BEA	n.a.	0	n.a.	0	n.a.	0	BEA	3	0.0	0.0	0	0	0	775	20	3.0	12.8	4.3	0.38	3	18.09	5.58	1.86	3.72	14.65	2.79	30.85	10.28	20.56	80.98	15.42	560.0	0.15109808123671223	nan	nan	nan	nan	nan	nan
10266	BEA	n.a.	0	n.a.	0	n.a.	0	BEA	3	0.0	0.0	0	0	0	775	10	1.5	6.8	1.7	0.75	4	12.27	5.0	1.49	3.51	11.81	1.98	40.75	12.14	28.61	96.25	16.14	560.0	0.06839105918340077	nan	nan	nan	nan	nan	nan
10267	BEA	n.a.	0	n.a.	0	n.a.	0	BEA	3	0.0	0.0	0	0	0	775	15	2.3	10.2	2.6	0.5	4	10.12	3.97	1.66	2.31	11.02	2.04	39.23	16.4	22.83	108.89	20.16	560.0	0.08101908667641988	nan	nan	nan	nan	nan	nan
10268	BEA	n.a.	0	n.a.	0	n.a.	0	BEA	3	0.0	0.0	0	0	0	775	20	3.0	13.6	3.4	0.38	4	10.2	4.43	1.83	2.6	8.94	2.15	43.43	17.94	25.49	87.65	21.08	560.0	0.11924005976316598	nan	nan	nan	nan	nan	nan
10269	BEA	n.a.	0	n.a.	0	n.a.	0	BEA	3	0.0	0.0	0	0	0	775	10	1.5	7.3	1.2	0.75	6	11.18	2.88	1.42	1.46	7.39	1.38	25.76	12.7	13.06	66.1	12.34	560.0	0.03896381156920438	nan	nan	nan	nan	nan	nan
10270	BEA	n.a.	0	n.a.	0	n.a.	0	BEA	3	0.0	0.0	0	0	0	775	15	2.3	10.9	1.8	0.5	6	10.73	3.18	1.47	1.71	5.58	1.53	29.64	13.7	15.94	52.0	14.26	560.0	0.06463320295308624	nan	nan	nan	nan	nan	nan
10271	BEA	n.a.	0	n.a.	0	n.a.	0	BEA	3	0.0	0.0	0	0	0	775	20	3.0	14.6	2.4	0.38	6	9.06	3.55	1.54	2.01	4.56	0.97	39.18	17.0	22.19	50.33	10.71	560.0	0.09511959641145594	nan	nan	nan	nan	nan	nan
10272	BEA	n.a.	0	n.a.	0	n.a.	0	BEA	3	0.0	0.0	0	0	0	775	10	4.0	4.0	2.0	0.75	2	31.53	5.53	1.54	3.99	22.41	5.69	17.54	4.88	12.65	71.08	18.05	560.0	0.07585048294273122	nan	nan	nan	nan	nan	nan
10273	BEA	n.a.	0	n.a.	0	n.a.	0	BEA	3	0.0	0.0	0	0	0	775	15	6.0	6.0	3.0	0.5	2	27.87	5.02	1.7	3.32	21.89	5.25	18.01	6.1	11.91	78.54	18.84	560.0	0.10300768573423122	nan	nan	nan	nan	nan	nan
10274	BEA	n.a.	0	n.a.	0	n.a.	0	BEA	3	0.0	0.0	0	0	0	775	20	8.0	8.0	4.0	0.38	2	28.69	4.99	1.84	3.15	20.51	5.0	17.39	6.41	10.98	71.49	17.43	560.0	0.13470535991956134	nan	nan	nan	nan	nan	nan
10275	BEA	n.a.	0	n.a.	0	n.a.	0	BEA	3	0.0	0.0	0	0	0	775	10	4.0	4.5	1.5	0.75	3	19.73	3.78	1.47	2.31	15.24	2.93	19.16	7.45	11.71	77.24	14.85	560.0	0.05137726628904504	nan	nan	nan	nan	nan	nan
10276	BEA	n.a.	0	n.a.	0	n.a.	0	BEA	3	0.0	0.0	0	0	0	775	15	6.0	6.8	2.3	0.5	3	16.6	4.0	1.69	2.31	12.52	3.12	24.1	10.18	13.92	75.42	18.8	560.0	0.08164398904051033	nan	nan	nan	nan	nan	nan
10277	BEA	n.a.	0	n.a.	0	n.a.	0	BEA	3	0.0	0.0	0	0	0	775	20	8.0	9.0	3.0	0.38	3	15.72	5.18	1.84	3.34	10.08	2.52	32.95	11.7	21.25	64.12	16.03	560.0	0.13997323293189223	nan	nan	nan	nan	nan	nan
10278	BEA	n.a.	0	n.a.	0	n.a.	0	BEA	3	0.0	0.0	0	0	0	775	10	4.0	4.8	1.2	0.75	4	12.02	2.87	1.4	1.47	10.22	2.25	23.88	11.65	12.23	85.02	18.72	560.0	0.038826531431802834	nan	nan	nan	nan	nan	nan
10279	BEA	n.a.	0	n.a.	0	n.a.	0	BEA	3	0.0	0.0	0	0	0	775	15	6.0	7.2	1.8	0.5	4	8.87	3.92	1.54	2.38	7.44	2.04	44.19	17.36	26.83	83.88	23.0	560.0	0.07997801643272656	nan	nan	nan	nan	nan	nan
10280	BEA	n.a.	0	n.a.	0	n.a.	0	BEA	3	0.0	0.0	0	0	0	775	20	8.0	9.6	2.4	0.38	4	11.79	4.05	1.67	2.38	6.54	1.23	34.35	14.16	20.19	55.47	10.43	560.0	0.10879727245890113	nan	nan	nan	nan	nan	nan
10281	BEA	n.a.	0	n.a.	0	n.a.	0	BEA	3	0.0	0.0	0	0	0	775	10	4.0	5.1	0.9	0.75	6	9.3	2.4	1.21	1.19	6.02	1.33	25.81	13.01	12.8	64.73	14.3	560.0	0.032390256758726116	nan	nan	nan	nan	nan	nan
10282	BEA	n.a.	0	n.a.	0	n.a.	0	BEA	3	0.0	0.0	0	0	0	775	15	6.0	7.7	1.3	0.5	6	8.28	2.54	1.16	1.38	4.38	0.9	30.68	14.01	16.67	52.9	10.87	560.0	0.051456297145462446	nan	nan	nan	nan	nan	nan
10283	BEA	n.a.	0	n.a.	0	n.a.	0	BEA	3	0.0	0.0	0	0	0	775	20	8.0	10.3	1.7	0.38	6	7.56	2.52	1.29	1.23	3.68	0.62	33.33	17.06	16.27	48.68	8.2	560.0	0.06716567692391025	nan	nan	nan	nan	nan	nan
10284	BEA	n.a.	0	n.a.	0	n.a.	0	BEA	3	0.0	0.0	0	0	0	775	10	7.0	2.0	1.0	0.75	2	21.64	4.28	1.58	2.7	12.65	4.25	19.78	7.3	12.48	58.46	19.64	560.0	0.05832389726389165	nan	nan	nan	nan	nan	nan
10285	BEA	n.a.	0	n.a.	0	n.a.	0	BEA	3	0.0	0.0	0	0	0	775	15	10.5	3.0	1.5	0.5	2	17.35	3.85	1.53	2.32	10.26	1.96	22.19	8.82	13.37	59.14	11.3	560.0	0.07852142790660521	nan	nan	nan	nan	nan	nan
10286	BEA	n.a.	0	n.a.	0	n.a.	0	BEA	3	0.0	0.0	0	0	0	775	20	14.0	4.0	2.0	0.38	2	12.6	3.68	1.64	2.04	9.4	1.34	29.21	13.02	16.19	74.6	10.63	560.0	0.09866895901994843	nan	nan	nan	nan	nan	nan
10287	BEA	n.a.	0	n.a.	0	n.a.	0	BEA	3	0.0	0.0	0	0	0	775	10	7.0	2.3	0.8	0.75	3	14.37	3.08	1.39	1.69	8.53	1.84	21.43	9.67	11.76	59.36	12.8	560.0	0.041712386719688584	nan	nan	nan	nan	nan	nan
10288	BEA	n.a.	0	n.a.	0	n.a.	0	BEA	3	0.0	0.0	0	0	0	775	15	10.5	3.4	1.1	0.5	3	10.79	2.63	1.33	1.3	6.55	1.07	24.37	12.33	12.05	60.7	9.92	560.0	0.053304061994853026	nan	nan	nan	nan	nan	nan
10289	BEA	n.a.	0	n.a.	0	n.a.	0	BEA	3	0.0	0.0	0	0	0	775	20	14.0	4.5	1.5	0.38	3	8.33	2.44	1.51	0.93	5.24	0.76	29.29	18.13	11.16	62.91	9.12	560.0	0.0650068753693995	nan	nan	nan	nan	nan	nan
10290	BEA	n.a.	0	n.a.	0	n.a.	0	BEA	3	0.0	0.0	0	0	0	775	10	7.0	2.4	0.6	0.75	4	11.31	2.16	1.18	0.98	6.11	1.22	19.1	10.43	8.66	54.02	10.79	560.0	0.02911559281223254	nan	nan	nan	nan	nan	nan
10291	BEA	n.a.	0	n.a.	0	n.a.	0	BEA	3	0.0	0.0	0	0	0	775	15	10.5	3.6	0.9	0.5	4	9.19	1.79	1.08	0.71	4.86	0.7	19.48	11.75	7.73	52.88	7.62	560.0	0.036124285636817036	nan	nan	nan	nan	nan	nan
10292	BEA	n.a.	0	n.a.	0	n.a.	0	BEA	3	0.0	0.0	0	0	0	775	20	14.0	4.8	1.2	0.38	4	6.5	1.91	1.25	0.66	3.61	0.56	29.38	19.23	10.15	55.54	8.62	560.0	0.05074937213649237	nan	nan	nan	nan	nan	nan
10293	BEA	n.a.	0	n.a.	0	n.a.	0	BEA	3	0.0	0.0	0	0	0	775	10	7.0	2.6	0.4	0.75	6	8.66	1.81	0.94	0.87	5.27	0.91	20.9	10.85	10.05	60.85	10.51	560.0	0.024354411742523386	nan	nan	nan	nan	nan	nan
