Repository: jimmmmmmmyzzy/SR-in-Heterogeneous-Catalysis

# Towards distilling 'physical laws' in heterogeneous catalysis with symbolic regression

File: OCM_dataset_modified.csv (part 53 of 64)
	Name	M1	M1_atom_number	M2	M2_atom_number	M3	M3_atom_number	Support 	Support_ID	M2_mol	M3_mol	M1_mol%	M2_mol%	M3_mol%	Temp	Total_flow	Ar_flow	CH4_flow	O2_flow	CT	CH4/O2	CH4_conv	C2y	C2H6y	C2H4y	COy	CO2y	C2s	C2H6s	C2H4s	COs	CO2s	BET_surface_area	rate_constant	radii_M1	radii_M2	radii_M3	chi_M1	chi_M2	chi_M3
10294	BEA	n.a.	0	n.a.	0	n.a.	0	BEA	3	0.0	0.0	0	0	0	775	15	10.5	3.9	0.6	0.5	6	3.25	1.37	0.64	0.73	3.11	0.51	42.15	19.69	22.46	95.69	15.69	560.0	0.02758942204437852	nan	nan	nan	nan	nan	nan
10295	BEA	n.a.	0	n.a.	0	n.a.	0	BEA	3	0.0	0.0	0	0	0	775	20	14.0	5.1	0.9	0.38	6	4.89	1.26	0.78	0.48	2.55	0.38	25.77	15.95	9.82	52.15	7.77	560.0	0.03336856094045917	nan	nan	nan	nan	nan	nan
10296	BEA	n.a.	0	n.a.	0	n.a.	0	BEA	3	0.0	0.0	0	0	0	750	10	1.5	5.7	2.8	0.75	2	29.98	6.33	1.71	4.62	20.63	5.89	21.11	5.7	15.41	68.81	19.65	560.0	0.08718962502273625	nan	nan	nan	nan	nan	nan
10297	BEA	n.a.	0	n.a.	0	n.a.	0	BEA	3	0.0	0.0	0	0	0	750	15	2.3	8.5	4.3	0.5	2	31.95	6.13	1.88	4.25	20.92	5.54	19.19	5.88	13.3	65.48	17.34	560.0	0.12651867927838187	nan	nan	nan	nan	nan	nan
10298	BEA	n.a.	0	n.a.	0	n.a.	0	BEA	3	0.0	0.0	0	0	0	750	20	3.0	11.3	5.7	0.38	2	28.79	6.41	2.1	4.31	20.38	5.15	22.26	7.29	14.97	70.79	17.89	560.0	0.1743332784708587	nan	nan	nan	nan	nan	nan
10299	BEA	n.a.	0	n.a.	0	n.a.	0	BEA	3	0.0	0.0	0	0	0	750	10	1.5	6.4	2.1	0.75	3	20.53	4.82	1.63	3.19	13.77	3.01	23.48	7.94	15.54	67.07	14.66	560.0	0.06586713372683599	nan	nan	nan	nan	nan	nan
10300	BEA	n.a.	0	n.a.	0	n.a.	0	BEA	3	0.0	0.0	0	0	0	750	15	2.3	9.6	3.2	0.5	3	14.31	5.24	1.92	3.32	12.46	3.08	36.62	13.42	23.2	87.07	21.52	560.0	0.10764561339501331	nan	nan	nan	nan	nan	nan
10301	BEA	n.a.	0	n.a.	0	n.a.	0	BEA	3	0.0	0.0	0	0	0	750	20	3.0	12.8	4.3	0.38	3	13.57	6.19	2.17	4.02	9.79	2.18	45.62	15.99	29.62	72.14	16.06	560.0	0.16815454171113609	nan	nan	nan	nan	nan	nan
10302	BEA	n.a.	0	n.a.	0	n.a.	0	BEA	3	0.0	0.0	0	0	0	750	10	1.5	6.8	1.7	0.75	4	11.98	3.84	1.68	2.16	9.3	2.24	32.05	14.02	18.03	77.63	18.7	560.0	0.05220895360159188	nan	nan	nan	nan	nan	nan
10303	BEA	n.a.	0	n.a.	0	n.a.	0	BEA	3	0.0	0.0	0	0	0	750	15	2.3	10.2	2.6	0.5	4	7.89	4.86	1.89	2.97	7.07	1.55	61.6	23.95	37.64	89.61	19.65	560.0	0.09964138996791184	nan	nan	nan	nan	nan	nan
10304	BEA	n.a.	0	n.a.	0	n.a.	0	BEA	3	0.0	0.0	0	0	0	750	20	3.0	13.6	3.4	0.38	4	12.0	4.55	1.93	2.62	5.93	0.9	37.92	16.08	21.83	49.42	7.5	560.0	0.12254641004298614	nan	nan	nan	nan	nan	nan
10305	BEA	n.a.	0	n.a.	0	n.a.	0	BEA	3	0.0	0.0	0	0	0	750	10	1.5	7.3	1.2	0.75	6	10.13	3.3	1.44	1.86	5.22	1.1	32.58	14.22	18.36	51.53	10.86	560.0	0.04474237803845701	nan	nan	nan	nan	nan	nan
10306	BEA	n.a.	0	n.a.	0	n.a.	0	BEA	3	0.0	0.0	0	0	0	750	15	2.3	10.9	1.8	0.5	6	7.93	3.21	1.53	1.68	4.2	0.69	40.48	19.29	21.19	52.96	8.7	560.0	0.06525300565418833	nan	nan	nan	nan	nan	nan
10307	BEA	n.a.	0	n.a.	0	n.a.	0	BEA	3	0.0	0.0	0	0	0	750	20	3.0	14.6	2.4	0.38	6	6.6	2.84	1.47	1.37	3.44	0.41	43.03	22.27	20.76	52.12	6.21	560.0	0.07581863645820948	nan	nan	nan	nan	nan	nan
10308	BEA	n.a.	0	n.a.	0	n.a.	0	BEA	3	0.0	0.0	0	0	0	750	10	4.0	4.0	2.0	0.75	2	26.67	4.58	1.79	2.79	19.63	5.57	17.17	6.71	10.46	73.6	20.88	560.0	0.06250931453350715	nan	nan	nan	nan	nan	nan
10309	BEA	n.a.	0	n.a.	0	n.a.	0	BEA	3	0.0	0.0	0	0	0	750	15	6.0	6.0	3.0	0.5	2	22.15	6.28	2.09	4.19	14.9	4.08	28.35	9.44	18.92	67.27	18.42	560.0	0.12971714469699286	nan	nan	nan	nan	nan	nan
10310	BEA	n.a.	0	n.a.	0	n.a.	0	BEA	3	0.0	0.0	0	0	0	750	20	8.0	8.0	4.0	0.38	2	20.73	6.71	2.24	4.47	14.7	3.18	32.37	10.81	21.56	70.91	15.34	560.0	0.1827822763558464	nan	nan	nan	nan	nan	nan
10311	BEA	n.a.	0	n.a.	0	n.a.	0	BEA	3	0.0	0.0	0	0	0	750	10	4.0	4.5	1.5	0.75	3	16.65	4.09	1.65	2.44	12.81	3.04	24.56	9.91	14.65	76.94	18.26	560.0	0.05567991233097553	nan	nan	nan	nan	nan	nan
10312	BEA	n.a.	0	n.a.	0	n.a.	0	BEA	3	0.0	0.0	0	0	0	750	15	6.0	6.8	2.3	0.5	3	13.73	5.13	1.79	3.34	10.36	2.27	37.36	13.04	24.33	75.46	16.53	560.0	0.10532530516661184	nan	nan	nan	nan	nan	nan
10313	BEA	n.a.	0	n.a.	0	n.a.	0	BEA	3	0.0	0.0	0	0	0	750	20	8.0	9.0	3.0	0.38	3	13.74	5.42	1.91	3.51	9.75	1.86	39.45	13.9	25.55	70.96	13.54	560.0	0.14664249676937283	nan	nan	nan	nan	nan	nan
10314	BEA	n.a.	0	n.a.	0	n.a.	0	BEA	3	0.0	0.0	0	0	0	750	10	4.0	4.8	1.2	0.75	4	12.85	3.46	1.44	2.02	11.07	1.95	26.93	11.21	15.72	86.15	15.18	560.0	0.04695034100765932	nan	nan	nan	nan	nan	nan
10315	BEA	n.a.	0	n.a.	0	n.a.	0	BEA	3	0.0	0.0	0	0	0	750	15	6.0	7.2	1.8	0.5	4	10.2	3.86	1.56	2.3	9.16	1.91	37.84	15.29	22.55	89.8	18.73	560.0	0.0787294470445534	nan	nan	nan	nan	nan	nan
10316	BEA	n.a.	0	n.a.	0	n.a.	0	BEA	3	0.0	0.0	0	0	0	750	20	8.0	9.6	2.4	0.38	4	9.81	4.49	1.67	2.82	8.35	1.6	45.77	17.02	28.75	85.12	16.31	560.0	0.12089271563538215	nan	nan	nan	nan	nan	nan
10317	BEA	n.a.	0	n.a.	0	n.a.	0	BEA	3	0.0	0.0	0	0	0	750	10	4.0	5.1	0.9	0.75	6	11.94	2.94	1.19	1.75	7.33	1.05	24.62	9.97	14.66	61.39	8.79	560.0	0.0397877893480283	nan	nan	nan	nan	nan	nan
10318	BEA	n.a.	0	n.a.	0	n.a.	0	BEA	3	0.0	0.0	0	0	0	750	15	6.0	7.7	1.3	0.5	6	6.44	3.01	1.31	1.7	6.43	1.08	46.74	20.34	26.4	99.84	16.77	560.0	0.06112461116527996	nan	nan	nan	nan	nan	nan
10319	BEA	n.a.	0	n.a.	0	n.a.	0	BEA	3	0.0	0.0	0	0	0	750	20	8.0	10.3	1.7	0.38	6	11.19	3.28	1.45	1.83	6.37	1.05	29.31	12.96	16.35	56.93	9.38	560.0	0.08776310442514229	nan	nan	nan	nan	nan	nan
10320	BEA	n.a.	0	n.a.	0	n.a.	0	BEA	3	0.0	0.0	0	0	0	750	10	7.0	2.0	1.0	0.75	2	34.03	4.38	1.07	3.31	22.54	4.93	12.87	3.14	9.73	66.24	14.49	560.0	0.059717577053512	nan	nan	nan	nan	nan	nan
10321	BEA	n.a.	0	n.a.	0	n.a.	0	BEA	3	0.0	0.0	0	0	0	750	15	10.5	3.0	1.5	0.5	2	34.62	4.5	1.16	3.34	21.67	4.52	13.0	3.35	9.65	62.59	13.06	560.0	0.09208787700281369	nan	nan	nan	nan	nan	nan
10322	BEA	n.a.	0	n.a.	0	n.a.	0	BEA	3	0.0	0.0	0	0	0	750	20	14.0	4.0	2.0	0.38	2	34.52	4.88	1.26	3.62	21.54	4.34	14.14	3.65	10.49	62.4	12.57	560.0	0.13166035159359193	nan	nan	nan	nan	nan	nan
10323	BEA	n.a.	0	n.a.	0	n.a.	0	BEA	3	0.0	0.0	0	0	0	750	10	7.0	2.3	0.8	0.75	3	24.96	4.94	1.02	3.92	16.33	2.95	19.79	4.09	15.71	65.42	11.82	560.0	0.067549219736304	nan	nan	nan	nan	nan	nan
10324	BEA	n.a.	0	n.a.	0	n.a.	0	BEA	3	0.0	0.0	0	0	0	750	15	10.5	3.4	1.1	0.5	3	24.33	4.54	1.04	3.5	15.32	2.59	18.66	4.27	14.39	62.97	10.65	560.0	0.09292574882068172	nan	nan	nan	nan	nan	nan
10325	BEA	n.a.	0	n.a.	0	n.a.	0	BEA	3	0.0	0.0	0	0	0	750	20	14.0	4.5	1.5	0.38	3	19.6	3.84	1.56	2.28	11.89	2.81	19.59	7.96	11.63	60.66	14.34	560.0	0.10304398737156292	nan	nan	nan	nan	nan	nan
10326	BEA	n.a.	0	n.a.	0	n.a.	0	BEA	3	0.0	0.0	0	0	0	750	10	7.0	2.4	0.6	0.75	4	15.07	2.56	1.28	1.28	10.03	2.3	16.99	8.49	8.49	66.56	15.26	560.0	0.0345778427020059	nan	nan	nan	nan	nan	nan
10327	BEA	n.a.	0	n.a.	0	n.a.	0	BEA	3	0.0	0.0	0	0	0	750	15	10.5	3.6	0.9	0.5	4	11.88	2.94	1.34	1.6	7.19	2.38	24.75	11.28	13.47	60.52	20.03	560.0	0.05968168402204244	nan	nan	nan	nan	nan	nan
10328	BEA	n.a.	0	n.a.	0	n.a.	0	BEA	3	0.0	0.0	0	0	0	750	20	14.0	4.8	1.2	0.38	4	9.96	2.53	1.32	1.21	5.57	1.09	25.4	13.25	12.15	55.92	10.94	560.0	0.06743565168150718	nan	nan	nan	nan	nan	nan
10329	BEA	n.a.	0	n.a.	0	n.a.	0	BEA	3	0.0	0.0	0	0	0	750	10	7.0	2.6	0.4	0.75	6	6.07	1.72	0.98	0.74	4.46	1.12	28.34	16.14	12.19	73.48	18.45	560.0	0.023132851113483992	nan	nan	nan	nan	nan	nan
10330	BEA	n.a.	0	n.a.	0	n.a.	0	BEA	3	0.0	0.0	0	0	0	750	15	10.5	3.9	0.6	0.5	6	3.01	1.27	0.73	0.54	2.74	0.53	42.19	24.25	17.94	91.03	17.61	560.0	0.025562668729466304	nan	nan	nan	nan	nan	nan
10331	BEA	n.a.	0	n.a.	0	n.a.	0	BEA	3	0.0	0.0	0	0	0	750	20	14.0	5.1	0.9	0.38	6	2.86	0.77	0.5	0.27	2.17	0.26	26.92	17.48	9.44	75.87	9.09	560.0	0.020341573847213863	nan	nan	nan	nan	nan	nan
10332	BEA	n.a.	0	n.a.	0	n.a.	0	BEA	3	0.0	0.0	0	0	0	700	10	1.5	5.7	2.8	0.75	2	20.73	6.3	2.15	4.15	14.8	3.82	30.39	10.37	20.02	71.39	18.43	560.0	0.08676266232495307	nan	nan	nan	nan	nan	nan
10333	BEA	n.a.	0	n.a.	0	n.a.	0	BEA	3	0.0	0.0	0	0	0	700	15	2.3	8.5	4.3	0.5	2	14.42	6.01	2.34	3.67	11.46	1.92	41.68	16.23	25.45	79.47	13.31	560.0	0.12396358471176272	nan	nan	nan	nan	nan	nan
10334	BEA	n.a.	0	n.a.	0	n.a.	0	BEA	3	0.0	0.0	0	0	0	700	20	3.0	11.3	5.7	0.38	2	9.86	5.28	2.28	3.0	8.65	1.13	53.55	23.12	30.43	87.73	11.46	560.0	0.14275003908525202	nan	nan	nan	nan	nan	nan
10335	BEA	n.a.	0	n.a.	0	n.a.	0	BEA	3	0.0	0.0	0	0	0	700	10	1.5	6.4	2.1	0.75	3	11.34	3.98	1.83	2.15	6.2	0.78	35.1	16.14	18.96	54.67	6.88	560.0	0.054151577180396177	nan	nan	nan	nan	nan	nan
10336	BEA	n.a.	0	n.a.	0	n.a.	0	BEA	3	0.0	0.0	0	0	0	700	15	2.3	9.6	3.2	0.5	3	8.99	3.23	1.77	1.46	4.31	0.45	35.93	19.69	16.24	47.94	5.01	560.0	0.06566631419048043	nan	nan	nan	nan	nan	nan
10337	BEA	n.a.	0	n.a.	0	n.a.	0	BEA	3	0.0	0.0	0	0	0	700	20	3.0	12.8	4.3	0.38	3	5.97	2.7	1.58	1.12	3.11	0.33	45.23	26.47	18.76	52.09	5.53	560.0	0.07202946525297899	nan	nan	nan	nan	nan	nan
10338	BEA	n.a.	0	n.a.	0	n.a.	0	BEA	3	0.0	0.0	0	0	0	700	10	1.5	6.8	1.7	0.75	4	7.72	2.64	1.46	1.18	3.75	0.38	34.2	18.91	15.28	48.58	4.92	560.0	0.03567298307842615	nan	nan	nan	nan	nan	nan
10339	BEA	n.a.	0	n.a.	0	n.a.	0	BEA	3	0.0	0.0	0	0	0	700	15	2.3	10.2	2.6	0.5	4	3.12	2.03	1.23	0.8	2.45	0.25	65.06	39.42	25.64	78.53	8.01	560.0	0.041017753263080894	nan	nan	nan	nan	nan	nan
10340	BEA	n.a.	0	n.a.	0	n.a.	0	BEA	3	0.0	0.0	0	0	0	700	20	3.0	13.6	3.4	0.38	4	3.51	1.71	1.07	0.64	1.75	0.18	48.72	30.48	18.23	49.86	5.13	560.0	0.04538919318303524	nan	nan	nan	nan	nan	nan
10341	BEA	n.a.	0	n.a.	0	n.a.	0	BEA	3	0.0	0.0	0	0	0	700	10	1.5	7.3	1.2	0.75	6	4.94	1.62	0.95	0.67	2.24	0.23	32.79	19.23	13.56	45.34	4.66	560.0	0.02177687282786348	nan	nan	nan	nan	nan	nan
10342	BEA	n.a.	0	n.a.	0	n.a.	0	BEA	3	0.0	0.0	0	0	0	700	15	2.3	10.9	1.8	0.5	6	5.11	1.24	0.82	0.42	1.53	0.15	24.27	16.05	8.22	29.94	2.94	560.0	0.02495504302222516	nan	nan	nan	nan	nan	nan
10343	BEA	n.a.	0	n.a.	0	n.a.	0	BEA	3	0.0	0.0	0	0	0	700	20	3.0	14.6	2.4	0.38	6	4.75	0.99	0.65	0.34	0.99	0.12	20.84	13.68	7.16	20.84	2.53	560.0	0.02618244961491606	nan	nan	nan	nan	nan	nan
10344	BEA	n.a.	0	n.a.	0	n.a.	0	BEA	3	0.0	0.0	0	0	0	700	10	4.0	4.0	2.0	0.75	2	12.35	3.41	1.67	1.74	7.35	0.83	27.61	13.52	14.09	59.51	6.72	560.0	0.046259959729182475	nan	nan	nan	nan	nan	nan
10345	BEA	n.a.	0	n.a.	0	n.a.	0	BEA	3	0.0	0.0	0	0	0	700	15	6.0	6.0	3.0	0.5	2	7.67	2.77	1.65	1.12	4.07	0.46	36.11	21.51	14.6	53.06	6.0	560.0	0.05618176033305122	nan	nan	nan	nan	nan	nan
10346	BEA	n.a.	0	n.a.	0	n.a.	0	BEA	3	0.0	0.0	0	0	0	700	20	8.0	8.0	4.0	0.38	2	5.2	2.26	1.48	0.78	2.9	0.34	43.46	28.46	15.0	55.77	6.54	560.0	0.060156037226533045	nan	nan	nan	nan	nan	nan
10347	BEA	n.a.	0	n.a.	0	n.a.	0	BEA	3	0.0	0.0	0	0	0	700	10	4.0	4.5	1.5	0.75	3	5.41	2.04	1.23	0.81	3.37	0.37	37.71	22.74	14.97	62.29	6.84	560.0	0.0274812718721658	nan	nan	nan	nan	nan	nan
10348	BEA	n.a.	0	n.a.	0	n.a.	0	BEA	3	0.0	0.0	0	0	0	700	15	6.0	6.8	2.3	0.5	3	3.64	1.41	0.9	0.51	2.11	0.22	38.74	24.73	14.01	57.97	6.04	560.0	0.0284006988022828	nan	nan	nan	nan	nan	nan
10349	BEA	n.a.	0	n.a.	0	n.a.	0	BEA	3	0.0	0.0	0	0	0	700	20	8.0	9.0	3.0	0.38	3	2.4	1.2	0.81	0.39	1.46	0.21	50.0	33.75	16.25	60.83	8.75	560.0	0.031769950616498024	nan	nan	nan	nan	nan	nan
10350	BEA	n.a.	0	n.a.	0	n.a.	0	BEA	3	0.0	0.0	0	0	0	700	10	4.0	4.8	1.2	0.75	4	3.76	1.42	0.98	0.44	2.49	0.28	37.77	26.06	11.7	66.22	7.45	560.0	0.019069046281146192	nan	nan	nan	nan	nan	nan
10351	BEA	n.a.	0	n.a.	0	n.a.	0	BEA	3	0.0	0.0	0	0	0	700	15	6.0	7.2	1.8	0.5	4	1.53	1.04	0.72	0.32	1.51	0.2	67.97	47.06	20.92	98.69	13.07	560.0	0.020908915807717747	nan	nan	nan	nan	nan	nan
10352	BEA	n.a.	0	n.a.	0	n.a.	0	BEA	3	0.0	0.0	0	0	0	700	20	8.0	9.6	2.4	0.38	4	1.99	0.88	0.58	0.3	0.96	0.15	44.22	29.15	15.08	48.24	7.54	560.0	0.02326039122948524	nan	nan	nan	nan	nan	nan
10353	BEA	n.a.	0	n.a.	0	n.a.	0	BEA	3	0.0	0.0	0	0	0	700	10	4.0	5.1	0.9	0.75	6	2.21	0.9	0.61	0.29	1.61	0.19	40.72	27.6	13.12	72.85	8.6	560.0	0.012054326202865428	nan	nan	nan	nan	nan	nan
10354	BEA	n.a.	0	n.a.	0	n.a.	0	BEA	3	0.0	0.0	0	0	0	700	15	6.0	7.7	1.3	0.5	6	2.52	0.7	0.48	0.22	0.94	0.12	27.78	19.05	8.73	37.3	4.76	560.0	0.014049229873928933	nan	nan	nan	nan	nan	nan
10355	BEA	n.a.	0	n.a.	0	n.a.	0	BEA	3	0.0	0.0	0	0	0	700	20	8.0	10.3	1.7	0.38	6	3.59	0.56	0.4	0.16	0.58	0.11	15.6	11.14	4.46	16.16	3.06	560.0	0.014778259962199329	nan	nan	nan	nan	nan	nan
10356	BEA	n.a.	0	n.a.	0	n.a.	0	BEA	3	0.0	0.0	0	0	0	700	10	7.0	2.0	1.0	0.75	2	3.01	0.9	0.77	0.13	2.03	0.4	29.9	25.58	4.32	67.44	13.29	560.0	0.012054326202865428	nan	nan	nan	nan	nan	nan
10357	BEA	n.a.	0	n.a.	0	n.a.	0	BEA	3	0.0	0.0	0	0	0	700	15	10.5	3.0	1.5	0.5	2	1.89	0.59	0.46	0.13	0.68	0.34	31.22	24.34	6.88	35.98	17.99	560.0	0.011834947528075245	nan	nan	nan	nan	nan	nan
10358	BEA	n.a.	0	n.a.	0	n.a.	0	BEA	3	0.0	0.0	0	0	0	700	20	14.0	4.0	2.0	0.38	2	0.54	0.5	0.43	0.07	0.26	0.28	92.59	79.63	12.96	48.15	51.85	560.0	0.013190899535642859	nan	nan	nan	nan	nan	nan
10359	BEA	n.a.	0	n.a.	0	n.a.	0	BEA	3	0.0	0.0	0	0	0	700	10	7.0	2.3	0.8	0.75	3	2.26	0.64	0.64	0.0	1.61	0.32	28.32	28.32	0.0	71.24	14.16	560.0	0.008560757070563594	nan	nan	nan	nan	nan	nan
10360	BEA	n.a.	0	n.a.	0	n.a.	0	BEA	3	0.0	0.0	0	0	0	700	15	10.5	3.4	1.1	0.5	3	2.07	0.81	0.58	0.23	0.49	0.18	39.13	28.02	11.11	23.67	8.7	560.0	0.016265966460377982	nan	nan	nan	nan	nan	nan
10361	BEA	n.a.	0	n.a.	0	n.a.	0	BEA	3	0.0	0.0	0	0	0	700	20	14.0	4.5	1.5	0.38	3	0.52	0.4	0.29	0.11	0.18	0.21	76.92	55.77	21.15	34.62	40.38	560.0	0.01054742473036532	nan	nan	nan	nan	nan	nan
10362	BEA	n.a.	0	n.a.	0	n.a.	0	BEA	3	0.0	0.0	0	0	0	700	10	7.0	2.4	0.6	0.75	4	2.15	0.41	0.36	0.05	1.28	0.27	19.07	16.74	2.33	59.53	12.56	560.0	0.0054779040593909215	nan	nan	nan	nan	nan	nan
10363	BEA	n.a.	0	n.a.	0	n.a.	0	BEA	3	0.0	0.0	0	0	0	700	15	10.5	3.6	0.9	0.5	4	2.7	0.7	0.52	0.18	0.66	0.17	25.93	19.26	6.67	24.44	6.3	560.0	0.014049229873928933	nan	nan	nan	nan	nan	nan
10364	BEA	n.a.	0	n.a.	0	n.a.	0	BEA	3	0.0	0.0	0	0	0	700	20	14.0	4.8	1.2	0.38	4	2.86	0.06	0.05	0.01	0.08	0.14	2.1	1.75	0.35	2.8	4.9	560.0	0.0015794212421906858	nan	nan	nan	nan	nan	nan
10365	BEA	n.a.	0	n.a.	0	n.a.	0	BEA	3	0.0	0.0	0	0	0	700	10	7.0	2.6	0.4	0.75	6	1.06	0.36	0.31	0.05	0.92	0.19	33.96	29.25	4.72	86.79	17.92	560.0	0.004808660792148992	nan	nan	nan	nan	nan	nan
10366	BEA	n.a.	0	n.a.	0	n.a.	0	BEA	3	0.0	0.0	0	0	0	700	15	10.5	3.9	0.6	0.5	6	0.41	0.38	0.36	0.02	0.35	0.13	92.68	87.8	4.88	85.37	31.71	560.0	0.007614476685908133	nan	nan	nan	nan	nan	nan
10367	BEA	n.a.	0	n.a.	0	n.a.	0	BEA	3	0.0	0.0	0	0	0	700	20	14.0	5.1	0.9	0.38	6	0.53	0.24	0.19	0.05	0.04	0.11	45.28	35.85	9.43	7.55	20.75	560.0	0.006323380569237671	nan	nan	nan	nan	nan	nan
10368	ZSM-5	n.a.	0	n.a.	0	n.a.	0	ZSM-5	14	0.0	0.0	0	0	0	900	10	1.5	5.7	2.8	0.75	2	28.25	1.12	0.52	0.6	23.49	9.19	3.96	1.84	2.12	83.15	32.53	300.0	0.015017589704947619	nan	nan	nan	nan	nan	nan
10369	ZSM-5	n.a.	0	n.a.	0	n.a.	0	ZSM-5	14	0.0	0.0	0	0	0	900	15	2.3	8.5	4.3	0.5	2	28.49	1.68	0.6	1.08	25.69	8.39	5.9	2.11	3.79	90.17	29.45	300.0	0.03388544146062405	nan	nan	nan	nan	nan	nan
10370	ZSM-5	n.a.	0	n.a.	0	n.a.	0	ZSM-5	14	0.0	0.0	0	0	0	900	20	3.0	11.3	5.7	0.38	2	30.29	2.34	0.6	1.74	25.82	7.64	7.73	1.98	5.74	85.24	25.22	300.0	0.06231086145941354	nan	nan	nan	nan	nan	nan
10371	ZSM-5	n.a.	0	n.a.	0	n.a.	0	ZSM-5	14	0.0	0.0	0	0	0	900	10	1.5	6.4	2.1	0.75	3	17.8	1.06	0.39	0.67	16.25	5.83	5.96	2.19	3.76	91.29	32.75	300.0	0.014208773584705183	nan	nan	nan	nan	nan	nan
10372	ZSM-5	n.a.	0	n.a.	0	n.a.	0	ZSM-5	14	0.0	0.0	0	0	0	900	15	2.3	9.6	3.2	0.5	3	17.72	1.76	0.48	1.28	17.63	4.94	9.93	2.71	7.22	99.49	27.88	300.0	0.03551344317851797	nan	nan	nan	nan	nan	nan
10373	ZSM-5	n.a.	0	n.a.	0	n.a.	0	ZSM-5	14	0.0	0.0	0	0	0	900	20	3.0	12.8	4.3	0.38	3	17.91	2.61	0.59	2.02	18.25	4.36	14.57	3.29	11.28	101.9	24.34	300.0	0.06959644740785133	nan	nan	nan	nan	nan	nan
10374	ZSM-5	n.a.	0	n.a.	0	n.a.	0	ZSM-5	14	0.0	0.0	0	0	0	900	10	1.5	6.8	1.7	0.75	4	11.99	1.15	0.4	0.75	13.64	3.8	9.59	3.34	6.26	113.76	31.69	300.0	0.01542218182862054	nan	nan	nan	nan	nan	nan
10375	ZSM-5	n.a.	0	n.a.	0	n.a.	0	ZSM-5	14	0.0	0.0	0	0	0	900	15	2.3	10.2	2.6	0.5	4	11.81	1.87	0.47	1.4	14.39	3.06	15.83	3.98	11.85	121.85	25.91	300.0	0.03775411153937837	nan	nan	nan	nan	nan	nan
10376	ZSM-5	n.a.	0	n.a.	0	n.a.	0	ZSM-5	14	0.0	0.0	0	0	0	900	20	3.0	13.6	3.4	0.38	4	13.06	2.78	0.54	2.24	14.77	2.65	21.29	4.13	17.15	113.09	20.29	300.0	0.07419403781784732	nan	nan	nan	nan	nan	nan
10377	ZSM-5	n.a.	0	n.a.	0	n.a.	0	ZSM-5	14	0.0	0.0	0	0	0	900	10	1.5	7.3	1.2	0.75	6	13.5	1.12	0.36	0.76	10.62	1.97	8.3	2.67	5.63	78.67	14.59	300.0	0.015017589704947619	nan	nan	nan	nan	nan	nan
10378	ZSM-5	n.a.	0	n.a.	0	n.a.	0	ZSM-5	14	0.0	0.0	0	0	0	900	15	2.3	10.9	1.8	0.5	6	14.62	2.06	0.44	1.62	10.41	1.58	14.09	3.01	11.08	71.2	10.81	300.0	0.041630279427840006	nan	nan	nan	nan	nan	nan
10379	ZSM-5	n.a.	0	n.a.	0	n.a.	0	ZSM-5	14	0.0	0.0	0	0	0	900	20	3.0	14.6	2.4	0.38	6	14.88	2.85	0.52	2.33	9.94	1.32	19.15	3.49	15.66	66.8	8.87	300.0	0.07608950043326906	nan	nan	nan	nan	nan	nan
10380	ZSM-5	n.a.	0	n.a.	0	n.a.	0	ZSM-5	14	0.0	0.0	0	0	0	900	10	4.0	4.0	2.0	0.75	2	30.5	1.09	0.48	0.61	23.76	8.24	3.57	1.57	2.0	77.9	27.02	300.0	0.014613120315122683	nan	nan	nan	nan	nan	nan
10381	ZSM-5	n.a.	0	n.a.	0	n.a.	0	ZSM-5	14	0.0	0.0	0	0	0	900	15	6.0	6.0	3.0	0.5	2	31.47	1.87	0.58	1.29	25.2	7.54	5.94	1.84	4.1	80.08	23.96	300.0	0.03775411153937837	nan	nan	nan	nan	nan	nan
10382	ZSM-5	n.a.	0	n.a.	0	n.a.	0	ZSM-5	14	0.0	0.0	0	0	0	900	20	8.0	8.0	4.0	0.38	2	31.6	2.62	0.63	1.99	25.96	6.8	8.29	1.99	6.3	82.15	21.52	300.0	0.06986667166720138	nan	nan	nan	nan	nan	nan
10383	ZSM-5	n.a.	0	n.a.	0	n.a.	0	ZSM-5	14	0.0	0.0	0	0	0	900	10	4.0	4.5	1.5	0.75	3	20.86	1.34	0.44	0.9	16.68	4.66	6.42	2.11	4.31	79.96	22.34	300.0	0.017987453576665525	nan	nan	nan	nan	nan	nan
10384	ZSM-5	n.a.	0	n.a.	0	n.a.	0	ZSM-5	14	0.0	0.0	0	0	0	900	15	6.0	6.8	2.3	0.5	3	20.93	1.96	0.44	1.52	17.8	3.99	9.36	2.1	7.26	85.05	19.06	300.0	0.039589254656358985	nan	nan	nan	nan	nan	nan
10385	ZSM-5	n.a.	0	n.a.	0	n.a.	0	ZSM-5	14	0.0	0.0	0	0	0	900	20	8.0	9.0	3.0	0.38	3	22.38	2.77	0.53	2.24	18.0	3.57	12.38	2.37	10.01	80.43	15.95	300.0	0.07392336885927793	nan	nan	nan	nan	nan	nan
10386	ZSM-5	n.a.	0	n.a.	0	n.a.	0	ZSM-5	14	0.0	0.0	0	0	0	900	10	4.0	4.8	1.2	0.75	4	15.28	1.22	0.43	0.79	13.73	3.17	7.98	2.81	5.17	89.86	20.75	300.0	0.016366707834150104	nan	nan	nan	nan	nan	nan
10387	ZSM-5	n.a.	0	n.a.	0	n.a.	0	ZSM-5	14	0.0	0.0	0	0	0	900	15	6.0	7.2	1.8	0.5	4	14.47	2.0	0.48	1.52	14.11	2.68	13.82	3.32	10.5	97.51	18.52	300.0	0.04040541463503893	nan	nan	nan	nan	nan	nan
10388	ZSM-5	n.a.	0	n.a.	0	n.a.	0	ZSM-5	14	0.0	0.0	0	0	0	900	20	8.0	9.6	2.4	0.38	4	16.83	2.79	0.58	2.21	14.2	2.36	16.58	3.45	13.13	84.37	14.02	300.0	0.0744647346187205	nan	nan	nan	nan	nan	nan
10389	ZSM-5	n.a.	0	n.a.	0	n.a.	0	ZSM-5	14	0.0	0.0	0	0	0	900	10	4.0	5.1	0.9	0.75	6	10.37	1.22	0.36	0.86	9.97	1.67	11.76	3.47	8.29	96.14	16.1	300.0	0.016366707834150104	nan	nan	nan	nan	nan	nan
10390	ZSM-5	n.a.	0	n.a.	0	n.a.	0	ZSM-5	14	0.0	0.0	0	0	0	900	15	6.0	7.7	1.3	0.5	6	13.04	2.0	0.42	1.58	9.46	1.33	15.34	3.22	12.12	72.55	10.2	300.0	0.04040541463503893	nan	nan	nan	nan	nan	nan
10391	ZSM-5	n.a.	0	n.a.	0	n.a.	0	ZSM-5	14	0.0	0.0	0	0	0	900	20	8.0	10.3	1.7	0.38	6	14.09	2.65	0.52	2.13	9.25	1.21	18.81	3.69	15.12	65.65	8.59	300.0	0.07067751097337538	nan	nan	nan	nan	nan	nan
10392	ZSM-5	n.a.	0	n.a.	0	n.a.	0	ZSM-5	14	0.0	0.0	0	0	0	900	10	7.0	2.0	1.0	0.75	2	33.06	1.19	0.57	0.62	21.9	6.97	3.6	1.72	1.88	66.24	21.08	300.0	0.015961829041626612	nan	nan	nan	nan	nan	nan
10393	ZSM-5	n.a.	0	n.a.	0	n.a.	0	ZSM-5	14	0.0	0.0	0	0	0	900	15	10.5	3.0	1.5	0.5	2	35.78	1.95	0.67	1.28	22.59	5.78	5.45	1.87	3.58	63.14	16.15	300.0	0.03938526669147209	nan	nan	nan	nan	nan	nan
10394	ZSM-5	n.a.	0	n.a.	0	n.a.	0	ZSM-5	14	0.0	0.0	0	0	0	900	20	14.0	4.0	2.0	0.38	2	35.44	2.6	0.71	1.89	23.82	5.65	7.34	2.0	5.33	67.21	15.94	300.0	0.0693262508936894	nan	nan	nan	nan	nan	nan
10395	ZSM-5	n.a.	0	n.a.	0	n.a.	0	ZSM-5	14	0.0	0.0	0	0	0	900	10	7.0	2.3	0.8	0.75	3	22.34	1.1	0.49	0.61	15.85	4.29	4.92	2.19	2.73	70.95	19.2	300.0	0.014747929812566597	nan	nan	nan	nan	nan	nan
10396	ZSM-5	n.a.	0	n.a.	0	n.a.	0	ZSM-5	14	0.0	0.0	0	0	0	900	15	10.5	3.4	1.1	0.5	3	23.0	1.84	0.63	1.21	15.79	3.47	8.0	2.74	5.26	68.65	15.09	300.0	0.037142771170870684	nan	nan	nan	nan	nan	nan
10397	ZSM-5	n.a.	0	n.a.	0	n.a.	0	ZSM-5	14	0.0	0.0	0	0	0	900	20	14.0	4.5	1.5	0.38	3	24.55	2.29	0.69	1.6	16.13	3.16	9.33	2.81	6.52	65.7	12.87	300.0	0.06096388955747259	nan	nan	nan	nan	nan	nan
10398	ZSM-5	n.a.	0	n.a.	0	n.a.	0	ZSM-5	14	0.0	0.0	0	0	0	900	10	7.0	2.4	0.6	0.75	4	18.56	1.06	0.43	0.63	12.31	2.81	5.71	2.32	3.39	66.33	15.14	300.0	0.014208773584705183	nan	nan	nan	nan	nan	nan
10399	ZSM-5	n.a.	0	n.a.	0	n.a.	0	ZSM-5	14	0.0	0.0	0	0	0	900	15	10.5	3.6	0.9	0.5	4	17.35	1.6	0.56	1.04	11.97	2.34	9.22	3.23	5.99	68.99	13.49	300.0	0.03225876385976729	nan	nan	nan	nan	nan	nan
10400	ZSM-5	n.a.	0	n.a.	0	n.a.	0	ZSM-5	14	0.0	0.0	0	0	0	900	20	14.0	4.8	1.2	0.38	4	18.44	2.14	0.69	1.45	11.97	2.15	11.61	3.74	7.86	64.91	11.66	300.0	0.056927105597668	nan	nan	nan	nan	nan	nan
10401	ZSM-5	n.a.	0	n.a.	0	n.a.	0	ZSM-5	14	0.0	0.0	0	0	0	900	10	7.0	2.6	0.4	0.75	6	12.67	0.98	0.41	0.57	8.89	1.61	7.73	3.24	4.5	70.17	12.71	300.0	0.013131114739752541	nan	nan	nan	nan	nan	nan
10402	ZSM-5	n.a.	0	n.a.	0	n.a.	0	ZSM-5	14	0.0	0.0	0	0	0	900	15	10.5	3.9	0.6	0.5	6	12.55	1.48	0.59	0.89	8.03	1.34	11.79	4.7	7.09	63.98	10.68	300.0	0.02982122547150848	nan	nan	nan	nan	nan	nan
10403	ZSM-5	n.a.	0	n.a.	0	n.a.	0	ZSM-5	14	0.0	0.0	0	0	0	900	20	14.0	5.1	0.9	0.38	6	12.82	1.86	0.69	1.17	7.55	1.32	14.51	5.38	9.13	58.89	10.3	300.0	0.04940830349035258	nan	nan	nan	nan	nan	nan
10404	ZSM-5	n.a.	0	n.a.	0	n.a.	0	ZSM-5	14	0.0	0.0	0	0	0	850	10	1.5	5.7	2.8	0.75	2	29.39	1.93	0.77	1.16	21.19	7.63	6.57	2.62	3.95	72.1	25.96	300.0	0.02598490211181655	nan	nan	nan	nan	nan	nan
10405	ZSM-5	n.a.	0	n.a.	0	n.a.	0	ZSM-5	14	0.0	0.0	0	0	0	850	15	2.3	8.5	4.3	0.5	2	29.39	1.93	0.77	1.16	21.19	7.63	6.57	2.62	3.95	72.1	25.96	300.0	0.038977353167724826	nan	nan	nan	nan	nan	nan
10406	ZSM-5	n.a.	0	n.a.	0	n.a.	0	ZSM-5	14	0.0	0.0	0	0	0	850	20	3.0	11.3	5.7	0.38	2	31.29	2.94	0.87	2.07	22.72	7.01	9.4	2.78	6.62	72.61	22.4	300.0	0.07852853160795058	nan	nan	nan	nan	nan	nan
10407	ZSM-5	n.a.	0	n.a.	0	n.a.	0	ZSM-5	14	0.0	0.0	0	0	0	850	10	1.5	6.4	2.1	0.75	3	20.36	1.64	0.62	1.02	14.53	4.67	8.06	3.05	5.01	71.37	22.94	300.0	0.02204795818679936	nan	nan	nan	nan	nan	nan
10408	ZSM-5	n.a.	0	n.a.	0	n.a.	0	ZSM-5	14	0.0	0.0	0	0	0	850	15	2.3	9.6	3.2	0.5	3	19.04	2.97	0.81	2.16	16.67	3.98	15.6	4.25	11.34	87.55	20.9	300.0	0.06029995390176644	nan	nan	nan	nan	nan	nan
10409	ZSM-5	n.a.	0	n.a.	0	n.a.	0	ZSM-5	14	0.0	0.0	0	0	0	850	20	3.0	12.8	4.3	0.38	3	17.75	4.34	1.0	3.34	17.13	3.62	24.45	5.63	18.82	96.51	20.39	300.0	0.11676302035773824	nan	nan	nan	nan	nan	nan
10410	ZSM-5	n.a.	0	n.a.	0	n.a.	0	ZSM-5	14	0.0	0.0	0	0	0	850	10	1.5	6.8	1.7	0.75	4	13.14	1.83	0.61	1.22	12.49	3.01	13.93	4.64	9.28	95.05	22.91	300.0	0.02462602171154843	nan	nan	nan	nan	nan	nan
10411	ZSM-5	n.a.	0	n.a.	0	n.a.	0	ZSM-5	14	0.0	0.0	0	0	0	850	15	2.3	10.2	2.6	0.5	4	10.54	3.14	0.83	2.31	12.8	2.52	29.79	7.87	21.92	121.44	23.91	300.0	0.06380709802601656	nan	nan	nan	nan	nan	nan
10412	ZSM-5	n.a.	0	n.a.	0	n.a.	0	ZSM-5	14	0.0	0.0	0	0	0	850	20	3.0	13.6	3.4	0.38	4	12.17	3.9	1.01	2.89	12.82	2.36	32.05	8.3	23.75	105.34	19.39	300.0	0.10468650003117	nan	nan	nan	nan	nan	nan
10413	ZSM-5	n.a.	0	n.a.	0	n.a.	0	ZSM-5	14	0.0	0.0	0	0	0	850	10	1.5	7.3	1.2	0.75	6	8.97	1.67	0.62	1.05	8.75	1.77	18.62	6.91	11.71	97.55	19.73	300.0	0.022454689594702076	nan	nan	nan	nan	nan	nan
10414	ZSM-5	n.a.	0	n.a.	0	n.a.	0	ZSM-5	14	0.0	0.0	0	0	0	850	15	2.3	10.9	1.8	0.5	6	13.44	2.48	0.82	1.66	8.59	1.51	18.45	6.1	12.35	63.91	11.24	300.0	0.05022540163015066	nan	nan	nan	nan	nan	nan
10415	ZSM-5	n.a.	0	n.a.	0	n.a.	0	ZSM-5	14	0.0	0.0	0	0	0	850	20	3.0	14.6	2.4	0.38	6	12.77	2.9	1.02	1.88	8.45	1.33	22.71	7.99	14.72	66.17	10.42	300.0	0.07744423866003201	nan	nan	nan	nan	nan	nan
10416	ZSM-5	n.a.	0	n.a.	0	n.a.	0	ZSM-5	14	0.0	0.0	0	0	0	850	10	4.0	4.0	2.0	0.75	2	29.94	2.06	0.77	1.29	22.54	7.62	6.88	2.57	4.31	75.28	25.45	300.0	0.027753519618560003	nan	nan	nan	nan	nan	nan
10417	ZSM-5	n.a.	0	n.a.	0	n.a.	0	ZSM-5	14	0.0	0.0	0	0	0	850	15	6.0	6.0	3.0	0.5	2	32.19	3.49	0.89	2.6	23.26	6.57	10.84	2.76	8.08	72.26	20.41	300.0	0.07104711213809348	nan	nan	nan	nan	nan	nan
10418	ZSM-5	n.a.	0	n.a.	0	n.a.	0	ZSM-5	14	0.0	0.0	0	0	0	850	20	8.0	8.0	4.0	0.38	2	33.11	4.25	0.96	3.29	23.6	6.24	12.84	2.9	9.94	71.28	18.85	300.0	0.11428831033509468	nan	nan	nan	nan	nan	nan
10419	ZSM-5	n.a.	0	n.a.	0	n.a.	0	ZSM-5	14	0.0	0.0	0	0	0	850	10	4.0	4.5	1.5	0.75	3	21.19	1.82	0.65	1.17	15.14	4.25	8.59	3.07	5.52	71.45	20.06	300.0	0.024490209810913238	nan	nan	nan	nan	nan	nan
10420	ZSM-5	n.a.	0	n.a.	0	n.a.	0	ZSM-5	14	0.0	0.0	0	0	0	850	15	6.0	6.8	2.3	0.5	3	21.12	3.01	0.85	2.16	15.69	3.65	14.25	4.02	10.23	74.29	17.28	300.0	0.06112461116527996	nan	nan	nan	nan	nan	nan
10421	ZSM-5	n.a.	0	n.a.	0	n.a.	0	ZSM-5	14	0.0	0.0	0	0	0	850	20	8.0	9.0	3.0	0.38	3	21.82	3.74	1.04	2.7	15.95	3.4	17.14	4.77	12.37	73.1	15.58	300.0	0.10030874240296854	nan	nan	nan	nan	nan	nan
10422	ZSM-5	n.a.	0	n.a.	0	n.a.	0	ZSM-5	14	0.0	0.0	0	0	0	850	10	4.0	4.8	1.2	0.75	4	16.23	1.73	0.71	1.02	11.85	2.91	10.66	4.37	6.28	73.01	17.93	300.0	0.023268524818341144	nan	nan	nan	nan	nan	nan
10423	ZSM-5	n.a.	0	n.a.	0	n.a.	0	ZSM-5	14	0.0	0.0	0	0	0	850	15	6.0	7.2	1.8	0.5	4	16.38	2.64	0.89	1.75	11.93	2.5	16.12	5.43	10.68	72.83	15.26	300.0	0.053509474617639226	nan	nan	nan	nan	nan	nan
10424	ZSM-5	n.a.	0	n.a.	0	n.a.	0	ZSM-5	14	0.0	0.0	0	0	0	850	20	8.0	9.6	2.4	0.38	4	16.5	3.14	1.06	2.08	12.04	2.22	19.03	6.42	12.61	72.97	13.45	300.0	0.08395670792896916	nan	nan	nan	nan	nan	nan
10425	ZSM-5	n.a.	0	n.a.	0	n.a.	0	ZSM-5	14	0.0	0.0	0	0	0	850	10	4.0	5.1	0.9	0.75	6	9.64	1.39	0.67	0.72	8.05	1.77	14.42	6.95	7.47	83.51	18.36	300.0	0.018663346191804882	nan	nan	nan	nan	nan	nan
10426	ZSM-5	n.a.	0	n.a.	0	n.a.	0	ZSM-5	14	0.0	0.0	0	0	0	850	15	6.0	7.7	1.3	0.5	6	10.63	1.8	0.89	0.91	7.86	1.49	16.93	8.37	8.56	73.94	14.02	300.0	0.03632794125534236	nan	nan	nan	nan	nan	nan
10427	ZSM-5	n.a.	0	n.a.	0	n.a.	0	ZSM-5	14	0.0	0.0	0	0	0	850	20	8.0	10.3	1.7	0.38	6	8.58	2.19	1.07	1.12	7.24	1.63	25.52	12.47	13.05	84.38	19.0	300.0	0.05827201233076278	nan	nan	nan	nan	nan	nan
10428	ZSM-5	n.a.	0	n.a.	0	n.a.	0	ZSM-5	14	0.0	0.0	0	0	0	850	10	7.0	2.0	1.0	0.75	2	32.58	1.55	0.92	0.63	19.06	7.2	4.76	2.82	1.93	58.5	22.1	300.0	0.02082850787060904	nan	nan	nan	nan	nan	nan
10429	ZSM-5	n.a.	0	n.a.	0	n.a.	0	ZSM-5	14	0.0	0.0	0	0	0	850	15	10.5	3.0	1.5	0.5	2	32.56	2.09	1.03	1.06	21.06	6.09	6.42	3.16	3.26	64.68	18.7	300.0	0.042242993244222836	nan	nan	nan	nan	nan	nan
10430	ZSM-5	n.a.	0	n.a.	0	n.a.	0	ZSM-5	14	0.0	0.0	0	0	0	850	20	14.0	4.0	2.0	0.38	2	31.55	2.7	1.26	1.44	20.31	5.85	8.56	3.99	4.56	64.37	18.54	300.0	0.07202946525297899	nan	nan	nan	nan	nan	nan
10431	ZSM-5	n.a.	0	n.a.	0	n.a.	0	ZSM-5	14	0.0	0.0	0	0	0	850	10	7.0	2.3	0.8	0.75	3	20.89	1.65	0.91	0.74	13.63	4.5	7.9	4.36	3.54	65.25	21.54	300.0	0.02218352153736433	nan	nan	nan	nan	nan	nan
10432	ZSM-5	n.a.	0	n.a.	0	n.a.	0	ZSM-5	14	0.0	0.0	0	0	0	850	15	10.5	3.4	1.1	0.5	3	21.49	2.72	1.28	1.44	11.6	4.28	12.66	5.96	6.7	53.98	19.92	300.0	0.055153535540468986	nan	nan	nan	nan	nan	nan
10433	ZSM-5	n.a.	0	n.a.	0	n.a.	0	ZSM-5	14	0.0	0.0	0	0	0	850	20	14.0	4.5	1.5	0.38	3	21.18	3.25	1.27	1.98	11.87	3.85	15.34	6.0	9.35	56.04	18.18	300.0	0.0869469844163162	nan	nan	nan	nan	nan	nan
10434	ZSM-5	n.a.	0	n.a.	0	n.a.	0	ZSM-5	14	0.0	0.0	0	0	0	850	10	7.0	2.4	0.6	0.75	4	16.76	1.69	0.95	0.74	9.63	3.71	10.08	5.67	4.42	57.46	22.14	300.0	0.022725912812344633	nan	nan	nan	nan	nan	nan
10435	ZSM-5	n.a.	0	n.a.	0	n.a.	0	ZSM-5	14	0.0	0.0	0	0	0	850	15	10.5	3.6	0.9	0.5	4	16.91	2.63	0.97	1.66	8.6	2.79	15.55	5.74	9.82	50.86	16.5	300.0	0.053304061994853026	nan	nan	nan	nan	nan	nan
10436	ZSM-5	n.a.	0	n.a.	0	n.a.	0	ZSM-5	14	0.0	0.0	0	0	0	850	20	14.0	4.8	1.2	0.38	4	18.51	2.87	1.12	1.75	9.32	2.55	15.51	6.05	9.45	50.35	13.78	300.0	0.07663131203645296	nan	nan	nan	nan	nan	nan
10437	ZSM-5	n.a.	0	n.a.	0	n.a.	0	ZSM-5	14	0.0	0.0	0	0	0	850	10	7.0	2.6	0.4	0.75	6	11.4	1.66	0.75	0.91	6.63	2.4	14.56	6.58	7.98	58.16	21.05	300.0	0.022319098672397328	nan	nan	nan	nan	nan	nan
10438	ZSM-5	n.a.	0	n.a.	0	n.a.	0	ZSM-5	14	0.0	0.0	0	0	0	850	15	10.5	3.9	0.6	0.5	6	12.23	2.06	0.8	1.26	6.01	1.72	16.84	6.54	10.3	49.14	14.06	300.0	0.041630279427840006	nan	nan	nan	nan	nan	nan
10439	ZSM-5	n.a.	0	n.a.	0	n.a.	0	ZSM-5	14	0.0	0.0	0	0	0	850	20	14.0	5.1	0.9	0.38	6	11.68	2.18	0.95	1.23	6.1	1.66	18.66	8.13	10.53	52.23	14.21	300.0	0.05800297599179021	nan	nan	nan	nan	nan	nan
10440	ZSM-5	n.a.	0	n.a.	0	n.a.	0	ZSM-5	14	0.0	0.0	0	0	0	800	10	1.5	5.7	2.8	0.75	2	30.23	2.59	1.11	1.48	19.92	7.85	8.57	3.67	4.9	65.89	25.97	300.0	0.03498841494030284	nan	nan	nan	nan	nan	nan
10441	ZSM-5	n.a.	0	n.a.	0	n.a.	0	ZSM-5	14	0.0	0.0	0	0	0	800	15	2.3	8.5	4.3	0.5	2	30.57	3.64	1.36	2.28	20.55	7.62	11.91	4.45	7.46	67.22	24.93	300.0	0.07415801648284148	nan	nan	nan	nan	nan	nan
10442	ZSM-5	n.a.	0	n.a.	0	n.a.	0	ZSM-5	14	0.0	0.0	0	0	0	800	20	3.0	11.3	5.7	0.38	2	31.19	4.37	1.56	2.81	20.54	7.24	14.01	5.0	9.01	65.85	23.21	300.0	0.1175884411227369	nan	nan	nan	nan	nan	nan
10443	ZSM-5	n.a.	0	n.a.	0	n.a.	0	ZSM-5	14	0.0	0.0	0	0	0	800	10	1.5	6.4	2.1	0.75	3	20.42	2.15	1.19	0.96	12.82	5.11	10.53	5.83	4.7	62.78	25.02	300.0	0.02897932286134146	nan	nan	nan	nan	nan	nan
10444	ZSM-5	n.a.	0	n.a.	0	n.a.	0	ZSM-5	14	0.0	0.0	0	0	0	800	15	2.3	9.6	3.2	0.5	3	19.39	3.77	1.5	2.27	14.49	4.36	19.44	7.74	11.71	74.73	22.49	300.0	0.07685805323956371	nan	nan	nan	nan	nan	nan
10445	ZSM-5	n.a.	0	n.a.	0	n.a.	0	ZSM-5	14	0.0	0.0	0	0	0	800	20	3.0	12.8	4.3	0.38	3	21.79	4.13	1.71	2.42	14.55	3.78	18.95	7.85	11.11	66.77	17.35	300.0	0.11099231289259515	nan	nan	nan	nan	nan	nan
10446	ZSM-5	n.a.	0	n.a.	0	n.a.	0	ZSM-5	14	0.0	0.0	0	0	0	800	10	1.5	6.8	1.7	0.75	4	15.34	2.26	1.23	1.03	10.42	3.25	14.73	8.02	6.71	67.93	21.19	300.0	0.03047905886144341	nan	nan	nan	nan	nan	nan
10447	ZSM-5	n.a.	0	n.a.	0	n.a.	0	ZSM-5	14	0.0	0.0	0	0	0	800	15	2.3	10.2	2.6	0.5	4	17.03	3.04	1.51	1.53	10.58	2.84	17.85	8.87	8.98	62.13	16.68	300.0	0.06174332733417406	nan	nan	nan	nan	nan	nan
10448	ZSM-5	n.a.	0	n.a.	0	n.a.	0	ZSM-5	14	0.0	0.0	0	0	0	800	20	3.0	13.6	3.4	0.38	4	16.23	3.57	1.69	1.88	10.31	2.67	22.0	10.41	11.58	63.52	16.45	300.0	0.09566534069946914	nan	nan	nan	nan	nan	nan
10449	ZSM-5	n.a.	0	n.a.	0	n.a.	0	ZSM-5	14	0.0	0.0	0	0	0	800	10	1.5	7.3	1.2	0.75	6	11.67	1.97	1.2	0.77	6.66	2.21	16.88	10.28	6.6	57.07	18.94	300.0	0.026528842285942194	nan	nan	nan	nan	nan	nan
10450	ZSM-5	n.a.	0	n.a.	0	n.a.	0	ZSM-5	14	0.0	0.0	0	0	0	800	15	2.3	10.9	1.8	0.5	6	11.59	2.94	1.38	1.56	6.67	1.86	25.37	11.91	13.46	57.55	16.05	300.0	0.05968168402204244	nan	nan	nan	nan	nan	nan
10451	ZSM-5	n.a.	0	n.a.	0	n.a.	0	ZSM-5	14	0.0	0.0	0	0	0	800	20	3.0	14.6	2.4	0.38	6	10.06	3.24	1.48	1.76	6.39	1.6	32.21	14.71	17.5	63.52	15.9	300.0	0.0866750006480654	nan	nan	nan	nan	nan	nan
10452	ZSM-5	n.a.	0	n.a.	0	n.a.	0	ZSM-5	14	0.0	0.0	0	0	0	800	10	4.0	4.0	2.0	0.75	2	29.64	2.37	1.24	1.13	19.67	8.63	8.0	4.18	3.81	66.36	29.12	300.0	0.03198048366734842	nan	nan	nan	nan	nan	nan
10453	ZSM-5	n.a.	0	n.a.	0	n.a.	0	ZSM-5	14	0.0	0.0	0	0	0	800	15	6.0	6.0	3.0	0.5	2	31.22	3.77	1.5	2.27	21.11	7.01	12.08	4.8	7.27	67.62	22.45	300.0	0.07685805323956371	nan	nan	nan	nan	nan	nan
10454	ZSM-5	n.a.	0	n.a.	0	n.a.	0	ZSM-5	14	0.0	0.0	0	0	0	800	20	8.0	8.0	4.0	0.38	2	33.43	3.94	1.58	2.36	20.67	6.35	11.79	4.73	7.06	61.83	18.99	300.0	0.10578207829319221	nan	nan	nan	nan	nan	nan
10455	ZSM-5	n.a.	0	n.a.	0	n.a.	0	ZSM-5	14	0.0	0.0	0	0	0	800	10	4.0	4.5	1.5	0.75	3	22.3	2.31	1.27	1.04	13.69	4.57	10.36	5.7	4.66	61.39	20.49	300.0	0.031161315097653602	nan	nan	nan	nan	nan	nan
10456	ZSM-5	n.a.	0	n.a.	0	n.a.	0	ZSM-5	14	0.0	0.0	0	0	0	800	15	6.0	6.8	2.3	0.5	3	22.44	3.12	1.49	1.63	13.47	4.1	13.9	6.64	7.26	60.03	18.27	300.0	0.06339417348650912	nan	nan	nan	nan	nan	nan
10457	ZSM-5	n.a.	0	n.a.	0	n.a.	0	ZSM-5	14	0.0	0.0	0	0	0	800	20	8.0	9.0	3.0	0.38	3	20.26	3.78	1.71	2.07	13.07	3.83	18.66	8.44	10.22	64.51	18.9	300.0	0.10140249925469416	nan	nan	nan	nan	nan	nan
10458	ZSM-5	n.a.	0	n.a.	0	n.a.	0	ZSM-5	14	0.0	0.0	0	0	0	800	10	4.0	4.8	1.2	0.75	4	14.82	2.34	1.35	0.99	9.98	3.54	15.79	9.11	6.68	67.34	23.89	300.0	0.03157083647276953	nan	nan	nan	nan	nan	nan
10459	ZSM-5	n.a.	0	n.a.	0	n.a.	0	ZSM-5	14	0.0	0.0	0	0	0	800	15	6.0	7.2	1.8	0.5	4	16.05	3.28	1.47	1.81	9.81	2.9	20.44	9.16	11.28	61.12	18.07	300.0	0.06669995936310814	nan	nan	nan	nan	nan	nan
10460	ZSM-5	n.a.	0	n.a.	0	n.a.	0	ZSM-5	14	0.0	0.0	0	0	0	800	20	8.0	9.6	2.4	0.38	4	13.03	3.86	1.64	2.22	8.54	2.45	29.62	12.59	17.04	65.54	18.8	300.0	0.10359137769020184	nan	nan	nan	nan	nan	nan
10461	ZSM-5	n.a.	0	n.a.	0	n.a.	0	ZSM-5	14	0.0	0.0	0	0	0	800	10	4.0	5.1	0.9	0.75	6	9.81	2.51	1.19	1.32	6.68	1.94	25.59	12.13	13.46	68.09	19.78	300.0	0.033893836462548295	nan	nan	nan	nan	nan	nan
10462	ZSM-5	n.a.	0	n.a.	0	n.a.	0	ZSM-5	14	0.0	0.0	0	0	0	800	15	6.0	7.7	1.3	0.5	6	8.01	2.3	1.15	1.15	5.97	1.63	28.71	14.36	14.36	74.53	20.35	300.0	0.04653725387870866	nan	nan	nan	nan	nan	nan
10463	ZSM-5	n.a.	0	n.a.	0	n.a.	0	ZSM-5	14	0.0	0.0	0	0	0	800	20	8.0	10.3	1.7	0.38	6	7.95	2.79	1.32	1.47	5.53	1.51	35.09	16.6	18.49	69.56	18.99	300.0	0.0744647346187205	nan	nan	nan	nan	nan	nan
10464	ZSM-5	n.a.	0	n.a.	0	n.a.	0	ZSM-5	14	0.0	0.0	0	0	0	800	10	7.0	2.0	1.0	0.75	2	30.67	2.93	1.4	1.53	18.59	7.02	9.55	4.56	4.99	60.61	22.89	300.0	0.03965042435194191	nan	nan	nan	nan	nan	nan
10465	ZSM-5	n.a.	0	n.a.	0	n.a.	0	ZSM-5	14	0.0	0.0	0	0	0	800	15	10.5	3.0	1.5	0.5	2	30.12	4.79	1.69	3.1	15.02	5.38	15.9	5.61	10.29	49.87	17.86	300.0	0.09817041538098283	nan	nan	nan	nan	nan	nan
10466	ZSM-5	n.a.	0	n.a.	0	n.a.	0	ZSM-5	14	0.0	0.0	0	0	0	800	20	14.0	4.0	2.0	0.38	2	25.52	5.97	2.17	3.8	13.24	3.61	23.39	8.5	14.89	51.88	14.15	300.0	0.1619902781555416	nan	nan	nan	nan	nan	nan
10467	ZSM-5	n.a.	0	n.a.	0	n.a.	0	ZSM-5	14	0.0	0.0	0	0	0	800	10	7.0	2.3	0.8	0.75	3	21.19	2.73	1.28	1.45	12.28	4.05	12.88	6.04	6.84	57.95	19.11	300.0	0.03690609214232319	nan	nan	nan	nan	nan	nan
10468	ZSM-5	n.a.	0	n.a.	0	n.a.	0	ZSM-5	14	0.0	0.0	0	0	0	800	15	10.5	3.4	1.1	0.5	3	18.07	3.86	1.59	2.27	9.37	3.01	21.36	8.8	12.56	51.85	16.66	300.0	0.0787294470445534	nan	nan	nan	nan	nan	nan
10469	ZSM-5	n.a.	0	n.a.	0	n.a.	0	ZSM-5	14	0.0	0.0	0	0	0	800	20	14.0	4.5	1.5	0.38	3	14.73	4.07	1.83	2.24	8.31	2.16	27.63	12.42	15.21	56.42	14.66	300.0	0.10934586094272399	nan	nan	nan	nan	nan	nan
10470	ZSM-5	n.a.	0	n.a.	0	n.a.	0	ZSM-5	14	0.0	0.0	0	0	0	800	10	7.0	2.4	0.6	0.75	4	15.94	2.27	1.31	0.96	9.35	2.94	14.24	8.22	6.02	58.66	18.44	300.0	0.030615482183129386	nan	nan	nan	nan	nan	nan
10471	ZSM-5	n.a.	0	n.a.	0	n.a.	0	ZSM-5	14	0.0	0.0	0	0	0	800	15	10.5	3.6	0.9	0.5	4	15.08	2.74	1.39	1.35	7.31	2.33	18.17	9.22	8.95	48.47	15.45	300.0	0.05556476202490322	nan	nan	nan	nan	nan	nan
10472	ZSM-5	n.a.	0	n.a.	0	n.a.	0	ZSM-5	14	0.0	0.0	0	0	0	800	20	14.0	4.8	1.2	0.38	4	12.72	2.93	1.46	1.47	6.49	1.69	23.03	11.48	11.56	51.02	13.29	300.0	0.07825741648409587	nan	nan	nan	nan	nan	nan
10473	ZSM-5	n.a.	0	n.a.	0	n.a.	0	ZSM-5	14	0.0	0.0	0	0	0	800	10	7.0	2.6	0.4	0.75	6	10.18	1.52	0.87	0.65	6.33	1.92	14.93	8.55	6.39	62.18	18.86	300.0	0.02042227214919105	nan	nan	nan	nan	nan	nan
10474	ZSM-5	n.a.	0	n.a.	0	n.a.	0	ZSM-5	14	0.0	0.0	0	0	0	800	15	10.5	3.9	0.6	0.5	6	11.04	1.65	0.92	0.73	5.14	1.76	14.95	8.33	6.61	46.56	15.94	300.0	0.0332752823060465	nan	nan	nan	nan	nan	nan
10475	ZSM-5	n.a.	0	n.a.	0	n.a.	0	ZSM-5	14	0.0	0.0	0	0	0	800	20	14.0	5.1	0.9	0.38	6	10.79	1.84	1.07	0.77	4.53	1.34	17.05	9.92	7.14	41.98	12.42	300.0	0.04887206733009301	nan	nan	nan	nan	nan	nan
10476	ZSM-5	n.a.	0	n.a.	0	n.a.	0	ZSM-5	14	0.0	0.0	0	0	0	775	10	1.5	5.7	2.8	0.75	2	30.34	2.63	1.42	1.21	18.6	8.04	8.67	4.68	3.99	61.31	26.5	300.0	0.03553604132990202	nan	nan	nan	nan	nan	nan
10477	ZSM-5	n.a.	0	n.a.	0	n.a.	0	ZSM-5	14	0.0	0.0	0	0	0	775	15	2.3	8.5	4.3	0.5	2	33.09	3.61	1.62	1.99	19.11	7.71	10.91	4.9	6.01	57.75	23.3	300.0	0.07353544838442921	nan	nan	nan	nan	nan	nan
10478	ZSM-5	n.a.	0	n.a.	0	n.a.	0	ZSM-5	14	0.0	0.0	0	0	0	775	20	3.0	11.3	5.7	0.38	2	32.67	4.42	1.82	2.6	19.82	6.94	13.53	5.57	7.96	60.67	21.24	300.0	0.11896471799494533	nan	nan	nan	nan	nan	nan
10479	ZSM-5	n.a.	0	n.a.	0	n.a.	0	ZSM-5	14	0.0	0.0	0	0	0	775	10	1.5	6.4	2.1	0.75	3	20.4	2.58	1.52	1.06	12.82	5.05	12.65	7.45	5.2	62.84	24.75	300.0	0.03485154347959308	nan	nan	nan	nan	nan	nan
10480	ZSM-5	n.a.	0	n.a.	0	n.a.	0	ZSM-5	14	0.0	0.0	0	0	0	775	15	2.3	9.6	3.2	0.5	3	22.52	3.52	1.76	1.76	12.76	4.4	15.63	7.82	7.82	56.66	19.54	300.0	0.07166890601843214	nan	nan	nan	nan	nan	nan
10481	ZSM-5	n.a.	0	n.a.	0	n.a.	0	ZSM-5	14	0.0	0.0	0	0	0	775	20	3.0	12.8	4.3	0.38	3	20.98	4.52	1.98	2.54	12.6	3.9	21.54	9.44	12.11	60.06	18.59	300.0	0.12171943294068958	nan	nan	nan	nan	nan	nan
10482	ZSM-5	n.a.	0	n.a.	0	n.a.	0	ZSM-5	14	0.0	0.0	0	0	0	775	10	1.5	6.8	1.7	0.75	4	17.67	2.6	1.53	1.07	9.34	3.66	14.71	8.66	6.06	52.86	20.71	300.0	0.035125300452802634	nan	nan	nan	nan	nan	nan
10483	ZSM-5	n.a.	0	n.a.	0	n.a.	0	ZSM-5	14	0.0	0.0	0	0	0	775	15	2.3	10.2	2.6	0.5	4	18.55	3.8	1.72	2.08	9.15	2.87	20.49	9.27	11.21	49.33	15.47	300.0	0.07748165663286119	nan	nan	nan	nan	nan	nan
10484	ZSM-5	n.a.	0	n.a.	0	n.a.	0	ZSM-5	14	0.0	0.0	0	0	0	775	20	3.0	13.6	3.4	0.38	4	14.34	5.46	2.08	3.38	8.3	2.1	38.08	14.5	23.57	57.88	14.64	300.0	0.14775568585000276	nan	nan	nan	nan	nan	nan
10485	ZSM-5	n.a.	0	n.a.	0	n.a.	0	ZSM-5	14	0.0	0.0	0	0	0	775	10	1.5	7.3	1.2	0.75	6	12.44	2.87	1.37	1.5	6.68	1.94	23.07	11.01	12.06	53.7	15.59	300.0	0.038826531431802834	nan	nan	nan	nan	nan	nan
10486	ZSM-5	n.a.	0	n.a.	0	n.a.	0	ZSM-5	14	0.0	0.0	0	0	0	775	15	2.3	10.9	1.8	0.5	6	10.8	3.1	1.51	1.59	5.92	1.71	28.7	13.98	14.72	54.81	15.83	300.0	0.0629813341827417	nan	nan	nan	nan	nan	nan
10487	ZSM-5	n.a.	0	n.a.	0	n.a.	0	ZSM-5	14	0.0	0.0	0	0	0	775	20	3.0	14.6	2.4	0.38	6	8.93	3.82	1.74	2.08	4.89	1.17	42.78	19.48	23.29	54.76	13.1	300.0	0.1024967108909863	nan	nan	nan	nan	nan	nan
10488	ZSM-5	n.a.	0	n.a.	0	n.a.	0	ZSM-5	14	0.0	0.0	0	0	0	775	10	4.0	4.0	2.0	0.75	2	29.38	2.99	1.54	1.45	19.39	8.24	10.18	5.24	4.94	66.0	28.05	300.0	0.040474826686532316	nan	nan	nan	nan	nan	nan
10489	ZSM-5	n.a.	0	n.a.	0	n.a.	0	ZSM-5	14	0.0	0.0	0	0	0	775	15	6.0	6.0	3.0	0.5	2	29.63	4.03	1.84	2.19	18.89	6.77	13.6	6.21	7.39	63.75	22.85	300.0	0.08226908671711008	nan	nan	nan	nan	nan	nan
10490	ZSM-5	n.a.	0	n.a.	0	n.a.	0	ZSM-5	14	0.0	0.0	0	0	0	775	20	8.0	8.0	4.0	0.38	2	28.3	5.65	2.08	3.57	17.52	5.81	19.96	7.35	12.61	61.91	20.53	300.0	0.15304977414087406	nan	nan	nan	nan	nan	nan
10491	ZSM-5	n.a.	0	n.a.	0	n.a.	0	ZSM-5	14	0.0	0.0	0	0	0	775	10	4.0	4.5	1.5	0.75	3	20.93	3.21	1.54	1.67	12.77	4.44	15.34	7.36	7.98	61.01	21.21	300.0	0.04350200376945889	nan	nan	nan	nan	nan	nan
10492	ZSM-5	n.a.	0	n.a.	0	n.a.	0	ZSM-5	14	0.0	0.0	0	0	0	775	15	6.0	6.8	2.3	0.5	3	18.35	4.94	1.94	3.0	10.98	3.33	26.92	10.57	16.35	59.84	18.15	300.0	0.10132382960445599	nan	nan	nan	nan	nan	nan
10493	ZSM-5	n.a.	0	n.a.	0	n.a.	0	ZSM-5	14	0.0	0.0	0	0	0	775	20	8.0	9.0	3.0	0.38	3	16.02	6.04	2.19	3.85	9.34	2.2	37.7	13.67	24.03	58.3	13.73	300.0	0.16395006894047193	nan	nan	nan	nan	nan	nan
10494	ZSM-5	n.a.	0	n.a.	0	n.a.	0	ZSM-5	14	0.0	0.0	0	0	0	775	10	4.0	4.8	1.2	0.75	4	15.23	3.38	1.53	1.85	9.77	2.85	22.19	10.05	12.15	64.15	18.71	300.0	0.04584590248244108	nan	nan	nan	nan	nan	nan
10495	ZSM-5	n.a.	0	n.a.	0	n.a.	0	ZSM-5	14	0.0	0.0	0	0	0	775	15	6.0	7.2	1.8	0.5	4	12.28	4.34	1.82	2.52	7.66	2.05	35.34	14.82	20.52	62.38	16.69	300.0	0.08873989547188106	nan	nan	nan	nan	nan	nan
10496	ZSM-5	n.a.	0	n.a.	0	n.a.	0	ZSM-5	14	0.0	0.0	0	0	0	775	20	8.0	9.6	2.4	0.38	4	12.2	4.71	2.03	2.68	6.14	1.35	38.61	16.64	21.97	50.33	11.07	300.0	0.12696134902103826	nan	nan	nan	nan	nan	nan
10497	ZSM-5	n.a.	0	n.a.	0	n.a.	0	ZSM-5	14	0.0	0.0	0	0	0	775	10	4.0	5.1	0.9	0.75	6	9.38	2.39	1.27	1.12	6.13	1.71	25.48	13.54	11.94	65.35	18.23	300.0	0.032253651734956895	nan	nan	nan	nan	nan	nan
10498	ZSM-5	n.a.	0	n.a.	0	n.a.	0	ZSM-5	14	0.0	0.0	0	0	0	775	15	6.0	7.7	1.3	0.5	6	8.23	2.84	1.48	1.36	4.93	1.37	34.51	17.98	16.52	59.9	16.65	300.0	0.0576221637082392	nan	nan	nan	nan	nan	nan
10499	ZSM-5	n.a.	0	n.a.	0	n.a.	0	ZSM-5	14	0.0	0.0	0	0	0	775	20	8.0	10.3	1.7	0.38	6	6.33	3.03	1.59	1.44	4.31	1.03	47.87	25.12	22.75	68.09	16.27	300.0	0.08096982545167496	nan	nan	nan	nan	nan	nan
10500	ZSM-5	n.a.	0	n.a.	0	n.a.	0	ZSM-5	14	0.0	0.0	0	0	0	775	10	7.0	2.0	1.0	0.75	2	27.28	4.91	1.95	2.96	14.71	5.15	18.0	7.15	10.85	53.92	18.88	300.0	0.0671284992489847	nan	nan	nan	nan	nan	nan
10501	ZSM-5	n.a.	0	n.a.	0	n.a.	0	ZSM-5	14	0.0	0.0	0	0	0	775	15	10.5	3.0	1.5	0.5	2	22.57	5.3	2.02	3.28	11.09	2.54	23.48	8.95	14.53	49.14	11.25	300.0	0.10891237159211771	nan	nan	nan	nan	nan	nan
10502	ZSM-5	n.a.	0	n.a.	0	n.a.	0	ZSM-5	14	0.0	0.0	0	0	0	775	20	14.0	4.0	2.0	0.38	2	18.29	5.21	2.32	2.89	9.11	1.75	28.49	12.68	15.8	49.81	9.57	300.0	0.14080596716616095	nan	nan	nan	nan	nan	nan
10503	ZSM-5	n.a.	0	n.a.	0	n.a.	0	ZSM-5	14	0.0	0.0	0	0	0	775	10	7.0	2.3	0.8	0.75	3	15.66	4.13	1.82	2.31	10.07	2.97	26.37	11.62	14.75	64.3	18.97	300.0	0.05623610519891487	nan	nan	nan	nan	nan	nan
10504	ZSM-5	n.a.	0	n.a.	0	n.a.	0	ZSM-5	14	0.0	0.0	0	0	0	775	15	10.5	3.4	1.1	0.5	3	13.48	3.72	1.95	1.77	7.13	1.67	27.6	14.47	13.13	52.89	12.39	300.0	0.07581914614644035	nan	nan	nan	nan	nan	nan
