Repository: jimmmmmmmyzzy/SR-in-Heterogeneous-Catalysis

# Towards distilling 'physical laws' in heterogeneous catalysis with symbolic regression

File: OCM_dataset_modified.csv (part 54 of 64)
	Name	M1	M1_atom_number	M2	M2_atom_number	M3	M3_atom_number	Support 	Support_ID	M2_mol	M3_mol	M1_mol%	M2_mol%	M3_mol%	Temp	Total_flow	Ar_flow	CH4_flow	O2_flow	CT	CH4/O2	CH4_conv	C2y	C2H6y	C2H4y	COy	CO2y	C2s	C2H6s	C2H4s	COs	CO2s	BET_surface_area	rate_constant	radii_M1	radii_M2	radii_M3	chi_M1	chi_M2	chi_M3
10505	ZSM-5	n.a.	0	n.a.	0	n.a.	0	ZSM-5	14	0.0	0.0	0	0	0	775	20	14.0	4.5	1.5	0.38	3	10.09	3.43	1.83	1.6	5.99	1.28	33.99	18.14	15.86	59.37	12.69	300.0	0.09184750528753914	nan	nan	nan	nan	nan	nan
10506	ZSM-5	n.a.	0	n.a.	0	n.a.	0	ZSM-5	14	0.0	0.0	0	0	0	775	10	7.0	2.4	0.6	0.75	4	13.06	2.8	1.37	1.43	7.75	2.35	21.44	10.49	10.95	59.34	17.99	300.0	0.03786596602893067	nan	nan	nan	nan	nan	nan
10507	ZSM-5	n.a.	0	n.a.	0	n.a.	0	ZSM-5	14	0.0	0.0	0	0	0	775	15	10.5	3.6	0.9	0.5	4	10.02	2.76	1.41	1.35	6.07	1.6	27.54	14.07	13.47	60.58	15.97	300.0	0.055976073080337425	nan	nan	nan	nan	nan	nan
10508	ZSM-5	n.a.	0	n.a.	0	n.a.	0	ZSM-5	14	0.0	0.0	0	0	0	775	20	14.0	4.8	1.2	0.38	4	9.78	2.56	1.54	1.02	5.08	1.14	26.18	15.75	10.43	51.94	11.66	300.0	0.06824574217501166	nan	nan	nan	nan	nan	nan
10509	ZSM-5	n.a.	0	n.a.	0	n.a.	0	ZSM-5	14	0.0	0.0	0	0	0	775	10	7.0	2.6	0.4	0.75	6	9.91	1.84	1.08	0.76	5.53	1.79	18.57	10.9	7.67	55.8	18.06	300.0	0.02476184744724712	nan	nan	nan	nan	nan	nan
10510	ZSM-5	n.a.	0	n.a.	0	n.a.	0	ZSM-5	14	0.0	0.0	0	0	0	775	15	10.5	3.9	0.6	0.5	6	8.34	1.8	1.12	0.68	4.29	1.33	21.58	13.43	8.15	51.44	15.95	300.0	0.03632794125534236	nan	nan	nan	nan	nan	nan
10511	ZSM-5	n.a.	0	n.a.	0	n.a.	0	ZSM-5	14	0.0	0.0	0	0	0	775	20	14.0	5.1	0.9	0.38	6	6.81	1.75	1.13	0.62	3.75	0.94	25.7	16.59	9.1	55.07	13.8	300.0	0.04646035589137029	nan	nan	nan	nan	nan	nan
10512	ZSM-5	n.a.	0	n.a.	0	n.a.	0	ZSM-5	14	0.0	0.0	0	0	0	750	10	1.5	5.7	2.8	0.75	2	29.56	3.27	1.76	1.51	19.12	8.23	11.06	5.95	5.11	64.68	27.84	300.0	0.04432879172484758	nan	nan	nan	nan	nan	nan
10513	ZSM-5	n.a.	0	n.a.	0	n.a.	0	ZSM-5	14	0.0	0.0	0	0	0	750	15	2.3	8.5	4.3	0.5	2	30.16	3.83	1.93	1.9	18.65	7.61	12.7	6.4	6.3	61.84	25.23	300.0	0.0781054545274019	nan	nan	nan	nan	nan	nan
10514	ZSM-5	n.a.	0	n.a.	0	n.a.	0	ZSM-5	14	0.0	0.0	0	0	0	750	20	3.0	11.3	5.7	0.38	2	30.5	5.35	2.17	3.18	17.61	6.76	17.54	7.11	10.43	57.74	22.16	300.0	0.14469554824410397	nan	nan	nan	nan	nan	nan
10515	ZSM-5	n.a.	0	n.a.	0	n.a.	0	ZSM-5	14	0.0	0.0	0	0	0	750	10	1.5	6.4	2.1	0.75	3	22.43	3.29	1.77	1.52	11.64	4.86	14.67	7.89	6.78	51.89	21.67	300.0	0.044604501678959435	nan	nan	nan	nan	nan	nan
10516	ZSM-5	n.a.	0	n.a.	0	n.a.	0	ZSM-5	14	0.0	0.0	0	0	0	750	15	2.3	9.6	3.2	0.5	3	18.45	5.78	2.23	3.55	10.75	3.83	31.33	12.09	19.24	58.27	20.76	300.0	0.11907542543239255	nan	nan	nan	nan	nan	nan
10517	ZSM-5	n.a.	0	n.a.	0	n.a.	0	ZSM-5	14	0.0	0.0	0	0	0	750	20	3.0	12.8	4.3	0.38	3	14.33	7.22	2.58	4.64	9.53	2.28	50.38	18.0	32.38	66.5	15.91	300.0	0.19720812280129946	nan	nan	nan	nan	nan	nan
10518	ZSM-5	n.a.	0	n.a.	0	n.a.	0	ZSM-5	14	0.0	0.0	0	0	0	750	10	1.5	6.8	1.7	0.75	4	17.2	4.14	1.82	2.32	8.64	2.93	24.07	10.58	13.49	50.23	17.03	300.0	0.056375189675474856	nan	nan	nan	nan	nan	nan
10519	ZSM-5	n.a.	0	n.a.	0	n.a.	0	ZSM-5	14	0.0	0.0	0	0	0	750	15	2.3	10.2	2.6	0.5	4	8.93	5.7	2.26	3.44	7.02	1.67	63.83	25.31	38.52	78.61	18.7	300.0	0.11737799269735923	nan	nan	nan	nan	nan	nan
10520	ZSM-5	n.a.	0	n.a.	0	n.a.	0	ZSM-5	14	0.0	0.0	0	0	0	750	20	3.0	13.6	3.4	0.38	4	10.01	5.43	2.33	3.1	5.54	0.98	54.25	23.28	30.97	55.34	9.79	300.0	0.14692074989650156	nan	nan	nan	nan	nan	nan
10521	ZSM-5	n.a.	0	n.a.	0	n.a.	0	ZSM-5	14	0.0	0.0	0	0	0	750	10	1.5	7.3	1.2	0.75	6	11.64	3.41	1.62	1.79	5.46	1.44	29.3	13.92	15.38	46.91	12.37	300.0	0.046259959729182475	nan	nan	nan	nan	nan	nan
10522	ZSM-5	n.a.	0	n.a.	0	n.a.	0	ZSM-5	14	0.0	0.0	0	0	0	750	15	2.3	10.9	1.8	0.5	6	4.96	3.69	1.77	1.92	4.07	0.9	74.4	35.69	38.71	82.06	18.15	300.0	0.07519606083063697	nan	nan	nan	nan	nan	nan
10523	ZSM-5	n.a.	0	n.a.	0	n.a.	0	ZSM-5	14	0.0	0.0	0	0	0	750	20	3.0	14.6	2.4	0.38	6	5.75	3.32	1.74	1.58	3.32	0.62	57.74	30.26	27.48	57.74	10.78	300.0	0.08885165829686609	nan	nan	nan	nan	nan	nan
10524	ZSM-5	n.a.	0	n.a.	0	n.a.	0	ZSM-5	14	0.0	0.0	0	0	0	750	10	4.0	4.0	2.0	0.75	2	28.87	4.34	1.92	2.42	17.9	7.42	15.03	6.65	8.38	62.0	25.7	300.0	0.059159930314587376	nan	nan	nan	nan	nan	nan
10525	ZSM-5	n.a.	0	n.a.	0	n.a.	0	ZSM-5	14	0.0	0.0	0	0	0	750	15	6.0	6.0	3.0	0.5	2	26.2	7.23	2.39	4.84	15.67	5.01	27.6	9.12	18.47	59.81	19.12	300.0	0.15009374864582253	nan	nan	nan	nan	nan	nan
10526	ZSM-5	n.a.	0	n.a.	0	n.a.	0	ZSM-5	14	0.0	0.0	0	0	0	750	20	8.0	8.0	4.0	0.38	2	25.39	7.88	2.55	5.33	14.35	3.48	31.04	10.04	20.99	56.52	13.71	300.0	0.2159950290410708	nan	nan	nan	nan	nan	nan
10527	ZSM-5	n.a.	0	n.a.	0	n.a.	0	ZSM-5	14	0.0	0.0	0	0	0	750	10	4.0	4.5	1.5	0.75	3	20.16	4.46	1.82	2.64	12.46	3.98	22.12	9.03	13.1	61.81	19.74	300.0	0.060833570701700736	nan	nan	nan	nan	nan	nan
10528	ZSM-5	n.a.	0	n.a.	0	n.a.	0	ZSM-5	14	0.0	0.0	0	0	0	750	15	6.0	6.8	2.3	0.5	3	18.15	5.65	2.08	3.57	10.3	2.77	31.13	11.46	19.67	56.75	15.26	300.0	0.11631782834706428	nan	nan	nan	nan	nan	nan
10529	ZSM-5	n.a.	0	n.a.	0	n.a.	0	ZSM-5	14	0.0	0.0	0	0	0	750	20	8.0	9.0	3.0	0.38	3	17.84	6.07	2.23	3.84	9.29	2.06	34.02	12.5	21.52	52.07	11.55	300.0	0.16479042626754556	nan	nan	nan	nan	nan	nan
10530	ZSM-5	n.a.	0	n.a.	0	n.a.	0	ZSM-5	14	0.0	0.0	0	0	0	750	10	4.0	4.8	1.2	0.75	4	16.86	3.51	1.48	2.03	10.22	3.03	20.82	8.78	12.04	60.62	17.97	300.0	0.04764107994106526	nan	nan	nan	nan	nan	nan
10531	ZSM-5	n.a.	0	n.a.	0	n.a.	0	ZSM-5	14	0.0	0.0	0	0	0	750	15	6.0	7.2	1.8	0.5	4	14.35	4.04	1.71	2.33	9.19	2.3	28.15	11.92	16.24	64.04	16.03	300.0	0.08247749603319507	nan	nan	nan	nan	nan	nan
10532	ZSM-5	n.a.	0	n.a.	0	n.a.	0	ZSM-5	14	0.0	0.0	0	0	0	750	20	8.0	9.6	2.4	0.38	4	14.83	4.46	1.86	2.6	8.57	1.93	30.07	12.54	17.53	57.79	13.01	300.0	0.12006625796388304	nan	nan	nan	nan	nan	nan
10533	ZSM-5	n.a.	0	n.a.	0	n.a.	0	ZSM-5	14	0.0	0.0	0	0	0	750	10	4.0	5.1	0.9	0.75	6	10.11	2.5	1.12	1.38	7.23	1.98	24.73	11.08	13.65	71.51	19.58	300.0	0.03375707731238653	nan	nan	nan	nan	nan	nan
10534	ZSM-5	n.a.	0	n.a.	0	n.a.	0	ZSM-5	14	0.0	0.0	0	0	0	750	15	6.0	7.7	1.3	0.5	6	8.99	3.01	1.22	1.79	6.97	1.56	33.48	13.57	19.91	77.53	17.35	300.0	0.06112461116527996	nan	nan	nan	nan	nan	nan
10535	ZSM-5	n.a.	0	n.a.	0	n.a.	0	ZSM-5	14	0.0	0.0	0	0	0	750	20	8.0	10.3	1.7	0.38	6	10.06	3.08	1.29	1.79	6.88	1.38	30.62	12.82	17.79	68.39	13.72	300.0	0.08232707905201694	nan	nan	nan	nan	nan	nan
10536	ZSM-5	n.a.	0	n.a.	0	n.a.	0	ZSM-5	14	0.0	0.0	0	0	0	750	10	7.0	2.0	1.0	0.75	2	31.58	2.34	1.25	1.09	19.03	7.53	7.41	3.96	3.45	60.26	23.84	300.0	0.03157083647276953	nan	nan	nan	nan	nan	nan
10537	ZSM-5	n.a.	0	n.a.	0	n.a.	0	ZSM-5	14	0.0	0.0	0	0	0	750	15	10.5	3.0	1.5	0.5	2	33.28	3.27	1.14	2.13	19.58	6.27	9.83	3.43	6.4	58.83	18.84	300.0	0.06649318758727137	nan	nan	nan	nan	nan	nan
10538	ZSM-5	n.a.	0	n.a.	0	n.a.	0	ZSM-5	14	0.0	0.0	0	0	0	750	20	14.0	4.0	2.0	0.38	2	32.04	3.87	1.33	2.54	19.8	5.59	12.08	4.15	7.93	61.8	17.45	300.0	0.10386511555359612	nan	nan	nan	nan	nan	nan
10539	ZSM-5	n.a.	0	n.a.	0	n.a.	0	ZSM-5	14	0.0	0.0	0	0	0	750	10	7.0	2.3	0.8	0.75	3	21.46	2.05	0.99	1.06	13.92	4.47	9.55	4.61	4.94	64.86	20.83	300.0	0.027617388796722094	nan	nan	nan	nan	nan	nan
10540	ZSM-5	n.a.	0	n.a.	0	n.a.	0	ZSM-5	14	0.0	0.0	0	0	0	750	15	10.5	3.4	1.1	0.5	3	22.41	3.19	1.07	2.12	12.24	3.47	14.23	4.77	9.46	54.62	15.48	300.0	0.06483978251222253	nan	nan	nan	nan	nan	nan
10541	ZSM-5	n.a.	0	n.a.	0	n.a.	0	ZSM-5	14	0.0	0.0	0	0	0	750	20	14.0	4.5	1.5	0.38	3	21.04	3.41	1.36	2.05	12.31	3.03	16.21	6.46	9.74	58.51	14.4	300.0	0.09130255209707067	nan	nan	nan	nan	nan	nan
10542	ZSM-5	n.a.	0	n.a.	0	n.a.	0	ZSM-5	14	0.0	0.0	0	0	0	750	10	7.0	2.4	0.6	0.75	4	17.02	2.6	1.07	1.53	10.04	2.87	15.28	6.29	8.99	58.99	16.86	300.0	0.035125300452802634	nan	nan	nan	nan	nan	nan
10543	ZSM-5	n.a.	0	n.a.	0	n.a.	0	ZSM-5	14	0.0	0.0	0	0	0	750	15	10.5	3.6	0.9	0.5	4	14.56	2.4	1.19	1.21	6.95	2.43	16.48	8.17	8.31	47.73	16.69	300.0	0.048585385138089174	nan	nan	nan	nan	nan	nan
10544	ZSM-5	n.a.	0	n.a.	0	n.a.	0	ZSM-5	14	0.0	0.0	0	0	0	750	20	14.0	4.8	1.2	0.38	4	13.52	2.85	1.47	1.38	5.67	1.57	21.08	10.87	10.21	41.94	11.61	300.0	0.07608950043326906	nan	nan	nan	nan	nan	nan
10545	ZSM-5	n.a.	0	n.a.	0	n.a.	0	ZSM-5	14	0.0	0.0	0	0	0	750	10	7.0	2.6	0.4	0.75	6	8.76	1.51	0.99	0.52	5.21	1.91	17.24	11.3	5.94	59.47	21.8	300.0	0.020286887741973837	nan	nan	nan	nan	nan	nan
10546	ZSM-5	n.a.	0	n.a.	0	n.a.	0	ZSM-5	14	0.0	0.0	0	0	0	750	15	10.5	3.9	0.6	0.5	6	7.25	1.53	1.01	0.52	3.51	1.09	21.1	13.93	7.17	48.41	15.03	300.0	0.03083650545676129	nan	nan	nan	nan	nan	nan
10547	ZSM-5	n.a.	0	n.a.	0	n.a.	0	ZSM-5	14	0.0	0.0	0	0	0	750	20	14.0	5.1	0.9	0.38	6	6.06	1.38	0.89	0.49	2.36	0.68	22.77	14.69	8.09	38.94	11.22	300.0	0.03656869787397724	nan	nan	nan	nan	nan	nan
10548	ZSM-5	n.a.	0	n.a.	0	n.a.	0	ZSM-5	14	0.0	0.0	0	0	0	700	10	1.5	5.7	2.8	0.75	2	28.95	6.22	2.42	3.8	14.82	6.81	21.49	8.36	13.13	51.19	23.52	300.0	0.08562476310220156	nan	nan	nan	nan	nan	nan
10549	ZSM-5	n.a.	0	n.a.	0	n.a.	0	ZSM-5	14	0.0	0.0	0	0	0	700	15	2.3	8.5	4.3	0.5	2	24.9	7.59	2.72	4.87	13.53	3.77	30.48	10.92	19.56	54.34	15.14	300.0	0.15786997617628454	nan	nan	nan	nan	nan	nan
10550	ZSM-5	n.a.	0	n.a.	0	n.a.	0	ZSM-5	14	0.0	0.0	0	0	0	700	20	3.0	11.3	5.7	0.38	2	19.09	7.18	2.83	4.35	10.98	1.89	37.61	14.82	22.79	57.52	9.9	300.0	0.19607382151331995	nan	nan	nan	nan	nan	nan
10551	ZSM-5	n.a.	0	n.a.	0	n.a.	0	ZSM-5	14	0.0	0.0	0	0	0	700	10	1.5	6.4	2.1	0.75	3	18.23	6.23	2.39	3.84	7.82	1.72	34.17	13.11	21.06	42.9	9.43	300.0	0.08576694740874345	nan	nan	nan	nan	nan	nan
10552	ZSM-5	n.a.	0	n.a.	0	n.a.	0	ZSM-5	14	0.0	0.0	0	0	0	700	15	2.3	9.6	3.2	0.5	3	9.25	5.22	2.4	2.82	5.24	0.71	56.43	25.95	30.49	56.65	7.68	300.0	0.10722353889729831	nan	nan	nan	nan	nan	nan
10553	ZSM-5	n.a.	0	n.a.	0	n.a.	0	ZSM-5	14	0.0	0.0	0	0	0	700	20	3.0	12.8	4.3	0.38	3	7.08	4.09	2.2	1.89	3.51	0.4	57.77	31.07	26.69	49.58	5.65	300.0	0.10989456381113592	nan	nan	nan	nan	nan	nan
10554	ZSM-5	n.a.	0	n.a.	0	n.a.	0	ZSM-5	14	0.0	0.0	0	0	0	700	10	1.5	6.8	1.7	0.75	4	8.5	4.58	2.16	2.42	4.32	0.68	53.88	25.41	28.47	50.82	8.0	300.0	0.06250931453350715	nan	nan	nan	nan	nan	nan
10555	ZSM-5	n.a.	0	n.a.	0	n.a.	0	ZSM-5	14	0.0	0.0	0	0	0	700	15	2.3	10.2	2.6	0.5	4	6.64	3.45	1.9	1.55	2.57	0.35	51.96	28.61	23.34	38.7	5.27	300.0	0.07021835422713579	nan	nan	nan	nan	nan	nan
10556	ZSM-5	n.a.	0	n.a.	0	n.a.	0	ZSM-5	14	0.0	0.0	0	0	0	700	20	3.0	13.6	3.4	0.38	4	4.66	2.6	1.56	1.04	1.8	0.25	55.79	33.48	22.32	38.63	5.36	300.0	0.0693262508936894	nan	nan	nan	nan	nan	nan
10557	ZSM-5	n.a.	0	n.a.	0	n.a.	0	ZSM-5	14	0.0	0.0	0	0	0	700	10	1.5	7.3	1.2	0.75	6	5.78	2.78	1.57	1.21	2.27	0.41	48.1	27.16	20.93	39.27	7.09	300.0	0.03759164582770931	nan	nan	nan	nan	nan	nan
10558	ZSM-5	n.a.	0	n.a.	0	n.a.	0	ZSM-5	14	0.0	0.0	0	0	0	700	15	2.3	10.9	1.8	0.5	6	2.24	2.09	1.3	0.79	1.44	0.27	93.3	58.04	35.27	64.29	12.05	300.0	0.042242993244222836	nan	nan	nan	nan	nan	nan
10559	ZSM-5	n.a.	0	n.a.	0	n.a.	0	ZSM-5	14	0.0	0.0	0	0	0	700	20	3.0	14.6	2.4	0.38	6	3.2	1.62	1.04	0.58	0.97	0.2	50.63	32.5	18.13	30.31	6.25	300.0	0.04298067005499371	nan	nan	nan	nan	nan	nan
10560	ZSM-5	n.a.	0	n.a.	0	n.a.	0	ZSM-5	14	0.0	0.0	0	0	0	700	10	4.0	4.0	2.0	0.75	2	18.76	6.88	2.59	4.29	11.39	2.21	36.67	13.81	22.87	60.71	11.78	300.0	0.09504160267328486	nan	nan	nan	nan	nan	nan
10561	ZSM-5	n.a.	0	n.a.	0	n.a.	0	ZSM-5	14	0.0	0.0	0	0	0	700	15	6.0	6.0	3.0	0.5	2	10.27	5.25	2.52	2.73	6.38	0.82	51.12	24.54	26.58	62.12	7.98	300.0	0.10785668405111126	nan	nan	nan	nan	nan	nan
10562	ZSM-5	n.a.	0	n.a.	0	n.a.	0	ZSM-5	14	0.0	0.0	0	0	0	700	20	8.0	8.0	4.0	0.38	2	7.41	4.15	2.28	1.87	4.03	0.5	56.01	30.77	25.24	54.39	6.75	300.0	0.11154135920115223	nan	nan	nan	nan	nan	nan
10563	ZSM-5	n.a.	0	n.a.	0	n.a.	0	ZSM-5	14	0.0	0.0	0	0	0	700	10	4.0	4.5	1.5	0.75	3	8.8	4.19	2.12	2.07	4.48	0.7	47.61	24.09	23.52	50.91	7.95	300.0	0.05707082976707926	nan	nan	nan	nan	nan	nan
10564	ZSM-5	n.a.	0	n.a.	0	n.a.	0	ZSM-5	14	0.0	0.0	0	0	0	700	15	6.0	6.8	2.3	0.5	3	3.62	2.97	1.78	1.19	2.45	0.38	82.04	49.17	32.87	67.68	10.5	300.0	0.06029995390176644	nan	nan	nan	nan	nan	nan
10565	ZSM-5	n.a.	0	n.a.	0	n.a.	0	ZSM-5	14	0.0	0.0	0	0	0	700	20	8.0	9.0	3.0	0.38	3	2.92	2.19	1.41	0.78	1.65	0.27	75.0	48.29	26.71	56.51	9.25	300.0	0.05827201233076278	nan	nan	nan	nan	nan	nan
10566	ZSM-5	n.a.	0	n.a.	0	n.a.	0	ZSM-5	14	0.0	0.0	0	0	0	700	10	4.0	4.8	1.2	0.75	4	5.43	2.92	1.7	1.22	2.83	0.52	53.78	31.31	22.47	52.12	9.58	300.0	0.03951307350625432	nan	nan	nan	nan	nan	nan
10567	ZSM-5	n.a.	0	n.a.	0	n.a.	0	ZSM-5	14	0.0	0.0	0	0	0	700	15	6.0	7.2	1.8	0.5	4	3.44	2.01	1.3	0.71	1.72	0.32	58.43	37.79	20.64	50.0	9.3	300.0	0.040609506680728547	nan	nan	nan	nan	nan	nan
10568	ZSM-5	n.a.	0	n.a.	0	n.a.	0	ZSM-5	14	0.0	0.0	0	0	0	700	20	8.0	9.6	2.4	0.38	4	3.36	1.57	1.08	0.49	1.12	0.25	46.73	32.14	14.58	33.33	7.44	300.0	0.04164355354466174	nan	nan	nan	nan	nan	nan
10569	ZSM-5	n.a.	0	n.a.	0	n.a.	0	ZSM-5	14	0.0	0.0	0	0	0	700	10	4.0	5.1	0.9	0.75	6	4.63	1.77	1.1	0.67	2.0	0.44	38.23	23.76	14.47	43.2	9.5	300.0	0.02381135773508426	nan	nan	nan	nan	nan	nan
10570	ZSM-5	n.a.	0	n.a.	0	n.a.	0	ZSM-5	14	0.0	0.0	0	0	0	700	15	6.0	7.7	1.3	0.5	6	2.81	1.46	0.98	0.48	1.13	0.29	51.96	34.88	17.08	40.21	10.32	300.0	0.029415257744548576	nan	nan	nan	nan	nan	nan
10571	ZSM-5	n.a.	0	n.a.	0	n.a.	0	ZSM-5	14	0.0	0.0	0	0	0	700	20	8.0	10.3	1.7	0.38	6	1.8	1.1	0.85	0.25	0.72	0.23	61.11	47.22	13.89	40.0	12.78	300.0	0.02910775620901302	nan	nan	nan	nan	nan	nan
10572	ZSM-5	n.a.	0	n.a.	0	n.a.	0	ZSM-5	14	0.0	0.0	0	0	0	700	10	7.0	2.0	1.0	0.75	2	7.77	2.6	1.65	0.95	3.48	0.73	33.46	21.24	12.23	44.79	9.4	300.0	0.035125300452802634	nan	nan	nan	nan	nan	nan
10573	ZSM-5	n.a.	0	n.a.	0	n.a.	0	ZSM-5	14	0.0	0.0	0	0	0	700	15	10.5	3.0	1.5	0.5	2	4.81	1.76	1.27	0.49	1.94	0.52	36.59	26.4	10.19	40.33	10.81	300.0	0.03551344317851797	nan	nan	nan	nan	nan	nan
10574	ZSM-5	n.a.	0	n.a.	0	n.a.	0	ZSM-5	14	0.0	0.0	0	0	0	700	20	14.0	4.0	2.0	0.38	2	2.29	1.25	1.03	0.22	0.85	0.37	54.59	44.98	9.61	37.12	16.16	300.0	0.03310205843910546	nan	nan	nan	nan	nan	nan
10575	ZSM-5	n.a.	0	n.a.	0	n.a.	0	ZSM-5	14	0.0	0.0	0	0	0	700	10	7.0	2.3	0.8	0.75	3	4.08	1.69	1.23	0.46	2.25	0.62	41.42	30.15	11.27	55.15	15.2	300.0	0.022725912812344633	nan	nan	nan	nan	nan	nan
10576	ZSM-5	n.a.	0	n.a.	0	n.a.	0	ZSM-5	14	0.0	0.0	0	0	0	700	15	10.5	3.4	1.1	0.5	3	3.03	1.17	0.87	0.3	1.26	0.43	38.61	28.71	9.9	41.58	14.19	300.0	0.02353796719999778	nan	nan	nan	nan	nan	nan
10577	ZSM-5	n.a.	0	n.a.	0	n.a.	0	ZSM-5	14	0.0	0.0	0	0	0	700	20	14.0	4.5	1.5	0.38	3	3.79	0.81	0.73	0.08	0.64	0.32	21.37	19.26	2.11	16.89	8.44	300.0	0.021402587447865766	nan	nan	nan	nan	nan	nan
10578	ZSM-5	n.a.	0	n.a.	0	n.a.	0	ZSM-5	14	0.0	0.0	0	0	0	700	10	7.0	2.4	0.6	0.75	4	4.28	1.33	0.96	0.37	2.07	0.61	31.07	22.43	8.64	48.36	14.25	300.0	0.01785231615868807	nan	nan	nan	nan	nan	nan
10579	ZSM-5	n.a.	0	n.a.	0	n.a.	0	ZSM-5	14	0.0	0.0	0	0	0	700	15	10.5	3.6	0.9	0.5	4	5.65	0.86	0.62	0.24	0.92	0.37	15.22	10.97	4.25	16.28	6.55	300.0	0.017274386791327177	nan	nan	nan	nan	nan	nan
10580	ZSM-5	n.a.	0	n.a.	0	n.a.	0	ZSM-5	14	0.0	0.0	0	0	0	700	20	14.0	4.8	1.2	0.38	4	2.68	0.71	0.54	0.17	0.37	0.29	26.49	20.15	6.34	13.81	10.82	300.0	0.018750855112075332	nan	nan	nan	nan	nan	nan
10581	ZSM-5	n.a.	0	n.a.	0	n.a.	0	ZSM-5	14	0.0	0.0	0	0	0	700	10	7.0	2.6	0.4	0.75	6	3.97	0.96	0.73	0.23	1.72	0.55	24.18	18.39	5.79	43.32	13.85	300.0	0.012861836069073934	nan	nan	nan	nan	nan	nan
10582	ZSM-5	n.a.	0	n.a.	0	n.a.	0	ZSM-5	14	0.0	0.0	0	0	0	700	15	10.5	3.9	0.6	0.5	6	4.44	0.68	0.51	0.17	0.69	0.38	15.32	11.49	3.83	15.54	8.56	300.0	0.013646450696251073	nan	nan	nan	nan	nan	nan
10583	ZSM-5	n.a.	0	n.a.	0	n.a.	0	ZSM-5	14	0.0	0.0	0	0	0	700	20	14.0	5.1	0.9	0.38	6	2.89	0.55	0.49	0.06	0.46	0.27	19.03	16.96	2.08	15.92	9.34	300.0	0.01451363338976345	nan	nan	nan	nan	nan	nan
10584	TiO2	n.a.	0	n.a.	0	n.a.	0	TiO2	12	0.0	0.0	0	0	0	900	10	1.5	5.7	2.8	0.75	2	32.44	4.39	0.64	3.75	26.36	6.87	13.53	1.97	11.56	81.26	21.18	17.4	0.05985702518764891	nan	nan	nan	nan	nan	nan
10585	TiO2	n.a.	0	n.a.	0	n.a.	0	TiO2	12	0.0	0.0	0	0	0	900	15	2.3	8.5	4.3	0.5	2	32.58	5.21	0.69	4.52	27.61	6.58	15.99	2.12	13.87	84.75	20.2	17.4	0.10701253504628233	nan	nan	nan	nan	nan	nan
10586	TiO2	n.a.	0	n.a.	0	n.a.	0	TiO2	12	0.0	0.0	0	0	0	900	20	3.0	11.3	5.7	0.38	2	33.94	5.69	0.69	5.0	27.23	6.19	16.76	2.03	14.73	80.23	18.24	17.4	0.15416567745341545	nan	nan	nan	nan	nan	nan
10587	TiO2	n.a.	0	n.a.	0	n.a.	0	TiO2	12	0.0	0.0	0	0	0	900	10	1.5	6.4	2.1	0.75	3	20.83	4.59	0.56	4.03	19.29	3.62	22.04	2.69	19.35	92.61	17.38	17.4	0.06264905496578249	nan	nan	nan	nan	nan	nan
10588	TiO2	n.a.	0	n.a.	0	n.a.	0	TiO2	12	0.0	0.0	0	0	0	900	15	2.3	9.6	3.2	0.5	3	21.59	5.38	0.55	4.83	19.44	3.36	24.92	2.55	22.37	90.04	15.56	17.4	0.11060263157017862	nan	nan	nan	nan	nan	nan
10589	TiO2	n.a.	0	n.a.	0	n.a.	0	TiO2	12	0.0	0.0	0	0	0	900	20	3.0	12.8	4.3	0.38	3	19.45	6.26	0.68	5.58	19.89	3.27	32.19	3.5	28.69	102.26	16.81	17.4	0.17011893024613498	nan	nan	nan	nan	nan	nan
10590	TiO2	n.a.	0	n.a.	0	n.a.	0	TiO2	12	0.0	0.0	0	0	0	900	10	1.5	6.8	1.7	0.75	4	14.96	4.54	0.49	4.05	15.32	2.33	30.35	3.28	27.07	102.41	15.57	17.4	0.06195049921378781	nan	nan	nan	nan	nan	nan
10591	TiO2	n.a.	0	n.a.	0	n.a.	0	TiO2	12	0.0	0.0	0	0	0	900	15	2.3	10.2	2.6	0.5	4	15.66	5.26	0.53	4.73	15.1	2.13	33.59	3.38	30.2	96.42	13.6	17.4	0.10806777698497125	nan	nan	nan	nan	nan	nan
10592	TiO2	n.a.	0	n.a.	0	n.a.	0	TiO2	12	0.0	0.0	0	0	0	900	20	3.0	13.6	3.4	0.38	4	15.66	5.85	0.56	5.29	15.03	2.02	37.36	3.58	33.78	95.98	12.9	17.4	0.15863402864455248	nan	nan	nan	nan	nan	nan
10593	TiO2	n.a.	0	n.a.	0	n.a.	0	TiO2	12	0.0	0.0	0	0	0	900	10	1.5	7.3	1.2	0.75	6	16.65	4.26	0.45	3.81	11.11	1.33	25.59	2.7	22.88	66.73	7.99	17.4	0.05804533603163783	nan	nan	nan	nan	nan	nan
10594	TiO2	n.a.	0	n.a.	0	n.a.	0	TiO2	12	0.0	0.0	0	0	0	900	15	2.3	10.9	1.8	0.5	6	16.94	5.25	0.53	4.72	10.7	1.16	30.99	3.13	27.86	63.16	6.85	17.4	0.10785668405111126	nan	nan	nan	nan	nan	nan
10595	TiO2	n.a.	0	n.a.	0	n.a.	0	TiO2	12	0.0	0.0	0	0	0	900	20	3.0	14.6	2.4	0.38	6	16.29	5.59	0.57	5.02	10.06	1.05	34.32	3.5	30.82	61.76	6.45	17.4	0.15137680590438454	nan	nan	nan	nan	nan	nan
10596	TiO2	n.a.	0	n.a.	0	n.a.	0	TiO2	12	0.0	0.0	0	0	0	900	10	4.0	4.0	2.0	0.75	2	35.26	4.03	0.58	3.45	27.8	6.54	11.43	1.64	9.78	78.84	18.55	17.4	0.05484605781140672	nan	nan	nan	nan	nan	nan
10597	TiO2	n.a.	0	n.a.	0	n.a.	0	TiO2	12	0.0	0.0	0	0	0	900	15	6.0	6.0	3.0	0.5	2	34.77	4.93	0.62	4.31	27.34	6.0	14.18	1.78	12.4	78.63	17.26	17.4	0.10111344723430463	nan	nan	nan	nan	nan	nan
10598	TiO2	n.a.	0	n.a.	0	n.a.	0	TiO2	12	0.0	0.0	0	0	0	900	20	8.0	8.0	4.0	0.38	2	35.07	5.52	0.68	4.84	27.93	5.78	15.74	1.94	13.8	79.64	16.48	17.4	0.14942635289206457	nan	nan	nan	nan	nan	nan
10599	TiO2	n.a.	0	n.a.	0	n.a.	0	TiO2	12	0.0	0.0	0	0	0	900	10	4.0	4.5	1.5	0.75	3	24.28	4.32	0.53	3.79	19.82	3.48	17.79	2.18	15.61	81.63	14.33	17.4	0.058881194381026375	nan	nan	nan	nan	nan	nan
10600	TiO2	n.a.	0	n.a.	0	n.a.	0	TiO2	12	0.0	0.0	0	0	0	900	15	6.0	6.8	2.3	0.5	3	23.6	5.21	0.55	4.66	19.38	3.11	22.08	2.33	19.75	82.12	13.18	17.4	0.10701253504628233	nan	nan	nan	nan	nan	nan
10601	TiO2	n.a.	0	n.a.	0	n.a.	0	TiO2	12	0.0	0.0	0	0	0	900	20	8.0	9.0	3.0	0.38	3	24.79	5.79	0.6	5.19	19.04	2.95	23.36	2.42	20.94	76.81	11.9	17.4	0.15695750770398664	nan	nan	nan	nan	nan	nan
10602	TiO2	n.a.	0	n.a.	0	n.a.	0	TiO2	12	0.0	0.0	0	0	0	900	10	4.0	4.8	1.2	0.75	4	17.51	4.29	0.45	3.84	15.6	2.24	24.5	2.57	21.93	89.09	12.79	17.4	0.0584631997070351	nan	nan	nan	nan	nan	nan
10603	TiO2	n.a.	0	n.a.	0	n.a.	0	TiO2	12	0.0	0.0	0	0	0	900	15	6.0	7.2	1.8	0.5	4	17.72	5.1	0.56	4.54	15.05	2.0	28.78	3.16	25.62	84.93	11.29	17.4	0.10469296074441847	nan	nan	nan	nan	nan	nan
10604	TiO2	n.a.	0	n.a.	0	n.a.	0	TiO2	12	0.0	0.0	0	0	0	900	20	8.0	9.6	2.4	0.38	4	18.44	5.66	0.59	5.07	14.58	1.86	30.69	3.2	27.49	79.07	10.09	17.4	0.15332870561046247	nan	nan	nan	nan	nan	nan
10605	TiO2	n.a.	0	n.a.	0	n.a.	0	TiO2	12	0.0	0.0	0	0	0	900	10	4.0	5.1	0.9	0.75	6	11.14	3.93	0.38	3.55	10.61	1.21	35.28	3.41	31.87	95.24	10.86	17.4	0.053457458088592306	nan	nan	nan	nan	nan	nan
10606	TiO2	n.a.	0	n.a.	0	n.a.	0	TiO2	12	0.0	0.0	0	0	0	900	15	6.0	7.7	1.3	0.5	6	10.78	4.75	0.45	4.3	10.33	1.07	44.06	4.17	39.89	95.83	9.93	17.4	0.09733034396256202	nan	nan	nan	nan	nan	nan
10607	TiO2	n.a.	0	n.a.	0	n.a.	0	TiO2	12	0.0	0.0	0	0	0	900	20	8.0	10.3	1.7	0.38	6	12.03	5.22	0.62	4.6	9.69	1.0	43.39	5.15	38.24	80.55	8.31	17.4	0.14108360381223461	nan	nan	nan	nan	nan	nan
10608	TiO2	n.a.	0	n.a.	0	n.a.	0	TiO2	12	0.0	0.0	0	0	0	900	10	7.0	2.0	1.0	0.75	2	40.87	3.85	0.58	3.27	27.49	5.62	9.42	1.42	8.0	67.26	13.75	17.4	0.05234761860440348	nan	nan	nan	nan	nan	nan
10609	TiO2	n.a.	0	n.a.	0	n.a.	0	TiO2	12	0.0	0.0	0	0	0	900	15	10.5	3.0	1.5	0.5	2	42.58	4.72	0.69	4.03	26.58	5.0	11.09	1.62	9.46	62.42	11.74	17.4	0.09670052188209345	nan	nan	nan	nan	nan	nan
10610	TiO2	n.a.	0	n.a.	0	n.a.	0	TiO2	12	0.0	0.0	0	0	0	900	20	14.0	4.0	2.0	0.38	2	41.72	5.53	0.69	4.84	26.8	4.9	13.26	1.65	11.6	64.24	11.74	17.4	0.14970490054486427	nan	nan	nan	nan	nan	nan
10611	TiO2	n.a.	0	n.a.	0	n.a.	0	TiO2	12	0.0	0.0	0	0	0	900	10	7.0	2.3	0.8	0.75	3	28.83	4.18	0.48	3.7	19.87	3.12	14.5	1.66	12.83	68.92	10.82	17.4	0.05693167271082033	nan	nan	nan	nan	nan	nan
10612	TiO2	n.a.	0	n.a.	0	n.a.	0	TiO2	12	0.0	0.0	0	0	0	900	15	10.5	3.4	1.1	0.5	3	28.25	5.0	0.64	4.36	18.94	2.74	17.7	2.27	15.43	67.04	9.7	17.4	0.10258658877510116	nan	nan	nan	nan	nan	nan
10613	TiO2	n.a.	0	n.a.	0	n.a.	0	TiO2	12	0.0	0.0	0	0	0	900	20	14.0	4.5	1.5	0.38	3	29.1	5.71	0.69	5.02	17.69	2.52	19.62	2.37	17.25	60.79	8.66	17.4	0.15472380660659338	nan	nan	nan	nan	nan	nan
10614	TiO2	n.a.	0	n.a.	0	n.a.	0	TiO2	12	0.0	0.0	0	0	0	900	10	7.0	2.4	0.6	0.75	4	24.34	3.99	0.39	3.6	15.05	2.0	16.39	1.6	14.79	61.83	8.22	17.4	0.054290444371412006	nan	nan	nan	nan	nan	nan
10615	TiO2	n.a.	0	n.a.	0	n.a.	0	TiO2	12	0.0	0.0	0	0	0	900	15	10.5	3.6	0.9	0.5	4	22.63	4.73	0.61	4.12	13.69	1.64	20.9	2.7	18.21	60.49	7.25	17.4	0.09691044053880674	nan	nan	nan	nan	nan	nan
10616	TiO2	n.a.	0	n.a.	0	n.a.	0	TiO2	12	0.0	0.0	0	0	0	900	20	14.0	4.8	1.2	0.38	4	20.85	4.83	0.76	4.07	11.64	1.36	23.17	3.65	19.52	55.83	6.52	17.4	0.13027742079957721	nan	nan	nan	nan	nan	nan
10617	TiO2	n.a.	0	n.a.	0	n.a.	0	TiO2	12	0.0	0.0	0	0	0	900	10	7.0	2.6	0.4	0.75	6	15.06	3.61	0.52	3.09	9.97	1.1	23.97	3.45	20.52	66.2	7.3	17.4	0.04902363225628614	nan	nan	nan	nan	nan	nan
10618	TiO2	n.a.	0	n.a.	0	n.a.	0	TiO2	12	0.0	0.0	0	0	0	900	15	10.5	3.9	0.6	0.5	6	14.48	3.34	0.69	2.65	7.29	0.7	23.07	4.77	18.3	50.35	4.83	17.4	0.06794103914230669	nan	nan	nan	nan	nan	nan
10619	TiO2	n.a.	0	n.a.	0	n.a.	0	TiO2	12	0.0	0.0	0	0	0	900	20	14.0	5.1	0.9	0.38	6	13.88	3.64	0.74	2.9	7.81	0.71	26.22	5.33	20.89	56.27	5.12	17.4	0.097576337477423	nan	nan	nan	nan	nan	nan
10620	TiO2	n.a.	0	n.a.	0	n.a.	0	TiO2	12	0.0	0.0	0	0	0	850	10	1.5	5.7	2.8	0.75	2	32.75	5.95	0.77	5.18	23.96	6.27	18.17	2.35	15.82	73.16	19.15	17.4	0.08179150698806929	nan	nan	nan	nan	nan	nan
10621	TiO2	n.a.	0	n.a.	0	n.a.	0	TiO2	12	0.0	0.0	0	0	0	850	15	2.3	8.5	4.3	0.5	2	33.47	6.83	0.94	5.89	24.9	6.14	20.41	2.81	17.6	74.39	18.34	17.4	0.14148880905151565	nan	nan	nan	nan	nan	nan
10622	TiO2	n.a.	0	n.a.	0	n.a.	0	TiO2	12	0.0	0.0	0	0	0	850	20	3.0	11.3	5.7	0.38	2	33.69	7.3	1.0	6.3	24.93	5.94	21.67	2.97	18.7	74.0	17.63	17.4	0.1994781932007417	nan	nan	nan	nan	nan	nan
10623	TiO2	n.a.	0	n.a.	0	n.a.	0	TiO2	12	0.0	0.0	0	0	0	850	10	1.5	6.4	2.1	0.75	3	21.76	6.23	0.7	5.53	17.15	3.27	28.63	3.22	25.41	78.81	15.03	17.4	0.08576694740874345	nan	nan	nan	nan	nan	nan
10624	TiO2	n.a.	0	n.a.	0	n.a.	0	TiO2	12	0.0	0.0	0	0	0	850	15	2.3	9.6	3.2	0.5	3	21.13	7.21	0.94	6.27	17.3	3.12	34.12	4.45	29.67	81.87	14.77	17.4	0.14966262124600696	nan	nan	nan	nan	nan	nan
10625	TiO2	n.a.	0	n.a.	0	n.a.	0	TiO2	12	0.0	0.0	0	0	0	850	20	3.0	12.8	4.3	0.38	3	23.09	7.63	1.03	6.6	17.03	2.94	33.04	4.46	28.58	73.75	12.73	17.4	0.20886298785150711	nan	nan	nan	nan	nan	nan
10626	TiO2	n.a.	0	n.a.	0	n.a.	0	TiO2	12	0.0	0.0	0	0	0	850	10	1.5	6.8	1.7	0.75	4	17.44	5.99	0.7	5.29	13.24	2.06	34.35	4.01	30.33	75.92	11.81	17.4	0.08235870186350908	nan	nan	nan	nan	nan	nan
10627	TiO2	n.a.	0	n.a.	0	n.a.	0	TiO2	12	0.0	0.0	0	0	0	850	15	2.3	10.2	2.6	0.5	4	16.34	6.94	0.88	6.06	12.88	1.87	42.47	5.39	37.09	78.82	11.44	17.4	0.14385147914317786	nan	nan	nan	nan	nan	nan
10628	TiO2	n.a.	0	n.a.	0	n.a.	0	TiO2	12	0.0	0.0	0	0	0	850	20	3.0	13.6	3.4	0.38	4	16.79	7.36	1.02	6.34	12.82	1.76	43.84	6.08	37.76	76.35	10.48	17.4	0.20118203200896384	nan	nan	nan	nan	nan	nan
10629	TiO2	n.a.	0	n.a.	0	n.a.	0	TiO2	12	0.0	0.0	0	0	0	850	10	1.5	7.3	1.2	0.75	6	13.81	5.33	0.69	4.64	8.96	1.08	38.6	5.0	33.6	64.88	7.82	17.4	0.07303070112972204	nan	nan	nan	nan	nan	nan
10630	TiO2	n.a.	0	n.a.	0	n.a.	0	TiO2	12	0.0	0.0	0	0	0	850	15	2.3	10.9	1.8	0.5	6	10.47	5.93	0.95	4.98	8.7	0.92	56.64	9.07	47.56	83.09	8.79	17.4	0.12226200000846264	nan	nan	nan	nan	nan	nan
10631	TiO2	n.a.	0	n.a.	0	n.a.	0	TiO2	12	0.0	0.0	0	0	0	850	20	3.0	14.6	2.4	0.38	6	12.59	5.83	1.09	4.74	8.2	0.78	46.31	8.66	37.65	65.13	6.2	17.4	0.15807506964768292	nan	nan	nan	nan	nan	nan
10632	TiO2	n.a.	0	n.a.	0	n.a.	0	TiO2	12	0.0	0.0	0	0	0	850	10	4.0	4.0	2.0	0.75	2	34.8	5.81	0.79	5.02	25.26	6.1	16.7	2.27	14.43	72.59	17.53	17.4	0.0798082228711542	nan	nan	nan	nan	nan	nan
10633	TiO2	n.a.	0	n.a.	0	n.a.	0	TiO2	12	0.0	0.0	0	0	0	850	15	6.0	6.0	3.0	0.5	2	34.68	6.59	0.87	5.72	24.98	5.71	19.0	2.51	16.49	72.03	16.46	17.4	0.13634356020666796	nan	nan	nan	nan	nan	nan
10634	TiO2	n.a.	0	n.a.	0	n.a.	0	TiO2	12	0.0	0.0	0	0	0	850	20	8.0	8.0	4.0	0.38	2	34.78	7.25	0.98	6.27	24.73	5.42	20.85	2.82	18.03	71.1	15.58	17.4	0.1980591697382812	nan	nan	nan	nan	nan	nan
10635	TiO2	n.a.	0	n.a.	0	n.a.	0	TiO2	12	0.0	0.0	0	0	0	850	10	4.0	4.5	1.5	0.75	3	25.0	6.05	0.73	5.32	17.42	3.08	24.2	2.92	21.28	69.68	12.32	17.4	0.08320994683815607	nan	nan	nan	nan	nan	nan
10636	TiO2	n.a.	0	n.a.	0	n.a.	0	TiO2	12	0.0	0.0	0	0	0	850	15	6.0	6.8	2.3	0.5	3	23.05	6.86	0.93	5.93	16.49	2.61	29.76	4.03	25.73	71.54	11.32	17.4	0.14213289686772043	nan	nan	nan	nan	nan	nan
10637	TiO2	n.a.	0	n.a.	0	n.a.	0	TiO2	12	0.0	0.0	0	0	0	850	20	8.0	9.0	3.0	0.38	3	24.62	7.21	1.11	6.1	15.95	2.44	29.29	4.51	24.78	64.78	9.91	17.4	0.19692450163948283	nan	nan	nan	nan	nan	nan
10638	TiO2	n.a.	0	n.a.	0	n.a.	0	TiO2	12	0.0	0.0	0	0	0	850	10	4.0	4.8	1.2	0.75	4	17.26	5.89	0.75	5.14	13.32	1.91	34.13	4.35	29.78	77.17	11.07	17.4	0.08094116682319312	nan	nan	nan	nan	nan	nan
10639	TiO2	n.a.	0	n.a.	0	n.a.	0	TiO2	12	0.0	0.0	0	0	0	850	15	6.0	7.2	1.8	0.5	4	16.65	6.26	0.95	5.31	12.28	1.52	37.6	5.71	31.89	73.75	9.13	17.4	0.12929038698706258	nan	nan	nan	nan	nan	nan
10640	TiO2	n.a.	0	n.a.	0	n.a.	0	TiO2	12	0.0	0.0	0	0	0	850	20	8.0	9.6	2.4	0.38	4	19.37	6.23	1.05	5.18	11.97	1.39	32.16	5.42	26.74	61.8	7.18	17.4	0.16927686988567786	nan	nan	nan	nan	nan	nan
10641	TiO2	n.a.	0	n.a.	0	n.a.	0	TiO2	12	0.0	0.0	0	0	0	850	10	4.0	5.1	0.9	0.75	6	12.13	4.81	0.72	4.09	8.56	0.87	39.65	5.94	33.72	70.57	7.17	17.4	0.06572705563317001	nan	nan	nan	nan	nan	nan
10642	TiO2	n.a.	0	n.a.	0	n.a.	0	TiO2	12	0.0	0.0	0	0	0	850	15	6.0	7.7	1.3	0.5	6	9.07	4.79	0.95	3.84	8.21	0.72	52.81	10.47	42.34	90.52	7.94	17.4	0.09817041538098283	nan	nan	nan	nan	nan	nan
10643	TiO2	n.a.	0	n.a.	0	n.a.	0	TiO2	12	0.0	0.0	0	0	0	850	20	8.0	10.3	1.7	0.38	6	9.53	4.63	1.02	3.61	8.09	0.7	48.58	10.7	37.88	84.89	7.35	17.4	0.12475295367702724	nan	nan	nan	nan	nan	nan
10644	TiO2	n.a.	0	n.a.	0	n.a.	0	TiO2	12	0.0	0.0	0	0	0	850	10	7.0	2.0	1.0	0.75	2	38.2	5.73	0.83	4.9	24.0	4.67	15.0	2.17	12.83	62.83	12.23	17.4	0.07867624077337657	nan	nan	nan	nan	nan	nan
10645	TiO2	n.a.	0	n.a.	0	n.a.	0	TiO2	12	0.0	0.0	0	0	0	850	15	10.5	3.0	1.5	0.5	2	38.39	6.04	1.06	4.98	22.77	4.13	15.73	2.76	12.97	59.31	10.76	17.4	0.12460205239475868	nan	nan	nan	nan	nan	nan
10646	TiO2	n.a.	0	n.a.	0	n.a.	0	TiO2	12	0.0	0.0	0	0	0	850	20	14.0	4.0	2.0	0.38	2	36.27	5.77	1.31	4.46	22.25	3.88	15.91	3.61	12.3	61.35	10.7	17.4	0.15639890465638545	nan	nan	nan	nan	nan	nan
10647	TiO2	n.a.	0	n.a.	0	n.a.	0	TiO2	12	0.0	0.0	0	0	0	850	10	7.0	2.3	0.8	0.75	3	25.98	5.15	0.83	4.32	16.32	2.23	19.82	3.19	16.63	62.82	8.58	17.4	0.07049798614275753	nan	nan	nan	nan	nan	nan
10648	TiO2	n.a.	0	n.a.	0	n.a.	0	TiO2	12	0.0	0.0	0	0	0	850	15	10.5	3.4	1.1	0.5	3	24.46	4.74	1.12	3.62	14.9	1.94	19.38	4.58	14.8	60.92	7.93	17.4	0.09712038123075406	nan	nan	nan	nan	nan	nan
10649	TiO2	n.a.	0	n.a.	0	n.a.	0	TiO2	12	0.0	0.0	0	0	0	850	20	14.0	4.5	1.5	0.38	3	22.58	3.85	1.39	2.46	13.47	2.66	17.05	6.16	10.89	59.65	11.78	17.4	0.10331766829816476	nan	nan	nan	nan	nan	nan
10650	TiO2	n.a.	0	n.a.	0	n.a.	0	TiO2	12	0.0	0.0	0	0	0	850	10	7.0	2.4	0.6	0.75	4	20.39	4.45	0.86	3.59	12.92	1.48	21.82	4.22	17.61	63.36	7.26	17.4	0.0606940204024124	nan	nan	nan	nan	nan	nan
10651	TiO2	n.a.	0	n.a.	0	n.a.	0	TiO2	12	0.0	0.0	0	0	0	850	15	10.5	3.6	0.9	0.5	4	18.23	3.66	1.05	2.61	10.95	1.19	20.08	5.76	14.32	60.07	6.53	17.4	0.07457316957203321	nan	nan	nan	nan	nan	nan
10652	TiO2	n.a.	0	n.a.	0	n.a.	0	TiO2	12	0.0	0.0	0	0	0	850	20	14.0	4.8	1.2	0.38	4	17.98	2.71	1.1	1.61	9.72	2.14	15.07	6.12	8.95	54.06	11.9	17.4	0.07229993947567129	nan	nan	nan	nan	nan	nan
10653	TiO2	n.a.	0	n.a.	0	n.a.	0	TiO2	12	0.0	0.0	0	0	0	850	10	7.0	2.6	0.4	0.75	6	12.97	3.15	0.83	2.32	8.57	0.73	24.29	6.4	17.89	66.08	5.63	17.4	0.04267572818011527	nan	nan	nan	nan	nan	nan
10654	TiO2	n.a.	0	n.a.	0	n.a.	0	TiO2	12	0.0	0.0	0	0	0	850	15	10.5	3.9	0.6	0.5	6	12.22	2.58	1.01	1.57	7.36	0.65	21.11	8.27	12.85	60.23	5.32	17.4	0.05227731521938962	nan	nan	nan	nan	nan	nan
10655	TiO2	n.a.	0	n.a.	0	n.a.	0	TiO2	12	0.0	0.0	0	0	0	850	20	14.0	5.1	0.9	0.38	6	11.89	1.94	0.96	0.98	6.77	1.14	16.32	8.07	8.24	56.94	9.59	17.4	0.05155434148685302	nan	nan	nan	nan	nan	nan
10656	TiO2	n.a.	0	n.a.	0	n.a.	0	TiO2	12	0.0	0.0	0	0	0	800	10	1.5	5.7	2.8	0.75	2	32.95	6.97	1.22	5.75	21.92	5.91	21.15	3.7	17.45	66.53	17.94	17.4	0.09633088561016545	nan	nan	nan	nan	nan	nan
10657	TiO2	n.a.	0	n.a.	0	n.a.	0	TiO2	12	0.0	0.0	0	0	0	800	15	2.3	8.5	4.3	0.5	2	34.64	7.37	1.39	5.98	22.65	5.61	21.28	4.01	17.26	65.39	16.2	17.4	0.15311424544431043	nan	nan	nan	nan	nan	nan
10658	TiO2	n.a.	0	n.a.	0	n.a.	0	TiO2	12	0.0	0.0	0	0	0	800	20	3.0	11.3	5.7	0.38	2	34.46	7.39	1.54	5.85	22.03	5.5	21.45	4.47	16.98	63.93	15.96	17.4	0.2020343652787203	nan	nan	nan	nan	nan	nan
10659	TiO2	n.a.	0	n.a.	0	n.a.	0	TiO2	12	0.0	0.0	0	0	0	800	10	1.5	6.4	2.1	0.75	3	24.34	6.61	1.23	5.38	15.03	2.8	27.16	5.05	22.1	61.75	11.5	17.4	0.09118121715528656	nan	nan	nan	nan	nan	nan
10660	TiO2	n.a.	0	n.a.	0	n.a.	0	TiO2	12	0.0	0.0	0	0	0	800	15	2.3	9.6	3.2	0.5	3	23.05	6.38	1.41	4.97	15.29	2.72	27.68	6.12	21.56	66.33	11.8	17.4	0.13185230023233363	nan	nan	nan	nan	nan	nan
10661	TiO2	n.a.	0	n.a.	0	n.a.	0	TiO2	12	0.0	0.0	0	0	0	800	20	3.0	12.8	4.3	0.38	3	21.0	5.37	1.71	3.66	14.77	3.04	25.57	8.14	17.43	70.33	14.48	17.4	0.14525167228407898	nan	nan	nan	nan	nan	nan
10662	TiO2	n.a.	0	n.a.	0	n.a.	0	TiO2	12	0.0	0.0	0	0	0	800	10	1.5	6.8	1.7	0.75	4	18.45	5.68	1.2	4.48	11.73	1.64	30.79	6.5	24.28	63.58	8.89	17.4	0.07796923967863445	nan	nan	nan	nan	nan	nan
10663	TiO2	n.a.	0	n.a.	0	n.a.	0	TiO2	12	0.0	0.0	0	0	0	800	15	2.3	10.2	2.6	0.5	4	16.26	4.11	1.49	2.62	11.65	1.87	25.28	9.16	16.11	71.65	11.5	17.4	0.08393696964500316	nan	nan	nan	nan	nan	nan
10664	TiO2	n.a.	0	n.a.	0	n.a.	0	TiO2	12	0.0	0.0	0	0	0	800	20	3.0	13.6	3.4	0.38	4	11.35	3.35	1.8	1.55	9.76	2.95	29.52	15.86	13.66	85.99	25.99	17.4	0.0896683692993459	nan	nan	nan	nan	nan	nan
10665	TiO2	n.a.	0	n.a.	0	n.a.	0	TiO2	12	0.0	0.0	0	0	0	800	10	1.5	7.3	1.2	0.75	6	11.84	3.37	1.14	2.23	8.42	0.89	28.46	9.63	18.83	71.11	7.52	17.4	0.045707911969165564	nan	nan	nan	nan	nan	nan
10666	TiO2	n.a.	0	n.a.	0	n.a.	0	TiO2	12	0.0	0.0	0	0	0	800	15	2.3	10.9	1.8	0.5	6	11.84	2.15	1.46	0.69	7.1	1.65	18.16	12.33	5.83	59.97	13.94	17.4	0.04346898429201219	nan	nan	nan	nan	nan	nan
10667	TiO2	n.a.	0	n.a.	0	n.a.	0	TiO2	12	0.0	0.0	0	0	0	800	20	3.0	14.6	2.4	0.38	6	7.57	2.8	1.57	1.23	4.68	2.33	36.99	20.74	16.25	61.82	30.78	17.4	0.07473545926762631	nan	nan	nan	nan	nan	nan
10668	TiO2	n.a.	0	n.a.	0	n.a.	0	TiO2	12	0.0	0.0	0	0	0	800	10	4.0	4.0	2.0	0.75	2	33.46	5.85	1.2	4.65	23.11	5.34	17.48	3.59	13.9	69.07	15.96	17.4	0.08037457451323993	nan	nan	nan	nan	nan	nan
10669	TiO2	n.a.	0	n.a.	0	n.a.	0	TiO2	12	0.0	0.0	0	0	0	800	15	6.0	6.0	3.0	0.5	2	32.23	4.05	1.52	2.53	22.49	5.18	12.57	4.72	7.85	69.78	16.07	17.4	0.08268592706876486	nan	nan	nan	nan	nan	nan
10670	TiO2	n.a.	0	n.a.	0	n.a.	0	TiO2	12	0.0	0.0	0	0	0	800	20	8.0	8.0	4.0	0.38	2	30.49	4.26	1.82	2.44	19.9	5.93	13.97	5.97	8.0	65.27	19.45	17.4	0.11456316322033781	nan	nan	nan	nan	nan	nan
10671	TiO2	n.a.	0	n.a.	0	n.a.	0	TiO2	12	0.0	0.0	0	0	0	800	10	4.0	4.5	1.5	0.75	3	22.07	3.83	1.31	2.52	16.18	2.64	17.35	5.94	11.42	73.31	11.96	17.4	0.052070303018267934	nan	nan	nan	nan	nan	nan
10672	TiO2	n.a.	0	n.a.	0	n.a.	0	TiO2	12	0.0	0.0	0	0	0	800	15	6.0	6.8	2.3	0.5	3	19.3	2.96	1.68	1.28	12.5	4.18	15.34	8.7	6.63	64.77	21.66	17.4	0.060093842704593274	nan	nan	nan	nan	nan	nan
10673	TiO2	n.a.	0	n.a.	0	n.a.	0	TiO2	12	0.0	0.0	0	0	0	800	20	8.0	9.0	3.0	0.38	3	16.72	4.7	1.97	2.73	9.23	3.76	28.11	11.78	16.33	55.2	22.49	17.4	0.12668519823140786	nan	nan	nan	nan	nan	nan
10674	TiO2	n.a.	0	n.a.	0	n.a.	0	TiO2	12	0.0	0.0	0	0	0	800	10	4.0	4.8	1.2	0.75	4	15.18	2.33	1.3	1.03	12.35	1.75	15.35	8.56	6.79	81.36	11.53	17.4	0.03143431537160759	nan	nan	nan	nan	nan	nan
10675	TiO2	n.a.	0	n.a.	0	n.a.	0	TiO2	12	0.0	0.0	0	0	0	800	15	6.0	7.2	1.8	0.5	4	12.68	2.97	1.58	1.39	7.99	3.13	23.42	12.46	10.96	63.01	24.68	17.4	0.06029995390176644	nan	nan	nan	nan	nan	nan
10676	TiO2	n.a.	0	n.a.	0	n.a.	0	TiO2	12	0.0	0.0	0	0	0	800	20	8.0	9.6	2.4	0.38	4	9.87	4.7	1.84	2.86	5.89	1.5	47.62	18.64	28.98	59.68	15.2	17.4	0.12668519823140786	nan	nan	nan	nan	nan	nan
10677	TiO2	n.a.	0	n.a.	0	n.a.	0	TiO2	12	0.0	0.0	0	0	0	800	10	4.0	5.1	0.9	0.75	6	9.47	1.53	1.17	0.36	7.55	1.11	16.16	12.35	3.8	79.73	11.72	17.4	0.020557670304507527	nan	nan	nan	nan	nan	nan
10678	TiO2	n.a.	0	n.a.	0	n.a.	0	TiO2	12	0.0	0.0	0	0	0	800	15	6.0	7.7	1.3	0.5	6	6.33	2.77	1.48	1.29	4.47	1.74	43.76	23.38	20.38	70.62	27.49	17.4	0.05618176033305122	nan	nan	nan	nan	nan	nan
10679	TiO2	n.a.	0	n.a.	0	n.a.	0	TiO2	12	0.0	0.0	0	0	0	800	20	8.0	10.3	1.7	0.38	6	4.51	3.31	1.54	1.77	3.64	0.63	73.39	34.15	39.25	80.71	13.97	17.4	0.08857947761219792	nan	nan	nan	nan	nan	nan
10680	TiO2	n.a.	0	n.a.	0	n.a.	0	TiO2	12	0.0	0.0	0	0	0	800	10	7.0	2.0	1.0	0.75	2	24.01	4.98	1.81	3.17	12.57	5.08	20.74	7.54	13.2	52.35	21.16	17.4	0.0681103869724214	nan	nan	nan	nan	nan	nan
10681	TiO2	n.a.	0	n.a.	0	n.a.	0	TiO2	12	0.0	0.0	0	0	0	800	15	10.5	3.0	1.5	0.5	2	19.29	5.15	1.94	3.21	10.61	2.28	26.7	10.06	16.64	55.0	11.82	17.4	0.1057469792141363	nan	nan	nan	nan	nan	nan
10682	TiO2	n.a.	0	n.a.	0	n.a.	0	TiO2	12	0.0	0.0	0	0	0	800	20	14.0	4.0	2.0	0.38	2	14.99	4.61	1.79	2.82	8.14	1.07	30.75	11.94	18.81	54.3	7.14	17.4	0.12420114429203867	nan	nan	nan	nan	nan	nan
10683	TiO2	n.a.	0	n.a.	0	n.a.	0	TiO2	12	0.0	0.0	0	0	0	800	10	7.0	2.3	0.8	0.75	3	14.68	3.86	1.54	2.32	8.65	1.98	26.29	10.49	15.8	58.92	13.49	17.4	0.05248629802970226	nan	nan	nan	nan	nan	nan
10684	TiO2	n.a.	0	n.a.	0	n.a.	0	TiO2	12	0.0	0.0	0	0	0	800	15	10.5	3.4	1.1	0.5	3	11.87	3.52	1.52	2.0	6.52	0.92	29.65	12.81	16.85	54.93	7.75	17.4	0.07166890601843214	nan	nan	nan	nan	nan	nan
10685	TiO2	n.a.	0	n.a.	0	n.a.	0	TiO2	12	0.0	0.0	0	0	0	800	20	14.0	4.5	1.5	0.38	3	8.3	3.1	1.42	1.68	5.05	0.53	37.35	17.11	20.24	60.84	6.39	17.4	0.08287017655623907	nan	nan	nan	nan	nan	nan
10686	TiO2	n.a.	0	n.a.	0	n.a.	0	TiO2	12	0.0	0.0	0	0	0	800	10	7.0	2.4	0.6	0.75	4	13.11	3.0	1.32	1.68	6.51	1.31	22.88	10.07	12.81	49.66	9.99	17.4	0.040612276646278096	nan	nan	nan	nan	nan	nan
10687	TiO2	n.a.	0	n.a.	0	n.a.	0	TiO2	12	0.0	0.0	0	0	0	800	15	10.5	3.6	0.9	0.5	4	8.9	2.38	1.17	1.21	4.25	0.52	26.74	13.15	13.6	47.75	5.84	17.4	0.048175591058179965	nan	nan	nan	nan	nan	nan
10688	TiO2	n.a.	0	n.a.	0	n.a.	0	TiO2	12	0.0	0.0	0	0	0	800	20	14.0	4.8	1.2	0.38	4	7.93	2.31	1.26	1.05	3.16	0.37	29.13	15.89	13.24	39.85	4.67	17.4	0.061502595587474215	nan	nan	nan	nan	nan	nan
10689	TiO2	n.a.	0	n.a.	0	n.a.	0	TiO2	12	0.0	0.0	0	0	0	800	10	7.0	2.6	0.4	0.75	6	7.84	1.89	0.86	1.03	4.53	1.11	24.11	10.97	13.14	57.78	14.16	17.4	0.02544118375038927	nan	nan	nan	nan	nan	nan
10690	TiO2	n.a.	0	n.a.	0	n.a.	0	TiO2	12	0.0	0.0	0	0	0	800	15	10.5	3.9	0.6	0.5	6	5.87	1.61	0.91	0.7	2.97	0.39	27.43	15.5	11.93	50.6	6.64	17.4	0.03246202622083454	nan	nan	nan	nan	nan	nan
10691	TiO2	n.a.	0	n.a.	0	n.a.	0	TiO2	12	0.0	0.0	0	0	0	800	20	14.0	5.1	0.9	0.38	6	5.43	1.53	0.91	0.62	2.48	0.25	28.18	16.76	11.42	45.67	4.6	17.4	0.040574349285212225	nan	nan	nan	nan	nan	nan
10692	TiO2	n.a.	0	n.a.	0	n.a.	0	TiO2	12	0.0	0.0	0	0	0	775	10	1.5	5.7	2.8	0.75	2	32.15	6.3	1.45	4.85	21.25	5.61	19.6	4.51	15.09	66.1	17.45	17.4	0.08676266232495307	nan	nan	nan	nan	nan	nan
10693	TiO2	n.a.	0	n.a.	0	n.a.	0	TiO2	12	0.0	0.0	0	0	0	775	15	2.3	8.5	4.3	0.5	2	31.57	5.23	1.81	3.42	21.0	5.88	16.57	5.73	10.83	66.52	18.63	17.4	0.10743456501197574	nan	nan	nan	nan	nan	nan
10694	TiO2	n.a.	0	n.a.	0	n.a.	0	TiO2	12	0.0	0.0	0	0	0	775	20	3.0	11.3	5.7	0.38	2	28.2	5.61	2.13	3.48	19.47	6.15	19.89	7.55	12.34	69.04	21.81	17.4	0.15193434381904836	nan	nan	nan	nan	nan	nan
10695	TiO2	n.a.	0	n.a.	0	n.a.	0	TiO2	12	0.0	0.0	0	0	0	775	10	1.5	6.4	2.1	0.75	3	22.29	4.29	1.64	2.65	14.5	3.16	19.25	7.36	11.89	65.05	14.18	17.4	0.0584631997070351	nan	nan	nan	nan	nan	nan
10696	TiO2	n.a.	0	n.a.	0	n.a.	0	TiO2	12	0.0	0.0	0	0	0	775	15	2.3	9.6	3.2	0.5	3	16.1	4.25	2.07	2.18	11.64	4.27	26.4	12.86	13.54	72.3	26.52	17.4	0.08685911585467196	nan	nan	nan	nan	nan	nan
10697	TiO2	n.a.	0	n.a.	0	n.a.	0	TiO2	12	0.0	0.0	0	0	0	775	20	3.0	12.8	4.3	0.38	3	15.7	6.24	2.28	3.96	8.73	2.69	39.75	14.52	25.22	55.61	17.13	17.4	0.16955752673523394	nan	nan	nan	nan	nan	nan
10698	TiO2	n.a.	0	n.a.	0	n.a.	0	TiO2	12	0.0	0.0	0	0	0	775	10	1.5	6.8	1.7	0.75	4	15.63	3.12	1.61	1.51	10.38	2.19	19.96	10.3	9.66	66.41	14.01	17.4	0.042262782324339415	nan	nan	nan	nan	nan	nan
10699	TiO2	n.a.	0	n.a.	0	n.a.	0	TiO2	12	0.0	0.0	0	0	0	775	15	2.3	10.2	2.6	0.5	4	11.57	4.93	1.94	2.99	6.43	1.88	42.61	16.77	25.84	55.57	16.25	17.4	0.10111344723430463	nan	nan	nan	nan	nan	nan
10700	TiO2	n.a.	0	n.a.	0	n.a.	0	TiO2	12	0.0	0.0	0	0	0	775	20	3.0	13.6	3.4	0.38	4	8.07	5.24	2.05	3.19	5.21	0.71	64.93	25.4	39.53	64.56	8.8	17.4	0.14163896499343856	nan	nan	nan	nan	nan	nan
10701	TiO2	n.a.	0	n.a.	0	n.a.	0	TiO2	12	0.0	0.0	0	0	0	775	10	1.5	7.3	1.2	0.75	6	10.06	2.58	1.46	1.12	5.6	1.68	25.65	14.51	11.13	55.67	16.7	17.4	0.03485154347959308	nan	nan	nan	nan	nan	nan
10702	TiO2	n.a.	0	n.a.	0	n.a.	0	TiO2	12	0.0	0.0	0	0	0	775	15	2.3	10.9	1.8	0.5	6	5.28	3.73	1.59	2.14	3.55	0.54	70.64	30.11	40.53	67.23	10.23	17.4	0.07602688439643235	nan	nan	nan	nan	nan	nan
10703	TiO2	n.a.	0	n.a.	0	n.a.	0	TiO2	12	0.0	0.0	0	0	0	775	20	3.0	14.6	2.4	0.38	6	4.37	3.32	1.58	1.74	2.73	0.26	75.97	36.16	39.82	62.47	5.95	17.4	0.08885165829686609	nan	nan	nan	nan	nan	nan
10704	TiO2	n.a.	0	n.a.	0	n.a.	0	TiO2	12	0.0	0.0	0	0	0	775	10	4.0	4.0	2.0	0.75	2	29.15	4.03	1.67	2.36	20.09	5.64	13.83	5.73	8.1	68.92	19.35	17.4	0.05484605781140672	nan	nan	nan	nan	nan	nan
10705	TiO2	n.a.	0	n.a.	0	n.a.	0	TiO2	12	0.0	0.0	0	0	0	775	15	6.0	6.0	3.0	0.5	2	23.78	6.73	2.15	4.58	13.93	4.07	28.3	9.04	19.26	58.58	17.12	17.4	0.13934334649863853	nan	nan	nan	nan	nan	nan
10706	TiO2	n.a.	0	n.a.	0	n.a.	0	TiO2	12	0.0	0.0	0	0	0	775	20	8.0	8.0	4.0	0.38	2	18.34	7.21	2.39	4.82	11.61	2.0	39.31	13.03	26.28	63.3	10.91	17.4	0.19692450163948283	nan	nan	nan	nan	nan	nan
10707	TiO2	n.a.	0	n.a.	0	n.a.	0	TiO2	12	0.0	0.0	0	0	0	775	10	4.0	4.5	1.5	0.75	3	17.33	4.51	1.82	2.69	10.28	3.13	26.02	10.5	15.52	59.32	18.06	17.4	0.06153154136797367	nan	nan	nan	nan	nan	nan
10708	TiO2	n.a.	0	n.a.	0	n.a.	0	TiO2	12	0.0	0.0	0	0	0	775	15	6.0	6.8	2.3	0.5	3	11.51	5.31	2.03	3.28	7.01	1.02	46.13	17.64	28.5	60.9	8.86	17.4	0.10912357598536535	nan	nan	nan	nan	nan	nan
10709	TiO2	n.a.	0	n.a.	0	n.a.	0	TiO2	12	0.0	0.0	0	0	0	775	20	8.0	9.0	3.0	0.38	3	9.61	4.82	2.04	2.78	5.49	0.59	50.16	21.23	28.93	57.13	6.14	17.4	0.13000092182928155	nan	nan	nan	nan	nan	nan
10710	TiO2	n.a.	0	n.a.	0	n.a.	0	TiO2	12	0.0	0.0	0	0	0	775	10	4.0	4.8	1.2	0.75	4	12.06	4.2	1.58	2.62	6.54	1.52	34.83	13.1	21.72	54.23	12.6	17.4	0.05721000134836873	nan	nan	nan	nan	nan	nan
10711	TiO2	n.a.	0	n.a.	0	n.a.	0	TiO2	12	0.0	0.0	0	0	0	775	15	6.0	7.2	1.8	0.5	4	7.39	3.98	1.72	2.26	4.71	0.55	53.86	23.27	30.58	63.73	7.44	17.4	0.08122736577059426	nan	nan	nan	nan	nan	nan
10712	TiO2	n.a.	0	n.a.	0	n.a.	0	TiO2	12	0.0	0.0	0	0	0	775	20	8.0	9.6	2.4	0.38	4	7.58	3.68	1.74	1.94	3.64	0.33	48.55	22.96	25.59	48.02	4.35	17.4	0.09866895901994843	nan	nan	nan	nan	nan	nan
10713	TiO2	n.a.	0	n.a.	0	n.a.	0	TiO2	12	0.0	0.0	0	0	0	775	10	4.0	5.1	0.9	0.75	6	5.04	3.06	1.35	1.71	3.91	0.65	60.71	26.79	33.93	77.58	12.9	17.4	0.04143727409448186	nan	nan	nan	nan	nan	nan
10714	TiO2	n.a.	0	n.a.	0	n.a.	0	TiO2	12	0.0	0.0	0	0	0	775	15	6.0	7.7	1.3	0.5	6	2.88	2.74	1.35	1.39	2.87	0.3	95.14	46.88	48.26	99.65	10.42	17.4	0.05556476202490322	nan	nan	nan	nan	nan	nan
10715	TiO2	n.a.	0	n.a.	0	n.a.	0	TiO2	12	0.0	0.0	0	0	0	775	20	8.0	10.3	1.7	0.38	6	2.73	2.37	1.24	1.13	2.18	0.19	86.81	45.42	41.39	79.85	6.96	17.4	0.06311937565924029	nan	nan	nan	nan	nan	nan
