Repository: jimmmmmmmyzzy/SR-in-Heterogeneous-Catalysis

# Towards distilling 'physical laws' in heterogeneous catalysis with symbolic regression

File: OCM_dataset_modified.csv (part 55 of 64)
	Name	M1	M1_atom_number	M2	M2_atom_number	M3	M3_atom_number	Support 	Support_ID	M2_mol	M3_mol	M1_mol%	M2_mol%	M3_mol%	Temp	Total_flow	Ar_flow	CH4_flow	O2_flow	CT	CH4/O2	CH4_conv	C2y	C2H6y	C2H4y	COy	CO2y	C2s	C2H6s	C2H4s	COs	CO2s	BET_surface_area	rate_constant	radii_M1	radii_M2	radii_M3	chi_M1	chi_M2	chi_M3
10716	TiO2	n.a.	0	n.a.	0	n.a.	0	TiO2	12	0.0	0.0	0	0	0	775	10	7.0	2.0	1.0	0.75	2	14.18	4.21	1.9	2.31	8.13	1.13	29.69	13.4	16.29	57.33	7.97	17.4	0.057349187457721405	nan	nan	nan	nan	nan	nan
10717	TiO2	n.a.	0	n.a.	0	n.a.	0	TiO2	12	0.0	0.0	0	0	0	775	15	10.5	3.0	1.5	0.5	2	11.75	2.98	1.57	1.41	5.08	0.6	25.36	13.36	12.0	43.23	5.11	17.4	0.06050608634204188	nan	nan	nan	nan	nan	nan
10718	TiO2	n.a.	0	n.a.	0	n.a.	0	TiO2	12	0.0	0.0	0	0	0	775	20	14.0	4.0	2.0	0.38	2	8.24	2.73	1.46	1.27	3.75	0.44	33.13	17.72	15.41	45.51	5.34	17.4	0.07284097133353261	nan	nan	nan	nan	nan	nan
10719	TiO2	n.a.	0	n.a.	0	n.a.	0	TiO2	12	0.0	0.0	0	0	0	775	10	7.0	2.3	0.8	0.75	3	8.33	2.76	1.37	1.39	5.31	0.6	33.13	16.45	16.69	63.75	7.2	17.4	0.037317382053558286	nan	nan	nan	nan	nan	nan
10720	TiO2	n.a.	0	n.a.	0	n.a.	0	TiO2	12	0.0	0.0	0	0	0	775	15	10.5	3.4	1.1	0.5	3	6.46	2.2	1.27	0.93	3.25	0.36	34.06	19.66	14.4	50.31	5.57	17.4	0.04449121789463947	nan	nan	nan	nan	nan	nan
10721	TiO2	n.a.	0	n.a.	0	n.a.	0	TiO2	12	0.0	0.0	0	0	0	775	20	14.0	4.5	1.5	0.38	3	5.87	1.95	1.29	0.66	2.22	0.28	33.22	21.98	11.24	37.82	4.77	17.4	0.05182271933088433	nan	nan	nan	nan	nan	nan
10722	TiO2	n.a.	0	n.a.	0	n.a.	0	TiO2	12	0.0	0.0	0	0	0	775	10	7.0	2.4	0.6	0.75	4	7.05	2.13	1.18	0.95	3.97	0.47	30.21	16.74	13.48	56.31	6.67	17.4	0.02870682473381762	nan	nan	nan	nan	nan	nan
10723	TiO2	n.a.	0	n.a.	0	n.a.	0	TiO2	12	0.0	0.0	0	0	0	775	15	10.5	3.6	0.9	0.5	4	4.86	1.71	1.01	0.7	2.49	0.29	35.19	20.78	14.4	51.23	5.97	17.4	0.03449578681910678	nan	nan	nan	nan	nan	nan
10724	TiO2	n.a.	0	n.a.	0	n.a.	0	TiO2	12	0.0	0.0	0	0	0	775	20	14.0	4.8	1.2	0.38	4	3.56	1.49	1.02	0.47	1.64	0.23	41.85	28.65	13.2	46.07	6.46	17.4	0.03950557926448321	nan	nan	nan	nan	nan	nan
10725	TiO2	n.a.	0	n.a.	0	n.a.	0	TiO2	12	0.0	0.0	0	0	0	775	10	7.0	2.6	0.4	0.75	6	5.24	1.48	0.82	0.66	2.96	0.3	28.24	15.65	12.6	56.49	5.73	17.4	0.019880816981005654	nan	nan	nan	nan	nan	nan
10726	TiO2	n.a.	0	n.a.	0	n.a.	0	TiO2	12	0.0	0.0	0	0	0	775	15	10.5	3.9	0.6	0.5	6	3.13	1.16	0.82	0.34	1.63	0.21	37.06	26.2	10.86	52.08	6.71	17.4	0.0233356097353642	nan	nan	nan	nan	nan	nan
10727	TiO2	n.a.	0	n.a.	0	n.a.	0	TiO2	12	0.0	0.0	0	0	0	775	20	14.0	5.1	0.9	0.38	6	2.62	1.05	0.75	0.3	1.15	0.15	40.08	28.63	11.45	43.89	5.73	17.4	0.027777668261885755	nan	nan	nan	nan	nan	nan
10728	TiO2	n.a.	0	n.a.	0	n.a.	0	TiO2	12	0.0	0.0	0	0	0	750	10	1.5	5.7	2.8	0.75	2	30.8	5.17	1.89	3.28	18.95	5.79	16.79	6.14	10.65	61.53	18.8	17.4	0.07077916145660705	nan	nan	nan	nan	nan	nan
10729	TiO2	n.a.	0	n.a.	0	n.a.	0	TiO2	12	0.0	0.0	0	0	0	750	15	2.3	8.5	4.3	0.5	2	26.72	6.66	2.27	4.39	15.11	5.21	24.93	8.5	16.43	56.55	19.5	17.4	0.13784289093284363	nan	nan	nan	nan	nan	nan
10730	TiO2	n.a.	0	n.a.	0	n.a.	0	TiO2	12	0.0	0.0	0	0	0	750	20	3.0	11.3	5.7	0.38	2	21.71	7.57	2.51	5.06	12.56	2.68	34.87	11.56	23.31	57.85	12.34	17.4	0.20715417029317135	nan	nan	nan	nan	nan	nan
10731	TiO2	n.a.	0	n.a.	0	n.a.	0	TiO2	12	0.0	0.0	0	0	0	750	10	1.5	6.4	2.1	0.75	3	16.75	5.2	1.97	3.23	9.28	3.08	31.04	11.76	19.28	55.4	18.39	17.4	0.07120103563615372	nan	nan	nan	nan	nan	nan
10732	TiO2	n.a.	0	n.a.	0	n.a.	0	TiO2	12	0.0	0.0	0	0	0	750	15	2.3	9.6	3.2	0.5	3	11.69	5.78	2.22	3.56	6.75	0.99	49.44	18.99	30.45	57.74	8.47	17.4	0.11907542543239255	nan	nan	nan	nan	nan	nan
10733	TiO2	n.a.	0	n.a.	0	n.a.	0	TiO2	12	0.0	0.0	0	0	0	750	20	3.0	12.8	4.3	0.38	3	10.24	4.97	2.19	2.78	4.98	0.52	48.54	21.39	27.15	48.63	5.08	17.4	0.13415145990754596	nan	nan	nan	nan	nan	nan
10734	TiO2	n.a.	0	n.a.	0	n.a.	0	TiO2	12	0.0	0.0	0	0	0	750	10	1.5	6.8	1.7	0.75	4	8.58	4.98	1.93	3.05	5.56	1.03	58.04	22.49	35.55	64.8	12.0	17.4	0.0681103869724214	nan	nan	nan	nan	nan	nan
10735	TiO2	n.a.	0	n.a.	0	n.a.	0	TiO2	12	0.0	0.0	0	0	0	750	15	2.3	10.2	2.6	0.5	4	5.2	4.18	1.88	2.3	3.85	0.42	80.38	36.15	44.23	74.04	8.08	17.4	0.08539750906623049	nan	nan	nan	nan	nan	nan
10736	TiO2	n.a.	0	n.a.	0	n.a.	0	TiO2	12	0.0	0.0	0	0	0	750	20	3.0	13.6	3.4	0.38	4	6.34	3.58	1.79	1.79	2.86	0.25	56.47	28.23	28.23	45.11	3.94	17.4	0.09593825529109265	nan	nan	nan	nan	nan	nan
10737	TiO2	n.a.	0	n.a.	0	n.a.	0	TiO2	12	0.0	0.0	0	0	0	750	10	1.5	7.3	1.2	0.75	6	5.32	3.28	1.49	1.79	3.16	0.33	61.65	28.01	33.65	59.4	6.2	17.4	0.04446663957540543	nan	nan	nan	nan	nan	nan
10738	TiO2	n.a.	0	n.a.	0	n.a.	0	TiO2	12	0.0	0.0	0	0	0	750	15	2.3	10.9	1.8	0.5	6	4.95	2.62	1.41	1.21	2.01	0.17	52.93	28.48	24.44	40.61	3.43	17.4	0.05309867046707305	nan	nan	nan	nan	nan	nan
10739	TiO2	n.a.	0	n.a.	0	n.a.	0	TiO2	12	0.0	0.0	0	0	0	750	20	3.0	14.6	2.4	0.38	6	4.62	2.16	1.23	0.93	1.49	0.13	46.75	26.62	20.13	32.25	2.81	17.4	0.05746498581361686	nan	nan	nan	nan	nan	nan
10740	TiO2	n.a.	0	n.a.	0	n.a.	0	TiO2	12	0.0	0.0	0	0	0	750	10	4.0	4.0	2.0	0.75	2	19.48	6.67	2.26	4.41	12.51	2.83	34.24	11.6	22.64	64.22	14.53	17.4	0.09203811521391468	nan	nan	nan	nan	nan	nan
10741	TiO2	n.a.	0	n.a.	0	n.a.	0	TiO2	12	0.0	0.0	0	0	0	750	15	6.0	6.0	3.0	0.5	2	13.76	6.06	2.37	3.69	8.99	1.26	44.04	17.22	26.82	65.33	9.16	17.4	0.12502781077848463	nan	nan	nan	nan	nan	nan
10742	TiO2	n.a.	0	n.a.	0	n.a.	0	TiO2	12	0.0	0.0	0	0	0	750	20	8.0	8.0	4.0	0.38	2	11.6	5.59	2.41	3.18	7.12	0.83	48.19	20.78	27.41	61.38	7.16	17.4	0.15137680590438454	nan	nan	nan	nan	nan	nan
10743	TiO2	n.a.	0	n.a.	0	n.a.	0	TiO2	12	0.0	0.0	0	0	0	750	10	4.0	4.5	1.5	0.75	3	14.19	5.36	1.93	3.43	8.15	1.49	37.77	13.6	24.17	57.43	10.5	17.4	0.07345328842394667	nan	nan	nan	nan	nan	nan
10744	TiO2	n.a.	0	n.a.	0	n.a.	0	TiO2	12	0.0	0.0	0	0	0	750	15	6.0	6.8	2.3	0.5	3	8.94	5.01	1.98	3.03	6.25	0.77	56.04	22.15	33.89	69.91	8.61	17.4	0.10279712617200065	nan	nan	nan	nan	nan	nan
10745	TiO2	n.a.	0	n.a.	0	n.a.	0	TiO2	12	0.0	0.0	0	0	0	750	20	8.0	9.0	3.0	0.38	3	8.61	4.92	2.04	2.88	5.6	0.57	57.14	23.69	33.45	65.04	6.62	17.4	0.13276721972657426	nan	nan	nan	nan	nan	nan
10746	TiO2	n.a.	0	n.a.	0	n.a.	0	TiO2	12	0.0	0.0	0	0	0	750	10	4.0	4.8	1.2	0.75	4	12.94	3.08	1.57	1.51	9.12	2.12	23.8	12.13	11.67	70.48	16.38	17.4	0.041712386719688584	nan	nan	nan	nan	nan	nan
10747	TiO2	n.a.	0	n.a.	0	n.a.	0	TiO2	12	0.0	0.0	0	0	0	750	15	6.0	7.2	1.8	0.5	4	8.87	4.55	1.83	2.72	6.16	1.23	51.3	20.63	30.67	69.45	13.87	17.4	0.09313527163266946	nan	nan	nan	nan	nan	nan
10748	TiO2	n.a.	0	n.a.	0	n.a.	0	TiO2	12	0.0	0.0	0	0	0	750	20	8.0	9.6	2.4	0.38	4	8.67	4.8	1.83	2.97	5.65	0.73	55.36	21.11	34.26	65.17	8.42	17.4	0.1294480110283468	nan	nan	nan	nan	nan	nan
10749	TiO2	n.a.	0	n.a.	0	n.a.	0	TiO2	12	0.0	0.0	0	0	0	750	10	4.0	5.1	0.9	0.75	6	9.13	2.35	1.2	1.15	7.91	0.74	25.74	13.14	12.6	86.64	8.11	17.4	0.03170737155387119	nan	nan	nan	nan	nan	nan
10750	TiO2	n.a.	0	n.a.	0	n.a.	0	TiO2	12	0.0	0.0	0	0	0	750	15	6.0	7.7	1.3	0.5	6	6.88	2.46	1.42	1.04	6.59	0.9	35.76	20.64	15.12	95.78	13.08	17.4	0.04981527141236956	nan	nan	nan	nan	nan	nan
10751	TiO2	n.a.	0	n.a.	0	n.a.	0	TiO2	12	0.0	0.0	0	0	0	750	20	8.0	10.3	1.7	0.38	6	6.71	3.0	1.47	1.53	5.74	0.82	44.71	21.91	22.8	85.54	12.22	17.4	0.08015580917028572	nan	nan	nan	nan	nan	nan
10752	TiO2	n.a.	0	n.a.	0	n.a.	0	TiO2	12	0.0	0.0	0	0	0	750	10	7.0	2.0	1.0	0.75	2	34.65	4.31	1.27	3.04	22.77	4.07	12.44	3.67	8.77	65.71	11.75	17.4	0.05874184826255987	nan	nan	nan	nan	nan	nan
10753	TiO2	n.a.	0	n.a.	0	n.a.	0	TiO2	12	0.0	0.0	0	0	0	750	15	10.5	3.0	1.5	0.5	2	34.39	3.96	1.44	2.52	21.1	3.67	11.51	4.19	7.33	61.36	10.67	17.4	0.08081082927007772	nan	nan	nan	nan	nan	nan
10754	TiO2	n.a.	0	n.a.	0	n.a.	0	TiO2	12	0.0	0.0	0	0	0	750	20	14.0	4.0	2.0	0.38	2	32.92	4.64	1.72	2.92	20.06	3.44	14.09	5.22	8.87	60.94	10.45	17.4	0.12502890176592563	nan	nan	nan	nan	nan	nan
10755	TiO2	n.a.	0	n.a.	0	n.a.	0	TiO2	12	0.0	0.0	0	0	0	750	10	7.0	2.3	0.8	0.75	3	24.71	5.1	1.04	4.06	15.8	2.16	20.64	4.21	16.43	63.94	8.74	17.4	0.06979530716294564	nan	nan	nan	nan	nan	nan
10756	TiO2	n.a.	0	n.a.	0	n.a.	0	TiO2	12	0.0	0.0	0	0	0	750	15	10.5	3.4	1.1	0.5	3	22.49	4.14	1.25	2.89	15.51	1.86	18.41	5.56	12.85	68.96	8.27	17.4	0.08456278451321228	nan	nan	nan	nan	nan	nan
10757	TiO2	n.a.	0	n.a.	0	n.a.	0	TiO2	12	0.0	0.0	0	0	0	750	20	14.0	4.5	1.5	0.38	3	18.65	3.54	1.69	1.85	10.22	3.44	18.98	9.06	9.92	54.8	18.45	17.4	0.09484676670333035	nan	nan	nan	nan	nan	nan
10758	TiO2	n.a.	0	n.a.	0	n.a.	0	TiO2	12	0.0	0.0	0	0	0	750	10	7.0	2.4	0.6	0.75	4	13.91	1.43	1.16	0.27	11.93	2.11	10.28	8.34	1.94	85.77	15.17	17.4	0.019204307080991658	nan	nan	nan	nan	nan	nan
10759	TiO2	n.a.	0	n.a.	0	n.a.	0	TiO2	12	0.0	0.0	0	0	0	750	15	10.5	3.6	0.9	0.5	4	10.03	3.03	1.36	1.67	5.25	0.82	30.21	13.56	16.65	52.34	8.18	17.4	0.061537067343272966	nan	nan	nan	nan	nan	nan
10760	TiO2	n.a.	0	n.a.	0	n.a.	0	TiO2	12	0.0	0.0	0	0	0	750	20	14.0	4.8	1.2	0.38	4	7.84	2.27	1.26	1.01	2.79	0.31	28.95	16.07	12.88	35.59	3.95	17.4	0.06042529378249221	nan	nan	nan	nan	nan	nan
10761	TiO2	n.a.	0	n.a.	0	n.a.	0	TiO2	12	0.0	0.0	0	0	0	750	10	7.0	2.6	0.4	0.75	6	5.32	1.77	1.03	0.74	3.27	0.35	33.27	19.36	13.91	61.47	6.58	17.4	0.02381135773508426	nan	nan	nan	nan	nan	nan
10762	TiO2	n.a.	0	n.a.	0	n.a.	0	TiO2	12	0.0	0.0	0	0	0	750	15	10.5	3.9	0.6	0.5	6	3.44	1.26	0.82	0.44	1.77	0.25	36.63	23.84	12.79	51.45	7.27	17.4	0.025360106314748967	nan	nan	nan	nan	nan	nan
10763	TiO2	n.a.	0	n.a.	0	n.a.	0	TiO2	12	0.0	0.0	0	0	0	750	20	14.0	5.1	0.9	0.38	6	1.28	0.72	0.53	0.19	0.47	0.14	56.25	41.41	14.84	36.72	10.94	17.4	0.019015908136156796	nan	nan	nan	nan	nan	nan
10764	TiO2	n.a.	0	n.a.	0	n.a.	0	TiO2	12	0.0	0.0	0	0	0	700	10	1.5	5.7	2.8	0.75	2	13.26	5.29	2.17	3.12	7.96	1.15	39.89	16.37	23.53	60.03	8.67	17.4	0.0724674596667751	nan	nan	nan	nan	nan	nan
10765	TiO2	n.a.	0	n.a.	0	n.a.	0	TiO2	12	0.0	0.0	0	0	0	700	15	2.3	8.5	4.3	0.5	2	9.68	3.88	1.94	1.94	4.77	0.49	40.08	20.04	20.04	49.28	5.06	17.4	0.0791455502396463	nan	nan	nan	nan	nan	nan
10766	TiO2	n.a.	0	n.a.	0	n.a.	0	TiO2	12	0.0	0.0	0	0	0	700	20	3.0	11.3	5.7	0.38	2	6.07	3.01	1.69	1.32	3.28	0.29	49.59	27.84	21.75	54.04	4.78	17.4	0.08042711995431573	nan	nan	nan	nan	nan	nan
10767	TiO2	n.a.	0	n.a.	0	n.a.	0	TiO2	12	0.0	0.0	0	0	0	700	10	1.5	6.4	2.1	0.75	3	5.65	2.8	1.48	1.32	3.01	0.28	49.56	26.19	23.36	53.27	4.96	17.4	0.03786596602893067	nan	nan	nan	nan	nan	nan
10768	TiO2	n.a.	0	n.a.	0	n.a.	0	TiO2	12	0.0	0.0	0	0	0	700	15	2.3	9.6	3.2	0.5	3	3.13	2.01	1.2	0.81	1.65	0.16	64.22	38.34	25.88	52.72	5.11	17.4	0.040609506680728547	nan	nan	nan	nan	nan	nan
10769	TiO2	n.a.	0	n.a.	0	n.a.	0	TiO2	12	0.0	0.0	0	0	0	700	20	3.0	12.8	4.3	0.38	3	2.91	1.58	0.98	0.6	1.0	0.11	54.3	33.68	20.62	34.36	3.78	17.4	0.04191092250068225	nan	nan	nan	nan	nan	nan
10770	TiO2	n.a.	0	n.a.	0	n.a.	0	TiO2	12	0.0	0.0	0	0	0	700	10	1.5	6.8	1.7	0.75	4	2.66	1.96	1.13	0.83	1.55	0.16	73.68	42.48	31.2	58.27	6.02	17.4	0.026392836437572658	nan	nan	nan	nan	nan	nan
10771	TiO2	n.a.	0	n.a.	0	n.a.	0	TiO2	12	0.0	0.0	0	0	0	700	15	2.3	10.2	2.6	0.5	4	2.88	1.34	0.83	0.51	0.84	0.11	46.53	28.82	17.71	29.17	3.82	17.4	0.02698118036499829	nan	nan	nan	nan	nan	nan
10772	TiO2	n.a.	0	n.a.	0	n.a.	0	TiO2	12	0.0	0.0	0	0	0	700	20	3.0	13.6	3.4	0.38	4	1.14	1.05	0.67	0.38	0.47	0.08	92.11	58.77	33.33	41.23	7.02	17.4	0.027777668261885755	nan	nan	nan	nan	nan	nan
10773	TiO2	n.a.	0	n.a.	0	n.a.	0	TiO2	12	0.0	0.0	0	0	0	700	10	1.5	7.3	1.2	0.75	6	2.87	1.21	0.75	0.46	0.81	0.1	42.16	26.13	16.03	28.22	3.48	17.4	0.016231734575611684	nan	nan	nan	nan	nan	nan
10774	TiO2	n.a.	0	n.a.	0	n.a.	0	TiO2	12	0.0	0.0	0	0	0	700	15	2.3	10.9	1.8	0.5	6	2.14	0.89	0.6	0.29	0.37	0.07	41.59	28.04	13.55	17.29	3.27	17.4	0.017879683138948593	nan	nan	nan	nan	nan	nan
10775	TiO2	n.a.	0	n.a.	0	n.a.	0	TiO2	12	0.0	0.0	0	0	0	700	20	3.0	14.6	2.4	0.38	6	1.54	0.74	0.47	0.27	0.06	0.05	48.05	30.52	17.53	3.9	3.25	17.4	0.0195460942863068	nan	nan	nan	nan	nan	nan
10776	TiO2	n.a.	0	n.a.	0	n.a.	0	TiO2	12	0.0	0.0	0	0	0	700	10	4.0	4.0	2.0	0.75	2	3.9	2.55	1.45	1.1	3.24	0.37	65.38	37.18	28.21	83.08	9.49	17.4	0.03444101337936202	nan	nan	nan	nan	nan	nan
10777	TiO2	n.a.	0	n.a.	0	n.a.	0	TiO2	12	0.0	0.0	0	0	0	700	15	6.0	6.0	3.0	0.5	2	4.17	1.84	1.13	0.71	1.75	0.23	44.12	27.1	17.03	41.97	5.52	17.4	0.037142771170870684	nan	nan	nan	nan	nan	nan
10778	TiO2	n.a.	0	n.a.	0	n.a.	0	TiO2	12	0.0	0.0	0	0	0	700	20	8.0	8.0	4.0	0.38	2	2.79	1.29	0.91	0.38	0.94	0.16	46.24	32.62	13.62	33.69	5.73	17.4	0.03416823041656523	nan	nan	nan	nan	nan	nan
10779	TiO2	n.a.	0	n.a.	0	n.a.	0	TiO2	12	0.0	0.0	0	0	0	700	10	4.0	4.5	1.5	0.75	3	2.68	1.44	0.87	0.57	1.34	0.18	53.73	32.46	21.27	50.0	6.72	17.4	0.019339581603842252	nan	nan	nan	nan	nan	nan
10780	TiO2	n.a.	0	n.a.	0	n.a.	0	TiO2	12	0.0	0.0	0	0	0	700	15	6.0	6.8	2.3	0.5	3	2.19	1.04	0.66	0.38	0.65	0.13	47.49	30.14	17.35	29.68	5.94	17.4	0.020908915807717747	nan	nan	nan	nan	nan	nan
10781	TiO2	n.a.	0	n.a.	0	n.a.	0	TiO2	12	0.0	0.0	0	0	0	700	20	8.0	9.0	3.0	0.38	3	1.1	0.75	0.55	0.2	0.25	0.11	68.18	50.0	18.18	22.73	10.0	17.4	0.01981122742313559	nan	nan	nan	nan	nan	nan
10782	TiO2	n.a.	0	n.a.	0	n.a.	0	TiO2	12	0.0	0.0	0	0	0	700	10	4.0	4.8	1.2	0.75	4	1.7	1.03	0.69	0.34	0.86	0.14	60.59	40.59	20.0	50.59	8.24	17.4	0.013804549439322128	nan	nan	nan	nan	nan	nan
10783	TiO2	n.a.	0	n.a.	0	n.a.	0	TiO2	12	0.0	0.0	0	0	0	700	15	6.0	7.2	1.8	0.5	4	1.72	0.72	0.44	0.28	0.26	0.11	41.86	25.58	16.28	15.12	6.4	17.4	0.014452090183479165	nan	nan	nan	nan	nan	nan
10784	TiO2	n.a.	0	n.a.	0	n.a.	0	TiO2	12	0.0	0.0	0	0	0	700	20	8.0	9.6	2.4	0.38	4	1.98	0.57	0.37	0.2	0.02	0.08	28.79	18.69	10.1	1.01	4.04	17.4	0.015042913147655768	nan	nan	nan	nan	nan	nan
10785	TiO2	n.a.	0	n.a.	0	n.a.	0	TiO2	12	0.0	0.0	0	0	0	700	10	4.0	5.1	0.9	0.75	6	1.89	0.69	0.47	0.22	0.37	0.09	36.51	24.87	11.64	19.58	4.76	17.4	0.009231886763765598	nan	nan	nan	nan	nan	nan
10786	TiO2	n.a.	0	n.a.	0	n.a.	0	TiO2	12	0.0	0.0	0	0	0	700	15	6.0	7.7	1.3	0.5	6	2.77	0.49	0.34	0.15	0.04	0.07	17.69	12.27	5.42	1.44	2.53	17.4	0.009824088722041283	nan	nan	nan	nan	nan	nan
10787	TiO2	n.a.	0	n.a.	0	n.a.	0	TiO2	12	0.0	0.0	0	0	0	700	20	8.0	10.3	1.7	0.38	6	2.64	0.37	0.25	0.12	0.08	0.05	14.02	9.47	4.55	3.03	1.89	17.4	0.009754899819280296	nan	nan	nan	nan	nan	nan
10788	TiO2	n.a.	0	n.a.	0	n.a.	0	TiO2	12	0.0	0.0	0	0	0	700	10	7.0	2.0	1.0	0.75	2	0.68	0.55	0.37	0.18	0.31	0.23	80.88	54.41	26.47	45.59	33.82	17.4	0.007353574250813482	nan	nan	nan	nan	nan	nan
10789	TiO2	n.a.	0	n.a.	0	n.a.	0	TiO2	12	0.0	0.0	0	0	0	700	15	10.5	3.0	1.5	0.5	2	2.72	0.46	0.31	0.15	0.33	0.2	16.91	11.4	5.51	12.13	7.35	17.4	0.009221225115366587	nan	nan	nan	nan	nan	nan
10790	TiO2	n.a.	0	n.a.	0	n.a.	0	TiO2	12	0.0	0.0	0	0	0	700	20	14.0	4.0	2.0	0.38	2	1.93	0.2	0.17	0.03	0.67	0.11	10.36	8.81	1.55	34.72	5.7	17.4	0.005268428080718629	nan	nan	nan	nan	nan	nan
10791	TiO2	n.a.	0	n.a.	0	n.a.	0	TiO2	12	0.0	0.0	0	0	0	700	10	7.0	2.3	0.8	0.75	3	1.57	0.34	0.29	0.05	0.14	0.17	21.66	18.47	3.18	8.92	10.83	17.4	0.004541057513110428	nan	nan	nan	nan	nan	nan
10792	TiO2	n.a.	0	n.a.	0	n.a.	0	TiO2	12	0.0	0.0	0	0	0	700	15	10.5	3.4	1.1	0.5	3	0.41	0.28	0.27	0.01	0.4	0.12	68.29	65.85	2.44	97.56	29.27	17.4	0.005607854665468519	nan	nan	nan	nan	nan	nan
10793	TiO2	n.a.	0	n.a.	0	n.a.	0	TiO2	12	0.0	0.0	0	0	0	700	20	14.0	4.5	1.5	0.38	3	1.09	0.17	0.16	0.01	0.52	0.1	15.6	14.68	0.92	47.71	9.17	17.4	0.004477491157256764	nan	nan	nan	nan	nan	nan
10794	TiO2	n.a.	0	n.a.	0	n.a.	0	TiO2	12	0.0	0.0	0	0	0	700	10	7.0	2.4	0.6	0.75	4	1.02	0.52	0.42	0.1	0.06	0.15	50.98	41.18	9.8	5.88	14.71	17.4	0.006951422737183245	nan	nan	nan	nan	nan	nan
10795	TiO2	n.a.	0	n.a.	0	n.a.	0	TiO2	12	0.0	0.0	0	0	0	700	15	10.5	3.6	0.9	0.5	4	2.11	0.23	0.21	0.02	0.13	0.1	10.9	9.95	0.95	6.16	4.74	17.4	0.004605298125351116	nan	nan	nan	nan	nan	nan
10796	TiO2	n.a.	0	n.a.	0	n.a.	0	TiO2	12	0.0	0.0	0	0	0	700	20	14.0	4.8	1.2	0.38	4	2.58	0.2	0.15	0.05	0.62	0.1	7.75	5.81	1.94	24.03	3.88	17.4	0.005268428080718629	nan	nan	nan	nan	nan	nan
10797	TiO2	n.a.	0	n.a.	0	n.a.	0	TiO2	12	0.0	0.0	0	0	0	700	10	7.0	2.6	0.4	0.75	6	0.39	0.27	0.23	0.04	0.22	0.11	69.23	58.97	10.26	56.41	28.21	17.4	0.0036048687657530974	nan	nan	nan	nan	nan	nan
10798	TiO2	n.a.	0	n.a.	0	n.a.	0	TiO2	12	0.0	0.0	0	0	0	700	15	10.5	3.9	0.6	0.5	6	1.62	0.22	0.18	0.04	0.45	0.11	13.58	11.11	2.47	27.78	6.79	17.4	0.004404847110400079	nan	nan	nan	nan	nan	nan
10799	TiO2	n.a.	0	n.a.	0	n.a.	0	TiO2	12	0.0	0.0	0	0	0	700	20	14.0	5.1	0.9	0.38	6	1.08	0.07	0.06	0.01	0.43	0.06	6.48	5.56	0.93	39.81	5.56	17.4	0.0018427503010353312	nan	nan	nan	nan	nan	nan
10800	ZrO2	n.a.	0	n.a.	0	n.a.	0	ZrO2	13	0.0	0.0	0	0	0	900	10	1.5	5.7	2.8	0.75	2	27.42	3.32	0.46	2.86	18.05	19.8	12.11	1.68	10.43	65.83	72.21	3.4	0.04501817353707882	nan	nan	nan	nan	nan	nan
10801	ZrO2	n.a.	0	n.a.	0	n.a.	0	ZrO2	13	0.0	0.0	0	0	0	900	15	2.3	8.5	4.3	0.5	2	29.37	4.09	0.53	3.56	18.59	18.11	13.93	1.8	12.12	63.3	61.66	3.4	0.0835198684964633	nan	nan	nan	nan	nan	nan
10802	ZrO2	n.a.	0	n.a.	0	n.a.	0	ZrO2	13	0.0	0.0	0	0	0	900	20	3.0	11.3	5.7	0.38	2	27.92	4.9	0.59	4.31	20.39	17.29	17.55	2.11	15.44	73.03	61.93	3.4	0.13221372746512314	nan	nan	nan	nan	nan	nan
10803	ZrO2	n.a.	0	n.a.	0	n.a.	0	ZrO2	13	0.0	0.0	0	0	0	900	10	1.5	6.4	2.1	0.75	3	18.67	3.68	0.43	3.25	13.96	11.48	19.71	2.3	17.41	74.77	61.49	3.4	0.04999227257010721	nan	nan	nan	nan	nan	nan
10804	ZrO2	n.a.	0	n.a.	0	n.a.	0	ZrO2	13	0.0	0.0	0	0	0	900	15	2.3	9.6	3.2	0.5	3	13.91	4.73	0.51	4.22	14.89	10.97	34.0	3.67	30.34	107.05	78.86	3.4	0.09691044053880674	nan	nan	nan	nan	nan	nan
10805	ZrO2	n.a.	0	n.a.	0	n.a.	0	ZrO2	13	0.0	0.0	0	0	0	900	20	3.0	12.8	4.3	0.38	3	16.83	5.17	0.5	4.67	14.93	10.0	30.72	2.97	27.75	88.71	59.42	3.4	0.13969571340119813	nan	nan	nan	nan	nan	nan
10806	ZrO2	n.a.	0	n.a.	0	n.a.	0	ZrO2	13	0.0	0.0	0	0	0	900	10	1.5	6.8	1.7	0.75	4	11.81	3.77	0.41	3.36	11.37	8.17	31.92	3.47	28.45	96.27	69.18	3.4	0.05123870215970914	nan	nan	nan	nan	nan	nan
10807	ZrO2	n.a.	0	n.a.	0	n.a.	0	ZrO2	13	0.0	0.0	0	0	0	900	15	2.3	10.2	2.6	0.5	4	23.78	4.58	0.45	4.13	11.84	7.53	19.26	1.89	17.37	49.79	31.67	3.4	0.09376397180026073	nan	nan	nan	nan	nan	nan
10808	ZrO2	n.a.	0	n.a.	0	n.a.	0	ZrO2	13	0.0	0.0	0	0	0	900	20	3.0	13.6	3.4	0.38	4	11.19	5.1	0.48	4.62	11.95	6.94	45.58	4.29	41.29	106.79	62.02	3.4	0.13775389571634009	nan	nan	nan	nan	nan	nan
10809	ZrO2	n.a.	0	n.a.	0	n.a.	0	ZrO2	13	0.0	0.0	0	0	0	900	10	1.5	7.3	1.2	0.75	6	17.79	3.49	0.34	3.15	8.6	5.05	19.62	1.91	17.71	48.34	28.39	3.4	0.04736474142539565	nan	nan	nan	nan	nan	nan
10810	ZrO2	n.a.	0	n.a.	0	n.a.	0	ZrO2	13	0.0	0.0	0	0	0	900	15	2.3	10.9	1.8	0.5	6	17.14	4.15	0.41	3.74	8.39	4.72	24.21	2.39	21.82	48.95	27.54	3.4	0.08477143299287569	nan	nan	nan	nan	nan	nan
10811	ZrO2	n.a.	0	n.a.	0	n.a.	0	ZrO2	13	0.0	0.0	0	0	0	900	20	3.0	14.6	2.4	0.38	6	16.9	4.54	0.4	4.14	8.4	4.16	26.86	2.37	24.5	49.7	24.62	3.4	0.12227072213247595	nan	nan	nan	nan	nan	nan
10812	ZrO2	n.a.	0	n.a.	0	n.a.	0	ZrO2	13	0.0	0.0	0	0	0	900	10	4.0	4.0	2.0	0.75	2	31.86	3.36	0.5	2.86	19.46	17.78	10.55	1.57	8.98	61.08	55.81	3.4	0.04556993573544868	nan	nan	nan	nan	nan	nan
10813	ZrO2	n.a.	0	n.a.	0	n.a.	0	ZrO2	13	0.0	0.0	0	0	0	900	15	6.0	6.0	3.0	0.5	2	33.33	4.06	0.47	3.59	20.45	15.86	12.18	1.41	10.77	61.36	47.58	3.4	0.08289437982834695	nan	nan	nan	nan	nan	nan
10814	ZrO2	n.a.	0	n.a.	0	n.a.	0	ZrO2	13	0.0	0.0	0	0	0	900	20	8.0	8.0	4.0	0.38	2	33.85	4.62	0.5	4.12	21.04	14.62	13.65	1.48	12.17	62.16	43.19	3.4	0.12447703452108709	nan	nan	nan	nan	nan	nan
10815	ZrO2	n.a.	0	n.a.	0	n.a.	0	ZrO2	13	0.0	0.0	0	0	0	900	10	4.0	4.5	1.5	0.75	3	21.68	3.59	0.42	3.17	14.93	10.87	16.56	1.94	14.62	68.87	50.14	3.4	0.048747007082403204	nan	nan	nan	nan	nan	nan
10816	ZrO2	n.a.	0	n.a.	0	n.a.	0	ZrO2	13	0.0	0.0	0	0	0	900	15	6.0	6.8	2.3	0.5	3	23.09	4.2	0.48	3.72	14.82	9.54	18.19	2.08	16.11	64.18	41.32	3.4	0.0858150020225531	nan	nan	nan	nan	nan	nan
10817	ZrO2	n.a.	0	n.a.	0	n.a.	0	ZrO2	13	0.0	0.0	0	0	0	900	20	8.0	9.0	3.0	0.38	3	23.31	4.67	0.41	4.26	15.32	8.74	20.03	1.76	18.28	65.72	37.49	3.4	0.1258569196910646	nan	nan	nan	nan	nan	nan
10818	ZrO2	n.a.	0	n.a.	0	n.a.	0	ZrO2	13	0.0	0.0	0	0	0	900	10	4.0	4.8	1.2	0.75	4	16.99	3.42	0.35	3.07	12.2	7.87	20.13	2.06	18.07	71.81	46.32	3.4	0.046398007390260725	nan	nan	nan	nan	nan	nan
10819	ZrO2	n.a.	0	n.a.	0	n.a.	0	ZrO2	13	0.0	0.0	0	0	0	900	15	6.0	7.2	1.8	0.5	4	18.74	3.99	0.36	3.63	11.62	6.67	21.29	1.92	19.37	62.01	35.59	3.4	0.08143566655711801	nan	nan	nan	nan	nan	nan
10820	ZrO2	n.a.	0	n.a.	0	n.a.	0	ZrO2	13	0.0	0.0	0	0	0	900	20	8.0	9.6	2.4	0.38	4	18.04	4.61	0.45	4.16	12.1	6.2	25.55	2.49	23.06	67.07	34.37	3.4	0.12420114429203867	nan	nan	nan	nan	nan	nan
10821	ZrO2	n.a.	0	n.a.	0	n.a.	0	ZrO2	13	0.0	0.0	0	0	0	900	10	4.0	5.1	0.9	0.75	6	10.64	3.17	0.27	2.9	8.79	4.75	29.79	2.54	27.26	82.61	44.64	3.4	0.0429510964862021	nan	nan	nan	nan	nan	nan
10822	ZrO2	n.a.	0	n.a.	0	n.a.	0	ZrO2	13	0.0	0.0	0	0	0	900	15	6.0	7.7	1.3	0.5	6	9.24	3.72	0.33	3.39	8.41	4.31	40.26	3.57	36.69	91.02	46.65	3.4	0.07581914614644035	nan	nan	nan	nan	nan	nan
10823	ZrO2	n.a.	0	n.a.	0	n.a.	0	ZrO2	13	0.0	0.0	0	0	0	900	20	8.0	10.3	1.7	0.38	6	10.44	4.11	0.37	3.74	8.38	3.93	39.37	3.54	35.82	80.27	37.64	3.4	0.11044338111184626	nan	nan	nan	nan	nan	nan
10824	ZrO2	n.a.	0	n.a.	0	n.a.	0	ZrO2	13	0.0	0.0	0	0	0	900	10	7.0	2.0	1.0	0.75	2	38.88	2.78	0.42	2.36	20.23	15.48	7.15	1.08	6.07	52.03	39.81	3.4	0.03759164582770931	nan	nan	nan	nan	nan	nan
10825	ZrO2	n.a.	0	n.a.	0	n.a.	0	ZrO2	13	0.0	0.0	0	0	0	900	15	10.5	3.0	1.5	0.5	2	40.67	3.33	0.43	2.9	19.95	13.35	8.19	1.06	7.13	49.05	32.83	3.4	0.06773413902315462	nan	nan	nan	nan	nan	nan
10826	ZrO2	n.a.	0	n.a.	0	n.a.	0	ZrO2	13	0.0	0.0	0	0	0	900	20	14.0	4.0	2.0	0.38	2	40.07	3.8	0.49	3.31	20.76	12.52	9.48	1.22	8.26	51.81	31.25	3.4	0.10194954820113314	nan	nan	nan	nan	nan	nan
10827	ZrO2	n.a.	0	n.a.	0	n.a.	0	ZrO2	13	0.0	0.0	0	0	0	900	10	7.0	2.3	0.8	0.75	3	26.73	2.88	0.29	2.59	15.27	10.02	10.77	1.08	9.69	57.13	37.49	3.4	0.03896381156920438	nan	nan	nan	nan	nan	nan
10828	ZrO2	n.a.	0	n.a.	0	n.a.	0	ZrO2	13	0.0	0.0	0	0	0	900	15	10.5	3.4	1.1	0.5	3	26.99	3.32	0.45	2.87	14.02	8.18	12.3	1.67	10.63	51.95	30.31	3.4	0.06752726030561823	nan	nan	nan	nan	nan	nan
10829	ZrO2	n.a.	0	n.a.	0	n.a.	0	ZrO2	13	0.0	0.0	0	0	0	900	20	14.0	4.5	1.5	0.38	3	27.41	3.92	0.49	3.43	14.73	7.83	14.3	1.79	12.51	53.74	28.57	3.4	0.10523423214832442	nan	nan	nan	nan	nan	nan
10830	ZrO2	n.a.	0	n.a.	0	n.a.	0	ZrO2	13	0.0	0.0	0	0	0	900	10	7.0	2.4	0.6	0.75	4	20.94	2.45	0.35	2.1	11.85	7.2	11.7	1.67	10.03	56.59	34.38	3.4	0.03307349189196149	nan	nan	nan	nan	nan	nan
10831	ZrO2	n.a.	0	n.a.	0	n.a.	0	ZrO2	13	0.0	0.0	0	0	0	900	15	10.5	3.6	0.9	0.5	4	20.92	2.46	0.33	2.13	11.1	5.93	11.76	1.58	10.18	53.06	28.35	3.4	0.04981527141236956	nan	nan	nan	nan	nan	nan
10832	ZrO2	n.a.	0	n.a.	0	n.a.	0	ZrO2	13	0.0	0.0	0	0	0	900	20	14.0	4.8	1.2	0.38	4	19.92	3.17	0.47	2.7	11.41	5.66	15.91	2.36	13.55	57.28	28.41	3.4	0.0847719009596094	nan	nan	nan	nan	nan	nan
10833	ZrO2	n.a.	0	n.a.	0	n.a.	0	ZrO2	13	0.0	0.0	0	0	0	900	10	7.0	2.6	0.4	0.75	6	13.59	1.56	0.32	1.24	8.44	4.57	11.48	2.35	9.12	62.1	33.63	3.4	0.0209639472869816	nan	nan	nan	nan	nan	nan
10834	ZrO2	n.a.	0	n.a.	0	n.a.	0	ZrO2	13	0.0	0.0	0	0	0	900	15	10.5	3.9	0.6	0.5	6	12.71	1.2	0.31	0.89	8.17	3.84	9.44	2.44	7.0	64.28	30.21	3.4	0.024145162468538497	nan	nan	nan	nan	nan	nan
10835	ZrO2	n.a.	0	n.a.	0	n.a.	0	ZrO2	13	0.0	0.0	0	0	0	900	20	14.0	5.1	0.9	0.38	6	13.35	1.58	0.41	1.17	8.0	3.6	11.84	3.07	8.76	59.93	26.97	3.4	0.04191092250068225	nan	nan	nan	nan	nan	nan
10836	ZrO2	n.a.	0	n.a.	0	n.a.	0	ZrO2	13	0.0	0.0	0	0	0	850	10	1.5	5.7	2.8	0.75	2	29.37	5.48	0.76	4.72	20.53	14.17	18.66	2.59	16.07	69.9	48.25	3.4	0.07514497822584565	nan	nan	nan	nan	nan	nan
10837	ZrO2	n.a.	0	n.a.	0	n.a.	0	ZrO2	13	0.0	0.0	0	0	0	850	15	2.3	8.5	4.3	0.5	2	29.37	5.48	0.76	4.72	20.53	14.17	18.66	2.59	16.07	69.9	48.25	3.4	0.11271746733876847	nan	nan	nan	nan	nan	nan
10838	ZrO2	n.a.	0	n.a.	0	n.a.	0	ZrO2	13	0.0	0.0	0	0	0	850	20	3.0	11.3	5.7	0.38	2	30.64	6.13	0.85	5.28	21.22	12.81	20.01	2.77	17.23	69.26	41.81	3.4	0.16647194641892352	nan	nan	nan	nan	nan	nan
10839	ZrO2	n.a.	0	n.a.	0	n.a.	0	ZrO2	13	0.0	0.0	0	0	0	850	10	1.5	6.4	2.1	0.75	3	21.25	4.94	0.6	4.34	13.74	9.1	23.25	2.82	20.42	64.66	42.82	3.4	0.067549219736304	nan	nan	nan	nan	nan	nan
10840	ZrO2	n.a.	0	n.a.	0	n.a.	0	ZrO2	13	0.0	0.0	0	0	0	850	15	2.3	9.6	3.2	0.5	3	21.53	5.85	0.7	5.15	14.55	8.05	27.17	3.25	23.92	67.58	37.39	3.4	0.12056186176985989	nan	nan	nan	nan	nan	nan
10841	ZrO2	n.a.	0	n.a.	0	n.a.	0	ZrO2	13	0.0	0.0	0	0	0	850	20	3.0	12.8	4.3	0.38	3	20.68	6.43	0.77	5.66	15.05	7.3	31.09	3.72	27.37	72.78	35.3	3.4	0.17489570184281528	nan	nan	nan	nan	nan	nan
10842	ZrO2	n.a.	0	n.a.	0	n.a.	0	ZrO2	13	0.0	0.0	0	0	0	850	10	1.5	6.8	1.7	0.75	4	16.17	4.96	0.53	4.43	11.17	6.29	30.67	3.28	27.4	69.08	38.9	3.4	0.06782977383167539	nan	nan	nan	nan	nan	nan
10843	ZrO2	n.a.	0	n.a.	0	n.a.	0	ZrO2	13	0.0	0.0	0	0	0	850	15	2.3	10.2	2.6	0.5	4	13.98	5.67	0.66	5.01	11.35	5.64	40.56	4.72	35.84	81.19	40.34	3.4	0.11674182665265902	nan	nan	nan	nan	nan	nan
10844	ZrO2	n.a.	0	n.a.	0	n.a.	0	ZrO2	13	0.0	0.0	0	0	0	850	20	3.0	13.6	3.4	0.38	4	14.21	6.34	0.77	5.57	11.73	5.08	44.62	5.42	39.2	82.55	35.75	3.4	0.1723657427176202	nan	nan	nan	nan	nan	nan
10845	ZrO2	n.a.	0	n.a.	0	n.a.	0	ZrO2	13	0.0	0.0	0	0	0	850	10	1.5	7.3	1.2	0.75	6	9.56	4.45	0.5	3.95	7.87	4.02	46.55	5.23	41.32	82.32	42.05	3.4	0.0606940204024124	nan	nan	nan	nan	nan	nan
10846	ZrO2	n.a.	0	n.a.	0	n.a.	0	ZrO2	13	0.0	0.0	0	0	0	850	15	2.3	10.9	1.8	0.5	6	8.08	4.9	0.61	4.29	7.87	3.42	60.64	7.55	53.09	97.4	42.33	3.4	0.10048243287349358	nan	nan	nan	nan	nan	nan
10847	ZrO2	n.a.	0	n.a.	0	n.a.	0	ZrO2	13	0.0	0.0	0	0	0	850	20	3.0	14.6	2.4	0.38	6	16.82	5.29	0.79	4.5	7.8	2.99	31.45	4.7	26.75	46.37	17.78	3.4	0.14302788092126667	nan	nan	nan	nan	nan	nan
10848	ZrO2	n.a.	0	n.a.	0	n.a.	0	ZrO2	13	0.0	0.0	0	0	0	850	10	4.0	4.0	2.0	0.75	2	32.43	4.56	0.62	3.94	20.08	14.3	14.06	1.91	12.15	61.92	44.09	3.4	0.06222987759790755	nan	nan	nan	nan	nan	nan
10849	ZrO2	n.a.	0	n.a.	0	n.a.	0	ZrO2	13	0.0	0.0	0	0	0	850	15	6.0	6.0	3.0	0.5	2	33.17	5.31	0.74	4.57	21.12	12.51	16.01	2.23	13.78	63.67	37.71	3.4	0.10912357598536535	nan	nan	nan	nan	nan	nan
10850	ZrO2	n.a.	0	n.a.	0	n.a.	0	ZrO2	13	0.0	0.0	0	0	0	850	20	8.0	8.0	4.0	0.38	2	34.15	5.69	0.73	4.96	21.77	11.47	16.66	2.14	14.52	63.75	33.59	3.4	0.15416567745341545	nan	nan	nan	nan	nan	nan
10851	ZrO2	n.a.	0	n.a.	0	n.a.	0	ZrO2	13	0.0	0.0	0	0	0	850	10	4.0	4.5	1.5	0.75	3	22.77	4.73	0.57	4.16	14.55	8.59	20.77	2.5	18.27	63.9	37.73	3.4	0.06460696035920449	nan	nan	nan	nan	nan	nan
10852	ZrO2	n.a.	0	n.a.	0	n.a.	0	ZrO2	13	0.0	0.0	0	0	0	850	15	6.0	6.8	2.3	0.5	3	23.17	5.34	0.61	4.73	14.8	7.33	23.05	2.63	20.41	63.88	31.64	3.4	0.1097573230199789	nan	nan	nan	nan	nan	nan
10853	ZrO2	n.a.	0	n.a.	0	n.a.	0	ZrO2	13	0.0	0.0	0	0	0	850	20	8.0	9.0	3.0	0.38	3	24.18	5.79	0.72	5.07	14.95	6.57	23.95	2.98	20.97	61.83	27.17	3.4	0.15695750770398664	nan	nan	nan	nan	nan	nan
10854	ZrO2	n.a.	0	n.a.	0	n.a.	0	ZrO2	13	0.0	0.0	0	0	0	850	10	4.0	4.8	1.2	0.75	4	16.58	4.47	0.58	3.89	11.59	6.08	26.96	3.5	23.46	69.9	36.67	3.4	0.06097313560823244	nan	nan	nan	nan	nan	nan
10855	ZrO2	n.a.	0	n.a.	0	n.a.	0	ZrO2	13	0.0	0.0	0	0	0	850	15	6.0	7.2	1.8	0.5	4	17.48	4.98	0.62	4.36	11.54	5.12	28.49	3.55	24.94	66.02	29.29	3.4	0.10216558045863211	nan	nan	nan	nan	nan	nan
10856	ZrO2	n.a.	0	n.a.	0	n.a.	0	ZrO2	13	0.0	0.0	0	0	0	850	20	8.0	9.6	2.4	0.38	4	17.79	5.49	0.77	4.72	11.59	4.65	30.86	4.33	26.53	65.15	26.14	3.4	0.14859088679243837	nan	nan	nan	nan	nan	nan
10857	ZrO2	n.a.	0	n.a.	0	n.a.	0	ZrO2	13	0.0	0.0	0	0	0	850	10	4.0	5.1	0.9	0.75	6	9.98	3.32	0.53	2.79	7.51	3.65	33.27	5.31	27.96	75.25	36.57	3.4	0.04501817353707882	nan	nan	nan	nan	nan	nan
10858	ZrO2	n.a.	0	n.a.	0	n.a.	0	ZrO2	13	0.0	0.0	0	0	0	850	15	6.0	7.7	1.3	0.5	6	9.04	3.71	0.7	3.01	7.66	3.14	41.04	7.74	33.3	84.73	34.73	3.4	0.07561142947179762	nan	nan	nan	nan	nan	nan
10859	ZrO2	n.a.	0	n.a.	0	n.a.	0	ZrO2	13	0.0	0.0	0	0	0	850	20	8.0	10.3	1.7	0.38	6	9.3	4.16	0.79	3.37	7.65	2.88	44.73	8.49	36.24	82.26	30.97	3.4	0.11181592531829504	nan	nan	nan	nan	nan	nan
10860	ZrO2	n.a.	0	n.a.	0	n.a.	0	ZrO2	13	0.0	0.0	0	0	0	850	10	7.0	2.0	1.0	0.75	2	37.21	2.81	0.6	2.21	20.47	12.58	7.55	1.61	5.94	55.01	33.81	3.4	0.038003147296949535	nan	nan	nan	nan	nan	nan
10861	ZrO2	n.a.	0	n.a.	0	n.a.	0	ZrO2	13	0.0	0.0	0	0	0	850	15	10.5	3.0	1.5	0.5	2	38.52	3.32	0.7	2.62	20.51	10.81	8.62	1.82	6.8	53.25	28.06	3.4	0.06752726030561823	nan	nan	nan	nan	nan	nan
10862	ZrO2	n.a.	0	n.a.	0	n.a.	0	ZrO2	13	0.0	0.0	0	0	0	850	20	14.0	4.0	2.0	0.38	2	37.38	4.15	0.72	3.43	20.92	10.18	11.1	1.93	9.18	55.97	27.23	3.4	0.11154135920115223	nan	nan	nan	nan	nan	nan
10863	ZrO2	n.a.	0	n.a.	0	n.a.	0	ZrO2	13	0.0	0.0	0	0	0	850	10	7.0	2.3	0.8	0.75	3	26.11	2.72	0.62	2.1	14.36	8.11	10.42	2.37	8.04	55.0	31.06	3.4	0.03676902369364599	nan	nan	nan	nan	nan	nan
10864	ZrO2	n.a.	0	n.a.	0	n.a.	0	ZrO2	13	0.0	0.0	0	0	0	850	15	10.5	3.4	1.1	0.5	3	24.52	3.09	0.71	2.38	13.83	7.08	12.6	2.9	9.71	56.4	28.87	3.4	0.06277494648326545	nan	nan	nan	nan	nan	nan
10865	ZrO2	n.a.	0	n.a.	0	n.a.	0	ZrO2	13	0.0	0.0	0	0	0	850	20	14.0	4.5	1.5	0.38	3	24.5	3.7	0.94	2.76	13.77	6.39	15.1	3.84	11.27	56.2	26.08	3.4	0.09921543995792508	nan	nan	nan	nan	nan	nan
10866	ZrO2	n.a.	0	n.a.	0	n.a.	0	ZrO2	13	0.0	0.0	0	0	0	850	10	7.0	2.4	0.6	0.75	4	18.4	2.24	0.66	1.58	10.32	5.86	12.17	3.59	8.59	56.09	31.85	3.4	0.030206254086408202	nan	nan	nan	nan	nan	nan
10867	ZrO2	n.a.	0	n.a.	0	n.a.	0	ZrO2	13	0.0	0.0	0	0	0	850	15	10.5	3.6	0.9	0.5	4	17.53	2.21	0.8	1.41	10.06	5.11	12.61	4.56	8.04	57.39	29.15	3.4	0.044695727327815245	nan	nan	nan	nan	nan	nan
10868	ZrO2	n.a.	0	n.a.	0	n.a.	0	ZrO2	13	0.0	0.0	0	0	0	850	20	14.0	4.8	1.2	0.38	4	17.36	2.5	1.1	1.4	8.39	4.75	14.4	6.34	8.06	48.33	27.36	3.4	0.06662581048497342	nan	nan	nan	nan	nan	nan
10869	ZrO2	n.a.	0	n.a.	0	n.a.	0	ZrO2	13	0.0	0.0	0	0	0	850	10	7.0	2.6	0.4	0.75	6	10.96	1.55	0.7	0.85	6.06	3.97	14.14	6.39	7.76	55.29	36.22	3.4	0.02082850787060904	nan	nan	nan	nan	nan	nan
10870	ZrO2	n.a.	0	n.a.	0	n.a.	0	ZrO2	13	0.0	0.0	0	0	0	850	15	10.5	3.9	0.6	0.5	6	9.59	2.14	0.99	1.15	3.59	3.84	22.31	10.32	11.99	37.43	40.04	3.4	0.04326460025422768	nan	nan	nan	nan	nan	nan
10871	ZrO2	n.a.	0	n.a.	0	n.a.	0	ZrO2	13	0.0	0.0	0	0	0	850	20	14.0	5.1	0.9	0.38	6	10.67	2.54	1.12	1.42	3.55	4.1	23.81	10.5	13.31	33.27	38.43	3.4	0.06770565413876638	nan	nan	nan	nan	nan	nan
10872	ZrO2	n.a.	0	n.a.	0	n.a.	0	ZrO2	13	0.0	0.0	0	0	0	800	10	1.5	5.7	2.8	0.75	2	30.43	6.33	1.02	5.31	18.42	11.96	20.8	3.35	17.45	60.53	39.3	3.4	0.08718962502273625	nan	nan	nan	nan	nan	nan
10873	ZrO2	n.a.	0	n.a.	0	n.a.	0	ZrO2	13	0.0	0.0	0	0	0	800	15	2.3	8.5	4.3	0.5	2	29.99	7.07	1.2	5.87	19.88	11.03	23.57	4.0	19.57	66.29	36.78	3.4	0.1466473288376868	nan	nan	nan	nan	nan	nan
10874	ZrO2	n.a.	0	n.a.	0	n.a.	0	ZrO2	13	0.0	0.0	0	0	0	800	20	3.0	11.3	5.7	0.38	2	30.19	7.72	1.35	6.37	20.54	10.27	25.57	4.47	21.1	68.04	34.02	3.4	0.21142829653299572	nan	nan	nan	nan	nan	nan
10875	ZrO2	n.a.	0	n.a.	0	n.a.	0	ZrO2	13	0.0	0.0	0	0	0	800	10	1.5	6.4	2.1	0.75	3	21.64	6.36	1.02	5.34	13.19	7.19	29.39	4.71	24.68	60.95	33.23	3.4	0.08761672448717511	nan	nan	nan	nan	nan	nan
10876	ZrO2	n.a.	0	n.a.	0	n.a.	0	ZrO2	13	0.0	0.0	0	0	0	800	15	2.3	9.6	3.2	0.5	3	18.94	7.28	1.28	6.0	14.06	6.54	38.44	6.76	31.68	74.23	34.53	3.4	0.15117197391319015	nan	nan	nan	nan	nan	nan
10877	ZrO2	n.a.	0	n.a.	0	n.a.	0	ZrO2	13	0.0	0.0	0	0	0	800	20	3.0	12.8	4.3	0.38	3	20.72	7.6	1.41	6.19	13.83	5.97	36.68	6.81	29.87	66.75	28.81	3.4	0.20800844036961277	nan	nan	nan	nan	nan	nan
10878	ZrO2	n.a.	0	n.a.	0	n.a.	0	ZrO2	13	0.0	0.0	0	0	0	800	10	1.5	6.8	1.7	0.75	4	16.39	6.03	1.06	4.97	10.17	5.04	36.79	6.47	30.32	62.05	30.75	3.4	0.08292613812415704	nan	nan	nan	nan	nan	nan
10879	ZrO2	n.a.	0	n.a.	0	n.a.	0	ZrO2	13	0.0	0.0	0	0	0	800	15	2.3	10.2	2.6	0.5	4	17.06	6.4	1.27	5.13	10.13	4.56	37.51	7.44	30.07	59.38	26.73	3.4	0.13227960500909014	nan	nan	nan	nan	nan	nan
10880	ZrO2	n.a.	0	n.a.	0	n.a.	0	ZrO2	13	0.0	0.0	0	0	0	800	20	3.0	13.6	3.4	0.38	4	16.15	6.86	1.45	5.41	10.11	4.42	42.48	8.98	33.5	62.6	27.37	3.4	0.18701696956279004	nan	nan	nan	nan	nan	nan
10881	ZrO2	n.a.	0	n.a.	0	n.a.	0	ZrO2	13	0.0	0.0	0	0	0	800	10	1.5	7.3	1.2	0.75	6	12.19	4.4	1.09	3.31	6.49	3.38	36.1	8.94	27.15	53.24	27.73	3.4	0.05999648790764774	nan	nan	nan	nan	nan	nan
10882	ZrO2	n.a.	0	n.a.	0	n.a.	0	ZrO2	13	0.0	0.0	0	0	0	800	15	2.3	10.9	1.8	0.5	6	9.76	4.29	1.31	2.98	6.39	3.25	43.95	13.42	30.53	65.47	33.3	3.4	0.08769479956055265	nan	nan	nan	nan	nan	nan
10883	ZrO2	n.a.	0	n.a.	0	n.a.	0	ZrO2	13	0.0	0.0	0	0	0	800	20	3.0	14.6	2.4	0.38	6	9.91	4.6	1.56	3.04	5.82	3.33	46.42	15.74	30.68	58.73	33.6	3.4	0.12392528298381729	nan	nan	nan	nan	nan	nan
10884	ZrO2	n.a.	0	n.a.	0	n.a.	0	ZrO2	13	0.0	0.0	0	0	0	800	10	4.0	4.0	2.0	0.75	2	32.59	5.77	1.01	4.76	19.37	11.77	17.7	3.1	14.61	59.44	36.12	3.4	0.07924211169256863	nan	nan	nan	nan	nan	nan
10885	ZrO2	n.a.	0	n.a.	0	n.a.	0	ZrO2	13	0.0	0.0	0	0	0	800	15	6.0	6.0	3.0	0.5	2	32.45	6.46	1.29	5.17	19.68	10.59	19.91	3.98	15.93	60.65	32.63	3.4	0.13356206738070242	nan	nan	nan	nan	nan	nan
10886	ZrO2	n.a.	0	n.a.	0	n.a.	0	ZrO2	13	0.0	0.0	0	0	0	800	20	8.0	8.0	4.0	0.38	2	33.87	6.72	1.28	5.44	19.77	9.89	19.84	3.78	16.06	58.37	29.2	3.4	0.1830643773313399	nan	nan	nan	nan	nan	nan
10887	ZrO2	n.a.	0	n.a.	0	n.a.	0	ZrO2	13	0.0	0.0	0	0	0	800	10	4.0	4.5	1.5	0.75	3	23.65	5.84	1.11	4.73	13.36	7.47	24.69	4.69	20.0	56.49	31.59	3.4	0.08023296404809346	nan	nan	nan	nan	nan	nan
10888	ZrO2	n.a.	0	n.a.	0	n.a.	0	ZrO2	13	0.0	0.0	0	0	0	800	15	6.0	6.8	2.3	0.5	3	22.22	6.11	1.35	4.76	13.03	6.65	27.5	6.08	21.42	58.64	29.93	3.4	0.12609260343527065	nan	nan	nan	nan	nan	nan
10889	ZrO2	n.a.	0	n.a.	0	n.a.	0	ZrO2	13	0.0	0.0	0	0	0	800	20	8.0	9.0	3.0	0.38	3	22.87	6.39	1.47	4.92	12.7	6.2	27.94	6.43	21.51	55.53	27.11	3.4	0.17377097527483687	nan	nan	nan	nan	nan	nan
10890	ZrO2	n.a.	0	n.a.	0	n.a.	0	ZrO2	13	0.0	0.0	0	0	0	800	10	4.0	4.8	1.2	0.75	4	16.14	4.83	1.14	3.69	9.89	5.48	29.93	7.06	22.86	61.28	33.95	3.4	0.06600722653845247	nan	nan	nan	nan	nan	nan
10891	ZrO2	n.a.	0	n.a.	0	n.a.	0	ZrO2	13	0.0	0.0	0	0	0	800	15	6.0	7.2	1.8	0.5	4	16.01	4.82	1.36	3.46	9.24	5.2	30.11	8.49	21.61	57.71	32.48	3.4	0.09880070059025398	nan	nan	nan	nan	nan	nan
10892	ZrO2	n.a.	0	n.a.	0	n.a.	0	ZrO2	13	0.0	0.0	0	0	0	800	20	8.0	9.6	2.4	0.38	4	15.88	5.05	1.55	3.5	8.74	5.19	31.8	9.76	22.04	55.04	32.68	3.4	0.13636775981525387	nan	nan	nan	nan	nan	nan
10893	ZrO2	n.a.	0	n.a.	0	n.a.	0	ZrO2	13	0.0	0.0	0	0	0	800	10	4.0	5.1	0.9	0.75	6	8.96	3.07	1.23	1.84	5.07	4.19	34.26	13.73	20.54	56.58	46.76	3.4	0.04157482331143298	nan	nan	nan	nan	nan	nan
10894	ZrO2	n.a.	0	n.a.	0	n.a.	0	ZrO2	13	0.0	0.0	0	0	0	800	15	6.0	7.7	1.3	0.5	6	8.86	3.34	1.41	1.93	4.19	4.55	37.7	15.91	21.78	47.29	51.35	3.4	0.06794103914230669	nan	nan	nan	nan	nan	nan
10895	ZrO2	n.a.	0	n.a.	0	n.a.	0	ZrO2	13	0.0	0.0	0	0	0	800	20	8.0	10.3	1.7	0.38	6	8.96	3.39	1.57	1.82	3.91	4.85	37.83	17.52	20.31	43.64	54.13	3.4	0.0907577117333505	nan	nan	nan	nan	nan	nan
10896	ZrO2	n.a.	0	n.a.	0	n.a.	0	ZrO2	13	0.0	0.0	0	0	0	800	10	7.0	2.0	1.0	0.75	2	32.97	4.13	1.26	2.87	14.08	13.72	12.53	3.82	8.7	42.71	41.61	3.4	0.05623610519891487	nan	nan	nan	nan	nan	nan
10897	ZrO2	n.a.	0	n.a.	0	n.a.	0	ZrO2	13	0.0	0.0	0	0	0	800	15	10.5	3.0	1.5	0.5	2	32.34	3.83	1.58	2.25	10.15	14.54	11.84	4.89	6.96	31.39	44.96	3.4	0.0781054545274019	nan	nan	nan	nan	nan	nan
10898	ZrO2	n.a.	0	n.a.	0	n.a.	0	ZrO2	13	0.0	0.0	0	0	0	800	20	14.0	4.0	2.0	0.38	2	30.51	4.21	1.81	2.4	10.65	15.53	13.8	5.93	7.87	34.91	50.9	3.4	0.11318918577181855	nan	nan	nan	nan	nan	nan
10899	ZrO2	n.a.	0	n.a.	0	n.a.	0	ZrO2	13	0.0	0.0	0	0	0	800	10	7.0	2.3	0.8	0.75	3	19.68	3.05	1.39	1.66	6.42	11.55	15.5	7.06	8.43	32.62	58.69	3.4	0.04129973906590737	nan	nan	nan	nan	nan	nan
10900	ZrO2	n.a.	0	n.a.	0	n.a.	0	ZrO2	13	0.0	0.0	0	0	0	800	15	10.5	3.4	1.1	0.5	3	19.73	3.08	1.51	1.57	4.59	11.71	15.61	7.65	7.96	23.26	59.35	3.4	0.06256858007953288	nan	nan	nan	nan	nan	nan
10901	ZrO2	n.a.	0	n.a.	0	n.a.	0	ZrO2	13	0.0	0.0	0	0	0	800	20	14.0	4.5	1.5	0.38	3	18.74	3.66	1.79	1.87	4.76	12.14	19.53	9.55	9.98	25.4	64.78	3.4	0.09812259154214896	nan	nan	nan	nan	nan	nan
10902	ZrO2	n.a.	0	n.a.	0	n.a.	0	ZrO2	13	0.0	0.0	0	0	0	800	10	7.0	2.4	0.6	0.75	4	14.21	2.75	1.46	1.29	3.92	9.25	19.35	10.27	9.08	27.59	65.1	3.4	0.037180271319380884	nan	nan	nan	nan	nan	nan
10903	ZrO2	n.a.	0	n.a.	0	n.a.	0	ZrO2	13	0.0	0.0	0	0	0	800	15	10.5	3.6	0.9	0.5	4	14.1	2.7	1.33	1.37	3.4	8.98	19.15	9.43	9.72	24.11	63.69	3.4	0.05474239359226403	nan	nan	nan	nan	nan	nan
10904	ZrO2	n.a.	0	n.a.	0	n.a.	0	ZrO2	13	0.0	0.0	0	0	0	800	20	14.0	4.8	1.2	0.38	4	13.96	2.93	1.51	1.42	3.6	9.03	20.99	10.82	10.17	25.79	64.68	3.4	0.07825741648409587	nan	nan	nan	nan	nan	nan
10905	ZrO2	n.a.	0	n.a.	0	n.a.	0	ZrO2	13	0.0	0.0	0	0	0	800	10	7.0	2.6	0.4	0.75	6	10.77	2.05	1.09	0.96	2.76	6.04	19.03	10.12	8.91	25.63	56.08	3.4	0.027617388796722094	nan	nan	nan	nan	nan	nan
10906	ZrO2	n.a.	0	n.a.	0	n.a.	0	ZrO2	13	0.0	0.0	0	0	0	800	15	10.5	3.9	0.6	0.5	6	10.03	2.06	1.17	0.89	2.45	5.87	20.54	11.67	8.87	24.43	58.52	3.4	0.041630279427840006	nan	nan	nan	nan	nan	nan
10907	ZrO2	n.a.	0	n.a.	0	n.a.	0	ZrO2	13	0.0	0.0	0	0	0	800	20	14.0	5.1	0.9	0.38	6	11.21	2.29	1.39	0.9	2.23	5.82	20.43	12.4	8.03	19.89	51.92	3.4	0.06096388955747259	nan	nan	nan	nan	nan	nan
10908	ZrO2	n.a.	0	n.a.	0	n.a.	0	ZrO2	13	0.0	0.0	0	0	0	775	10	1.5	5.7	2.8	0.75	2	31.17	7.14	1.35	5.79	18.41	10.79	22.91	4.33	18.58	59.06	34.62	3.4	0.09876960452842098	nan	nan	nan	nan	nan	nan
10909	ZrO2	n.a.	0	n.a.	0	n.a.	0	ZrO2	13	0.0	0.0	0	0	0	775	15	2.3	8.5	4.3	0.5	2	32.9	7.51	1.5	6.01	19.19	10.11	22.83	4.56	18.27	58.33	30.73	3.4	0.15613931084384525	nan	nan	nan	nan	nan	nan
10910	ZrO2	n.a.	0	n.a.	0	n.a.	0	ZrO2	13	0.0	0.0	0	0	0	775	20	3.0	11.3	5.7	0.38	2	33.79	7.82	1.58	6.24	19.23	9.5	23.14	4.68	18.47	56.91	28.11	3.4	0.21428157551507684	nan	nan	nan	nan	nan	nan
10911	ZrO2	n.a.	0	n.a.	0	n.a.	0	ZrO2	13	0.0	0.0	0	0	0	775	10	1.5	6.4	2.1	0.75	3	21.41	7.08	1.38	5.7	12.38	6.7	33.07	6.45	26.62	57.82	31.29	3.4	0.09790837078117726	nan	nan	nan	nan	nan	nan
10912	ZrO2	n.a.	0	n.a.	0	n.a.	0	ZrO2	13	0.0	0.0	0	0	0	775	15	2.3	9.6	3.2	0.5	3	21.5	7.59	1.62	5.97	12.53	6.35	35.3	7.53	27.77	58.28	29.53	3.4	0.15786997617628454	nan	nan	nan	nan	nan	nan
10913	ZrO2	n.a.	0	n.a.	0	n.a.	0	ZrO2	13	0.0	0.0	0	0	0	775	20	3.0	12.8	4.3	0.38	3	23.23	7.7	1.76	5.94	12.48	6.07	33.15	7.58	25.57	53.72	26.13	3.4	0.21085801178759173	nan	nan	nan	nan	nan	nan
10914	ZrO2	n.a.	0	n.a.	0	n.a.	0	ZrO2	13	0.0	0.0	0	0	0	775	10	1.5	6.8	1.7	0.75	4	18.54	6.29	1.42	4.87	8.85	5.08	33.93	7.66	26.27	47.73	27.4	3.4	0.08662037180314543	nan	nan	nan	nan	nan	nan
10915	ZrO2	n.a.	0	n.a.	0	n.a.	0	ZrO2	13	0.0	0.0	0	0	0	775	15	2.3	10.2	2.6	0.5	4	17.35	6.43	1.72	4.71	8.68	5.11	37.06	9.91	27.15	50.03	29.45	3.4	0.13292073340053961	nan	nan	nan	nan	nan	nan
10916	ZrO2	n.a.	0	n.a.	0	n.a.	0	ZrO2	13	0.0	0.0	0	0	0	775	20	3.0	13.6	3.4	0.38	4	16.03	6.79	1.93	4.86	8.32	5.17	42.36	12.04	30.32	51.9	32.25	3.4	0.18503993135533053	nan	nan	nan	nan	nan	nan
10917	ZrO2	n.a.	0	n.a.	0	n.a.	0	ZrO2	13	0.0	0.0	0	0	0	775	10	1.5	7.3	1.2	0.75	6	14.56	4.53	1.43	3.1	4.96	4.16	31.11	9.82	21.29	34.07	28.57	3.4	0.061810831970866086	nan	nan	nan	nan	nan	nan
10918	ZrO2	n.a.	0	n.a.	0	n.a.	0	ZrO2	13	0.0	0.0	0	0	0	775	15	2.3	10.9	1.8	0.5	6	11.98	4.03	1.63	2.4	4.38	4.63	33.64	13.61	20.03	36.56	38.65	3.4	0.08226908671711008	nan	nan	nan	nan	nan	nan
10919	ZrO2	n.a.	0	n.a.	0	n.a.	0	ZrO2	13	0.0	0.0	0	0	0	775	20	3.0	14.6	2.4	0.38	6	10.46	3.98	1.79	2.19	3.85	4.82	38.05	17.11	20.94	36.81	46.08	3.4	0.10687811285604508	nan	nan	nan	nan	nan	nan
10920	ZrO2	n.a.	0	n.a.	0	n.a.	0	ZrO2	13	0.0	0.0	0	0	0	775	10	4.0	4.0	2.0	0.75	2	33.09	6.62	1.38	5.24	17.8	11.59	20.01	4.17	15.84	53.79	35.03	3.4	0.09132399526040058	nan	nan	nan	nan	nan	nan
10921	ZrO2	n.a.	0	n.a.	0	n.a.	0	ZrO2	13	0.0	0.0	0	0	0	775	15	6.0	6.0	3.0	0.5	2	33.36	6.93	1.52	5.41	17.83	11.01	20.77	4.56	16.22	53.45	33.0	3.4	0.1436365755809446	nan	nan	nan	nan	nan	nan
10922	ZrO2	n.a.	0	n.a.	0	n.a.	0	ZrO2	13	0.0	0.0	0	0	0	775	20	8.0	8.0	4.0	0.38	2	32.72	7.24	1.72	5.52	17.86	10.7	22.13	5.26	16.87	54.58	32.7	3.4	0.19777545684410655	nan	nan	nan	nan	nan	nan
10923	ZrO2	n.a.	0	n.a.	0	n.a.	0	ZrO2	13	0.0	0.0	0	0	0	775	10	4.0	4.5	1.5	0.75	3	22.81	6.14	1.43	4.71	10.85	7.98	26.92	6.27	20.65	47.57	34.98	3.4	0.08448783416242638	nan	nan	nan	nan	nan	nan
10924	ZrO2	n.a.	0	n.a.	0	n.a.	0	ZrO2	13	0.0	0.0	0	0	0	775	15	6.0	6.8	2.3	0.5	3	21.54	6.1	1.72	4.38	10.37	8.04	28.32	7.99	20.33	48.14	37.33	3.4	0.12587959954774816	nan	nan	nan	nan	nan	nan
10925	ZrO2	n.a.	0	n.a.	0	n.a.	0	ZrO2	13	0.0	0.0	0	0	0	775	20	8.0	9.0	3.0	0.38	3	21.15	5.99	1.86	4.13	9.52	8.08	28.32	8.79	19.53	45.01	38.2	3.4	0.16255006946745212	nan	nan	nan	nan	nan	nan
10926	ZrO2	n.a.	0	n.a.	0	n.a.	0	ZrO2	13	0.0	0.0	0	0	0	775	10	4.0	4.8	1.2	0.75	4	17.15	4.78	1.47	3.31	6.99	6.94	27.87	8.57	19.3	40.76	40.47	3.4	0.06530690962895815	nan	nan	nan	nan	nan	nan
10927	ZrO2	n.a.	0	n.a.	0	n.a.	0	ZrO2	13	0.0	0.0	0	0	0	775	15	6.0	7.2	1.8	0.5	4	12.56	4.31	1.75	2.56	5.51	7.35	34.32	13.93	20.38	43.87	58.52	3.4	0.0881127723938398	nan	nan	nan	nan	nan	nan
10928	ZrO2	n.a.	0	n.a.	0	n.a.	0	ZrO2	13	0.0	0.0	0	0	0	775	20	8.0	9.6	2.4	0.38	4	13.5	4.29	1.87	2.42	5.04	7.78	31.78	13.85	17.93	37.33	57.63	3.4	0.11538789415862191	nan	nan	nan	nan	nan	nan
