Repository: jimmmmmmmyzzy/SR-in-Heterogeneous-Catalysis

# Towards distilling 'physical laws' in heterogeneous catalysis with symbolic regression

File: OCM_dataset_modified.csv (part 56 of 64)
	Name	M1	M1_atom_number	M2	M2_atom_number	M3	M3_atom_number	Support 	Support_ID	M2_mol	M3_mol	M1_mol%	M2_mol%	M3_mol%	Temp	Total_flow	Ar_flow	CH4_flow	O2_flow	CT	CH4/O2	CH4_conv	C2y	C2H6y	C2H4y	COy	CO2y	C2s	C2H6s	C2H4s	COs	CO2s	BET_surface_area	rate_constant	radii_M1	radii_M2	radii_M3	chi_M1	chi_M2	chi_M3
10929	ZrO2	n.a.	0	n.a.	0	n.a.	0	ZrO2	13	0.0	0.0	0	0	0	775	10	4.0	5.1	0.9	0.75	6	7.78	2.83	1.4	1.43	3.22	5.58	36.38	17.99	18.38	41.39	71.72	3.4	0.03827755218232499	nan	nan	nan	nan	nan	nan
10930	ZrO2	n.a.	0	n.a.	0	n.a.	0	ZrO2	13	0.0	0.0	0	0	0	775	15	6.0	7.7	1.3	0.5	6	7.44	2.81	1.43	1.38	2.82	5.59	37.77	19.22	18.55	37.9	75.13	3.4	0.0570047209454243	nan	nan	nan	nan	nan	nan
10931	ZrO2	n.a.	0	n.a.	0	n.a.	0	ZrO2	13	0.0	0.0	0	0	0	775	20	8.0	10.3	1.7	0.38	6	7.99	3.0	1.56	1.44	2.86	5.91	37.55	19.52	18.02	35.79	73.97	3.4	0.08015580917028572	nan	nan	nan	nan	nan	nan
10932	ZrO2	n.a.	0	n.a.	0	n.a.	0	ZrO2	13	0.0	0.0	0	0	0	775	10	7.0	2.0	1.0	0.75	2	27.96	3.35	1.52	1.83	6.88	19.66	11.98	5.44	6.55	24.61	70.31	3.4	0.04543197377833525	nan	nan	nan	nan	nan	nan
10933	ZrO2	n.a.	0	n.a.	0	n.a.	0	ZrO2	13	0.0	0.0	0	0	0	775	15	10.5	3.0	1.5	0.5	2	29.69	3.21	1.41	1.8	6.16	19.45	10.81	4.75	6.06	20.75	65.51	3.4	0.06525300565418833	nan	nan	nan	nan	nan	nan
10934	ZrO2	n.a.	0	n.a.	0	n.a.	0	ZrO2	13	0.0	0.0	0	0	0	775	20	14.0	4.0	2.0	0.38	2	27.74	2.6	1.55	1.05	7.87	18.57	9.37	5.59	3.79	28.37	66.94	3.4	0.0693262508936894	nan	nan	nan	nan	nan	nan
10935	ZrO2	n.a.	0	n.a.	0	n.a.	0	ZrO2	13	0.0	0.0	0	0	0	775	10	7.0	2.3	0.8	0.75	3	18.81	2.66	1.33	1.33	4.21	13.75	14.14	7.07	7.07	22.38	73.1	3.4	0.0359469087770441	nan	nan	nan	nan	nan	nan
10936	ZrO2	n.a.	0	n.a.	0	n.a.	0	ZrO2	13	0.0	0.0	0	0	0	775	15	10.5	3.4	1.1	0.5	3	18.73	2.36	1.43	0.93	4.32	12.82	12.6	7.63	4.97	23.06	68.45	3.4	0.047765880926664006	nan	nan	nan	nan	nan	nan
10937	ZrO2	n.a.	0	n.a.	0	n.a.	0	ZrO2	13	0.0	0.0	0	0	0	775	20	14.0	4.5	1.5	0.38	3	18.09	2.14	1.55	0.59	5.05	12.3	11.83	8.57	3.26	27.92	67.99	3.4	0.056927105597668	nan	nan	nan	nan	nan	nan
10938	ZrO2	n.a.	0	n.a.	0	n.a.	0	ZrO2	13	0.0	0.0	0	0	0	775	10	7.0	2.4	0.6	0.75	4	13.77	2.57	1.39	1.18	3.71	11.31	18.66	10.09	8.57	26.94	82.14	3.4	0.03471468606778859	nan	nan	nan	nan	nan	nan
10939	ZrO2	n.a.	0	n.a.	0	n.a.	0	ZrO2	13	0.0	0.0	0	0	0	775	15	10.5	3.6	0.9	0.5	4	13.29	2.16	1.41	0.75	3.29	9.6	16.25	10.61	5.64	24.76	72.23	3.4	0.04367338921834881	nan	nan	nan	nan	nan	nan
10940	ZrO2	n.a.	0	n.a.	0	n.a.	0	ZrO2	13	0.0	0.0	0	0	0	775	20	14.0	4.8	1.2	0.38	4	15.32	1.77	1.37	0.4	3.82	9.07	11.55	8.94	2.61	24.93	59.2	3.4	0.04699610079292946	nan	nan	nan	nan	nan	nan
10941	ZrO2	n.a.	0	n.a.	0	n.a.	0	ZrO2	13	0.0	0.0	0	0	0	775	10	7.0	2.6	0.4	0.75	6	9.42	1.85	1.09	0.76	2.53	7.23	19.64	11.57	8.07	26.86	76.75	3.4	0.02489768702082834	nan	nan	nan	nan	nan	nan
10942	ZrO2	n.a.	0	n.a.	0	n.a.	0	ZrO2	13	0.0	0.0	0	0	0	775	15	10.5	3.9	0.6	0.5	6	10.05	1.61	1.02	0.59	2.27	6.18	16.02	10.15	5.87	22.59	61.49	3.4	0.03246202622083454	nan	nan	nan	nan	nan	nan
10943	ZrO2	n.a.	0	n.a.	0	n.a.	0	ZrO2	13	0.0	0.0	0	0	0	775	20	14.0	5.1	0.9	0.38	6	8.92	1.48	1.08	0.4	2.44	6.13	16.59	12.11	4.48	27.35	68.72	3.4	0.03923845456777432	nan	nan	nan	nan	nan	nan
10944	ZrO2	n.a.	0	n.a.	0	n.a.	0	ZrO2	13	0.0	0.0	0	0	0	750	10	1.5	5.7	2.8	0.75	2	33.04	7.35	1.63	5.72	17.4	10.4	22.25	4.93	17.31	52.66	31.48	3.4	0.10178831100896346	nan	nan	nan	nan	nan	nan
10945	ZrO2	n.a.	0	n.a.	0	n.a.	0	ZrO2	13	0.0	0.0	0	0	0	750	15	2.3	8.5	4.3	0.5	2	34.12	7.62	1.76	5.86	18.09	10.05	22.33	5.16	17.17	53.02	29.45	3.4	0.15851936197126418	nan	nan	nan	nan	nan	nan
10946	ZrO2	n.a.	0	n.a.	0	n.a.	0	ZrO2	13	0.0	0.0	0	0	0	750	20	3.0	11.3	5.7	0.38	2	32.34	8.07	1.94	6.13	18.17	9.74	24.95	6.0	18.95	56.18	30.12	3.4	0.22142833713796864	nan	nan	nan	nan	nan	nan
10947	ZrO2	n.a.	0	n.a.	0	n.a.	0	ZrO2	13	0.0	0.0	0	0	0	750	10	1.5	6.4	2.1	0.75	3	24.04	7.0	1.7	5.3	10.9	6.8	29.12	7.07	22.05	45.34	28.29	3.4	0.09676092377978067	nan	nan	nan	nan	nan	nan
10948	ZrO2	n.a.	0	n.a.	0	n.a.	0	ZrO2	13	0.0	0.0	0	0	0	750	15	2.3	9.6	3.2	0.5	3	22.56	7.16	1.91	5.25	10.78	7.01	31.74	8.47	23.27	47.78	31.07	3.4	0.14858520916371015	nan	nan	nan	nan	nan	nan
10949	ZrO2	n.a.	0	n.a.	0	n.a.	0	ZrO2	13	0.0	0.0	0	0	0	750	20	3.0	12.8	4.3	0.38	3	22.16	7.34	2.11	5.23	10.67	7.23	33.12	9.52	23.6	48.15	32.63	3.4	0.20061396315681337	nan	nan	nan	nan	nan	nan
10950	ZrO2	n.a.	0	n.a.	0	n.a.	0	ZrO2	13	0.0	0.0	0	0	0	750	10	1.5	6.8	1.7	0.75	4	16.44	5.97	1.78	4.19	7.46	6.18	36.31	10.83	25.49	45.38	37.59	3.4	0.0820750742654744	nan	nan	nan	nan	nan	nan
10951	ZrO2	n.a.	0	n.a.	0	n.a.	0	ZrO2	13	0.0	0.0	0	0	0	750	15	2.3	10.2	2.6	0.5	4	16.16	5.47	1.86	3.61	6.72	6.74	33.85	11.51	22.34	41.58	41.71	3.4	0.11250588310159682	nan	nan	nan	nan	nan	nan
10952	ZrO2	n.a.	0	n.a.	0	n.a.	0	ZrO2	13	0.0	0.0	0	0	0	750	20	3.0	13.6	3.4	0.38	4	15.83	5.44	2.0	3.44	6.26	7.08	34.37	12.63	21.73	39.55	44.73	3.4	0.1471990324481666	nan	nan	nan	nan	nan	nan
10953	ZrO2	n.a.	0	n.a.	0	n.a.	0	ZrO2	13	0.0	0.0	0	0	0	750	10	1.5	7.3	1.2	0.75	6	10.2	3.59	1.57	2.02	3.46	5.52	35.2	15.39	19.8	33.92	54.12	3.4	0.048747007082403204	nan	nan	nan	nan	nan	nan
10954	ZrO2	n.a.	0	n.a.	0	n.a.	0	ZrO2	13	0.0	0.0	0	0	0	750	15	2.3	10.9	1.8	0.5	6	7.58	3.28	1.6	1.68	3.24	5.76	43.27	21.11	22.16	42.74	75.99	3.4	0.06669995936310814	nan	nan	nan	nan	nan	nan
10955	ZrO2	n.a.	0	n.a.	0	n.a.	0	ZrO2	13	0.0	0.0	0	0	0	750	20	3.0	14.6	2.4	0.38	6	12.72	2.96	1.62	1.34	3.31	5.61	23.27	12.74	10.53	26.02	44.1	3.4	0.07907084566393852	nan	nan	nan	nan	nan	nan
10956	ZrO2	n.a.	0	n.a.	0	n.a.	0	ZrO2	13	0.0	0.0	0	0	0	750	10	4.0	4.0	2.0	0.75	2	30.72	6.64	1.69	4.95	15.65	12.79	21.61	5.5	16.11	50.94	41.63	3.4	0.0916095973463878	nan	nan	nan	nan	nan	nan
10957	ZrO2	n.a.	0	n.a.	0	n.a.	0	ZrO2	13	0.0	0.0	0	0	0	750	15	6.0	6.0	3.0	0.5	2	29.15	6.77	1.86	4.91	14.8	13.1	23.22	6.38	16.84	50.77	44.94	3.4	0.14020125535897815	nan	nan	nan	nan	nan	nan
10958	ZrO2	n.a.	0	n.a.	0	n.a.	0	ZrO2	13	0.0	0.0	0	0	0	750	20	8.0	8.0	4.0	0.38	2	31.4	7.07	1.92	5.15	15.21	12.33	22.52	6.11	16.4	48.44	39.27	3.4	0.19295701162853526	nan	nan	nan	nan	nan	nan
10959	ZrO2	n.a.	0	n.a.	0	n.a.	0	ZrO2	13	0.0	0.0	0	0	0	750	10	4.0	4.5	1.5	0.75	3	21.94	6.27	1.62	4.65	9.92	8.71	28.58	7.38	21.19	45.21	39.7	3.4	0.08633583630626253	nan	nan	nan	nan	nan	nan
10960	ZrO2	n.a.	0	n.a.	0	n.a.	0	ZrO2	13	0.0	0.0	0	0	0	750	15	6.0	6.8	2.3	0.5	3	21.07	6.37	1.77	4.6	9.39	8.51	30.23	8.4	21.83	44.57	40.39	3.4	0.13163868207458718	nan	nan	nan	nan	nan	nan
10961	ZrO2	n.a.	0	n.a.	0	n.a.	0	ZrO2	13	0.0	0.0	0	0	0	750	20	8.0	9.0	3.0	0.38	3	21.73	6.77	1.83	4.94	9.94	8.08	31.16	8.42	22.73	45.74	37.18	3.4	0.18447533599865545	nan	nan	nan	nan	nan	nan
10962	ZrO2	n.a.	0	n.a.	0	n.a.	0	ZrO2	13	0.0	0.0	0	0	0	750	10	4.0	4.8	1.2	0.75	4	15.22	6.04	1.38	4.66	7.89	6.23	39.68	9.07	30.62	51.84	40.93	3.4	0.08306803492983912	nan	nan	nan	nan	nan	nan
10963	ZrO2	n.a.	0	n.a.	0	n.a.	0	ZrO2	13	0.0	0.0	0	0	0	750	15	6.0	7.2	1.8	0.5	4	15.18	6.12	1.53	4.59	7.49	6.02	40.32	10.08	30.24	49.34	39.66	3.4	0.12630563001053727	nan	nan	nan	nan	nan	nan
10964	ZrO2	n.a.	0	n.a.	0	n.a.	0	ZrO2	13	0.0	0.0	0	0	0	750	20	8.0	9.6	2.4	0.38	4	16.56	6.43	1.64	4.79	7.74	5.68	38.83	9.9	28.93	46.74	34.3	3.4	0.17489570184281528	nan	nan	nan	nan	nan	nan
10965	ZrO2	n.a.	0	n.a.	0	n.a.	0	ZrO2	13	0.0	0.0	0	0	0	750	10	4.0	5.1	0.9	0.75	6	10.65	4.72	1.11	3.61	4.94	4.04	44.32	10.42	33.9	46.38	37.93	3.4	0.0644670145880623	nan	nan	nan	nan	nan	nan
10966	ZrO2	n.a.	0	n.a.	0	n.a.	0	ZrO2	13	0.0	0.0	0	0	0	750	15	6.0	7.7	1.3	0.5	6	10.71	4.71	1.31	3.4	4.93	4.04	43.98	12.23	31.75	46.03	37.72	3.4	0.09649062525598907	nan	nan	nan	nan	nan	nan
10967	ZrO2	n.a.	0	n.a.	0	n.a.	0	ZrO2	13	0.0	0.0	0	0	0	750	20	8.0	10.3	1.7	0.38	6	9.84	5.14	1.37	3.77	4.99	3.87	52.24	13.92	38.31	50.71	39.33	3.4	0.13886333036488346	nan	nan	nan	nan	nan	nan
10968	ZrO2	n.a.	0	n.a.	0	n.a.	0	ZrO2	13	0.0	0.0	0	0	0	750	10	7.0	2.0	1.0	0.75	2	36.99	5.51	0.93	4.58	18.96	11.24	14.9	2.51	12.38	51.26	30.39	3.4	0.07556823625807581	nan	nan	nan	nan	nan	nan
10969	ZrO2	n.a.	0	n.a.	0	n.a.	0	ZrO2	13	0.0	0.0	0	0	0	750	15	10.5	3.0	1.5	0.5	2	37.88	5.76	1.05	4.71	19.1	10.46	15.21	2.77	12.43	50.42	27.61	3.4	0.11865093216962955	nan	nan	nan	nan	nan	nan
10970	ZrO2	n.a.	0	n.a.	0	n.a.	0	ZrO2	13	0.0	0.0	0	0	0	750	20	14.0	4.0	2.0	0.38	2	38.04	6.12	1.06	5.06	20.09	9.88	16.09	2.79	13.3	52.81	25.97	3.4	0.16619161843491745	nan	nan	nan	nan	nan	nan
10971	ZrO2	n.a.	0	n.a.	0	n.a.	0	ZrO2	13	0.0	0.0	0	0	0	750	10	7.0	2.3	0.8	0.75	3	27.38	5.02	0.76	4.26	14.35	7.33	18.33	2.78	15.56	52.41	26.77	3.4	0.06867179048948747	nan	nan	nan	nan	nan	nan
10972	ZrO2	n.a.	0	n.a.	0	n.a.	0	ZrO2	13	0.0	0.0	0	0	0	750	15	10.5	3.4	1.1	0.5	3	26.17	5.49	0.8	4.69	13.61	6.79	20.98	3.06	17.92	52.01	25.95	3.4	0.11292907396225316	nan	nan	nan	nan	nan	nan
10973	ZrO2	n.a.	0	n.a.	0	n.a.	0	ZrO2	13	0.0	0.0	0	0	0	750	20	14.0	4.5	1.5	0.38	3	24.37	5.89	1.25	4.64	11.62	7.06	24.17	5.13	19.04	47.68	28.97	3.4	0.15975230294051274	nan	nan	nan	nan	nan	nan
10974	ZrO2	n.a.	0	n.a.	0	n.a.	0	ZrO2	13	0.0	0.0	0	0	0	750	10	7.0	2.4	0.6	0.75	4	17.91	4.22	1.22	3.0	7.41	7.03	23.56	6.81	16.75	41.37	39.25	3.4	0.05748838809817077	nan	nan	nan	nan	nan	nan
10975	ZrO2	n.a.	0	n.a.	0	n.a.	0	ZrO2	13	0.0	0.0	0	0	0	750	15	10.5	3.6	0.9	0.5	4	15.56	3.63	1.48	2.15	4.29	8.58	23.33	9.51	13.82	27.57	55.14	3.4	0.07395047224979062	nan	nan	nan	nan	nan	nan
10976	ZrO2	n.a.	0	n.a.	0	n.a.	0	ZrO2	13	0.0	0.0	0	0	0	750	20	14.0	4.8	1.2	0.38	4	14.69	2.85	1.39	1.46	3.39	8.45	19.4	9.46	9.94	23.08	57.52	3.4	0.07608950043326906	nan	nan	nan	nan	nan	nan
10977	ZrO2	n.a.	0	n.a.	0	n.a.	0	ZrO2	13	0.0	0.0	0	0	0	750	10	7.0	2.6	0.4	0.75	6	10.18	1.79	1.04	0.75	2.33	6.54	17.58	10.22	7.37	22.89	64.24	3.4	0.024082857091211357	nan	nan	nan	nan	nan	nan
10978	ZrO2	n.a.	0	n.a.	0	n.a.	0	ZrO2	13	0.0	0.0	0	0	0	750	15	10.5	3.9	0.6	0.5	6	8.89	1.27	0.86	0.41	1.79	5.38	14.29	9.67	4.61	20.13	60.52	3.4	0.025562668729466304	nan	nan	nan	nan	nan	nan
10979	ZrO2	n.a.	0	n.a.	0	n.a.	0	ZrO2	13	0.0	0.0	0	0	0	750	20	14.0	5.1	0.9	0.38	6	9.95	0.91	0.75	0.16	2.1	5.55	9.15	7.54	1.61	21.11	55.78	3.4	0.02405699451916681	nan	nan	nan	nan	nan	nan
10980	ZrO2	n.a.	0	n.a.	0	n.a.	0	ZrO2	13	0.0	0.0	0	0	0	700	10	1.5	5.7	2.8	0.75	2	29.11	6.27	2.0	4.27	13.18	13.34	21.54	6.87	14.67	45.28	45.83	3.4	0.08633583630626253	nan	nan	nan	nan	nan	nan
10981	ZrO2	n.a.	0	n.a.	0	n.a.	0	ZrO2	13	0.0	0.0	0	0	0	700	15	2.3	8.5	4.3	0.5	2	30.55	5.32	2.06	3.26	14.05	13.18	17.41	6.74	10.67	45.99	43.14	3.4	0.10933480268461641	nan	nan	nan	nan	nan	nan
10982	ZrO2	n.a.	0	n.a.	0	n.a.	0	ZrO2	13	0.0	0.0	0	0	0	700	20	3.0	11.3	5.7	0.38	2	31.05	4.59	2.08	2.51	14.23	12.18	14.78	6.7	8.08	45.83	39.23	3.4	0.12364945059036019	nan	nan	nan	nan	nan	nan
10983	ZrO2	n.a.	0	n.a.	0	n.a.	0	ZrO2	13	0.0	0.0	0	0	0	700	10	1.5	6.4	2.1	0.75	3	20.28	2.61	1.74	0.87	7.63	10.21	12.87	8.58	4.29	37.62	50.35	3.4	0.035262200019978006	nan	nan	nan	nan	nan	nan
10984	ZrO2	n.a.	0	n.a.	0	n.a.	0	ZrO2	13	0.0	0.0	0	0	0	700	15	2.3	9.6	3.2	0.5	3	17.29	2.65	1.69	0.96	5.36	11.34	15.33	9.77	5.55	31.0	65.59	3.4	0.053714908339765284	nan	nan	nan	nan	nan	nan
10985	ZrO2	n.a.	0	n.a.	0	n.a.	0	ZrO2	13	0.0	0.0	0	0	0	700	20	3.0	12.8	4.3	0.38	3	19.05	3.7	1.77	1.93	5.28	8.39	19.42	9.29	10.13	27.72	44.04	3.4	0.09921543995792508	nan	nan	nan	nan	nan	nan
10986	ZrO2	n.a.	0	n.a.	0	n.a.	0	ZrO2	13	0.0	0.0	0	0	0	700	10	1.5	6.8	1.7	0.75	4	15.25	1.65	1.29	0.36	3.93	8.87	10.82	8.46	2.36	25.77	58.16	3.4	0.02218352153736433	nan	nan	nan	nan	nan	nan
10987	ZrO2	n.a.	0	n.a.	0	n.a.	0	ZrO2	13	0.0	0.0	0	0	0	700	15	2.3	10.2	2.6	0.5	4	11.37	2.3	1.25	1.05	3.14	7.51	20.23	10.99	9.23	27.62	66.05	3.4	0.04653725387870866	nan	nan	nan	nan	nan	nan
10988	ZrO2	n.a.	0	n.a.	0	n.a.	0	ZrO2	13	0.0	0.0	0	0	0	700	20	3.0	13.6	3.4	0.38	4	9.28	2.48	1.32	1.16	3.48	5.46	26.72	14.22	12.5	37.5	58.84	3.4	0.06608605477651402	nan	nan	nan	nan	nan	nan
10989	ZrO2	n.a.	0	n.a.	0	n.a.	0	ZrO2	13	0.0	0.0	0	0	0	700	10	1.5	7.3	1.2	0.75	6	10.07	1.18	0.88	0.3	2.57	6.13	11.72	8.74	2.98	25.52	60.87	3.4	0.01582689676064993	nan	nan	nan	nan	nan	nan
10990	ZrO2	n.a.	0	n.a.	0	n.a.	0	ZrO2	13	0.0	0.0	0	0	0	700	15	2.3	10.9	1.8	0.5	6	8.82	1.26	0.82	0.44	2.12	5.23	14.29	9.3	4.99	24.04	59.3	3.4	0.025360106314748967	nan	nan	nan	nan	nan	nan
10991	ZrO2	n.a.	0	n.a.	0	n.a.	0	ZrO2	13	0.0	0.0	0	0	0	700	20	3.0	14.6	2.4	0.38	6	7.91	1.24	0.76	0.48	2.26	4.02	15.68	9.61	6.07	28.57	50.82	3.4	0.03283558292398047	nan	nan	nan	nan	nan	nan
10992	ZrO2	n.a.	0	n.a.	0	n.a.	0	ZrO2	13	0.0	0.0	0	0	0	700	10	4.0	4.0	2.0	0.75	2	24.97	2.14	1.53	0.61	7.56	18.66	8.57	6.13	2.44	30.28	74.73	3.4	0.028843066836151787	nan	nan	nan	nan	nan	nan
10993	ZrO2	n.a.	0	n.a.	0	n.a.	0	ZrO2	13	0.0	0.0	0	0	0	700	15	6.0	6.0	3.0	0.5	2	17.9	4.01	1.64	2.37	6.84	12.82	22.4	9.16	13.24	38.21	71.62	3.4	0.08185233322529167	nan	nan	nan	nan	nan	nan
10994	ZrO2	n.a.	0	n.a.	0	n.a.	0	ZrO2	13	0.0	0.0	0	0	0	700	20	8.0	8.0	4.0	0.38	2	18.31	4.29	1.75	2.54	7.2	9.81	23.43	9.56	13.87	39.32	53.58	3.4	0.11538789415862191	nan	nan	nan	nan	nan	nan
10995	ZrO2	n.a.	0	n.a.	0	n.a.	0	ZrO2	13	0.0	0.0	0	0	0	700	10	4.0	4.5	1.5	0.75	3	13.26	2.12	1.16	0.96	4.24	9.95	15.99	8.75	7.24	31.98	75.04	3.4	0.028570596551493934	nan	nan	nan	nan	nan	nan
10996	ZrO2	n.a.	0	n.a.	0	n.a.	0	ZrO2	13	0.0	0.0	0	0	0	700	15	6.0	6.8	2.3	0.5	3	9.61	2.07	1.11	0.96	4.11	6.96	21.54	11.55	9.99	42.77	72.42	3.4	0.041834496510776614	nan	nan	nan	nan	nan	nan
10997	ZrO2	n.a.	0	n.a.	0	n.a.	0	ZrO2	13	0.0	0.0	0	0	0	700	20	8.0	9.0	3.0	0.38	3	8.4	2.09	1.13	0.96	3.93	5.53	24.88	13.45	11.43	46.79	65.83	3.4	0.05558288584766163	nan	nan	nan	nan	nan	nan
10998	ZrO2	n.a.	0	n.a.	0	n.a.	0	ZrO2	13	0.0	0.0	0	0	0	700	10	4.0	4.8	1.2	0.75	4	9.94	1.36	0.87	0.49	3.18	8.02	13.68	8.75	4.93	31.99	80.68	3.4	0.018257769509336757	nan	nan	nan	nan	nan	nan
10999	ZrO2	n.a.	0	n.a.	0	n.a.	0	ZrO2	13	0.0	0.0	0	0	0	700	15	6.0	7.2	1.8	0.5	4	6.86	1.32	0.83	0.49	2.97	5.66	19.24	12.1	7.14	43.29	82.51	3.4	0.026575788653870815	nan	nan	nan	nan	nan	nan
11000	ZrO2	n.a.	0	n.a.	0	n.a.	0	ZrO2	13	0.0	0.0	0	0	0	700	20	8.0	9.6	2.4	0.38	4	6.43	1.29	0.83	0.46	2.84	4.44	20.06	12.91	7.15	44.17	69.05	3.4	0.03416823041656523	nan	nan	nan	nan	nan	nan
11001	ZrO2	n.a.	0	n.a.	0	n.a.	0	ZrO2	13	0.0	0.0	0	0	0	700	10	4.0	5.1	0.9	0.75	6	6.43	0.77	0.57	0.2	2.22	6.06	11.98	8.86	3.11	34.53	94.25	3.4	0.010306397415921691	nan	nan	nan	nan	nan	nan
11002	ZrO2	n.a.	0	n.a.	0	n.a.	0	ZrO2	13	0.0	0.0	0	0	0	700	15	6.0	7.7	1.3	0.5	6	5.61	0.77	0.55	0.22	2.0	4.73	13.73	9.8	3.92	35.65	84.31	3.4	0.015459596123882537	nan	nan	nan	nan	nan	nan
11003	ZrO2	n.a.	0	n.a.	0	n.a.	0	ZrO2	13	0.0	0.0	0	0	0	700	20	8.0	10.3	1.7	0.38	6	7.21	0.79	0.57	0.22	1.96	3.67	10.96	7.91	3.05	27.18	50.9	3.4	0.02087202717442179	nan	nan	nan	nan	nan	nan
11004	ZrO2	n.a.	0	n.a.	0	n.a.	0	ZrO2	13	0.0	0.0	0	0	0	700	10	7.0	2.0	1.0	0.75	2	13.71	1.13	0.78	0.35	4.04	9.33	8.24	5.69	2.55	29.47	68.05	3.4	0.015152440105399678	nan	nan	nan	nan	nan	nan
11005	ZrO2	n.a.	0	n.a.	0	n.a.	0	ZrO2	13	0.0	0.0	0	0	0	700	15	10.5	3.0	1.5	0.5	2	12.05	0.97	0.45	0.52	3.9	6.66	8.05	3.73	4.32	32.37	55.27	3.4	0.01949470290976015	nan	nan	nan	nan	nan	nan
11006	ZrO2	n.a.	0	n.a.	0	n.a.	0	ZrO2	13	0.0	0.0	0	0	0	700	20	14.0	4.0	2.0	0.38	2	7.93	1.03	0.7	0.33	3.34	5.39	12.99	8.83	4.16	42.12	67.97	3.4	0.02724582126181999	nan	nan	nan	nan	nan	nan
11007	ZrO2	n.a.	0	n.a.	0	n.a.	0	ZrO2	13	0.0	0.0	0	0	0	700	10	7.0	2.3	0.8	0.75	3	9.09	0.68	0.52	0.16	3.33	7.44	7.48	5.72	1.76	36.63	81.85	3.4	0.009097633797500716	nan	nan	nan	nan	nan	nan
11008	ZrO2	n.a.	0	n.a.	0	n.a.	0	ZrO2	13	0.0	0.0	0	0	0	700	15	10.5	3.4	1.1	0.5	3	8.69	0.73	0.55	0.18	2.83	5.84	8.4	6.33	2.07	32.57	67.2	3.4	0.01465355077292171	nan	nan	nan	nan	nan	nan
11009	ZrO2	n.a.	0	n.a.	0	n.a.	0	ZrO2	13	0.0	0.0	0	0	0	700	20	14.0	4.5	1.5	0.38	3	5.75	0.63	0.47	0.16	2.48	4.43	10.96	8.17	2.78	43.13	77.04	3.4	0.016631391433735127	nan	nan	nan	nan	nan	nan
11010	ZrO2	n.a.	0	n.a.	0	n.a.	0	ZrO2	13	0.0	0.0	0	0	0	700	10	7.0	2.4	0.6	0.75	4	8.86	0.52	0.47	0.05	2.72	6.34	5.87	5.3	0.56	30.7	71.56	3.4	0.006951422737183245	nan	nan	nan	nan	nan	nan
11011	ZrO2	n.a.	0	n.a.	0	n.a.	0	ZrO2	13	0.0	0.0	0	0	0	700	15	10.5	3.6	0.9	0.5	4	7.96	0.47	0.44	0.03	2.25	4.83	5.9	5.53	0.38	28.27	60.68	3.4	0.009422159460238446	nan	nan	nan	nan	nan	nan
11012	ZrO2	n.a.	0	n.a.	0	n.a.	0	ZrO2	13	0.0	0.0	0	0	0	700	20	14.0	4.8	1.2	0.38	4	8.71	0.36	0.28	0.08	2.01	3.7	4.13	3.21	0.92	23.08	42.48	3.4	0.009490777879241432	nan	nan	nan	nan	nan	nan
11013	ZrO2	n.a.	0	n.a.	0	n.a.	0	ZrO2	13	0.0	0.0	0	0	0	700	10	7.0	2.6	0.4	0.75	6	6.38	0.42	0.29	0.13	1.97	5.53	6.58	4.55	2.04	30.88	86.68	3.4	0.00561179303207291	nan	nan	nan	nan	nan	nan
11014	ZrO2	n.a.	0	n.a.	0	n.a.	0	ZrO2	13	0.0	0.0	0	0	0	700	15	10.5	3.9	0.6	0.5	6	6.35	0.29	0.2	0.09	1.66	4.24	4.57	3.15	1.42	26.14	66.77	3.4	0.005808426294779654	nan	nan	nan	nan	nan	nan
11015	ZrO2	n.a.	0	n.a.	0	n.a.	0	ZrO2	13	0.0	0.0	0	0	0	700	20	14.0	5.1	0.9	0.38	6	7.47	0.26	0.22	0.04	1.43	2.96	3.48	2.95	0.54	19.14	39.63	3.4	0.006851015447670862	nan	nan	nan	nan	nan	nan
11016	Nb2O5	n.a.	0	n.a.	0	n.a.	0	Nb2O5	8	0.0	0.0	0	0	0	900	10	1.5	5.7	2.8	0.75	2	30.11	1.89	0.51	1.38	25.33	6.08	6.28	1.69	4.58	84.12	20.19	4.7	0.02544118375038927	nan	nan	nan	nan	nan	nan
11017	Nb2O5	n.a.	0	n.a.	0	n.a.	0	Nb2O5	8	0.0	0.0	0	0	0	900	15	2.3	8.5	4.3	0.5	2	31.82	3.44	0.58	2.86	26.36	6.1	10.81	1.82	8.99	82.84	19.17	4.7	0.07001121839763058	nan	nan	nan	nan	nan	nan
11018	Nb2O5	n.a.	0	n.a.	0	n.a.	0	Nb2O5	8	0.0	0.0	0	0	0	900	20	3.0	11.3	5.7	0.38	2	33.82	4.5	0.64	3.86	26.45	5.99	13.31	1.89	11.41	78.21	17.71	4.7	0.12116825921422854	nan	nan	nan	nan	nan	nan
11019	Nb2O5	n.a.	0	n.a.	0	n.a.	0	Nb2O5	8	0.0	0.0	0	0	0	900	10	1.5	6.4	2.1	0.75	3	23.5	2.55	0.44	2.11	17.37	3.21	10.85	1.87	8.98	73.91	13.66	4.7	0.03444101337936202	nan	nan	nan	nan	nan	nan
11020	Nb2O5	n.a.	0	n.a.	0	n.a.	0	Nb2O5	8	0.0	0.0	0	0	0	900	15	2.3	9.6	3.2	0.5	3	20.83	3.75	0.53	3.22	18.21	3.15	18.0	2.54	15.46	87.42	15.12	4.7	0.07644242564039548	nan	nan	nan	nan	nan	nan
11021	Nb2O5	n.a.	0	n.a.	0	n.a.	0	Nb2O5	8	0.0	0.0	0	0	0	900	20	3.0	12.8	4.3	0.38	3	23.04	4.81	0.53	4.28	18.21	3.03	20.88	2.3	18.58	79.04	13.15	4.7	0.1297244519075724	nan	nan	nan	nan	nan	nan
11022	Nb2O5	n.a.	0	n.a.	0	n.a.	0	Nb2O5	8	0.0	0.0	0	0	0	900	10	1.5	6.8	1.7	0.75	4	16.48	3.18	0.4	2.78	14.18	2.01	19.3	2.43	16.87	86.04	12.2	4.7	0.04308880196872416	nan	nan	nan	nan	nan	nan
11023	Nb2O5	n.a.	0	n.a.	0	n.a.	0	Nb2O5	8	0.0	0.0	0	0	0	900	15	2.3	10.2	2.6	0.5	4	15.44	4.35	0.46	3.89	14.42	1.95	28.17	2.98	25.19	93.39	12.63	4.7	0.08894898020365893	nan	nan	nan	nan	nan	nan
11024	Nb2O5	n.a.	0	n.a.	0	n.a.	0	Nb2O5	8	0.0	0.0	0	0	0	900	20	3.0	13.6	3.4	0.38	4	15.33	5.21	0.54	4.67	14.2	1.88	33.99	3.52	30.46	92.63	12.26	4.7	0.14080596716616095	nan	nan	nan	nan	nan	nan
11025	Nb2O5	n.a.	0	n.a.	0	n.a.	0	Nb2O5	8	0.0	0.0	0	0	0	900	10	1.5	7.3	1.2	0.75	6	10.51	3.33	0.36	2.97	10.1	1.09	31.68	3.43	28.26	96.1	10.37	4.7	0.04515609268210308	nan	nan	nan	nan	nan	nan
11026	Nb2O5	n.a.	0	n.a.	0	n.a.	0	Nb2O5	8	0.0	0.0	0	0	0	900	15	2.3	10.9	1.8	0.5	6	15.31	4.36	0.47	3.89	10.13	1.02	28.48	3.07	25.41	66.17	6.66	4.7	0.08915808679593472	nan	nan	nan	nan	nan	nan
11027	Nb2O5	n.a.	0	n.a.	0	n.a.	0	Nb2O5	8	0.0	0.0	0	0	0	900	20	3.0	14.6	2.4	0.38	6	15.22	4.72	0.49	4.23	9.55	0.98	31.01	3.22	27.79	62.75	6.44	4.7	0.12723752879222822	nan	nan	nan	nan	nan	nan
11028	Nb2O5	n.a.	0	n.a.	0	n.a.	0	Nb2O5	8	0.0	0.0	0	0	0	900	10	4.0	4.0	2.0	0.75	2	34.45	3.99	0.54	3.45	27.24	6.21	11.58	1.57	10.01	79.07	18.03	4.7	0.054290444371412006	nan	nan	nan	nan	nan	nan
11029	Nb2O5	n.a.	0	n.a.	0	n.a.	0	Nb2O5	8	0.0	0.0	0	0	0	900	15	6.0	6.0	3.0	0.5	2	35.48	4.57	0.6	3.97	26.72	5.79	12.88	1.69	11.19	75.31	16.32	4.7	0.0935543831178578	nan	nan	nan	nan	nan	nan
11030	Nb2O5	n.a.	0	n.a.	0	n.a.	0	Nb2O5	8	0.0	0.0	0	0	0	900	20	8.0	8.0	4.0	0.38	2	35.54	5.17	0.65	4.52	26.58	5.7	14.55	1.83	12.72	74.79	16.04	4.7	0.13969571340119813	nan	nan	nan	nan	nan	nan
11031	Nb2O5	n.a.	0	n.a.	0	n.a.	0	Nb2O5	8	0.0	0.0	0	0	0	900	10	4.0	4.5	1.5	0.75	3	23.53	3.77	0.47	3.3	18.86	3.07	16.02	2.0	14.02	80.15	13.05	4.7	0.05123870215970914	nan	nan	nan	nan	nan	nan
11032	Nb2O5	n.a.	0	n.a.	0	n.a.	0	Nb2O5	8	0.0	0.0	0	0	0	900	15	6.0	6.8	2.3	0.5	3	23.54	4.64	0.49	4.15	18.87	2.89	19.71	2.08	17.63	80.16	12.28	4.7	0.09502196534210347	nan	nan	nan	nan	nan	nan
11033	Nb2O5	n.a.	0	n.a.	0	n.a.	0	Nb2O5	8	0.0	0.0	0	0	0	900	20	8.0	9.0	3.0	0.38	3	24.93	5.16	0.55	4.61	18.55	2.84	20.7	2.21	18.49	74.41	11.39	4.7	0.13941822313391214	nan	nan	nan	nan	nan	nan
11034	Nb2O5	n.a.	0	n.a.	0	n.a.	0	Nb2O5	8	0.0	0.0	0	0	0	900	10	4.0	4.8	1.2	0.75	4	17.04	3.67	0.4	3.27	15.0	1.94	21.54	2.35	19.19	88.03	11.38	4.7	0.049853852291412086	nan	nan	nan	nan	nan	nan
11035	Nb2O5	n.a.	0	n.a.	0	n.a.	0	Nb2O5	8	0.0	0.0	0	0	0	900	15	6.0	7.2	1.8	0.5	4	17.05	4.45	0.51	3.94	14.68	1.82	26.1	2.99	23.11	86.1	10.67	4.7	0.09104103060361861	nan	nan	nan	nan	nan	nan
11036	Nb2O5	n.a.	0	n.a.	0	n.a.	0	Nb2O5	8	0.0	0.0	0	0	0	900	20	8.0	9.6	2.4	0.38	4	18.46	4.94	0.47	4.47	14.17	1.79	26.76	2.55	24.21	76.76	9.7	4.7	0.13332082842691578	nan	nan	nan	nan	nan	nan
11037	Nb2O5	n.a.	0	n.a.	0	n.a.	0	Nb2O5	8	0.0	0.0	0	0	0	900	10	4.0	5.1	0.9	0.75	6	12.38	3.02	0.36	2.66	10.12	0.97	24.39	2.91	21.49	81.74	7.84	4.7	0.040887219081180204	nan	nan	nan	nan	nan	nan
11038	Nb2O5	n.a.	0	n.a.	0	n.a.	0	Nb2O5	8	0.0	0.0	0	0	0	900	15	6.0	7.7	1.3	0.5	6	10.42	3.88	0.44	3.44	9.95	1.01	37.24	4.22	33.01	95.49	9.69	4.7	0.0791455502396463	nan	nan	nan	nan	nan	nan
11039	Nb2O5	n.a.	0	n.a.	0	n.a.	0	Nb2O5	8	0.0	0.0	0	0	0	900	20	8.0	10.3	1.7	0.38	6	15.22	4.38	0.52	3.86	9.91	1.02	28.78	3.42	25.36	65.11	6.7	4.7	0.11786363892140526	nan	nan	nan	nan	nan	nan
11040	Nb2O5	n.a.	0	n.a.	0	n.a.	0	Nb2O5	8	0.0	0.0	0	0	0	900	10	7.0	2.0	1.0	0.75	2	39.79	3.25	0.57	2.68	26.86	5.13	8.17	1.43	6.74	67.5	12.89	4.7	0.04405313877093354	nan	nan	nan	nan	nan	nan
11041	Nb2O5	n.a.	0	n.a.	0	n.a.	0	Nb2O5	8	0.0	0.0	0	0	0	900	15	10.5	3.0	1.5	0.5	2	40.45	3.61	0.7	2.91	26.8	4.97	8.92	1.73	7.19	66.25	12.29	4.7	0.07353544838442921	nan	nan	nan	nan	nan	nan
11042	Nb2O5	n.a.	0	n.a.	0	n.a.	0	Nb2O5	8	0.0	0.0	0	0	0	900	20	14.0	4.0	2.0	0.38	2	40.21	4.16	0.57	3.59	26.77	4.94	10.35	1.42	8.93	66.58	12.29	4.7	0.11181592531829504	nan	nan	nan	nan	nan	nan
11043	Nb2O5	n.a.	0	n.a.	0	n.a.	0	Nb2O5	8	0.0	0.0	0	0	0	900	10	7.0	2.3	0.8	0.75	3	26.35	2.81	0.56	2.25	19.27	2.79	10.66	2.13	8.54	73.13	10.59	4.7	0.038003147296949535	nan	nan	nan	nan	nan	nan
11044	Nb2O5	n.a.	0	n.a.	0	n.a.	0	Nb2O5	8	0.0	0.0	0	0	0	900	15	10.5	3.4	1.1	0.5	3	25.9	3.26	0.56	2.7	18.24	2.59	12.59	2.16	10.42	70.42	10.0	4.7	0.06628643718650837	nan	nan	nan	nan	nan	nan
11045	Nb2O5	n.a.	0	n.a.	0	n.a.	0	Nb2O5	8	0.0	0.0	0	0	0	900	20	14.0	4.5	1.5	0.38	3	27.1	3.52	0.47	3.05	18.44	2.56	12.99	1.73	11.25	68.04	9.45	4.7	0.09430119212951596	nan	nan	nan	nan	nan	nan
11046	Nb2O5	n.a.	0	n.a.	0	n.a.	0	Nb2O5	8	0.0	0.0	0	0	0	900	10	7.0	2.4	0.6	0.75	4	20.13	2.07	0.42	1.65	14.83	1.76	10.28	2.09	8.2	73.67	8.74	4.7	0.027889664340517744	nan	nan	nan	nan	nan	nan
11047	Nb2O5	n.a.	0	n.a.	0	n.a.	0	Nb2O5	8	0.0	0.0	0	0	0	900	15	10.5	3.6	0.9	0.5	4	19.88	2.59	0.54	2.05	13.24	1.57	13.03	2.72	10.31	66.6	7.9	4.7	0.052482622410454254	nan	nan	nan	nan	nan	nan
11048	Nb2O5	n.a.	0	n.a.	0	n.a.	0	Nb2O5	8	0.0	0.0	0	0	0	900	20	14.0	4.8	1.2	0.38	4	19.49	2.73	0.45	2.28	12.07	1.49	14.01	2.31	11.7	61.93	7.64	4.7	0.07284097133353261	nan	nan	nan	nan	nan	nan
11049	Nb2O5	n.a.	0	n.a.	0	n.a.	0	Nb2O5	8	0.0	0.0	0	0	0	900	10	7.0	2.6	0.4	0.75	6	12.84	1.43	0.35	1.08	9.66	1.01	11.14	2.73	8.41	75.23	7.87	4.7	0.019204307080991658	nan	nan	nan	nan	nan	nan
11050	Nb2O5	n.a.	0	n.a.	0	n.a.	0	Nb2O5	8	0.0	0.0	0	0	0	900	15	10.5	3.9	0.6	0.5	6	12.32	1.79	0.49	1.3	7.35	0.79	14.53	3.98	10.55	59.66	6.41	4.7	0.036124285636817036	nan	nan	nan	nan	nan	nan
11051	Nb2O5	n.a.	0	n.a.	0	n.a.	0	Nb2O5	8	0.0	0.0	0	0	0	900	20	14.0	5.1	0.9	0.38	6	12.18	2.03	0.56	1.47	8.06	0.91	16.67	4.6	12.07	66.17	7.47	4.7	0.05397072797773802	nan	nan	nan	nan	nan	nan
11052	Nb2O5	n.a.	0	n.a.	0	n.a.	0	Nb2O5	8	0.0	0.0	0	0	0	850	10	1.5	5.7	2.8	0.75	2	30.05	1.96	0.57	1.39	23.58	5.82	6.52	1.9	4.63	78.47	19.37	4.7	0.026392836437572658	nan	nan	nan	nan	nan	nan
11053	Nb2O5	n.a.	0	n.a.	0	n.a.	0	Nb2O5	8	0.0	0.0	0	0	0	850	15	2.3	8.5	4.3	0.5	2	31.2	3.53	0.7	2.83	24.97	5.88	11.31	2.24	9.07	80.03	18.85	4.7	0.0718762136112583	nan	nan	nan	nan	nan	nan
11054	Nb2O5	n.a.	0	n.a.	0	n.a.	0	Nb2O5	8	0.0	0.0	0	0	0	850	20	3.0	11.3	5.7	0.38	2	32.64	4.86	0.79	4.07	25.0	5.88	14.89	2.42	12.47	76.59	18.01	4.7	0.13110709206304189	nan	nan	nan	nan	nan	nan
11055	Nb2O5	n.a.	0	n.a.	0	n.a.	0	Nb2O5	8	0.0	0.0	0	0	0	850	10	1.5	6.4	2.1	0.75	3	20.5	2.64	0.54	2.1	17.12	2.97	12.88	2.63	10.24	83.51	14.49	4.7	0.03567298307842615	nan	nan	nan	nan	nan	nan
11056	Nb2O5	n.a.	0	n.a.	0	n.a.	0	Nb2O5	8	0.0	0.0	0	0	0	850	15	2.3	9.6	3.2	0.5	3	21.46	3.83	0.66	3.17	17.72	2.96	17.85	3.08	14.77	82.57	13.79	4.7	0.0781054545274019	nan	nan	nan	nan	nan	nan
11057	Nb2O5	n.a.	0	n.a.	0	n.a.	0	Nb2O5	8	0.0	0.0	0	0	0	850	20	3.0	12.8	4.3	0.38	3	21.84	4.79	0.79	4.0	17.71	2.98	21.93	3.62	18.32	81.09	13.64	4.7	0.12917159918550372	nan	nan	nan	nan	nan	nan
11058	Nb2O5	n.a.	0	n.a.	0	n.a.	0	Nb2O5	8	0.0	0.0	0	0	0	850	10	1.5	6.8	1.7	0.75	4	13.68	2.44	0.53	1.91	13.74	1.92	17.84	3.87	13.96	100.44	14.04	4.7	0.03293681685382908	nan	nan	nan	nan	nan	nan
11059	Nb2O5	n.a.	0	n.a.	0	n.a.	0	Nb2O5	8	0.0	0.0	0	0	0	850	15	2.3	10.2	2.6	0.5	4	14.65	3.41	0.7	2.71	13.56	1.9	23.28	4.78	18.5	92.56	12.97	4.7	0.06938993959377371	nan	nan	nan	nan	nan	nan
11060	Nb2O5	n.a.	0	n.a.	0	n.a.	0	Nb2O5	8	0.0	0.0	0	0	0	850	20	3.0	13.6	3.4	0.38	4	14.93	4.16	0.79	3.37	13.43	1.9	27.86	5.29	22.57	89.95	12.73	4.7	0.11181592531829504	nan	nan	nan	nan	nan	nan
11061	Nb2O5	n.a.	0	n.a.	0	n.a.	0	Nb2O5	8	0.0	0.0	0	0	0	850	10	1.5	7.3	1.2	0.75	6	10.6	1.61	0.46	1.15	9.17	1.14	15.19	4.34	10.85	86.51	10.75	4.7	0.021641350813889695	nan	nan	nan	nan	nan	nan
11062	Nb2O5	n.a.	0	n.a.	0	n.a.	0	Nb2O5	8	0.0	0.0	0	0	0	850	15	2.3	10.9	1.8	0.5	6	12.99	2.33	0.65	1.68	9.2	1.06	17.94	5.0	12.93	70.82	8.16	4.7	0.04715147305741138	nan	nan	nan	nan	nan	nan
11063	Nb2O5	n.a.	0	n.a.	0	n.a.	0	Nb2O5	8	0.0	0.0	0	0	0	850	20	3.0	14.6	2.4	0.38	6	9.92	2.98	0.79	2.19	8.77	1.02	30.04	7.96	22.08	88.41	10.28	4.7	0.07961327150268668	nan	nan	nan	nan	nan	nan
11064	Nb2O5	n.a.	0	n.a.	0	n.a.	0	Nb2O5	8	0.0	0.0	0	0	0	850	10	4.0	4.0	2.0	0.75	2	34.12	4.2	0.64	3.56	25.64	6.1	12.31	1.88	10.43	75.15	17.88	4.7	0.05721000134836873	nan	nan	nan	nan	nan	nan
11065	Nb2O5	n.a.	0	n.a.	0	n.a.	0	Nb2O5	8	0.0	0.0	0	0	0	850	15	6.0	6.0	3.0	0.5	2	33.79	4.57	0.76	3.81	25.77	5.9	13.52	2.25	11.28	76.27	17.46	4.7	0.0935543831178578	nan	nan	nan	nan	nan	nan
11066	Nb2O5	n.a.	0	n.a.	0	n.a.	0	Nb2O5	8	0.0	0.0	0	0	0	850	20	8.0	8.0	4.0	0.38	2	33.28	5.1	0.83	4.27	25.44	5.6	15.32	2.49	12.83	76.44	16.83	4.7	0.13775389571634009	nan	nan	nan	nan	nan	nan
11067	Nb2O5	n.a.	0	n.a.	0	n.a.	0	Nb2O5	8	0.0	0.0	0	0	0	850	10	4.0	4.5	1.5	0.75	3	22.69	2.7	0.55	2.15	17.97	3.01	11.9	2.42	9.48	79.2	13.27	4.7	0.036494929061509356	nan	nan	nan	nan	nan	nan
11068	Nb2O5	n.a.	0	n.a.	0	n.a.	0	Nb2O5	8	0.0	0.0	0	0	0	850	15	6.0	6.8	2.3	0.5	3	20.36	3.48	0.7	2.78	17.36	2.77	17.09	3.44	13.65	85.27	13.61	4.7	0.07083989046252065	nan	nan	nan	nan	nan	nan
11069	Nb2O5	n.a.	0	n.a.	0	n.a.	0	Nb2O5	8	0.0	0.0	0	0	0	850	20	8.0	9.0	3.0	0.38	3	21.86	4.2	0.76	3.44	17.31	2.76	19.21	3.48	15.74	79.19	12.63	4.7	0.1129144763454646	nan	nan	nan	nan	nan	nan
11070	Nb2O5	n.a.	0	n.a.	0	n.a.	0	Nb2O5	8	0.0	0.0	0	0	0	850	10	4.0	4.8	1.2	0.75	4	17.1	1.99	0.6	1.39	13.81	1.9	11.64	3.51	8.13	80.76	11.11	4.7	0.026800895609337214	nan	nan	nan	nan	nan	nan
11071	Nb2O5	n.a.	0	n.a.	0	n.a.	0	Nb2O5	8	0.0	0.0	0	0	0	850	15	6.0	7.2	1.8	0.5	4	15.27	2.77	0.69	2.08	12.81	1.76	18.14	4.52	13.62	83.89	11.53	4.7	0.05618176033305122	nan	nan	nan	nan	nan	nan
11072	Nb2O5	n.a.	0	n.a.	0	n.a.	0	Nb2O5	8	0.0	0.0	0	0	0	850	20	8.0	9.6	2.4	0.38	4	17.18	3.59	0.87	2.72	12.91	1.77	20.9	5.06	15.83	75.15	10.3	4.7	0.0962111981889537	nan	nan	nan	nan	nan	nan
11073	Nb2O5	n.a.	0	n.a.	0	n.a.	0	Nb2O5	8	0.0	0.0	0	0	0	850	10	4.0	5.1	0.9	0.75	6	9.24	1.51	0.57	0.94	8.7	1.06	16.34	6.17	10.17	94.16	11.47	4.7	0.020286887741973837	nan	nan	nan	nan	nan	nan
11074	Nb2O5	n.a.	0	n.a.	0	n.a.	0	Nb2O5	8	0.0	0.0	0	0	0	850	15	6.0	7.7	1.3	0.5	6	9.5	2.22	0.7	1.52	8.48	1.03	23.37	7.37	16.0	89.26	10.84	4.7	0.04490025767518374	nan	nan	nan	nan	nan	nan
11075	Nb2O5	n.a.	0	n.a.	0	n.a.	0	Nb2O5	8	0.0	0.0	0	0	0	850	20	8.0	10.3	1.7	0.38	6	10.88	2.84	0.9	1.94	8.3	1.01	26.1	8.27	17.83	76.29	9.28	4.7	0.07581863645820948	nan	nan	nan	nan	nan	nan
11076	Nb2O5	n.a.	0	n.a.	0	n.a.	0	Nb2O5	8	0.0	0.0	0	0	0	850	10	7.0	2.0	1.0	0.75	2	34.97	1.52	0.59	0.93	24.89	4.91	4.35	1.69	2.66	71.18	14.04	4.7	0.02042227214919105	nan	nan	nan	nan	nan	nan
11077	Nb2O5	n.a.	0	n.a.	0	n.a.	0	Nb2O5	8	0.0	0.0	0	0	0	850	15	10.5	3.0	1.5	0.5	2	36.92	2.17	0.81	1.36	24.22	4.67	5.88	2.19	3.68	65.6	12.65	4.7	0.04387781503750793	nan	nan	nan	nan	nan	nan
11078	Nb2O5	n.a.	0	n.a.	0	n.a.	0	Nb2O5	8	0.0	0.0	0	0	0	850	20	14.0	4.0	2.0	0.38	2	35.76	3.0	0.88	2.12	23.83	4.79	8.39	2.46	5.93	66.64	13.39	4.7	0.08015580917028572	nan	nan	nan	nan	nan	nan
11079	Nb2O5	n.a.	0	n.a.	0	n.a.	0	Nb2O5	8	0.0	0.0	0	0	0	850	10	7.0	2.3	0.8	0.75	3	24.24	1.7	0.73	0.97	17.68	3.15	7.01	3.01	4.0	72.94	13.0	4.7	0.02286154511329402	nan	nan	nan	nan	nan	nan
11080	Nb2O5	n.a.	0	n.a.	0	n.a.	0	Nb2O5	8	0.0	0.0	0	0	0	850	15	10.5	3.4	1.1	0.5	3	23.95	2.47	1.03	1.44	15.35	2.67	10.31	4.3	6.01	64.09	11.15	4.7	0.050020326008335524	nan	nan	nan	nan	nan	nan
11081	Nb2O5	n.a.	0	n.a.	0	n.a.	0	Nb2O5	8	0.0	0.0	0	0	0	850	20	14.0	4.5	1.5	0.38	3	21.45	3.01	1.25	1.76	15.38	2.64	14.03	5.83	8.21	71.7	12.31	4.7	0.08042711995431573	nan	nan	nan	nan	nan	nan
11082	Nb2O5	n.a.	0	n.a.	0	n.a.	0	Nb2O5	8	0.0	0.0	0	0	0	850	10	7.0	2.4	0.6	0.75	4	17.32	1.71	0.84	0.87	13.01	2.2	9.87	4.85	5.02	75.12	12.7	4.7	0.022997191212737855	nan	nan	nan	nan	nan	nan
11083	Nb2O5	n.a.	0	n.a.	0	n.a.	0	Nb2O5	8	0.0	0.0	0	0	0	850	15	10.5	3.6	0.9	0.5	4	16.4	2.46	1.07	1.39	10.89	1.89	15.0	6.52	8.48	66.4	11.52	4.7	0.04981527141236956	nan	nan	nan	nan	nan	nan
11084	Nb2O5	n.a.	0	n.a.	0	n.a.	0	Nb2O5	8	0.0	0.0	0	0	0	850	20	14.0	4.8	1.2	0.38	4	16.66	2.39	1.28	1.11	10.33	1.97	14.35	7.68	6.66	62.0	11.82	4.7	0.06365852316109913	nan	nan	nan	nan	nan	nan
11085	Nb2O5	n.a.	0	n.a.	0	n.a.	0	Nb2O5	8	0.0	0.0	0	0	0	850	10	7.0	2.6	0.4	0.75	6	11.07	1.99	0.92	1.07	8.3	1.32	17.98	8.31	9.67	74.98	11.92	4.7	0.026800895609337214	nan	nan	nan	nan	nan	nan
11086	Nb2O5	n.a.	0	n.a.	0	n.a.	0	Nb2O5	8	0.0	0.0	0	0	0	850	15	10.5	3.9	0.6	0.5	6	10.28	1.88	1.03	0.85	6.44	1.62	18.29	10.02	8.27	62.65	15.76	4.7	0.03795793319560571	nan	nan	nan	nan	nan	nan
11087	Nb2O5	n.a.	0	n.a.	0	n.a.	0	Nb2O5	8	0.0	0.0	0	0	0	850	20	14.0	5.1	0.9	0.38	6	10.82	1.9	1.25	0.65	4.83	2.67	17.56	11.55	6.01	44.64	24.68	4.7	0.0504811037283526	nan	nan	nan	nan	nan	nan
11088	Nb2O5	n.a.	0	n.a.	0	n.a.	0	Nb2O5	8	0.0	0.0	0	0	0	800	10	1.5	5.7	2.8	0.75	2	31.27	5.81	1.07	4.74	22.95	6.54	18.58	3.42	15.16	73.39	20.91	4.7	0.0798082228711542	nan	nan	nan	nan	nan	nan
11089	Nb2O5	n.a.	0	n.a.	0	n.a.	0	Nb2O5	8	0.0	0.0	0	0	0	800	15	2.3	8.5	4.3	0.5	2	32.53	6.02	1.19	4.83	22.83	6.38	18.51	3.66	14.85	70.18	19.61	4.7	0.12417638462684348	nan	nan	nan	nan	nan	nan
11090	Nb2O5	n.a.	0	n.a.	0	n.a.	0	Nb2O5	8	0.0	0.0	0	0	0	800	20	3.0	11.3	5.7	0.38	2	34.27	6.42	1.3	5.12	22.61	6.17	18.73	3.79	14.94	65.98	18.0	4.7	0.17461447513163467	nan	nan	nan	nan	nan	nan
11091	Nb2O5	n.a.	0	n.a.	0	n.a.	0	Nb2O5	8	0.0	0.0	0	0	0	800	10	1.5	6.4	2.1	0.75	3	22.41	4.21	1.0	3.21	15.58	3.45	18.79	4.46	14.32	69.52	15.39	4.7	0.057349187457721405	nan	nan	nan	nan	nan	nan
11092	Nb2O5	n.a.	0	n.a.	0	n.a.	0	Nb2O5	8	0.0	0.0	0	0	0	800	15	2.3	9.6	3.2	0.5	3	21.62	5.46	1.22	4.24	15.5	3.32	25.25	5.64	19.61	71.69	15.36	4.7	0.1122943212460021	nan	nan	nan	nan	nan	nan
11093	Nb2O5	n.a.	0	n.a.	0	n.a.	0	Nb2O5	8	0.0	0.0	0	0	0	800	20	3.0	12.8	4.3	0.38	3	23.36	6.14	1.4	4.74	15.41	3.19	26.28	5.99	20.29	65.97	13.66	4.7	0.1667523042679468	nan	nan	nan	nan	nan	nan
11094	Nb2O5	n.a.	0	n.a.	0	n.a.	0	Nb2O5	8	0.0	0.0	0	0	0	800	10	1.5	6.8	1.7	0.75	4	17.55	3.69	0.99	2.7	11.84	2.16	21.03	5.64	15.38	67.46	12.31	4.7	0.05013070722042465	nan	nan	nan	nan	nan	nan
11095	Nb2O5	n.a.	0	n.a.	0	n.a.	0	Nb2O5	8	0.0	0.0	0	0	0	800	15	2.3	10.2	2.6	0.5	4	17.15	4.94	1.27	3.67	11.7	2.07	28.8	7.41	21.4	68.22	12.07	4.7	0.10132382960445599	nan	nan	nan	nan	nan	nan
11096	Nb2O5	n.a.	0	n.a.	0	n.a.	0	Nb2O5	8	0.0	0.0	0	0	0	800	20	3.0	13.6	3.4	0.38	4	12.47	5.65	1.57	4.08	11.77	1.96	45.31	12.59	32.72	94.39	15.72	4.7	0.15304977414087406	nan	nan	nan	nan	nan	nan
11097	Nb2O5	n.a.	0	n.a.	0	n.a.	0	Nb2O5	8	0.0	0.0	0	0	0	800	10	1.5	7.3	1.2	0.75	6	12.04	3.06	1.11	1.95	8.17	1.21	25.42	9.22	16.2	67.86	10.05	4.7	0.04143727409448186	nan	nan	nan	nan	nan	nan
11098	Nb2O5	n.a.	0	n.a.	0	n.a.	0	Nb2O5	8	0.0	0.0	0	0	0	800	15	2.3	10.9	1.8	0.5	6	11.66	3.05	1.49	1.56	7.72	1.23	26.16	12.78	13.38	66.21	10.55	4.7	0.061949608598861054	nan	nan	nan	nan	nan	nan
11099	Nb2O5	n.a.	0	n.a.	0	n.a.	0	Nb2O5	8	0.0	0.0	0	0	0	800	20	3.0	14.6	2.4	0.38	6	9.96	2.54	1.62	0.92	7.33	1.34	25.5	16.27	9.24	73.59	13.45	4.7	0.06770565413876638	nan	nan	nan	nan	nan	nan
11100	Nb2O5	n.a.	0	n.a.	0	n.a.	0	Nb2O5	8	0.0	0.0	0	0	0	800	10	4.0	4.0	2.0	0.75	2	32.81	4.75	1.05	3.7	23.62	6.31	14.48	3.2	11.28	71.99	19.23	4.7	0.06488689597504134	nan	nan	nan	nan	nan	nan
11101	Nb2O5	n.a.	0	n.a.	0	n.a.	0	Nb2O5	8	0.0	0.0	0	0	0	800	15	6.0	6.0	3.0	0.5	2	33.2	5.53	1.28	4.25	23.2	5.88	16.66	3.86	12.8	69.88	17.71	4.7	0.11377572441409683	nan	nan	nan	nan	nan	nan
11102	Nb2O5	n.a.	0	n.a.	0	n.a.	0	Nb2O5	8	0.0	0.0	0	0	0	800	20	8.0	8.0	4.0	0.38	2	33.91	6.09	1.39	4.7	22.88	5.69	17.96	4.1	13.86	67.47	16.78	4.7	0.16535081360939238	nan	nan	nan	nan	nan	nan
11103	Nb2O5	n.a.	0	n.a.	0	n.a.	0	Nb2O5	8	0.0	0.0	0	0	0	800	10	4.0	4.5	1.5	0.75	3	22.02	4.16	1.11	3.05	15.95	3.25	18.89	5.04	13.85	72.43	14.76	4.7	0.05665340216126949	nan	nan	nan	nan	nan	nan
11104	Nb2O5	n.a.	0	n.a.	0	n.a.	0	Nb2O5	8	0.0	0.0	0	0	0	800	15	6.0	6.8	2.3	0.5	3	23.23	4.89	1.4	3.49	15.48	2.94	21.05	6.03	15.02	66.64	12.66	4.7	0.10027213898759435	nan	nan	nan	nan	nan	nan
11105	Nb2O5	n.a.	0	n.a.	0	n.a.	0	Nb2O5	8	0.0	0.0	0	0	0	800	20	8.0	9.0	3.0	0.38	3	22.94	5.09	1.56	3.53	15.11	2.84	22.19	6.8	15.39	65.87	12.38	4.7	0.13747661012023812	nan	nan	nan	nan	nan	nan
11106	Nb2O5	n.a.	0	n.a.	0	n.a.	0	Nb2O5	8	0.0	0.0	0	0	0	800	10	4.0	4.8	1.2	0.75	4	15.57	3.62	1.27	2.35	12.41	2.06	23.25	8.16	15.09	79.7	13.23	4.7	0.04916196636787293	nan	nan	nan	nan	nan	nan
11107	Nb2O5	n.a.	0	n.a.	0	n.a.	0	Nb2O5	8	0.0	0.0	0	0	0	800	15	6.0	7.2	1.8	0.5	4	16.43	3.3	1.51	1.79	11.44	1.97	20.09	9.19	10.89	69.63	11.99	4.7	0.06711356705768551	nan	nan	nan	nan	nan	nan
11108	Nb2O5	n.a.	0	n.a.	0	n.a.	0	Nb2O5	8	0.0	0.0	0	0	0	800	20	8.0	9.6	2.4	0.38	4	14.81	2.91	1.72	1.19	11.19	2.15	19.65	11.61	8.04	75.56	14.52	4.7	0.0777152700158891	nan	nan	nan	nan	nan	nan
11109	Nb2O5	n.a.	0	n.a.	0	n.a.	0	Nb2O5	8	0.0	0.0	0	0	0	800	10	4.0	5.1	0.9	0.75	6	11.44	1.95	1.25	0.7	8.06	1.38	17.05	10.93	6.12	70.45	12.06	4.7	0.026256844460981393	nan	nan	nan	nan	nan	nan
11110	Nb2O5	n.a.	0	n.a.	0	n.a.	0	Nb2O5	8	0.0	0.0	0	0	0	800	15	6.0	7.7	1.3	0.5	6	8.01	2.45	1.38	1.07	4.8	2.46	30.59	17.23	13.36	59.93	30.71	4.7	0.04961023783794223	nan	nan	nan	nan	nan	nan
11111	Nb2O5	n.a.	0	n.a.	0	n.a.	0	Nb2O5	8	0.0	0.0	0	0	0	800	20	8.0	10.3	1.7	0.38	6	7.62	4.81	1.69	3.12	3.16	0.86	63.12	22.18	40.94	41.47	11.29	4.7	0.1297244519075724	nan	nan	nan	nan	nan	nan
11112	Nb2O5	n.a.	0	n.a.	0	n.a.	0	Nb2O5	8	0.0	0.0	0	0	0	800	10	7.0	2.0	1.0	0.75	2	32.95	2.15	1.43	0.72	22.79	5.18	6.53	4.34	2.19	69.17	15.72	4.7	0.02897932286134146	nan	nan	nan	nan	nan	nan
11113	Nb2O5	n.a.	0	n.a.	0	n.a.	0	Nb2O5	8	0.0	0.0	0	0	0	800	15	10.5	3.0	1.5	0.5	2	31.64	2.64	1.69	0.95	18.26	6.74	8.34	5.34	3.0	57.71	21.3	4.7	0.053509474617639226	nan	nan	nan	nan	nan	nan
11114	Nb2O5	n.a.	0	n.a.	0	n.a.	0	Nb2O5	8	0.0	0.0	0	0	0	800	20	14.0	4.0	2.0	0.38	2	27.37	5.27	1.87	3.4	13.41	7.08	19.25	6.83	12.42	49.0	25.87	4.7	0.14247222658065323	nan	nan	nan	nan	nan	nan
11115	Nb2O5	n.a.	0	n.a.	0	n.a.	0	Nb2O5	8	0.0	0.0	0	0	0	800	10	7.0	2.3	0.8	0.75	3	19.87	2.53	1.55	0.98	9.65	6.9	12.73	7.8	4.93	48.57	34.73	4.7	0.03416739685196364	nan	nan	nan	nan	nan	nan
11116	Nb2O5	n.a.	0	n.a.	0	n.a.	0	Nb2O5	8	0.0	0.0	0	0	0	800	15	10.5	3.4	1.1	0.5	3	15.02	6.64	2.0	4.64	6.62	1.78	44.21	13.32	30.89	44.07	11.85	4.7	0.1374143960195817	nan	nan	nan	nan	nan	nan
11117	Nb2O5	n.a.	0	n.a.	0	n.a.	0	Nb2O5	8	0.0	0.0	0	0	0	800	20	14.0	4.5	1.5	0.38	3	11.17	5.79	1.93	3.86	4.56	0.71	51.84	17.28	34.56	40.82	6.36	4.7	0.15695750770398664	nan	nan	nan	nan	nan	nan
11118	Nb2O5	n.a.	0	n.a.	0	n.a.	0	Nb2O5	8	0.0	0.0	0	0	0	800	10	7.0	2.4	0.6	0.75	4	13.17	5.03	1.52	3.51	5.29	1.69	38.19	11.54	26.65	40.17	12.83	4.7	0.06881217831097365	nan	nan	nan	nan	nan	nan
11119	Nb2O5	n.a.	0	n.a.	0	n.a.	0	Nb2O5	8	0.0	0.0	0	0	0	800	15	10.5	3.6	0.9	0.5	4	10.2	4.18	1.66	2.52	2.4	0.42	40.98	16.27	24.71	23.53	4.12	4.7	0.08539750906623049	nan	nan	nan	nan	nan	nan
11120	Nb2O5	n.a.	0	n.a.	0	n.a.	0	Nb2O5	8	0.0	0.0	0	0	0	800	20	14.0	4.8	1.2	0.38	4	8.21	3.96	1.57	2.39	1.92	0.3	48.23	19.12	29.11	23.39	3.65	4.7	0.10633003851326016	nan	nan	nan	nan	nan	nan
11121	Nb2O5	n.a.	0	n.a.	0	n.a.	0	Nb2O5	8	0.0	0.0	0	0	0	800	10	7.0	2.6	0.4	0.75	6	7.1	3.52	1.4	2.12	2.27	0.49	49.58	19.72	29.86	31.97	6.9	4.7	0.04777927067895476	nan	nan	nan	nan	nan	nan
11122	Nb2O5	n.a.	0	n.a.	0	n.a.	0	Nb2O5	8	0.0	0.0	0	0	0	800	15	10.5	3.9	0.6	0.5	6	4.03	2.46	1.21	1.25	0.98	0.21	61.04	30.02	31.02	24.32	5.21	4.7	0.04981527141236956	nan	nan	nan	nan	nan	nan
11123	Nb2O5	n.a.	0	n.a.	0	n.a.	0	Nb2O5	8	0.0	0.0	0	0	0	800	20	14.0	5.1	0.9	0.38	6	4.84	2.31	1.2	1.11	0.7	0.18	47.73	24.79	22.93	14.46	3.72	4.7	0.061502595587474215	nan	nan	nan	nan	nan	nan
11124	Nb2O5	n.a.	0	n.a.	0	n.a.	0	Nb2O5	8	0.0	0.0	0	0	0	775	10	1.5	5.7	2.8	0.75	2	33.75	6.42	1.39	5.03	21.2	6.32	19.02	4.12	14.9	62.81	18.73	4.7	0.0884713340666949	nan	nan	nan	nan	nan	nan
11125	Nb2O5	n.a.	0	n.a.	0	n.a.	0	Nb2O5	8	0.0	0.0	0	0	0	775	15	2.3	8.5	4.3	0.5	2	30.74	7.05	1.56	5.49	22.21	6.31	22.93	5.07	17.86	72.25	20.53	4.7	0.14621694364127671	nan	nan	nan	nan	nan	nan
11126	Nb2O5	n.a.	0	n.a.	0	n.a.	0	Nb2O5	8	0.0	0.0	0	0	0	775	20	3.0	11.3	5.7	0.38	2	31.97	7.36	1.69	5.67	22.02	6.23	23.02	5.29	17.74	68.88	19.49	4.7	0.20118203200896384	nan	nan	nan	nan	nan	nan
11127	Nb2O5	n.a.	0	n.a.	0	n.a.	0	Nb2O5	8	0.0	0.0	0	0	0	775	10	1.5	6.4	2.1	0.75	3	22.47	5.52	1.37	4.15	14.65	3.4	24.57	6.1	18.47	65.2	15.13	4.7	0.07570935213197938	nan	nan	nan	nan	nan	nan
11128	Nb2O5	n.a.	0	n.a.	0	n.a.	0	Nb2O5	8	0.0	0.0	0	0	0	775	15	2.3	9.6	3.2	0.5	3	20.7	6.68	1.66	5.02	14.73	3.24	32.27	8.02	24.25	71.16	15.65	4.7	0.13827147766972422	nan	nan	nan	nan	nan	nan
11129	Nb2O5	n.a.	0	n.a.	0	n.a.	0	Nb2O5	8	0.0	0.0	0	0	0	775	20	3.0	12.8	4.3	0.38	3	21.62	6.96	1.87	5.09	14.56	3.07	32.19	8.65	23.54	67.35	14.2	4.7	0.18984388888863782	nan	nan	nan	nan	nan	nan
11130	Nb2O5	n.a.	0	n.a.	0	n.a.	0	Nb2O5	8	0.0	0.0	0	0	0	775	10	1.5	6.8	1.7	0.75	4	16.97	5.22	1.43	3.79	11.23	2.16	30.76	8.43	22.33	66.18	12.73	4.7	0.07148235926486554	nan	nan	nan	nan	nan	nan
11131	Nb2O5	n.a.	0	n.a.	0	n.a.	0	Nb2O5	8	0.0	0.0	0	0	0	775	15	2.3	10.2	2.6	0.5	4	14.8	5.06	1.76	3.3	10.96	2.1	34.19	11.89	22.3	74.05	14.19	4.7	0.10385014572983874	nan	nan	nan	nan	nan	nan
11132	Nb2O5	n.a.	0	n.a.	0	n.a.	0	Nb2O5	8	0.0	0.0	0	0	0	775	20	3.0	13.6	3.4	0.38	4	14.1	4.08	2.01	2.07	11.0	2.15	28.94	14.26	14.68	78.01	15.25	4.7	0.10962019807587502	nan	nan	nan	nan	nan	nan
11133	Nb2O5	n.a.	0	n.a.	0	n.a.	0	Nb2O5	8	0.0	0.0	0	0	0	775	10	1.5	7.3	1.2	0.75	6	11.52	2.44	1.48	0.96	7.67	1.38	21.18	12.85	8.33	66.58	11.98	4.7	0.03293681685382908	nan	nan	nan	nan	nan	nan
11134	Nb2O5	n.a.	0	n.a.	0	n.a.	0	Nb2O5	8	0.0	0.0	0	0	0	775	15	2.3	10.9	1.8	0.5	6	9.86	3.37	1.59	1.78	4.39	2.11	34.18	16.13	18.05	44.52	21.4	4.7	0.06856186795374834	nan	nan	nan	nan	nan	nan
11135	Nb2O5	n.a.	0	n.a.	0	n.a.	0	Nb2O5	8	0.0	0.0	0	0	0	775	20	3.0	14.6	2.4	0.38	6	7.44	5.24	1.86	3.38	3.01	0.58	70.43	25.0	45.43	40.46	7.8	4.7	0.14163896499343856	nan	nan	nan	nan	nan	nan
11136	Nb2O5	n.a.	0	n.a.	0	n.a.	0	Nb2O5	8	0.0	0.0	0	0	0	775	10	4.0	4.0	2.0	0.75	2	32.87	5.73	1.36	4.37	22.64	6.13	17.43	4.14	13.29	68.88	18.65	4.7	0.07867624077337657	nan	nan	nan	nan	nan	nan
11137	Nb2O5	n.a.	0	n.a.	0	n.a.	0	Nb2O5	8	0.0	0.0	0	0	0	775	15	6.0	6.0	3.0	0.5	2	33.06	6.08	1.58	4.5	21.78	5.62	18.39	4.78	13.61	65.88	17.0	4.7	0.12545365981661002	nan	nan	nan	nan	nan	nan
11138	Nb2O5	n.a.	0	n.a.	0	n.a.	0	Nb2O5	8	0.0	0.0	0	0	0	775	20	8.0	8.0	4.0	0.38	2	32.17	6.22	1.79	4.43	21.81	5.52	19.33	5.56	13.77	67.8	17.16	4.7	0.16899624296487148	nan	nan	nan	nan	nan	nan
11139	Nb2O5	n.a.	0	n.a.	0	n.a.	0	Nb2O5	8	0.0	0.0	0	0	0	775	10	4.0	4.5	1.5	0.75	3	23.15	4.66	1.52	3.14	15.17	3.29	20.13	6.57	13.56	65.53	14.21	4.7	0.0636276482818823	nan	nan	nan	nan	nan	nan
11140	Nb2O5	n.a.	0	n.a.	0	n.a.	0	Nb2O5	8	0.0	0.0	0	0	0	775	15	6.0	6.8	2.3	0.5	3	20.25	3.08	1.9	1.18	14.74	3.22	15.21	9.38	5.83	72.79	15.9	4.7	0.06256858007953288	nan	nan	nan	nan	nan	nan
11141	Nb2O5	n.a.	0	n.a.	0	n.a.	0	Nb2O5	8	0.0	0.0	0	0	0	775	20	8.0	9.0	3.0	0.38	3	19.96	3.51	2.09	1.42	12.28	3.6	17.59	10.47	7.11	61.52	18.04	4.7	0.09402844725210249	nan	nan	nan	nan	nan	nan
