Repository: jimmmmmmmyzzy/SR-in-Heterogeneous-Catalysis

# Towards distilling 'physical laws' in heterogeneous catalysis with symbolic regression

File: OCM_dataset_modified.csv (part 57 of 64)
	Name	M1	M1_atom_number	M2	M2_atom_number	M3	M3_atom_number	Support 	Support_ID	M2_mol	M3_mol	M1_mol%	M2_mol%	M3_mol%	Temp	Total_flow	Ar_flow	CH4_flow	O2_flow	CT	CH4/O2	CH4_conv	C2y	C2H6y	C2H4y	COy	CO2y	C2s	C2H6s	C2H4s	COs	CO2s	BET_surface_area	rate_constant	radii_M1	radii_M2	radii_M3	chi_M1	chi_M2	chi_M3
11142	Nb2O5	n.a.	0	n.a.	0	n.a.	0	Nb2O5	8	0.0	0.0	0	0	0	775	10	4.0	4.8	1.2	0.75	4	15.59	2.46	1.66	0.8	11.4	2.38	15.78	10.65	5.13	73.12	15.27	4.7	0.03321018094157971	nan	nan	nan	nan	nan	nan
11143	Nb2O5	n.a.	0	n.a.	0	n.a.	0	Nb2O5	8	0.0	0.0	0	0	0	775	15	6.0	7.2	1.8	0.5	4	13.06	4.15	1.84	2.31	7.12	3.13	31.78	14.09	17.69	54.52	23.97	4.7	0.08477143299287569	nan	nan	nan	nan	nan	nan
11144	Nb2O5	n.a.	0	n.a.	0	n.a.	0	Nb2O5	8	0.0	0.0	0	0	0	775	20	8.0	9.6	2.4	0.38	4	10.34	6.5	2.09	4.41	5.07	1.18	62.86	20.21	42.65	49.03	11.41	4.7	0.1768651307722368	nan	nan	nan	nan	nan	nan
11145	Nb2O5	n.a.	0	n.a.	0	n.a.	0	Nb2O5	8	0.0	0.0	0	0	0	775	10	4.0	5.1	0.9	0.75	6	6.7	4.54	1.56	2.98	3.29	0.99	67.76	23.28	44.48	49.1	14.78	4.7	0.06195049921378781	nan	nan	nan	nan	nan	nan
11146	Nb2O5	n.a.	0	n.a.	0	n.a.	0	Nb2O5	8	0.0	0.0	0	0	0	775	15	6.0	7.7	1.3	0.5	6	6.71	4.27	1.68	2.59	2.06	0.35	63.64	25.04	38.6	30.7	5.22	4.7	0.08727691405965898	nan	nan	nan	nan	nan	nan
11147	Nb2O5	n.a.	0	n.a.	0	n.a.	0	Nb2O5	8	0.0	0.0	0	0	0	775	20	8.0	10.3	1.7	0.38	6	5.04	3.77	1.66	2.11	1.5	0.22	74.8	32.94	41.87	29.76	4.37	4.7	0.10112901742047857	nan	nan	nan	nan	nan	nan
11148	Nb2O5	n.a.	0	n.a.	0	n.a.	0	Nb2O5	8	0.0	0.0	0	0	0	775	10	7.0	2.0	1.0	0.75	2	26.57	7.13	1.96	5.17	12.1	5.49	26.83	7.38	19.46	45.54	20.66	4.7	0.09862602693356592	nan	nan	nan	nan	nan	nan
11149	Nb2O5	n.a.	0	n.a.	0	n.a.	0	Nb2O5	8	0.0	0.0	0	0	0	775	15	10.5	3.0	1.5	0.5	2	21.09	7.26	2.29	4.97	8.63	1.43	34.42	10.86	23.57	40.92	6.78	4.7	0.1507406140495532	nan	nan	nan	nan	nan	nan
11150	Nb2O5	n.a.	0	n.a.	0	n.a.	0	Nb2O5	8	0.0	0.0	0	0	0	775	20	14.0	4.0	2.0	0.38	2	16.66	7.23	2.63	4.6	6.96	0.99	43.4	15.79	27.61	41.78	5.94	4.7	0.197491774533977	nan	nan	nan	nan	nan	nan
11151	Nb2O5	n.a.	0	n.a.	0	n.a.	0	Nb2O5	8	0.0	0.0	0	0	0	775	10	7.0	2.3	0.8	0.75	3	10.66	6.11	2.13	3.98	5.3	0.84	57.32	19.98	37.34	49.72	7.88	4.7	0.08406173562351377	nan	nan	nan	nan	nan	nan
11152	Nb2O5	n.a.	0	n.a.	0	n.a.	0	Nb2O5	8	0.0	0.0	0	0	0	775	15	10.5	3.4	1.1	0.5	3	8.47	4.5	1.95	2.55	2.76	0.38	53.13	23.02	30.11	32.59	4.49	4.7	0.09208787700281369	nan	nan	nan	nan	nan	nan
11153	Nb2O5	n.a.	0	n.a.	0	n.a.	0	Nb2O5	8	0.0	0.0	0	0	0	775	20	14.0	4.5	1.5	0.38	3	6.75	4.07	1.94	2.13	1.96	0.29	60.3	28.74	31.56	29.04	4.3	4.7	0.10934586094272399	nan	nan	nan	nan	nan	nan
11154	Nb2O5	n.a.	0	n.a.	0	n.a.	0	Nb2O5	8	0.0	0.0	0	0	0	775	10	7.0	2.4	0.6	0.75	4	6.53	4.06	1.65	2.41	2.62	0.4	62.17	25.27	36.91	40.12	6.13	4.7	0.055262919885564636	nan	nan	nan	nan	nan	nan
11155	Nb2O5	n.a.	0	n.a.	0	n.a.	0	Nb2O5	8	0.0	0.0	0	0	0	775	15	10.5	3.6	0.9	0.5	4	4.79	3.02	1.49	1.53	1.26	0.2	63.05	31.11	31.94	26.3	4.18	4.7	0.061330828621770306	nan	nan	nan	nan	nan	nan
11156	Nb2O5	n.a.	0	n.a.	0	n.a.	0	Nb2O5	8	0.0	0.0	0	0	0	775	20	14.0	4.8	1.2	0.38	4	3.74	2.71	1.47	1.24	0.72	0.14	72.46	39.3	33.16	19.25	3.74	4.7	0.07229993947567129	nan	nan	nan	nan	nan	nan
11157	Nb2O5	n.a.	0	n.a.	0	n.a.	0	Nb2O5	8	0.0	0.0	0	0	0	775	10	7.0	2.6	0.4	0.75	6	3.95	2.47	1.19	1.28	0.87	0.21	62.53	30.13	32.41	22.03	5.32	4.7	0.03334688400555701	nan	nan	nan	nan	nan	nan
11158	Nb2O5	n.a.	0	n.a.	0	n.a.	0	Nb2O5	8	0.0	0.0	0	0	0	775	15	10.5	3.9	0.6	0.5	6	2.61	1.68	1.05	0.63	0.18	0.12	64.37	40.23	24.14	6.9	4.6	4.7	0.03388544146062405	nan	nan	nan	nan	nan	nan
11159	Nb2O5	n.a.	0	n.a.	0	n.a.	0	Nb2O5	8	0.0	0.0	0	0	0	775	20	14.0	5.1	0.9	0.38	6	1.96	1.48	0.86	0.62	0.05	0.11	75.51	43.88	31.63	2.55	5.61	4.7	0.03923845456777432	nan	nan	nan	nan	nan	nan
11160	Nb2O5	n.a.	0	n.a.	0	n.a.	0	Nb2O5	8	0.0	0.0	0	0	0	750	10	1.5	5.7	2.8	0.75	2	32.55	6.98	1.62	5.36	20.62	6.19	21.44	4.98	16.47	63.35	19.02	4.7	0.09647421625618718	nan	nan	nan	nan	nan	nan
11161	Nb2O5	n.a.	0	n.a.	0	n.a.	0	Nb2O5	8	0.0	0.0	0	0	0	750	15	2.3	8.5	4.3	0.5	2	33.45	7.25	1.85	5.4	20.71	6.04	21.67	5.53	16.14	61.91	18.06	4.7	0.15052496900109372	nan	nan	nan	nan	nan	nan
11162	Nb2O5	n.a.	0	n.a.	0	n.a.	0	Nb2O5	8	0.0	0.0	0	0	0	750	20	3.0	11.3	5.7	0.38	2	33.13	7.37	2.02	5.35	20.66	5.94	22.25	6.1	16.15	62.36	17.93	4.7	0.20146611242672424	nan	nan	nan	nan	nan	nan
11163	Nb2O5	n.a.	0	n.a.	0	n.a.	0	Nb2O5	8	0.0	0.0	0	0	0	750	10	1.5	6.4	2.1	0.75	3	23.01	5.9	1.7	4.2	13.7	3.36	25.64	7.39	18.25	59.54	14.6	4.7	0.08108285252900997	nan	nan	nan	nan	nan	nan
11164	Nb2O5	n.a.	0	n.a.	0	n.a.	0	Nb2O5	8	0.0	0.0	0	0	0	750	15	2.3	9.6	3.2	0.5	3	20.73	5.15	2.03	3.12	13.78	3.43	24.84	9.79	15.05	66.47	16.55	4.7	0.1057469792141363	nan	nan	nan	nan	nan	nan
11165	Nb2O5	n.a.	0	n.a.	0	n.a.	0	Nb2O5	8	0.0	0.0	0	0	0	750	20	3.0	12.8	4.3	0.38	3	22.34	4.47	2.15	2.32	13.06	3.15	20.01	9.62	10.38	58.46	14.1	4.7	0.12034171501624823	nan	nan	nan	nan	nan	nan
11166	Nb2O5	n.a.	0	n.a.	0	n.a.	0	Nb2O5	8	0.0	0.0	0	0	0	750	10	1.5	6.8	1.7	0.75	4	17.55	3.52	1.8	1.72	10.47	2.46	20.06	10.26	9.8	59.66	14.02	4.7	0.04777927067895476	nan	nan	nan	nan	nan	nan
11167	Nb2O5	n.a.	0	n.a.	0	n.a.	0	Nb2O5	8	0.0	0.0	0	0	0	750	15	2.3	10.2	2.6	0.5	4	14.78	4.69	1.97	2.72	7.16	2.76	31.73	13.33	18.4	48.44	18.67	4.7	0.0960708980771139	nan	nan	nan	nan	nan	nan
11168	Nb2O5	n.a.	0	n.a.	0	n.a.	0	Nb2O5	8	0.0	0.0	0	0	0	750	20	3.0	13.6	3.4	0.38	4	9.74	6.86	2.29	4.57	5.63	1.22	70.43	23.51	46.92	57.8	12.53	4.7	0.18701696956279004	nan	nan	nan	nan	nan	nan
11169	Nb2O5	n.a.	0	n.a.	0	n.a.	0	Nb2O5	8	0.0	0.0	0	0	0	750	10	1.5	7.3	1.2	0.75	6	9.35	5.05	1.8	3.25	3.5	1.07	54.01	19.25	34.76	37.43	11.44	4.7	0.0690929983063953	nan	nan	nan	nan	nan	nan
11170	Nb2O5	n.a.	0	n.a.	0	n.a.	0	Nb2O5	8	0.0	0.0	0	0	0	750	15	2.3	10.9	1.8	0.5	6	6.4	4.68	1.79	2.89	2.6	0.48	73.13	27.97	45.16	40.63	7.5	4.7	0.09586106751509989	nan	nan	nan	nan	nan	nan
11171	Nb2O5	n.a.	0	n.a.	0	n.a.	0	Nb2O5	8	0.0	0.0	0	0	0	750	20	3.0	14.6	2.4	0.38	6	4.35	3.69	1.71	1.98	1.54	0.19	84.83	39.31	45.52	35.4	4.37	4.7	0.0989421853034697	nan	nan	nan	nan	nan	nan
11172	Nb2O5	n.a.	0	n.a.	0	n.a.	0	Nb2O5	8	0.0	0.0	0	0	0	750	10	4.0	4.0	2.0	0.75	2	30.57	4.8	1.79	3.01	21.28	6.14	15.7	5.86	9.85	69.61	20.09	4.7	0.06558699225436238	nan	nan	nan	nan	nan	nan
11173	Nb2O5	n.a.	0	n.a.	0	n.a.	0	Nb2O5	8	0.0	0.0	0	0	0	750	15	6.0	6.0	3.0	0.5	2	30.1	3.85	2.08	1.77	20.69	5.93	12.79	6.91	5.88	68.74	19.7	4.7	0.07852142790660521	nan	nan	nan	nan	nan	nan
11174	Nb2O5	n.a.	0	n.a.	0	n.a.	0	Nb2O5	8	0.0	0.0	0	0	0	750	20	8.0	8.0	4.0	0.38	2	27.71	4.89	2.26	2.63	19.13	5.41	17.65	8.16	9.49	69.04	19.52	4.7	0.13193702498367677	nan	nan	nan	nan	nan	nan
11175	Nb2O5	n.a.	0	n.a.	0	n.a.	0	Nb2O5	8	0.0	0.0	0	0	0	750	10	4.0	4.5	1.5	0.75	3	20.49	3.36	1.71	1.65	14.68	3.3	16.4	8.35	8.05	71.64	16.11	4.7	0.04556993573544868	nan	nan	nan	nan	nan	nan
11176	Nb2O5	n.a.	0	n.a.	0	n.a.	0	Nb2O5	8	0.0	0.0	0	0	0	750	15	6.0	6.8	2.3	0.5	3	17.52	3.7	1.95	1.75	11.96	3.57	21.12	11.13	9.99	68.26	20.38	4.7	0.07540373436802306	nan	nan	nan	nan	nan	nan
11177	Nb2O5	n.a.	0	n.a.	0	n.a.	0	Nb2O5	8	0.0	0.0	0	0	0	750	20	8.0	9.0	3.0	0.38	3	18.35	4.5	2.02	2.48	11.45	3.06	24.52	11.01	13.51	62.4	16.68	4.7	0.12116825921422854	nan	nan	nan	nan	nan	nan
11178	Nb2O5	n.a.	0	n.a.	0	n.a.	0	Nb2O5	8	0.0	0.0	0	0	0	750	10	4.0	4.8	1.2	0.75	4	15.66	3.61	1.48	2.13	11.62	2.02	23.05	9.45	13.6	74.2	12.9	4.7	0.04902363225628614	nan	nan	nan	nan	nan	nan
11179	Nb2O5	n.a.	0	n.a.	0	n.a.	0	Nb2O5	8	0.0	0.0	0	0	0	750	15	6.0	7.2	1.8	0.5	4	12.89	3.0	1.73	1.27	10.22	2.12	23.27	13.42	9.85	79.29	16.45	4.7	0.06091841496941715	nan	nan	nan	nan	nan	nan
11180	Nb2O5	n.a.	0	n.a.	0	n.a.	0	Nb2O5	8	0.0	0.0	0	0	0	750	20	8.0	9.6	2.4	0.38	4	13.71	3.4	1.81	1.59	9.9	1.99	24.8	13.2	11.6	72.21	14.51	4.7	0.09103011781478708	nan	nan	nan	nan	nan	nan
11181	Nb2O5	n.a.	0	n.a.	0	n.a.	0	Nb2O5	8	0.0	0.0	0	0	0	750	10	4.0	5.1	0.9	0.75	6	8.79	2.32	1.21	1.11	7.97	1.07	26.39	13.77	12.63	90.67	12.17	4.7	0.03129780824752284	nan	nan	nan	nan	nan	nan
11182	Nb2O5	n.a.	0	n.a.	0	n.a.	0	Nb2O5	8	0.0	0.0	0	0	0	750	15	6.0	7.7	1.3	0.5	6	8.03	2.31	1.3	1.01	6.91	1.22	28.77	16.19	12.58	86.05	15.19	4.7	0.046741972646480404	nan	nan	nan	nan	nan	nan
11183	Nb2O5	n.a.	0	n.a.	0	n.a.	0	Nb2O5	8	0.0	0.0	0	0	0	750	20	8.0	10.3	1.7	0.38	6	7.66	2.63	1.49	1.14	6.47	1.21	34.33	19.45	14.88	84.46	15.8	4.7	0.07013692367743819	nan	nan	nan	nan	nan	nan
11184	Nb2O5	n.a.	0	n.a.	0	n.a.	0	Nb2O5	8	0.0	0.0	0	0	0	750	10	7.0	2.0	1.0	0.75	2	35.89	4.37	0.97	3.4	23.8	5.41	12.18	2.7	9.47	66.31	15.07	4.7	0.0595781435021867	nan	nan	nan	nan	nan	nan
11185	Nb2O5	n.a.	0	n.a.	0	n.a.	0	Nb2O5	8	0.0	0.0	0	0	0	750	15	10.5	3.0	1.5	0.5	2	37.63	4.81	1.18	3.63	22.81	4.9	12.78	3.14	9.65	60.62	13.02	4.7	0.09859058344975502	nan	nan	nan	nan	nan	nan
11186	Nb2O5	n.a.	0	n.a.	0	n.a.	0	Nb2O5	8	0.0	0.0	0	0	0	750	20	14.0	4.0	2.0	0.38	2	37.77	5.56	1.05	4.51	23.32	4.85	14.72	2.78	11.94	61.74	12.84	4.7	0.1505407204494189	nan	nan	nan	nan	nan	nan
11187	Nb2O5	n.a.	0	n.a.	0	n.a.	0	Nb2O5	8	0.0	0.0	0	0	0	750	10	7.0	2.3	0.8	0.75	3	25.83	3.9	0.94	2.96	18.48	3.55	15.1	3.64	11.46	71.54	13.74	4.7	0.053041160015792795	nan	nan	nan	nan	nan	nan
11188	Nb2O5	n.a.	0	n.a.	0	n.a.	0	Nb2O5	8	0.0	0.0	0	0	0	750	15	10.5	3.4	1.1	0.5	3	24.63	4.37	1.16	3.21	16.25	2.67	17.74	4.71	13.03	65.98	10.84	4.7	0.08936721525328005	nan	nan	nan	nan	nan	nan
11189	Nb2O5	n.a.	0	n.a.	0	n.a.	0	Nb2O5	8	0.0	0.0	0	0	0	750	20	14.0	4.5	1.5	0.38	3	22.83	3.02	1.47	1.55	14.46	2.49	13.23	6.44	6.79	63.34	10.91	4.7	0.08069845871285566	nan	nan	nan	nan	nan	nan
11190	Nb2O5	n.a.	0	n.a.	0	n.a.	0	Nb2O5	8	0.0	0.0	0	0	0	750	10	7.0	2.4	0.6	0.75	4	16.64	2.21	1.34	0.87	11.24	2.74	13.28	8.05	5.23	67.55	16.47	4.7	0.02979715155187683	nan	nan	nan	nan	nan	nan
11191	Nb2O5	n.a.	0	n.a.	0	n.a.	0	Nb2O5	8	0.0	0.0	0	0	0	750	15	10.5	3.6	0.9	0.5	4	11.11	4.72	1.68	3.04	4.52	1.98	42.48	15.12	27.36	40.68	17.82	4.7	0.09670052188209345	nan	nan	nan	nan	nan	nan
11192	Nb2O5	n.a.	0	n.a.	0	n.a.	0	Nb2O5	8	0.0	0.0	0	0	0	750	20	14.0	4.8	1.2	0.38	4	7.53	4.34	1.75	2.59	2.27	0.35	57.64	23.24	34.4	30.15	4.65	4.7	0.11676302035773824	nan	nan	nan	nan	nan	nan
11193	Nb2O5	n.a.	0	n.a.	0	n.a.	0	Nb2O5	8	0.0	0.0	0	0	0	750	10	7.0	2.6	0.4	0.75	6	3.09	2.85	1.3	1.55	1.3	0.23	92.23	42.07	50.16	42.07	7.44	4.7	0.038552013552856326	nan	nan	nan	nan	nan	nan
11194	Nb2O5	n.a.	0	n.a.	0	n.a.	0	Nb2O5	8	0.0	0.0	0	0	0	750	15	10.5	3.9	0.6	0.5	6	2.39	1.77	1.09	0.68	0.29	0.12	74.06	45.61	28.45	12.13	5.02	4.7	0.03571703660262639	nan	nan	nan	nan	nan	nan
11195	Nb2O5	n.a.	0	n.a.	0	n.a.	0	Nb2O5	8	0.0	0.0	0	0	0	750	20	14.0	5.1	0.9	0.38	6	0.86	1.01	0.65	0.36	0.23	0.08	117.44	75.58	41.86	26.74	9.3	4.7	0.026714081727303565	nan	nan	nan	nan	nan	nan
11196	Nb2O5	n.a.	0	n.a.	0	n.a.	0	Nb2O5	8	0.0	0.0	0	0	0	700	10	1.5	5.7	2.8	0.75	2	29.31	4.68	2.27	2.41	18.73	6.65	15.97	7.74	8.22	63.9	22.69	4.7	0.06390737834339992	nan	nan	nan	nan	nan	nan
11197	Nb2O5	n.a.	0	n.a.	0	n.a.	0	Nb2O5	8	0.0	0.0	0	0	0	700	15	2.3	8.5	4.3	0.5	2	29.14	5.55	2.46	3.09	16.66	6.42	19.05	8.44	10.6	57.17	22.03	4.7	0.1141991840811456	nan	nan	nan	nan	nan	nan
11198	Nb2O5	n.a.	0	n.a.	0	n.a.	0	Nb2O5	8	0.0	0.0	0	0	0	700	20	3.0	11.3	5.7	0.38	2	26.4	7.29	2.6	4.69	15.09	5.09	27.61	9.85	17.77	57.16	19.28	4.7	0.1991943272873692	nan	nan	nan	nan	nan	nan
11199	Nb2O5	n.a.	0	n.a.	0	n.a.	0	Nb2O5	8	0.0	0.0	0	0	0	700	10	1.5	6.4	2.1	0.75	3	16.87	6.87	2.42	4.45	8.54	2.75	40.72	14.34	26.38	50.62	16.3	4.7	0.09489842593936654	nan	nan	nan	nan	nan	nan
11200	Nb2O5	n.a.	0	n.a.	0	n.a.	0	Nb2O5	8	0.0	0.0	0	0	0	700	15	2.3	9.6	3.2	0.5	3	12.58	6.34	2.5	3.84	6.68	1.08	50.4	19.87	30.52	53.1	8.59	4.7	0.13099796446539136	nan	nan	nan	nan	nan	nan
11201	Nb2O5	n.a.	0	n.a.	0	n.a.	0	Nb2O5	8	0.0	0.0	0	0	0	700	20	3.0	12.8	4.3	0.38	3	11.4	5.49	2.36	3.13	5.18	0.61	48.16	20.7	27.46	45.44	5.35	4.7	0.14859088679243837	nan	nan	nan	nan	nan	nan
11202	Nb2O5	n.a.	0	n.a.	0	n.a.	0	Nb2O5	8	0.0	0.0	0	0	0	700	10	1.5	6.8	1.7	0.75	4	7.95	5.09	2.13	2.96	3.94	0.52	64.03	26.79	37.23	49.56	6.54	4.7	0.06965481579425398	nan	nan	nan	nan	nan	nan
11203	Nb2O5	n.a.	0	n.a.	0	n.a.	0	Nb2O5	8	0.0	0.0	0	0	0	700	15	2.3	10.2	2.6	0.5	4	4.03	3.9	1.96	1.94	2.38	0.25	96.77	48.64	48.14	59.06	6.2	4.7	0.0795617400236892	nan	nan	nan	nan	nan	nan
11204	Nb2O5	n.a.	0	n.a.	0	n.a.	0	Nb2O5	8	0.0	0.0	0	0	0	700	20	3.0	13.6	3.4	0.38	4	5.94	3.11	1.67	1.44	1.66	0.17	52.36	28.11	24.24	27.95	2.86	4.7	0.08314176734520692	nan	nan	nan	nan	nan	nan
11205	Nb2O5	n.a.	0	n.a.	0	n.a.	0	Nb2O5	8	0.0	0.0	0	0	0	700	10	1.5	7.3	1.2	0.75	6	2.98	2.48	1.31	1.17	1.03	0.13	83.22	43.96	39.26	34.56	4.36	4.7	0.0334836010867671	nan	nan	nan	nan	nan	nan
11206	Nb2O5	n.a.	0	n.a.	0	n.a.	0	Nb2O5	8	0.0	0.0	0	0	0	700	15	2.3	10.9	1.8	0.5	6	3.24	1.65	0.99	0.66	0.45	0.07	50.93	30.56	20.37	13.89	2.16	4.7	0.0332752823060465	nan	nan	nan	nan	nan	nan
11207	Nb2O5	n.a.	0	n.a.	0	n.a.	0	Nb2O5	8	0.0	0.0	0	0	0	700	20	3.0	14.6	2.4	0.38	6	2.29	1.36	0.82	0.54	0.25	0.06	59.39	35.81	23.58	10.92	2.62	4.7	0.03603507140000675	nan	nan	nan	nan	nan	nan
11208	Nb2O5	n.a.	0	n.a.	0	n.a.	0	Nb2O5	8	0.0	0.0	0	0	0	700	10	4.0	4.0	2.0	0.75	2	21.0	7.65	2.53	5.12	12.49	3.28	36.43	12.05	24.38	59.48	15.62	4.7	0.10611263912378988	nan	nan	nan	nan	nan	nan
11209	Nb2O5	n.a.	0	n.a.	0	n.a.	0	Nb2O5	8	0.0	0.0	0	0	0	700	15	6.0	6.0	3.0	0.5	2	16.05	6.75	2.57	4.18	9.22	1.46	42.06	16.01	26.04	57.45	9.1	4.7	0.1397722549283329	nan	nan	nan	nan	nan	nan
11210	Nb2O5	n.a.	0	n.a.	0	n.a.	0	Nb2O5	8	0.0	0.0	0	0	0	700	20	8.0	8.0	4.0	0.38	2	11.12	5.89	2.5	3.39	6.69	0.8	52.97	22.48	30.49	60.16	7.19	4.7	0.15975230294051274	nan	nan	nan	nan	nan	nan
11211	Nb2O5	n.a.	0	n.a.	0	n.a.	0	Nb2O5	8	0.0	0.0	0	0	0	700	10	4.0	4.5	1.5	0.75	3	6.53	4.68	2.08	2.6	3.92	0.46	71.67	31.85	39.82	60.03	7.04	4.7	0.06390737834339992	nan	nan	nan	nan	nan	nan
11212	Nb2O5	n.a.	0	n.a.	0	n.a.	0	Nb2O5	8	0.0	0.0	0	0	0	700	15	6.0	6.8	2.3	0.5	3	6.35	3.22	1.71	1.51	1.94	0.22	50.71	26.93	23.78	30.55	3.46	4.7	0.06545964924583776	nan	nan	nan	nan	nan	nan
11213	Nb2O5	n.a.	0	n.a.	0	n.a.	0	Nb2O5	8	0.0	0.0	0	0	0	700	20	8.0	9.0	3.0	0.38	3	4.39	2.61	1.57	1.04	1.14	0.14	59.45	35.76	23.69	25.97	3.19	4.7	0.06959644740785133	nan	nan	nan	nan	nan	nan
11214	Nb2O5	n.a.	0	n.a.	0	n.a.	0	Nb2O5	8	0.0	0.0	0	0	0	700	10	4.0	4.8	1.2	0.75	4	3.76	2.63	1.49	1.14	1.43	0.17	69.95	39.63	30.32	38.03	4.52	4.7	0.03553604132990202	nan	nan	nan	nan	nan	nan
11215	Nb2O5	n.a.	0	n.a.	0	n.a.	0	Nb2O5	8	0.0	0.0	0	0	0	700	15	6.0	7.2	1.8	0.5	4	2.8	1.77	1.03	0.74	0.52	0.09	63.21	36.79	26.43	18.57	3.21	4.7	0.03571703660262639	nan	nan	nan	nan	nan	nan
11216	Nb2O5	n.a.	0	n.a.	0	n.a.	0	Nb2O5	8	0.0	0.0	0	0	0	700	20	8.0	9.6	2.4	0.38	4	2.58	1.52	1.03	0.49	0.22	0.08	58.91	39.92	18.99	8.53	3.1	4.7	0.04030711608392971	nan	nan	nan	nan	nan	nan
11217	Nb2O5	n.a.	0	n.a.	0	n.a.	0	Nb2O5	8	0.0	0.0	0	0	0	700	10	4.0	5.1	0.9	0.75	6	1.55	1.25	0.75	0.5	0.14	0.08	80.65	48.39	32.26	9.03	5.16	4.7	0.016771709609146764	nan	nan	nan	nan	nan	nan
11218	Nb2O5	n.a.	0	n.a.	0	n.a.	0	Nb2O5	8	0.0	0.0	0	0	0	700	15	6.0	7.7	1.3	0.5	6	1.63	0.87	0.58	0.29	0.08	0.06	53.37	35.58	17.79	4.91	3.68	4.7	0.017476131886570597	nan	nan	nan	nan	nan	nan
11219	Nb2O5	n.a.	0	n.a.	0	n.a.	0	Nb2O5	8	0.0	0.0	0	0	0	700	20	8.0	10.3	1.7	0.38	6	0.78	0.74	0.47	0.27	0.18	0.05	94.87	60.26	34.62	23.08	6.41	4.7	0.0195460942863068	nan	nan	nan	nan	nan	nan
11220	Nb2O5	n.a.	0	n.a.	0	n.a.	0	Nb2O5	8	0.0	0.0	0	0	0	700	10	7.0	2.0	1.0	0.75	2	4.09	2.18	1.28	0.9	1.02	0.21	53.3	31.3	22.0	24.94	5.13	4.7	0.02938817450250704	nan	nan	nan	nan	nan	nan
11221	Nb2O5	n.a.	0	n.a.	0	n.a.	0	Nb2O5	8	0.0	0.0	0	0	0	700	15	10.5	3.0	1.5	0.5	2	2.82	1.51	1.09	0.42	0.04	0.17	53.55	38.65	14.89	1.42	6.03	4.7	0.030430331612960753	nan	nan	nan	nan	nan	nan
11222	Nb2O5	n.a.	0	n.a.	0	n.a.	0	Nb2O5	8	0.0	0.0	0	0	0	700	20	14.0	4.0	2.0	0.38	2	2.2	1.18	0.87	0.31	0.23	0.12	53.64	39.55	14.09	10.45	5.45	4.7	0.031237296238124858	nan	nan	nan	nan	nan	nan
11223	Nb2O5	n.a.	0	n.a.	0	n.a.	0	Nb2O5	8	0.0	0.0	0	0	0	700	10	7.0	2.3	0.8	0.75	3	1.18	1.16	0.9	0.26	0.12	0.1	98.31	76.27	22.03	10.17	8.47	4.7	0.015557073156909467	nan	nan	nan	nan	nan	nan
11224	Nb2O5	n.a.	0	n.a.	0	n.a.	0	Nb2O5	8	0.0	0.0	0	0	0	700	15	10.5	3.4	1.1	0.5	3	1.1	0.57	0.36	0.21	0.33	0.07	51.82	32.73	19.09	30.0	6.36	4.7	0.011432613992218383	nan	nan	nan	nan	nan	nan
11225	Nb2O5	n.a.	0	n.a.	0	n.a.	0	Nb2O5	8	0.0	0.0	0	0	0	700	20	14.0	4.5	1.5	0.38	3	0.75	0.54	0.45	0.09	0.58	0.06	72.0	60.0	12.0	77.33	8.0	4.7	0.014249033424996952	nan	nan	nan	nan	nan	nan
11226	Nb2O5	n.a.	0	n.a.	0	n.a.	0	Nb2O5	8	0.0	0.0	0	0	0	700	10	7.0	2.4	0.6	0.75	4	1.97	0.88	0.74	0.14	0.06	0.09	44.67	37.56	7.11	3.05	4.57	4.7	0.011785264889605856	nan	nan	nan	nan	nan	nan
11227	Nb2O5	n.a.	0	n.a.	0	n.a.	0	Nb2O5	8	0.0	0.0	0	0	0	700	15	10.5	3.6	0.9	0.5	4	0.62	0.58	0.52	0.06	0.43	0.08	93.55	83.87	9.68	69.35	12.9	4.7	0.011633770643129702	nan	nan	nan	nan	nan	nan
11228	Nb2O5	n.a.	0	n.a.	0	n.a.	0	Nb2O5	8	0.0	0.0	0	0	0	700	20	14.0	4.8	1.2	0.38	4	0.88	0.36	0.24	0.12	0.73	0.03	40.91	27.27	13.64	82.95	3.41	4.7	0.009490777879241432	nan	nan	nan	nan	nan	nan
11229	Nb2O5	n.a.	0	n.a.	0	n.a.	0	Nb2O5	8	0.0	0.0	0	0	0	700	10	7.0	2.6	0.4	0.75	6	1.52	0.38	0.27	0.11	0.36	0.06	25.0	17.76	7.24	23.68	3.95	4.7	0.005076317790605422	nan	nan	nan	nan	nan	nan
11230	Nb2O5	n.a.	0	n.a.	0	n.a.	0	Nb2O5	8	0.0	0.0	0	0	0	700	15	10.5	3.9	0.6	0.5	6	0.88	0.36	0.27	0.09	0.68	0.09	40.91	30.68	10.23	77.27	10.23	4.7	0.007212991188223488	nan	nan	nan	nan	nan	nan
11231	Nb2O5	n.a.	0	n.a.	0	n.a.	0	Nb2O5	8	0.0	0.0	0	0	0	700	20	14.0	5.1	0.9	0.38	6	1.19	0.35	0.29	0.06	0.63	0.06	29.41	24.37	5.04	52.94	5.04	4.7	0.009226682445493658	nan	nan	nan	nan	nan	nan
11232	CeO2	n.a.	0	n.a.	0	n.a.	0	CeO2	5	0.0	0.0	0	0	0	900	10	1.5	5.7	2.8	0.75	2	27.62	3.38	0.53	2.85	17.76	22.14	12.24	1.92	10.32	64.3	80.16	3.9	0.04584590248244108	nan	nan	nan	nan	nan	nan
11233	CeO2	n.a.	0	n.a.	0	n.a.	0	CeO2	5	0.0	0.0	0	0	0	900	15	2.3	8.5	4.3	0.5	2	29.89	3.9	0.49	3.41	17.49	21.94	13.05	1.64	11.41	58.51	73.4	3.9	0.0795617400236892	nan	nan	nan	nan	nan	nan
11234	CeO2	n.a.	0	n.a.	0	n.a.	0	CeO2	5	0.0	0.0	0	0	0	900	20	3.0	11.3	5.7	0.38	2	29.48	4.55	0.51	4.04	17.37	22.36	15.43	1.73	13.7	58.92	75.85	3.9	0.12254641004298614	nan	nan	nan	nan	nan	nan
11235	CeO2	n.a.	0	n.a.	0	n.a.	0	CeO2	5	0.0	0.0	0	0	0	900	10	1.5	6.4	2.1	0.75	3	17.97	3.1	0.42	2.68	15.02	12.91	17.25	2.34	14.91	83.58	71.84	3.9	0.0419875561218278	nan	nan	nan	nan	nan	nan
11236	CeO2	n.a.	0	n.a.	0	n.a.	0	CeO2	5	0.0	0.0	0	0	0	900	15	2.3	9.6	3.2	0.5	3	13.99	4.15	0.51	3.64	14.66	13.4	29.66	3.65	26.02	104.79	95.78	3.9	0.08477143299287569	nan	nan	nan	nan	nan	nan
11237	CeO2	n.a.	0	n.a.	0	n.a.	0	CeO2	5	0.0	0.0	0	0	0	900	20	3.0	12.8	4.3	0.38	3	12.47	4.93	0.51	4.42	14.68	13.87	39.53	4.09	35.45	117.72	111.23	3.9	0.13304400951882187	nan	nan	nan	nan	nan	nan
11238	CeO2	n.a.	0	n.a.	0	n.a.	0	CeO2	5	0.0	0.0	0	0	0	900	10	1.5	6.8	1.7	0.75	4	11.02	3.02	0.42	2.6	13.42	8.99	27.4	3.81	23.59	121.78	81.58	3.9	0.040887219081180204	nan	nan	nan	nan	nan	nan
11239	CeO2	n.a.	0	n.a.	0	n.a.	0	CeO2	5	0.0	0.0	0	0	0	900	15	2.3	10.2	2.6	0.5	4	26.59	3.84	0.44	3.4	12.72	9.17	14.44	1.65	12.79	47.84	34.49	3.9	0.07831343040238782	nan	nan	nan	nan	nan	nan
11240	CeO2	n.a.	0	n.a.	0	n.a.	0	CeO2	5	0.0	0.0	0	0	0	900	20	3.0	13.6	3.4	0.38	4	27.06	4.47	0.44	4.03	12.19	9.49	16.52	1.63	14.89	45.05	35.07	3.9	0.12034171501624823	nan	nan	nan	nan	nan	nan
11241	CeO2	n.a.	0	n.a.	0	n.a.	0	CeO2	5	0.0	0.0	0	0	0	900	10	1.5	7.3	1.2	0.75	6	19.53	2.54	0.39	2.15	11.26	5.2	13.01	2.0	11.01	57.65	26.63	3.9	0.034304198096974964	nan	nan	nan	nan	nan	nan
11242	CeO2	n.a.	0	n.a.	0	n.a.	0	CeO2	5	0.0	0.0	0	0	0	900	15	2.3	10.9	1.8	0.5	6	19.25	3.29	0.38	2.91	10.34	5.45	17.09	1.97	15.12	53.71	28.31	3.9	0.06690675251843915	nan	nan	nan	nan	nan	nan
11243	CeO2	n.a.	0	n.a.	0	n.a.	0	CeO2	5	0.0	0.0	0	0	0	900	20	3.0	14.6	2.4	0.38	6	18.92	3.84	0.41	3.43	9.45	5.41	20.3	2.17	18.13	49.95	28.59	3.9	0.10304398737156292	nan	nan	nan	nan	nan	nan
11244	CeO2	n.a.	0	n.a.	0	n.a.	0	CeO2	5	0.0	0.0	0	0	0	900	10	4.0	4.0	2.0	0.75	2	33.51	2.57	0.44	2.13	19.21	20.78	7.67	1.31	6.36	57.33	62.01	3.9	0.03471468606778859	nan	nan	nan	nan	nan	nan
11245	CeO2	n.a.	0	n.a.	0	n.a.	0	CeO2	5	0.0	0.0	0	0	0	900	15	6.0	6.0	3.0	0.5	2	33.01	3.36	0.42	2.94	18.6	20.84	10.18	1.27	8.91	56.35	63.13	3.9	0.06835490360317302	nan	nan	nan	nan	nan	nan
11246	CeO2	n.a.	0	n.a.	0	n.a.	0	CeO2	5	0.0	0.0	0	0	0	900	20	8.0	8.0	4.0	0.38	2	33.35	3.99	0.47	3.52	18.07	20.99	11.96	1.41	10.55	54.18	62.94	3.9	0.10715219283831316	nan	nan	nan	nan	nan	nan
11247	CeO2	n.a.	0	n.a.	0	n.a.	0	CeO2	5	0.0	0.0	0	0	0	900	10	4.0	4.5	1.5	0.75	3	20.8	2.58	0.4	2.18	16.26	12.66	12.4	1.92	10.48	78.17	60.87	3.9	0.03485154347959308	nan	nan	nan	nan	nan	nan
11248	CeO2	n.a.	0	n.a.	0	n.a.	0	CeO2	5	0.0	0.0	0	0	0	900	15	6.0	6.8	2.3	0.5	3	22.32	3.32	0.4	2.92	14.88	12.37	14.87	1.79	13.08	66.67	55.42	3.9	0.06752726030561823	nan	nan	nan	nan	nan	nan
11249	CeO2	n.a.	0	n.a.	0	n.a.	0	CeO2	5	0.0	0.0	0	0	0	900	20	8.0	9.0	3.0	0.38	3	23.29	3.94	0.44	3.5	14.36	12.53	16.92	1.89	15.03	61.66	53.8	3.9	0.10578207829319221	nan	nan	nan	nan	nan	nan
11250	CeO2	n.a.	0	n.a.	0	n.a.	0	CeO2	5	0.0	0.0	0	0	0	900	10	4.0	4.8	1.2	0.75	4	18.02	2.32	0.37	1.95	14.16	8.98	12.87	2.05	10.82	78.58	49.83	3.9	0.03129780824752284	nan	nan	nan	nan	nan	nan
11251	CeO2	n.a.	0	n.a.	0	n.a.	0	CeO2	5	0.0	0.0	0	0	0	900	15	6.0	7.2	1.8	0.5	4	15.93	3.11	0.37	2.74	12.98	8.43	19.52	2.32	17.2	81.48	52.92	3.9	0.06318774318235726	nan	nan	nan	nan	nan	nan
11252	CeO2	n.a.	0	n.a.	0	n.a.	0	CeO2	5	0.0	0.0	0	0	0	900	20	8.0	9.6	2.4	0.38	4	16.51	3.7	0.4	3.3	12.18	8.81	22.41	2.42	19.99	73.77	53.36	3.9	0.09921543995792508	nan	nan	nan	nan	nan	nan
11253	CeO2	n.a.	0	n.a.	0	n.a.	0	CeO2	5	0.0	0.0	0	0	0	900	10	4.0	5.1	0.9	0.75	6	19.13	2.04	0.37	1.67	11.58	5.08	10.66	1.93	8.73	60.53	26.56	3.9	0.0274812718721658	nan	nan	nan	nan	nan	nan
11254	CeO2	n.a.	0	n.a.	0	n.a.	0	CeO2	5	0.0	0.0	0	0	0	900	15	6.0	7.7	1.3	0.5	6	11.64	2.59	0.34	2.25	10.4	4.88	22.25	2.92	19.33	89.35	41.92	3.9	0.052482622410454254	nan	nan	nan	nan	nan	nan
11255	CeO2	n.a.	0	n.a.	0	n.a.	0	CeO2	5	0.0	0.0	0	0	0	900	20	8.0	10.3	1.7	0.38	6	9.78	3.21	0.34	2.87	9.63	5.15	32.82	3.48	29.35	98.47	52.66	3.9	0.08585921796603728	nan	nan	nan	nan	nan	nan
11256	CeO2	n.a.	0	n.a.	0	n.a.	0	CeO2	5	0.0	0.0	0	0	0	900	10	7.0	2.0	1.0	0.75	2	41.31	1.77	0.38	1.39	20.35	18.67	4.28	0.92	3.36	49.26	45.19	3.9	0.02381135773508426	nan	nan	nan	nan	nan	nan
11257	CeO2	n.a.	0	n.a.	0	n.a.	0	CeO2	5	0.0	0.0	0	0	0	900	15	10.5	3.0	1.5	0.5	2	41.21	2.4	0.41	1.99	19.22	18.95	5.82	0.99	4.83	46.64	45.98	3.9	0.048585385138089174	nan	nan	nan	nan	nan	nan
11258	CeO2	n.a.	0	n.a.	0	n.a.	0	CeO2	5	0.0	0.0	0	0	0	900	20	14.0	4.0	2.0	0.38	2	40.8	2.91	0.37	2.54	17.86	18.34	7.13	0.91	6.23	43.77	44.95	3.9	0.0777152700158891	nan	nan	nan	nan	nan	nan
11259	CeO2	n.a.	0	n.a.	0	n.a.	0	CeO2	5	0.0	0.0	0	0	0	900	10	7.0	2.3	0.8	0.75	3	30.0	1.79	0.54	1.25	16.91	11.7	5.97	1.8	4.17	56.37	39.0	3.9	0.024082857091211357	nan	nan	nan	nan	nan	nan
11260	CeO2	n.a.	0	n.a.	0	n.a.	0	CeO2	5	0.0	0.0	0	0	0	900	15	10.5	3.4	1.1	0.5	3	28.57	2.28	0.33	1.95	14.67	10.45	7.98	1.16	6.83	51.35	36.58	3.9	0.046127879197103386	nan	nan	nan	nan	nan	nan
11261	CeO2	n.a.	0	n.a.	0	n.a.	0	CeO2	5	0.0	0.0	0	0	0	900	20	14.0	4.5	1.5	0.38	3	29.22	2.99	0.32	2.67	14.24	11.05	10.23	1.1	9.14	48.73	37.82	3.9	0.07988452635499799	nan	nan	nan	nan	nan	nan
11262	CeO2	n.a.	0	n.a.	0	n.a.	0	CeO2	5	0.0	0.0	0	0	0	900	10	7.0	2.4	0.6	0.75	4	23.91	1.63	0.42	1.21	14.63	7.87	6.82	1.76	5.06	61.19	32.92	3.9	0.021912408617899698	nan	nan	nan	nan	nan	nan
11263	CeO2	n.a.	0	n.a.	0	n.a.	0	CeO2	5	0.0	0.0	0	0	0	900	15	10.5	3.6	0.9	0.5	4	22.75	2.22	0.38	1.84	12.59	7.25	9.76	1.67	8.09	55.34	31.87	3.9	0.04490025767518374	nan	nan	nan	nan	nan	nan
11264	CeO2	n.a.	0	n.a.	0	n.a.	0	CeO2	5	0.0	0.0	0	0	0	900	20	14.0	4.8	1.2	0.38	4	22.27	2.78	0.31	2.47	11.84	7.77	12.48	1.39	11.09	53.17	34.89	3.9	0.07419403781784732	nan	nan	nan	nan	nan	nan
11265	CeO2	n.a.	0	n.a.	0	n.a.	0	CeO2	5	0.0	0.0	0	0	0	900	10	7.0	2.6	0.4	0.75	6	16.79	1.21	0.26	0.95	11.82	4.71	7.21	1.55	5.66	70.4	28.05	3.9	0.016231734575611684	nan	nan	nan	nan	nan	nan
11266	CeO2	n.a.	0	n.a.	0	n.a.	0	CeO2	5	0.0	0.0	0	0	0	900	15	10.5	3.9	0.6	0.5	6	16.65	1.84	0.28	1.56	10.11	4.21	11.05	1.68	9.37	60.72	25.29	3.9	0.037142771170870684	nan	nan	nan	nan	nan	nan
11267	CeO2	n.a.	0	n.a.	0	n.a.	0	CeO2	5	0.0	0.0	0	0	0	900	20	14.0	5.1	0.9	0.38	6	15.79	2.47	0.32	2.15	9.18	4.74	15.64	2.03	13.62	58.14	30.02	3.9	0.06581621843202043	nan	nan	nan	nan	nan	nan
11268	CeO2	n.a.	0	n.a.	0	n.a.	0	CeO2	5	0.0	0.0	0	0	0	850	10	1.5	5.7	2.8	0.75	2	29.44	6.41	0.69	5.72	12.74	23.93	21.77	2.34	19.43	43.27	81.28	3.9	0.08832886109190174	nan	nan	nan	nan	nan	nan
11269	CeO2	n.a.	0	n.a.	0	n.a.	0	CeO2	5	0.0	0.0	0	0	0	850	15	2.3	8.5	4.3	0.5	2	29.44	6.41	0.69	5.72	12.74	23.93	21.77	2.34	19.43	43.27	81.28	3.9	0.13249329163785262	nan	nan	nan	nan	nan	nan
11270	CeO2	n.a.	0	n.a.	0	n.a.	0	CeO2	5	0.0	0.0	0	0	0	850	20	3.0	11.3	5.7	0.38	2	28.9	6.92	0.76	6.16	13.17	24.16	23.94	2.63	21.31	45.57	83.6	3.9	0.18871275672105375	nan	nan	nan	nan	nan	nan
11271	CeO2	n.a.	0	n.a.	0	n.a.	0	CeO2	5	0.0	0.0	0	0	0	850	10	1.5	6.4	2.1	0.75	3	20.36	5.54	0.56	4.98	9.68	14.5	27.21	2.75	24.46	47.54	71.22	3.9	0.07599162869349375	nan	nan	nan	nan	nan	nan
11272	CeO2	n.a.	0	n.a.	0	n.a.	0	CeO2	5	0.0	0.0	0	0	0	850	15	2.3	9.6	3.2	0.5	3	18.35	6.42	0.65	5.77	9.63	15.02	34.99	3.54	31.44	52.48	81.85	3.9	0.13270700110004235	nan	nan	nan	nan	nan	nan
11273	CeO2	n.a.	0	n.a.	0	n.a.	0	CeO2	5	0.0	0.0	0	0	0	850	20	3.0	12.8	4.3	0.38	3	19.64	6.9	0.7	6.2	9.31	14.89	35.13	3.56	31.57	47.4	75.81	3.9	0.18814737290807873	nan	nan	nan	nan	nan	nan
11274	CeO2	n.a.	0	n.a.	0	n.a.	0	CeO2	5	0.0	0.0	0	0	0	850	10	1.5	6.8	1.7	0.75	4	13.21	5.51	0.58	4.93	8.18	10.44	41.71	4.39	37.32	61.92	79.03	3.9	0.07556823625807581	nan	nan	nan	nan	nan	nan
11275	CeO2	n.a.	0	n.a.	0	n.a.	0	CeO2	5	0.0	0.0	0	0	0	850	15	2.3	10.2	2.6	0.5	4	12.91	6.12	0.63	5.49	7.94	10.56	47.41	4.88	42.53	61.5	81.8	3.9	0.12630563001053727	nan	nan	nan	nan	nan	nan
11276	CeO2	n.a.	0	n.a.	0	n.a.	0	CeO2	5	0.0	0.0	0	0	0	850	20	3.0	13.6	3.4	0.38	4	14.02	6.69	0.71	5.98	7.5	10.59	47.72	5.06	42.65	53.5	75.53	3.9	0.18221816511094927	nan	nan	nan	nan	nan	nan
11277	CeO2	n.a.	0	n.a.	0	n.a.	0	CeO2	5	0.0	0.0	0	0	0	850	10	1.5	7.3	1.2	0.75	6	7.06	4.96	0.54	4.42	6.27	6.67	70.25	7.65	62.61	88.81	94.48	3.9	0.06782977383167539	nan	nan	nan	nan	nan	nan
11278	CeO2	n.a.	0	n.a.	0	n.a.	0	CeO2	5	0.0	0.0	0	0	0	850	15	2.3	10.9	1.8	0.5	6	7.46	5.64	0.62	5.02	5.63	6.74	75.6	8.31	67.29	75.47	90.35	3.9	0.1161058628972342	nan	nan	nan	nan	nan	nan
11279	CeO2	n.a.	0	n.a.	0	n.a.	0	CeO2	5	0.0	0.0	0	0	0	850	20	3.0	14.6	2.4	0.38	6	17.47	6.25	0.74	5.51	4.98	6.6	35.78	4.24	31.54	28.51	37.78	3.9	0.16983821351992415	nan	nan	nan	nan	nan	nan
11280	CeO2	n.a.	0	n.a.	0	n.a.	0	CeO2	5	0.0	0.0	0	0	0	850	10	4.0	4.0	2.0	0.75	2	32.99	4.93	0.64	4.29	13.57	22.87	14.94	1.94	13.0	41.13	69.32	3.9	0.06740896482286975	nan	nan	nan	nan	nan	nan
11281	CeO2	n.a.	0	n.a.	0	n.a.	0	CeO2	5	0.0	0.0	0	0	0	850	15	6.0	6.0	3.0	0.5	2	31.07	5.84	0.64	5.2	13.26	22.93	18.8	2.06	16.74	42.68	73.8	3.9	0.1203494460721402	nan	nan	nan	nan	nan	nan
11282	CeO2	n.a.	0	n.a.	0	n.a.	0	CeO2	5	0.0	0.0	0	0	0	850	20	8.0	8.0	4.0	0.38	2	32.86	6.24	0.71	5.53	13.03	22.67	18.99	2.16	16.83	39.65	68.99	3.9	0.16955752673523394	nan	nan	nan	nan	nan	nan
11283	CeO2	n.a.	0	n.a.	0	n.a.	0	CeO2	5	0.0	0.0	0	0	0	850	10	4.0	4.5	1.5	0.75	3	22.13	5.13	0.51	4.62	10.55	14.41	23.18	2.3	20.88	47.67	65.12	3.9	0.07021687011107457	nan	nan	nan	nan	nan	nan
11284	CeO2	n.a.	0	n.a.	0	n.a.	0	CeO2	5	0.0	0.0	0	0	0	850	15	6.0	6.8	2.3	0.5	3	21.47	6.0	0.62	5.38	9.81	14.24	27.95	2.89	25.06	45.69	66.33	3.9	0.12375080743617506	nan	nan	nan	nan	nan	nan
11285	CeO2	n.a.	0	n.a.	0	n.a.	0	CeO2	5	0.0	0.0	0	0	0	850	20	8.0	9.0	3.0	0.38	3	22.41	6.58	0.69	5.89	9.37	14.22	29.36	3.08	26.28	41.81	63.45	3.9	0.17911771293191942	nan	nan	nan	nan	nan	nan
11286	CeO2	n.a.	0	n.a.	0	n.a.	0	CeO2	5	0.0	0.0	0	0	0	850	10	4.0	4.8	1.2	0.75	4	16.42	4.99	0.53	4.46	8.58	10.29	30.39	3.23	27.16	52.25	62.67	3.9	0.06825071569257775	nan	nan	nan	nan	nan	nan
11287	CeO2	n.a.	0	n.a.	0	n.a.	0	CeO2	5	0.0	0.0	0	0	0	850	15	6.0	7.2	1.8	0.5	4	16.39	5.79	0.59	5.2	7.58	10.17	35.33	3.6	31.73	46.25	62.05	3.9	0.11928770585502986	nan	nan	nan	nan	nan	nan
11288	CeO2	n.a.	0	n.a.	0	n.a.	0	CeO2	5	0.0	0.0	0	0	0	850	20	8.0	9.6	2.4	0.38	4	15.91	6.44	0.71	5.73	7.24	10.33	40.48	4.46	36.02	45.51	64.93	3.9	0.17517695861082397	nan	nan	nan	nan	nan	nan
11289	CeO2	n.a.	0	n.a.	0	n.a.	0	CeO2	5	0.0	0.0	0	0	0	850	10	4.0	5.1	0.9	0.75	6	9.51	4.46	0.47	3.99	6.0	6.31	46.9	4.94	41.96	63.09	66.35	3.9	0.060833570701700736	nan	nan	nan	nan	nan	nan
11290	CeO2	n.a.	0	n.a.	0	n.a.	0	CeO2	5	0.0	0.0	0	0	0	850	15	6.0	7.7	1.3	0.5	6	10.13	5.24	0.62	4.62	5.07	6.68	51.73	6.12	45.61	50.05	65.94	3.9	0.10764561339501331	nan	nan	nan	nan	nan	nan
11291	CeO2	n.a.	0	n.a.	0	n.a.	0	CeO2	5	0.0	0.0	0	0	0	850	20	8.0	10.3	1.7	0.38	6	11.64	5.6	0.75	4.85	4.53	6.66	48.11	6.44	41.67	38.92	57.22	3.9	0.15165556009641162	nan	nan	nan	nan	nan	nan
11292	CeO2	n.a.	0	n.a.	0	n.a.	0	CeO2	5	0.0	0.0	0	0	0	850	10	7.0	2.0	1.0	0.75	2	37.68	4.7	0.49	4.21	13.38	21.31	12.47	1.3	11.17	35.51	56.56	3.9	0.06418716710391331	nan	nan	nan	nan	nan	nan
11293	CeO2	n.a.	0	n.a.	0	n.a.	0	CeO2	5	0.0	0.0	0	0	0	850	15	10.5	3.0	1.5	0.5	2	39.46	5.34	0.43	4.91	12.21	21.46	13.53	1.09	12.44	30.94	54.38	3.9	0.1097573230199789	nan	nan	nan	nan	nan	nan
11294	CeO2	n.a.	0	n.a.	0	n.a.	0	CeO2	5	0.0	0.0	0	0	0	850	20	14.0	4.0	2.0	0.38	2	38.21	6.39	0.83	5.56	11.63	21.82	16.72	2.17	14.55	30.44	57.11	3.9	0.17377097527483687	nan	nan	nan	nan	nan	nan
11295	CeO2	n.a.	0	n.a.	0	n.a.	0	CeO2	5	0.0	0.0	0	0	0	850	10	7.0	2.3	0.8	0.75	3	26.31	4.95	0.45	4.5	9.38	14.46	18.81	1.71	17.1	35.65	54.96	3.9	0.06768948940487092	nan	nan	nan	nan	nan	nan
11296	CeO2	n.a.	0	n.a.	0	n.a.	0	CeO2	5	0.0	0.0	0	0	0	850	15	10.5	3.4	1.1	0.5	3	24.9	5.55	0.55	5.0	8.08	14.02	22.29	2.21	20.08	32.45	56.31	3.9	0.1141991840811456	nan	nan	nan	nan	nan	nan
11297	CeO2	n.a.	0	n.a.	0	n.a.	0	CeO2	5	0.0	0.0	0	0	0	850	20	14.0	4.5	1.5	0.38	3	26.05	6.19	0.8	5.39	6.68	14.19	23.76	3.07	20.69	25.64	54.47	3.9	0.16815454171113609	nan	nan	nan	nan	nan	nan
11298	CeO2	n.a.	0	n.a.	0	n.a.	0	CeO2	5	0.0	0.0	0	0	0	850	10	7.0	2.4	0.6	0.75	4	20.4	4.56	0.58	3.98	6.51	10.45	22.35	2.84	19.51	31.91	51.23	3.9	0.06222987759790755	nan	nan	nan	nan	nan	nan
11299	CeO2	n.a.	0	n.a.	0	n.a.	0	CeO2	5	0.0	0.0	0	0	0	850	15	10.5	3.6	0.9	0.5	4	19.29	4.89	0.72	4.17	5.13	10.34	25.35	3.73	21.62	26.59	53.6	3.9	0.10027213898759435	nan	nan	nan	nan	nan	nan
11300	CeO2	n.a.	0	n.a.	0	n.a.	0	CeO2	5	0.0	0.0	0	0	0	850	20	14.0	4.8	1.2	0.38	4	19.21	5.11	0.86	4.25	4.05	10.68	26.6	4.48	22.12	21.08	55.6	3.9	0.13803121053269535	nan	nan	nan	nan	nan	nan
11301	CeO2	n.a.	0	n.a.	0	n.a.	0	CeO2	5	0.0	0.0	0	0	0	850	10	7.0	2.6	0.4	0.75	6	12.68	3.55	0.52	3.03	4.24	6.93	28.0	4.1	23.9	33.44	54.65	3.9	0.04819392884847101	nan	nan	nan	nan	nan	nan
11302	CeO2	n.a.	0	n.a.	0	n.a.	0	CeO2	5	0.0	0.0	0	0	0	850	15	10.5	3.9	0.6	0.5	6	12.24	3.3	0.6	2.7	2.74	6.69	26.96	4.9	22.06	22.39	54.66	3.9	0.06711356705768551	nan	nan	nan	nan	nan	nan
11303	CeO2	n.a.	0	n.a.	0	n.a.	0	CeO2	5	0.0	0.0	0	0	0	850	20	14.0	5.1	0.9	0.38	6	11.11	2.91	0.82	2.09	1.87	6.3	26.19	7.38	18.81	16.83	56.71	3.9	0.0777152700158891	nan	nan	nan	nan	nan	nan
11304	CeO2	n.a.	0	n.a.	0	n.a.	0	CeO2	5	0.0	0.0	0	0	0	800	10	1.5	5.7	2.8	0.75	2	27.88	7.25	1.06	6.19	10.27	23.19	26.0	3.8	22.2	36.84	83.18	3.9	0.10034997933406248	nan	nan	nan	nan	nan	nan
11305	CeO2	n.a.	0	n.a.	0	n.a.	0	CeO2	5	0.0	0.0	0	0	0	800	15	2.3	8.5	4.3	0.5	2	27.69	8.06	1.26	6.8	11.9	22.01	29.11	4.55	24.56	42.98	79.49	3.9	0.1680679912200189	nan	nan	nan	nan	nan	nan
11306	CeO2	n.a.	0	n.a.	0	n.a.	0	CeO2	5	0.0	0.0	0	0	0	800	20	3.0	11.3	5.7	0.38	2	27.18	8.67	1.37	7.3	13.41	20.06	31.9	5.04	26.86	49.34	73.8	3.9	0.23866017180132576	nan	nan	nan	nan	nan	nan
11307	CeO2	n.a.	0	n.a.	0	n.a.	0	CeO2	5	0.0	0.0	0	0	0	800	10	1.5	6.4	2.1	0.75	3	19.05	7.62	1.14	6.48	7.89	13.96	40.0	5.98	34.02	41.42	73.28	3.9	0.10567957464750945	nan	nan	nan	nan	nan	nan
11308	CeO2	n.a.	0	n.a.	0	n.a.	0	CeO2	5	0.0	0.0	0	0	0	800	15	2.3	9.6	3.2	0.5	3	16.36	8.41	1.39	7.02	8.35	13.2	51.41	8.5	42.91	51.04	80.68	3.9	0.17569618114639055	nan	nan	nan	nan	nan	nan
11309	CeO2	n.a.	0	n.a.	0	n.a.	0	CeO2	5	0.0	0.0	0	0	0	800	20	3.0	12.8	4.3	0.38	3	18.92	8.74	1.49	7.25	8.71	12.25	46.19	7.88	38.32	46.04	64.75	3.9	0.24067792233903923	nan	nan	nan	nan	nan	nan
11310	CeO2	n.a.	0	n.a.	0	n.a.	0	CeO2	5	0.0	0.0	0	0	0	800	10	1.5	6.8	1.7	0.75	4	15.0	7.33	1.15	6.18	5.64	10.0	48.87	7.67	41.2	37.6	66.67	3.9	0.10150052051932183	nan	nan	nan	nan	nan	nan
11311	CeO2	n.a.	0	n.a.	0	n.a.	0	CeO2	5	0.0	0.0	0	0	0	800	15	2.3	10.2	2.6	0.5	4	13.88	7.88	1.39	6.49	5.74	9.48	56.77	10.01	46.76	41.35	68.3	3.9	0.1641562220712138	nan	nan	nan	nan	nan	nan
11312	CeO2	n.a.	0	n.a.	0	n.a.	0	CeO2	5	0.0	0.0	0	0	0	800	20	3.0	13.6	3.4	0.38	4	15.1	8.28	1.59	6.69	5.72	9.08	54.83	10.53	44.3	37.88	60.13	3.9	0.22744665262733596	nan	nan	nan	nan	nan	nan
11313	CeO2	n.a.	0	n.a.	0	n.a.	0	CeO2	5	0.0	0.0	0	0	0	800	10	1.5	7.3	1.2	0.75	6	11.81	6.19	1.14	5.05	2.98	6.62	52.41	9.65	42.76	25.23	56.05	3.9	0.08519830113364228	nan	nan	nan	nan	nan	nan
11314	CeO2	n.a.	0	n.a.	0	n.a.	0	CeO2	5	0.0	0.0	0	0	0	800	15	2.3	10.9	1.8	0.5	6	9.05	6.4	1.5	4.9	2.34	6.65	70.72	16.57	54.14	25.86	73.48	3.9	0.13227960500909014	nan	nan	nan	nan	nan	nan
11315	CeO2	n.a.	0	n.a.	0	n.a.	0	CeO2	5	0.0	0.0	0	0	0	800	20	3.0	14.6	2.4	0.38	6	9.64	6.09	1.63	4.46	2.07	6.55	63.17	16.91	46.27	21.47	67.95	3.9	0.16535081360939238	nan	nan	nan	nan	nan	nan
11316	CeO2	n.a.	0	n.a.	0	n.a.	0	CeO2	5	0.0	0.0	0	0	0	800	10	4.0	4.0	2.0	0.75	2	32.96	7.16	1.01	6.15	11.51	20.68	21.72	3.06	18.66	34.92	62.74	3.9	0.0990568061091401	nan	nan	nan	nan	nan	nan
11317	CeO2	n.a.	0	n.a.	0	n.a.	0	CeO2	5	0.0	0.0	0	0	0	800	15	6.0	6.0	3.0	0.5	2	33.14	7.9	1.22	6.68	12.37	19.03	23.84	3.68	20.16	37.33	57.42	3.9	0.1645904854536603	nan	nan	nan	nan	nan	nan
11318	CeO2	n.a.	0	n.a.	0	n.a.	0	CeO2	5	0.0	0.0	0	0	0	800	20	8.0	8.0	4.0	0.38	2	32.19	8.33	1.35	6.98	13.13	18.24	25.88	4.19	21.68	40.79	56.66	3.9	0.2288816158273873	nan	nan	nan	nan	nan	nan
11319	CeO2	n.a.	0	n.a.	0	n.a.	0	CeO2	5	0.0	0.0	0	0	0	800	10	4.0	4.5	1.5	0.75	3	22.44	7.51	1.13	6.38	7.28	14.2	33.47	5.04	28.43	32.44	63.28	3.9	0.10409287389589683	nan	nan	nan	nan	nan	nan
11320	CeO2	n.a.	0	n.a.	0	n.a.	0	CeO2	5	0.0	0.0	0	0	0	800	15	6.0	6.8	2.3	0.5	3	22.1	8.07	1.39	6.68	6.65	12.9	36.52	6.29	30.23	30.09	58.37	3.9	0.16828553622485617	nan	nan	nan	nan	nan	nan
11321	CeO2	n.a.	0	n.a.	0	n.a.	0	CeO2	5	0.0	0.0	0	0	0	800	20	8.0	9.0	3.0	0.38	3	22.28	8.23	1.59	6.64	6.67	12.44	36.94	7.14	29.8	29.94	55.83	3.9	0.22601247146623585	nan	nan	nan	nan	nan	nan
11322	CeO2	n.a.	0	n.a.	0	n.a.	0	CeO2	5	0.0	0.0	0	0	0	800	10	4.0	4.8	1.2	0.75	4	16.78	6.93	1.21	5.72	4.58	10.52	41.3	7.21	34.09	27.29	62.69	3.9	0.09575771705396306	nan	nan	nan	nan	nan	nan
11323	CeO2	n.a.	0	n.a.	0	n.a.	0	CeO2	5	0.0	0.0	0	0	0	800	15	6.0	7.2	1.8	0.5	4	16.28	7.01	1.54	5.47	3.49	10.17	43.06	9.46	33.6	21.44	62.47	3.9	0.145356450995971	nan	nan	nan	nan	nan	nan
11324	CeO2	n.a.	0	n.a.	0	n.a.	0	CeO2	5	0.0	0.0	0	0	0	800	20	8.0	9.6	2.4	0.38	4	15.12	7.07	1.73	5.34	3.14	10.25	46.76	11.44	35.32	20.77	67.79	3.9	0.19295701162853526	nan	nan	nan	nan	nan	nan
11325	CeO2	n.a.	0	n.a.	0	n.a.	0	CeO2	5	0.0	0.0	0	0	0	800	10	4.0	5.1	0.9	0.75	6	9.97	4.97	1.26	3.71	1.48	7.13	49.85	12.64	37.21	14.84	71.51	3.9	0.06797007301982329	nan	nan	nan	nan	nan	nan
11326	CeO2	n.a.	0	n.a.	0	n.a.	0	CeO2	5	0.0	0.0	0	0	0	800	15	6.0	7.7	1.3	0.5	6	9.3	4.61	1.4	3.21	1.19	7.26	49.57	15.05	34.52	12.8	78.06	3.9	0.09439286966194939	nan	nan	nan	nan	nan	nan
11327	CeO2	n.a.	0	n.a.	0	n.a.	0	CeO2	5	0.0	0.0	0	0	0	800	20	8.0	10.3	1.7	0.38	6	9.08	4.39	1.56	2.83	0.96	7.39	48.35	17.18	31.17	10.57	81.39	3.9	0.11813886550193864	nan	nan	nan	nan	nan	nan
11328	CeO2	n.a.	0	n.a.	0	n.a.	0	CeO2	5	0.0	0.0	0	0	0	800	10	7.0	2.0	1.0	0.75	2	31.98	6.81	1.35	5.46	4.55	22.0	21.29	4.22	17.07	14.23	68.79	3.9	0.0940396882540364	nan	nan	nan	nan	nan	nan
11329	CeO2	n.a.	0	n.a.	0	n.a.	0	CeO2	5	0.0	0.0	0	0	0	800	15	10.5	3.0	1.5	0.5	2	30.05	6.04	1.63	4.41	2.48	21.78	20.1	5.42	14.68	8.25	72.48	3.9	0.12460205239475868	nan	nan	nan	nan	nan	nan
11330	CeO2	n.a.	0	n.a.	0	n.a.	0	CeO2	5	0.0	0.0	0	0	0	800	20	14.0	4.0	2.0	0.38	2	29.13	6.02	1.73	4.29	1.95	22.75	20.67	5.94	14.73	6.69	78.1	3.9	0.16338997977216246	nan	nan	nan	nan	nan	nan
11331	CeO2	n.a.	0	n.a.	0	n.a.	0	CeO2	5	0.0	0.0	0	0	0	800	10	7.0	2.3	0.8	0.75	3	20.46	4.67	1.41	3.26	1.21	15.74	22.83	6.89	15.93	5.91	76.93	3.9	0.06376750597680607	nan	nan	nan	nan	nan	nan
11332	CeO2	n.a.	0	n.a.	0	n.a.	0	CeO2	5	0.0	0.0	0	0	0	800	15	10.5	3.4	1.1	0.5	3	19.37	3.63	1.54	2.09	0.42	15.23	18.74	7.95	10.79	2.17	78.63	3.9	0.07395047224979062	nan	nan	nan	nan	nan	nan
11333	CeO2	n.a.	0	n.a.	0	n.a.	0	CeO2	5	0.0	0.0	0	0	0	800	20	14.0	4.5	1.5	0.38	3	19.21	3.58	1.66	1.92	0.4	15.57	18.64	8.64	9.99	2.08	81.05	3.9	0.09593825529109265	nan	nan	nan	nan	nan	nan
11334	CeO2	n.a.	0	n.a.	0	n.a.	0	CeO2	5	0.0	0.0	0	0	0	800	10	7.0	2.4	0.6	0.75	4	14.58	3.46	1.42	2.04	0.47	12.14	23.73	9.74	13.99	3.22	83.26	3.9	0.04695034100765932	nan	nan	nan	nan	nan	nan
11335	CeO2	n.a.	0	n.a.	0	n.a.	0	CeO2	5	0.0	0.0	0	0	0	800	15	10.5	3.6	0.9	0.5	4	14.85	2.49	1.25	1.24	0.31	11.43	16.77	8.42	8.35	2.09	76.97	3.9	0.05043049828212753	nan	nan	nan	nan	nan	nan
11336	CeO2	n.a.	0	n.a.	0	n.a.	0	CeO2	5	0.0	0.0	0	0	0	800	20	14.0	4.8	1.2	0.38	4	15.31	2.59	1.43	1.16	0.12	11.81	16.92	9.34	7.58	0.78	77.14	3.9	0.06905608211901876	nan	nan	nan	nan	nan	nan
11337	CeO2	n.a.	0	n.a.	0	n.a.	0	CeO2	5	0.0	0.0	0	0	0	800	10	7.0	2.6	0.4	0.75	6	10.39	2.22	1.15	1.07	0.24	8.02	21.37	11.07	10.3	2.31	77.19	3.9	0.02993350511678916	nan	nan	nan	nan	nan	nan
11338	CeO2	n.a.	0	n.a.	0	n.a.	0	CeO2	5	0.0	0.0	0	0	0	800	15	10.5	3.9	0.6	0.5	6	8.24	1.88	1.15	0.73	0.02	7.71	22.82	13.96	8.86	0.24	93.57	3.9	0.03795793319560571	nan	nan	nan	nan	nan	nan
11339	CeO2	n.a.	0	n.a.	0	n.a.	0	CeO2	5	0.0	0.0	0	0	0	800	20	14.0	5.1	0.9	0.38	6	8.0	1.76	1.09	0.67	0.04	7.85	22.0	13.63	8.38	0.5	98.13	3.9	0.04672821470857628	nan	nan	nan	nan	nan	nan
11340	CeO2	n.a.	0	n.a.	0	n.a.	0	CeO2	5	0.0	0.0	0	0	0	775	10	1.5	5.7	2.8	0.75	2	31.17	7.78	1.47	6.31	13.56	15.95	24.96	4.72	20.24	43.5	51.17	3.9	0.10799087894604248	nan	nan	nan	nan	nan	nan
11341	CeO2	n.a.	0	n.a.	0	n.a.	0	CeO2	5	0.0	0.0	0	0	0	775	15	2.3	8.5	4.3	0.5	2	31.44	8.4	1.66	6.74	15.14	14.73	26.72	5.28	21.44	48.16	46.85	3.9	0.1754778286160135	nan	nan	nan	nan	nan	nan
11342	CeO2	n.a.	0	n.a.	0	n.a.	0	CeO2	5	0.0	0.0	0	0	0	775	20	3.0	11.3	5.7	0.38	2	32.34	8.74	1.8	6.94	15.77	13.44	27.03	5.57	21.46	48.76	41.56	3.9	0.24067792233903923	nan	nan	nan	nan	nan	nan
11343	CeO2	n.a.	0	n.a.	0	n.a.	0	CeO2	5	0.0	0.0	0	0	0	775	10	1.5	6.4	2.1	0.75	3	20.34	8.09	1.6	6.49	8.72	10.05	39.77	7.87	31.91	42.87	49.41	3.9	0.11248046482409763	nan	nan	nan	nan	nan	nan
11344	CeO2	n.a.	0	n.a.	0	n.a.	0	CeO2	5	0.0	0.0	0	0	0	775	15	2.3	9.6	3.2	0.5	3	21.53	8.47	1.81	6.66	9.16	9.69	39.34	8.41	30.93	42.55	45.01	3.9	0.1770067971828068	nan	nan	nan	nan	nan	nan
11345	CeO2	n.a.	0	n.a.	0	n.a.	0	CeO2	5	0.0	0.0	0	0	0	775	20	3.0	12.8	4.3	0.38	3	21.37	8.84	2.0	6.84	9.2	9.5	41.37	9.36	32.01	43.05	44.45	3.9	0.2435631095015997	nan	nan	nan	nan	nan	nan
11346	CeO2	n.a.	0	n.a.	0	n.a.	0	CeO2	5	0.0	0.0	0	0	0	775	10	1.5	6.8	1.7	0.75	4	16.33	7.51	1.64	5.87	5.56	8.06	45.99	10.04	35.95	34.05	49.36	3.9	0.10409287389589683	nan	nan	nan	nan	nan	nan
11347	CeO2	n.a.	0	n.a.	0	n.a.	0	CeO2	5	0.0	0.0	0	0	0	775	15	2.3	10.2	2.6	0.5	4	15.34	7.76	1.88	5.88	4.77	8.48	50.59	12.26	38.33	31.1	55.28	3.9	0.16155262005457557	nan	nan	nan	nan	nan	nan
11348	CeO2	n.a.	0	n.a.	0	n.a.	0	CeO2	5	0.0	0.0	0	0	0	775	20	3.0	13.6	3.4	0.38	4	16.06	7.84	2.1	5.74	4.25	8.7	48.82	13.08	35.74	26.46	54.17	3.9	0.21485260273818496	nan	nan	nan	nan	nan	nan
11349	CeO2	n.a.	0	n.a.	0	n.a.	0	CeO2	5	0.0	0.0	0	0	0	775	10	1.5	7.3	1.2	0.75	6	11.5	5.71	1.68	4.03	2.04	6.37	49.65	14.61	35.04	17.74	55.39	3.9	0.07839339534734065	nan	nan	nan	nan	nan	nan
11350	CeO2	n.a.	0	n.a.	0	n.a.	0	CeO2	5	0.0	0.0	0	0	0	775	15	2.3	10.9	1.8	0.5	6	9.83	5.28	1.79	3.49	1.38	7.0	53.71	18.21	35.5	14.04	71.21	3.9	0.10849002970479155	nan	nan	nan	nan	nan	nan
11351	CeO2	n.a.	0	n.a.	0	n.a.	0	CeO2	5	0.0	0.0	0	0	0	775	20	3.0	14.6	2.4	0.38	6	7.67	5.21	1.96	3.25	1.04	7.12	67.93	25.55	42.37	13.56	92.83	3.9	0.14080596716616095	nan	nan	nan	nan	nan	nan
11352	CeO2	n.a.	0	n.a.	0	n.a.	0	CeO2	5	0.0	0.0	0	0	0	775	10	4.0	4.0	2.0	0.75	2	32.1	7.88	1.58	6.3	13.43	15.12	24.55	4.92	19.63	41.84	47.1	3.9	0.1094374813808092	nan	nan	nan	nan	nan	nan
11353	CeO2	n.a.	0	n.a.	0	n.a.	0	CeO2	5	0.0	0.0	0	0	0	775	15	6.0	6.0	3.0	0.5	2	31.39	8.41	1.76	6.65	13.49	15.25	26.79	5.61	21.19	42.98	48.58	3.9	0.17569618114639055	nan	nan	nan	nan	nan	nan
11354	CeO2	n.a.	0	n.a.	0	n.a.	0	CeO2	5	0.0	0.0	0	0	0	775	20	8.0	8.0	4.0	0.38	2	31.68	8.59	1.93	6.66	13.13	14.81	27.11	6.09	21.02	41.45	46.75	3.9	0.236356064006221	nan	nan	nan	nan	nan	nan
