Repository: jimmmmmmmyzzy/SR-in-Heterogeneous-Catalysis

# Towards distilling 'physical laws' in heterogeneous catalysis with symbolic regression

File: OCM_dataset_modified.csv (part 58 of 64)
	Name	M1	M1_atom_number	M2	M2_atom_number	M3	M3_atom_number	Support 	Support_ID	M2_mol	M3_mol	M1_mol%	M2_mol%	M3_mol%	Temp	Total_flow	Ar_flow	CH4_flow	O2_flow	CT	CH4/O2	CH4_conv	C2y	C2H6y	C2H4y	COy	CO2y	C2s	C2H6s	C2H4s	COs	CO2s	BET_surface_area	rate_constant	radii_M1	radii_M2	radii_M3	chi_M1	chi_M2	chi_M3
11355	CeO2	n.a.	0	n.a.	0	n.a.	0	CeO2	5	0.0	0.0	0	0	0	775	10	4.0	4.5	1.5	0.75	3	21.22	7.63	1.68	5.95	6.48	11.76	35.96	7.92	28.04	30.54	55.42	3.9	0.1058239138447636	nan	nan	nan	nan	nan	nan
11356	CeO2	n.a.	0	n.a.	0	n.a.	0	CeO2	5	0.0	0.0	0	0	0	775	15	6.0	6.8	2.3	0.5	3	20.83	7.63	1.92	5.71	5.19	12.25	36.63	9.22	27.41	24.92	58.81	3.9	0.1587358707671454	nan	nan	nan	nan	nan	nan
11357	CeO2	n.a.	0	n.a.	0	n.a.	0	CeO2	5	0.0	0.0	0	0	0	775	20	8.0	9.0	3.0	0.38	3	21.24	7.59	2.05	5.54	4.2	12.71	35.73	9.65	26.08	19.77	59.84	3.9	0.20772365286353228	nan	nan	nan	nan	nan	nan
11358	CeO2	n.a.	0	n.a.	0	n.a.	0	CeO2	5	0.0	0.0	0	0	0	775	10	4.0	4.8	1.2	0.75	4	15.33	6.3	1.76	4.54	2.87	10.03	41.1	11.48	29.62	18.72	65.43	3.9	0.08676266232495307	nan	nan	nan	nan	nan	nan
11359	CeO2	n.a.	0	n.a.	0	n.a.	0	CeO2	5	0.0	0.0	0	0	0	775	15	6.0	7.2	1.8	0.5	4	12.51	5.95	1.92	4.03	1.88	10.45	47.56	15.35	32.21	15.03	83.53	3.9	0.12268726048210395	nan	nan	nan	nan	nan	nan
11360	CeO2	n.a.	0	n.a.	0	n.a.	0	CeO2	5	0.0	0.0	0	0	0	775	20	8.0	9.6	2.4	0.38	4	12.66	5.66	2.03	3.63	1.38	10.71	44.71	16.03	28.67	10.9	84.6	3.9	0.15332870561046247	nan	nan	nan	nan	nan	nan
11361	CeO2	n.a.	0	n.a.	0	n.a.	0	CeO2	5	0.0	0.0	0	0	0	775	10	4.0	5.1	0.9	0.75	6	7.99	4.15	1.59	2.56	0.91	7.24	51.94	19.9	32.04	11.39	90.61	3.9	0.05651428866191713	nan	nan	nan	nan	nan	nan
11362	CeO2	n.a.	0	n.a.	0	n.a.	0	CeO2	5	0.0	0.0	0	0	0	775	15	6.0	7.7	1.3	0.5	6	12.32	3.62	1.62	2.0	0.6	7.17	29.38	13.15	16.23	4.87	58.2	3.9	0.07374294955180939	nan	nan	nan	nan	nan	nan
11363	CeO2	n.a.	0	n.a.	0	n.a.	0	CeO2	5	0.0	0.0	0	0	0	775	20	8.0	10.3	1.7	0.38	6	10.99	3.62	1.71	1.91	0.49	7.35	32.94	15.56	17.38	4.46	66.88	3.9	0.09703019677869656	nan	nan	nan	nan	nan	nan
11364	CeO2	n.a.	0	n.a.	0	n.a.	0	CeO2	5	0.0	0.0	0	0	0	775	10	7.0	2.0	1.0	0.75	2	27.46	5.47	1.73	3.74	0.79	24.28	19.92	6.3	13.62	2.88	88.42	3.9	0.07500392206773121	nan	nan	nan	nan	nan	nan
11365	CeO2	n.a.	0	n.a.	0	n.a.	0	CeO2	5	0.0	0.0	0	0	0	775	15	10.5	3.0	1.5	0.5	2	27.72	4.63	1.78	2.85	0.36	24.08	16.7	6.42	10.28	1.3	86.87	3.9	0.0948122447945407	nan	nan	nan	nan	nan	nan
11366	CeO2	n.a.	0	n.a.	0	n.a.	0	CeO2	5	0.0	0.0	0	0	0	775	20	14.0	4.0	2.0	0.38	2	25.23	3.48	1.92	1.56	1.12	23.45	13.79	7.61	6.18	4.44	92.94	3.9	0.09321038218752717	nan	nan	nan	nan	nan	nan
11367	CeO2	n.a.	0	n.a.	0	n.a.	0	CeO2	5	0.0	0.0	0	0	0	775	10	7.0	2.3	0.8	0.75	3	16.3	4.04	1.79	2.25	0.09	16.76	24.79	10.98	13.8	0.55	102.82	3.9	0.05498499735546338	nan	nan	nan	nan	nan	nan
11368	CeO2	n.a.	0	n.a.	0	n.a.	0	CeO2	5	0.0	0.0	0	0	0	775	15	10.5	3.4	1.1	0.5	3	16.51	3.03	1.62	1.41	0.04	15.72	18.35	9.81	8.54	0.24	95.22	3.9	0.061537067343272966	nan	nan	nan	nan	nan	nan
11369	CeO2	n.a.	0	n.a.	0	n.a.	0	CeO2	5	0.0	0.0	0	0	0	775	20	14.0	4.5	1.5	0.38	3	14.77	2.61	1.77	0.84	0.12	16.46	17.67	11.98	5.69	0.81	111.44	3.9	0.06959644740785133	nan	nan	nan	nan	nan	nan
11370	CeO2	n.a.	0	n.a.	0	n.a.	0	CeO2	5	0.0	0.0	0	0	0	775	10	7.0	2.4	0.6	0.75	4	14.96	2.78	1.58	1.2	0.13	12.17	18.58	10.56	8.02	0.87	81.35	3.9	0.03759164582770931	nan	nan	nan	nan	nan	nan
11371	CeO2	n.a.	0	n.a.	0	n.a.	0	CeO2	5	0.0	0.0	0	0	0	775	15	10.5	3.6	0.9	0.5	4	13.55	2.42	1.36	1.06	0.06	11.6	17.86	10.04	7.82	0.44	85.61	3.9	0.04899526320080047	nan	nan	nan	nan	nan	nan
11372	CeO2	n.a.	0	n.a.	0	n.a.	0	CeO2	5	0.0	0.0	0	0	0	775	20	14.0	4.8	1.2	0.38	4	13.58	2.28	1.62	0.66	0.03	11.8	16.79	11.93	4.86	0.22	86.89	3.9	0.06069457789092551	nan	nan	nan	nan	nan	nan
11373	CeO2	n.a.	0	n.a.	0	n.a.	0	CeO2	5	0.0	0.0	0	0	0	775	10	7.0	2.6	0.4	0.75	6	9.23	2.19	1.42	0.77	0.06	8.94	23.73	15.38	8.34	0.65	96.86	3.9	0.029524486247586478	nan	nan	nan	nan	nan	nan
11374	CeO2	n.a.	0	n.a.	0	n.a.	0	CeO2	5	0.0	0.0	0	0	0	775	15	10.5	3.9	0.6	0.5	6	9.57	1.82	1.23	0.59	0.01	7.66	19.02	12.85	6.17	0.1	80.04	3.9	0.03673531471636986	nan	nan	nan	nan	nan	nan
11375	CeO2	n.a.	0	n.a.	0	n.a.	0	CeO2	5	0.0	0.0	0	0	0	775	20	14.0	5.1	0.9	0.38	6	8.82	1.91	1.35	0.56	0.14	7.71	21.66	15.31	6.35	1.59	87.41	3.9	0.05074937213649237	nan	nan	nan	nan	nan	nan
11376	CeO2	n.a.	0	n.a.	0	n.a.	0	CeO2	5	0.0	0.0	0	0	0	750	10	1.5	5.7	2.8	0.75	2	31.57	8.1	1.92	6.18	14.91	11.93	25.66	6.08	19.58	47.23	37.79	3.9	0.11262554216859995	nan	nan	nan	nan	nan	nan
11377	CeO2	n.a.	0	n.a.	0	n.a.	0	CeO2	5	0.0	0.0	0	0	0	750	15	2.3	8.5	4.3	0.5	2	33.2	8.35	2.01	6.34	14.89	12.2	25.15	6.05	19.1	44.85	36.75	3.9	0.17438642340475474	nan	nan	nan	nan	nan	nan
11378	CeO2	n.a.	0	n.a.	0	n.a.	0	CeO2	5	0.0	0.0	0	0	0	750	20	3.0	11.3	5.7	0.38	2	33.46	8.46	2.13	6.33	14.56	12.45	25.28	6.37	18.92	43.51	37.21	3.9	0.2326161862173562	nan	nan	nan	nan	nan	nan
11379	CeO2	n.a.	0	n.a.	0	n.a.	0	CeO2	5	0.0	0.0	0	0	0	750	10	1.5	6.4	2.1	0.75	3	22.62	7.42	1.99	5.43	7.19	9.74	32.8	8.8	24.01	31.79	43.06	3.9	0.10279606717995593	nan	nan	nan	nan	nan	nan
11380	CeO2	n.a.	0	n.a.	0	n.a.	0	CeO2	5	0.0	0.0	0	0	0	750	15	2.3	9.6	3.2	0.5	3	21.41	7.92	2.2	5.72	5.73	11.52	36.99	10.28	26.72	26.76	53.81	3.9	0.16502484314892818	nan	nan	nan	nan	nan	nan
11381	CeO2	n.a.	0	n.a.	0	n.a.	0	CeO2	5	0.0	0.0	0	0	0	750	20	3.0	12.8	4.3	0.38	3	22.02	7.73	2.28	5.45	4.82	12.04	35.1	10.35	24.75	21.89	54.68	3.9	0.211713485256913	nan	nan	nan	nan	nan	nan
11382	CeO2	n.a.	0	n.a.	0	n.a.	0	CeO2	5	0.0	0.0	0	0	0	750	10	1.5	6.8	1.7	0.75	4	15.6	6.49	2.04	4.45	2.81	9.62	41.6	13.08	28.53	18.01	61.67	3.9	0.08946907138764788	nan	nan	nan	nan	nan	nan
11383	CeO2	n.a.	0	n.a.	0	n.a.	0	CeO2	5	0.0	0.0	0	0	0	750	15	2.3	10.2	2.6	0.5	4	14.99	5.69	2.11	3.58	2.9	9.42	37.96	14.08	23.88	19.35	62.84	3.9	0.11716591486459574	nan	nan	nan	nan	nan	nan
11384	CeO2	n.a.	0	n.a.	0	n.a.	0	CeO2	5	0.0	0.0	0	0	0	750	20	3.0	13.6	3.4	0.38	4	13.91	4.56	2.19	2.37	3.11	8.84	32.78	15.74	17.04	22.36	63.55	3.9	0.12282212683797544	nan	nan	nan	nan	nan	nan
11385	CeO2	n.a.	0	n.a.	0	n.a.	0	CeO2	5	0.0	0.0	0	0	0	750	10	1.5	7.3	1.2	0.75	6	9.9	3.94	1.79	2.15	1.44	6.81	39.8	18.08	21.72	14.55	68.79	3.9	0.05359625300188405	nan	nan	nan	nan	nan	nan
11386	CeO2	n.a.	0	n.a.	0	n.a.	0	CeO2	5	0.0	0.0	0	0	0	750	15	2.3	10.9	1.8	0.5	6	8.25	2.98	1.75	1.23	1.13	6.48	36.12	21.21	14.91	13.7	78.55	3.9	0.06050608634204188	nan	nan	nan	nan	nan	nan
11387	CeO2	n.a.	0	n.a.	0	n.a.	0	CeO2	5	0.0	0.0	0	0	0	750	20	3.0	14.6	2.4	0.38	6	10.27	3.53	1.8	1.73	1.11	4.65	34.37	17.53	16.85	10.81	45.28	3.9	0.09457396527797145	nan	nan	nan	nan	nan	nan
11388	CeO2	n.a.	0	n.a.	0	n.a.	0	CeO2	5	0.0	0.0	0	0	0	750	10	4.0	4.0	2.0	0.75	2	29.14	7.61	1.97	5.64	7.96	18.91	26.12	6.76	19.35	27.32	64.89	3.9	0.10553525107391687	nan	nan	nan	nan	nan	nan
11389	CeO2	n.a.	0	n.a.	0	n.a.	0	CeO2	5	0.0	0.0	0	0	0	750	15	6.0	6.0	3.0	0.5	2	28.58	6.84	2.03	4.81	7.5	17.79	23.93	7.1	16.83	26.24	62.25	3.9	0.14170348194390228	nan	nan	nan	nan	nan	nan
11390	CeO2	n.a.	0	n.a.	0	n.a.	0	CeO2	5	0.0	0.0	0	0	0	750	20	8.0	8.0	4.0	0.38	2	29.72	7.37	2.13	5.24	8.47	17.58	24.8	7.17	17.63	28.5	59.15	3.9	0.20146611242672424	nan	nan	nan	nan	nan	nan
11391	CeO2	n.a.	0	n.a.	0	n.a.	0	CeO2	5	0.0	0.0	0	0	0	750	10	4.0	4.5	1.5	0.75	3	20.49	6.8	1.93	4.87	4.9	12.48	33.19	9.42	23.77	23.91	60.91	3.9	0.09389661906206125	nan	nan	nan	nan	nan	nan
11392	CeO2	n.a.	0	n.a.	0	n.a.	0	CeO2	5	0.0	0.0	0	0	0	750	15	6.0	6.8	2.3	0.5	3	20.72	7.11	2.05	5.06	4.49	12.04	34.31	9.89	24.42	21.67	58.11	3.9	0.1475083771773237	nan	nan	nan	nan	nan	nan
11393	CeO2	n.a.	0	n.a.	0	n.a.	0	CeO2	5	0.0	0.0	0	0	0	750	20	8.0	9.0	3.0	0.38	3	21.76	7.59	2.12	5.47	5.34	11.58	34.88	9.74	25.14	24.54	53.22	3.9	0.20772365286353228	nan	nan	nan	nan	nan	nan
11394	CeO2	n.a.	0	n.a.	0	n.a.	0	CeO2	5	0.0	0.0	0	0	0	750	10	4.0	4.8	1.2	0.75	4	16.24	6.61	1.68	4.93	5.09	7.96	40.7	10.34	30.36	31.34	49.01	3.9	0.09118121715528656	nan	nan	nan	nan	nan	nan
11395	CeO2	n.a.	0	n.a.	0	n.a.	0	CeO2	5	0.0	0.0	0	0	0	750	15	6.0	7.2	1.8	0.5	4	16.65	6.7	1.85	4.85	4.82	7.85	40.24	11.11	29.13	28.95	47.15	3.9	0.13870015626958634	nan	nan	nan	nan	nan	nan
11396	CeO2	n.a.	0	n.a.	0	n.a.	0	CeO2	5	0.0	0.0	0	0	0	750	20	8.0	9.6	2.4	0.38	4	15.91	7.25	1.97	5.28	5.09	7.6	45.57	12.38	33.19	31.99	47.77	3.9	0.1980591697382812	nan	nan	nan	nan	nan	nan
11397	CeO2	n.a.	0	n.a.	0	n.a.	0	CeO2	5	0.0	0.0	0	0	0	750	10	4.0	5.1	0.9	0.75	6	10.53	5.53	1.46	4.07	3.16	4.93	52.52	13.87	38.65	30.01	46.82	3.9	0.07585048294273122	nan	nan	nan	nan	nan	nan
11398	CeO2	n.a.	0	n.a.	0	n.a.	0	CeO2	5	0.0	0.0	0	0	0	750	15	6.0	7.7	1.3	0.5	6	8.42	5.77	1.61	4.16	3.15	5.0	68.53	19.12	49.41	37.41	59.38	3.9	0.11886316753885294	nan	nan	nan	nan	nan	nan
11399	CeO2	n.a.	0	n.a.	0	n.a.	0	CeO2	5	0.0	0.0	0	0	0	750	20	8.0	10.3	1.7	0.38	6	10.69	6.01	1.7	4.31	3.29	4.92	56.22	15.9	40.32	30.78	46.02	3.9	0.1631099798838983	nan	nan	nan	nan	nan	nan
11400	CeO2	n.a.	0	n.a.	0	n.a.	0	CeO2	5	0.0	0.0	0	0	0	750	10	7.0	2.0	1.0	0.75	2	37.12	6.91	1.02	5.89	15.54	12.59	18.62	2.75	15.87	41.86	33.92	3.9	0.09547122514625704	nan	nan	nan	nan	nan	nan
11401	CeO2	n.a.	0	n.a.	0	n.a.	0	CeO2	5	0.0	0.0	0	0	0	750	15	10.5	3.0	1.5	0.5	2	37.81	7.13	1.11	6.02	15.74	12.41	18.86	2.94	15.92	41.63	32.82	3.9	0.1479390404003489	nan	nan	nan	nan	nan	nan
11402	CeO2	n.a.	0	n.a.	0	n.a.	0	CeO2	5	0.0	0.0	0	0	0	750	20	14.0	4.0	2.0	0.38	2	37.89	7.66	1.27	6.39	16.5	12.42	20.22	3.35	16.86	43.55	32.78	3.9	0.20971781291907501	nan	nan	nan	nan	nan	nan
11403	CeO2	n.a.	0	n.a.	0	n.a.	0	CeO2	5	0.0	0.0	0	0	0	750	10	7.0	2.3	0.8	0.75	3	25.77	6.37	0.63	5.74	10.19	10.74	24.72	2.44	22.27	39.54	41.68	3.9	0.08775912138305812	nan	nan	nan	nan	nan	nan
11404	CeO2	n.a.	0	n.a.	0	n.a.	0	CeO2	5	0.0	0.0	0	0	0	750	15	10.5	3.4	1.1	0.5	3	26.38	6.98	0.99	5.99	9.21	10.59	26.46	3.75	22.71	34.91	40.14	3.9	0.14471132438428078	nan	nan	nan	nan	nan	nan
11405	CeO2	n.a.	0	n.a.	0	n.a.	0	CeO2	5	0.0	0.0	0	0	0	750	20	14.0	4.5	1.5	0.38	3	24.8	7.59	1.4	6.19	6.94	10.74	30.6	5.65	24.96	27.98	43.31	3.9	0.20772365286353228	nan	nan	nan	nan	nan	nan
11406	CeO2	n.a.	0	n.a.	0	n.a.	0	CeO2	5	0.0	0.0	0	0	0	750	10	7.0	2.4	0.6	0.75	4	17.97	5.7	1.26	4.44	3.67	9.46	31.72	7.01	24.71	20.42	52.64	3.9	0.07825199513157281	nan	nan	nan	nan	nan	nan
11407	CeO2	n.a.	0	n.a.	0	n.a.	0	CeO2	5	0.0	0.0	0	0	0	750	15	10.5	3.6	0.9	0.5	4	14.92	4.74	1.63	3.11	1.72	10.19	31.77	10.92	20.84	11.53	68.3	3.9	0.09712038123075406	nan	nan	nan	nan	nan	nan
11408	CeO2	n.a.	0	n.a.	0	n.a.	0	CeO2	5	0.0	0.0	0	0	0	750	20	14.0	4.8	1.2	0.38	4	14.53	3.67	1.54	2.13	1.12	10.64	25.26	10.6	14.66	7.71	73.23	3.9	0.09839576110147122	nan	nan	nan	nan	nan	nan
11409	CeO2	n.a.	0	n.a.	0	n.a.	0	CeO2	5	0.0	0.0	0	0	0	750	10	7.0	2.6	0.4	0.75	6	8.26	2.18	1.2	0.98	0.52	7.67	26.39	14.53	11.86	6.3	92.86	3.9	0.02938817450250704	nan	nan	nan	nan	nan	nan
11410	CeO2	n.a.	0	n.a.	0	n.a.	0	CeO2	5	0.0	0.0	0	0	0	750	15	10.5	3.9	0.6	0.5	6	8.39	1.49	1.02	0.47	0.3	6.94	17.76	12.16	5.6	3.58	82.72	3.9	0.030024240241007243	nan	nan	nan	nan	nan	nan
11411	CeO2	n.a.	0	n.a.	0	n.a.	0	CeO2	5	0.0	0.0	0	0	0	750	20	14.0	5.1	0.9	0.38	6	7.8	1.06	0.71	0.35	0.15	6.28	13.59	9.1	4.49	1.92	80.51	3.9	0.02804363207507602	nan	nan	nan	nan	nan	nan
11412	CeO2	n.a.	0	n.a.	0	n.a.	0	CeO2	5	0.0	0.0	0	0	0	700	10	1.5	5.7	2.8	0.75	2	27.82	4.43	1.97	2.46	5.43	18.54	15.92	7.08	8.84	19.52	66.64	3.9	0.06041496361333743	nan	nan	nan	nan	nan	nan
11413	CeO2	n.a.	0	n.a.	0	n.a.	0	CeO2	5	0.0	0.0	0	0	0	700	15	2.3	8.5	4.3	0.5	2	26.23	5.89	2.18	3.71	4.86	16.1	22.46	8.31	14.14	18.53	61.38	3.9	0.12141175023478969	nan	nan	nan	nan	nan	nan
11414	CeO2	n.a.	0	n.a.	0	n.a.	0	CeO2	5	0.0	0.0	0	0	0	700	20	3.0	11.3	5.7	0.38	2	21.05	6.57	2.36	4.21	5.98	12.5	31.21	11.21	20.0	28.41	59.38	3.9	0.17883603469270284	nan	nan	nan	nan	nan	nan
11415	CeO2	n.a.	0	n.a.	0	n.a.	0	CeO2	5	0.0	0.0	0	0	0	700	10	1.5	6.4	2.1	0.75	3	13.56	4.19	1.8	2.39	2.26	7.47	30.9	13.27	17.63	16.67	55.09	3.9	0.05707082976707926	nan	nan	nan	nan	nan	nan
11416	CeO2	n.a.	0	n.a.	0	n.a.	0	CeO2	5	0.0	0.0	0	0	0	700	15	2.3	9.6	3.2	0.5	3	8.62	3.9	1.83	2.07	2.2	5.18	45.24	21.23	24.01	25.52	60.09	3.9	0.0795617400236892	nan	nan	nan	nan	nan	nan
11417	CeO2	n.a.	0	n.a.	0	n.a.	0	CeO2	5	0.0	0.0	0	0	0	700	20	3.0	12.8	4.3	0.38	3	6.88	3.72	1.87	1.85	2.04	4.07	54.07	27.18	26.89	29.65	59.16	3.9	0.09976203440321099	nan	nan	nan	nan	nan	nan
11418	CeO2	n.a.	0	n.a.	0	n.a.	0	CeO2	5	0.0	0.0	0	0	0	700	10	1.5	6.8	1.7	0.75	4	7.64	2.69	1.38	1.31	1.34	4.61	35.21	18.06	17.15	17.54	60.34	3.9	0.03635790287225837	nan	nan	nan	nan	nan	nan
11419	CeO2	n.a.	0	n.a.	0	n.a.	0	CeO2	5	0.0	0.0	0	0	0	700	15	2.3	10.2	2.6	0.5	4	4.69	2.32	1.31	1.01	0.98	3.22	49.47	27.93	21.54	20.9	68.66	3.9	0.046946712371284255	nan	nan	nan	nan	nan	nan
11420	CeO2	n.a.	0	n.a.	0	n.a.	0	CeO2	5	0.0	0.0	0	0	0	700	20	3.0	13.6	3.4	0.38	4	2.71	2.11	1.26	0.85	0.81	2.58	77.86	46.49	31.37	29.89	95.2	3.9	0.05612049135461166	nan	nan	nan	nan	nan	nan
11421	CeO2	n.a.	0	n.a.	0	n.a.	0	CeO2	5	0.0	0.0	0	0	0	700	10	1.5	7.3	1.2	0.75	6	3.63	1.49	0.9	0.59	0.68	3.2	41.05	24.79	16.25	18.73	88.15	3.9	0.020016160160671495	nan	nan	nan	nan	nan	nan
11422	CeO2	n.a.	0	n.a.	0	n.a.	0	CeO2	5	0.0	0.0	0	0	0	700	15	2.3	10.9	1.8	0.5	6	2.35	1.29	0.82	0.47	0.36	2.32	54.89	34.89	20.0	15.32	98.72	3.9	0.025967855116589573	nan	nan	nan	nan	nan	nan
11423	CeO2	n.a.	0	n.a.	0	n.a.	0	CeO2	5	0.0	0.0	0	0	0	700	20	3.0	14.6	2.4	0.38	6	1.95	1.13	0.7	0.43	0.24	1.76	57.95	35.9	22.05	12.31	90.26	3.9	0.029906131786973048	nan	nan	nan	nan	nan	nan
11424	CeO2	n.a.	0	n.a.	0	n.a.	0	CeO2	5	0.0	0.0	0	0	0	700	10	4.0	4.0	2.0	0.75	2	11.76	3.97	1.9	2.07	2.74	8.78	33.76	16.16	17.6	23.3	74.66	3.9	0.05401272445094659	nan	nan	nan	nan	nan	nan
11425	CeO2	n.a.	0	n.a.	0	n.a.	0	CeO2	5	0.0	0.0	0	0	0	700	15	6.0	6.0	3.0	0.5	2	7.29	3.4	1.84	1.56	2.17	6.06	46.64	25.24	21.4	29.77	83.13	3.9	0.06918288953923818	nan	nan	nan	nan	nan	nan
11426	CeO2	n.a.	0	n.a.	0	n.a.	0	CeO2	5	0.0	0.0	0	0	0	700	20	8.0	8.0	4.0	0.38	2	6.79	3.3	1.81	1.49	1.98	4.92	48.6	26.66	21.94	29.16	72.46	3.9	0.08830732507590199	nan	nan	nan	nan	nan	nan
11427	CeO2	n.a.	0	n.a.	0	n.a.	0	CeO2	5	0.0	0.0	0	0	0	700	10	4.0	4.5	1.5	0.75	3	5.57	1.97	1.21	0.76	0.94	5.35	35.37	21.72	13.64	16.88	96.05	3.9	0.026528842285942194	nan	nan	nan	nan	nan	nan
11428	CeO2	n.a.	0	n.a.	0	n.a.	0	CeO2	5	0.0	0.0	0	0	0	700	15	6.0	6.8	2.3	0.5	3	3.96	1.73	1.16	0.57	0.59	3.65	43.69	29.29	14.39	14.9	92.17	3.9	0.034902787227511715	nan	nan	nan	nan	nan	nan
11429	CeO2	n.a.	0	n.a.	0	n.a.	0	CeO2	5	0.0	0.0	0	0	0	700	20	8.0	9.0	3.0	0.38	3	5.87	1.62	1.07	0.55	0.45	2.89	27.6	18.23	9.37	7.67	49.23	3.9	0.04298067005499371	nan	nan	nan	nan	nan	nan
11430	CeO2	n.a.	0	n.a.	0	n.a.	0	CeO2	5	0.0	0.0	0	0	0	700	10	4.0	4.8	1.2	0.75	4	6.14	1.39	0.93	0.46	0.48	4.12	22.64	15.15	7.49	7.82	67.1	3.9	0.018663346191804882	nan	nan	nan	nan	nan	nan
11431	CeO2	n.a.	0	n.a.	0	n.a.	0	CeO2	5	0.0	0.0	0	0	0	700	15	6.0	7.2	1.8	0.5	4	3.95	1.18	0.8	0.38	0.27	2.83	29.87	20.25	9.62	6.84	71.65	3.9	0.02374034514097489	nan	nan	nan	nan	nan	nan
11432	CeO2	n.a.	0	n.a.	0	n.a.	0	CeO2	5	0.0	0.0	0	0	0	700	20	8.0	9.6	2.4	0.38	4	2.92	1.11	0.76	0.35	0.14	2.16	38.01	26.03	11.99	4.79	73.97	3.9	0.029373854489978733	nan	nan	nan	nan	nan	nan
11433	CeO2	n.a.	0	n.a.	0	n.a.	0	CeO2	5	0.0	0.0	0	0	0	700	10	4.0	5.1	0.9	0.75	6	3.76	0.91	0.59	0.32	0.2	3.03	24.2	15.69	8.51	5.32	80.59	3.9	0.012188877223044516	nan	nan	nan	nan	nan	nan
11434	CeO2	n.a.	0	n.a.	0	n.a.	0	CeO2	5	0.0	0.0	0	0	0	700	15	6.0	7.7	1.3	0.5	6	3.47	0.79	0.54	0.25	0.08	2.14	22.77	15.56	7.2	2.31	61.67	3.9	0.01586274065256056	nan	nan	nan	nan	nan	nan
11435	CeO2	n.a.	0	n.a.	0	n.a.	0	CeO2	5	0.0	0.0	0	0	0	700	20	8.0	10.3	1.7	0.38	6	2.76	0.69	0.43	0.26	0.01	1.65	25.0	15.58	9.42	0.36	59.78	3.9	0.018220829139011047	nan	nan	nan	nan	nan	nan
11436	CeO2	n.a.	0	n.a.	0	n.a.	0	CeO2	5	0.0	0.0	0	0	0	700	10	7.0	2.0	1.0	0.75	2	7.28	1.1	0.79	0.31	0.24	5.43	15.11	10.85	4.26	3.3	74.59	3.9	0.014747929812566597	nan	nan	nan	nan	nan	nan
11437	CeO2	n.a.	0	n.a.	0	n.a.	0	CeO2	5	0.0	0.0	0	0	0	700	15	10.5	3.0	1.5	0.5	2	4.04	0.87	0.7	0.17	0.53	3.58	21.53	17.33	4.21	13.12	88.61	3.9	0.017476131886570597	nan	nan	nan	nan	nan	nan
11438	CeO2	n.a.	0	n.a.	0	n.a.	0	CeO2	5	0.0	0.0	0	0	0	700	20	14.0	4.0	2.0	0.38	2	5.02	0.91	0.64	0.27	0.65	2.83	18.13	12.75	5.38	12.95	56.37	3.9	0.02405699451916681	nan	nan	nan	nan	nan	nan
11439	CeO2	n.a.	0	n.a.	0	n.a.	0	CeO2	5	0.0	0.0	0	0	0	700	10	7.0	2.3	0.8	0.75	3	6.22	0.81	0.6	0.21	0.25	4.35	13.02	9.65	3.38	4.02	69.94	3.9	0.010843977640251988	nan	nan	nan	nan	nan	nan
11440	CeO2	n.a.	0	n.a.	0	n.a.	0	CeO2	5	0.0	0.0	0	0	0	700	15	10.5	3.4	1.1	0.5	3	3.4	0.6	0.53	0.07	0.32	2.95	17.65	15.59	2.06	9.41	86.76	3.9	0.012036144651126042	nan	nan	nan	nan	nan	nan
11441	CeO2	n.a.	0	n.a.	0	n.a.	0	CeO2	5	0.0	0.0	0	0	0	700	20	14.0	4.5	1.5	0.38	3	2.66	0.47	0.45	0.02	0.41	2.3	17.67	16.92	0.75	15.41	86.47	3.9	0.01239757823715585	nan	nan	nan	nan	nan	nan
11442	CeO2	n.a.	0	n.a.	0	n.a.	0	CeO2	5	0.0	0.0	0	0	0	700	10	7.0	2.4	0.6	0.75	4	5.14	0.71	0.55	0.16	0.12	3.72	13.81	10.7	3.11	2.33	72.37	3.9	0.009500433256784836	nan	nan	nan	nan	nan	nan
11443	CeO2	n.a.	0	n.a.	0	n.a.	0	CeO2	5	0.0	0.0	0	0	0	700	15	10.5	3.6	0.9	0.5	4	3.67	0.56	0.47	0.09	0.4	2.71	15.26	12.81	2.45	10.9	73.84	3.9	0.01123147757127149	nan	nan	nan	nan	nan	nan
11444	CeO2	n.a.	0	n.a.	0	n.a.	0	CeO2	5	0.0	0.0	0	0	0	700	20	14.0	4.8	1.2	0.38	4	2.95	0.47	0.42	0.05	0.57	2.04	15.93	14.24	1.69	19.32	69.15	3.9	0.01239757823715585	nan	nan	nan	nan	nan	nan
11445	CeO2	n.a.	0	n.a.	0	n.a.	0	CeO2	5	0.0	0.0	0	0	0	700	10	7.0	2.6	0.4	0.75	6	3.72	0.56	0.49	0.07	0.28	3.15	15.05	13.17	1.88	7.53	84.68	3.9	0.0074876517141809935	nan	nan	nan	nan	nan	nan
11446	CeO2	n.a.	0	n.a.	0	n.a.	0	CeO2	5	0.0	0.0	0	0	0	700	15	10.5	3.9	0.6	0.5	6	2.97	0.52	0.5	0.02	0.4	2.2	17.51	16.84	0.67	13.47	74.07	3.9	0.010427134105774867	nan	nan	nan	nan	nan	nan
11447	CeO2	n.a.	0	n.a.	0	n.a.	0	CeO2	5	0.0	0.0	0	0	0	700	20	14.0	5.1	0.9	0.38	6	2.28	0.35	0.28	0.07	0.48	1.61	15.35	12.28	3.07	21.05	70.61	3.9	0.009226682445493658	nan	nan	nan	nan	nan	nan
11448	Na2WO4/SiO2	n.a.	0	Na	11	W	74	SiO2	11	0.37	0.185	0	67	33	900	10	1.5	5.7	2.8	0.75	2	30.17	4.97	0.57	4.4	21.84	13.12	16.47	1.89	14.58	72.39	43.49	650.0	0.06797007301982329	nan	1.66	1.62	nan	0.93	1.7
11449	Na2WO4/SiO2	n.a.	0	Na	11	W	74	SiO2	11	0.37	0.185	0	67	33	900	15	2.3	8.5	4.3	0.5	2	30.65	5.7	0.62	5.08	23.72	11.63	18.6	2.02	16.57	77.39	37.94	650.0	0.11737799269735923	nan	1.66	1.62	nan	0.93	1.7
11450	Na2WO4/SiO2	n.a.	0	Na	11	W	74	SiO2	11	0.37	0.185	0	67	33	900	20	3.0	11.3	5.7	0.38	2	31.03	6.22	0.65	5.57	24.92	10.51	20.05	2.09	17.95	80.31	33.87	650.0	0.16899624296487148	nan	1.66	1.62	nan	0.93	1.7
11451	Na2WO4/SiO2	n.a.	0	Na	11	W	74	SiO2	11	0.37	0.185	0	67	33	900	10	1.5	6.4	2.1	0.75	3	19.53	5.03	0.45	4.58	16.19	7.89	25.76	2.3	23.45	82.9	40.4	650.0	0.06881217831097365	nan	1.66	1.62	nan	0.93	1.7
11452	Na2WO4/SiO2	n.a.	0	Na	11	W	74	SiO2	11	0.37	0.185	0	67	33	900	15	2.3	9.6	3.2	0.5	3	18.53	5.9	0.5	5.4	16.96	7.13	31.84	2.7	29.14	91.53	38.48	650.0	0.12162427879351495	nan	1.66	1.62	nan	0.93	1.7
11453	Na2WO4/SiO2	n.a.	0	Na	11	W	74	SiO2	11	0.37	0.185	0	67	33	900	20	3.0	12.8	4.3	0.38	3	20.43	6.53	0.59	5.94	17.03	6.14	31.96	2.89	29.07	83.36	30.05	650.0	0.17770962314105088	nan	1.66	1.62	nan	0.93	1.7
11454	Na2WO4/SiO2	n.a.	0	Na	11	W	74	SiO2	11	0.37	0.185	0	67	33	900	10	1.5	6.8	1.7	0.75	4	12.5	5.03	0.45	4.58	12.94	5.65	40.24	3.6	36.64	103.52	45.2	650.0	0.06881217831097365	nan	1.66	1.62	nan	0.93	1.7
11455	Na2WO4/SiO2	n.a.	0	Na	11	W	74	SiO2	11	0.37	0.185	0	67	33	900	15	2.3	10.2	2.6	0.5	4	14.33	5.8	0.48	5.32	12.7	4.8	40.47	3.35	37.12	88.63	33.5	650.0	0.1195000088115481	nan	1.66	1.62	nan	0.93	1.7
11456	Na2WO4/SiO2	n.a.	0	Na	11	W	74	SiO2	11	0.37	0.185	0	67	33	900	20	3.0	13.6	3.4	0.38	4	14.97	6.39	0.53	5.86	12.69	4.27	42.69	3.54	39.14	84.77	28.52	650.0	0.17377097527483687	nan	1.66	1.62	nan	0.93	1.7
11457	Na2WO4/SiO2	n.a.	0	Na	11	W	74	SiO2	11	0.37	0.185	0	67	33	900	10	1.5	7.3	1.2	0.75	6	18.14	4.72	0.38	4.34	8.96	3.63	26.02	2.09	23.93	49.39	20.01	650.0	0.0644670145880623	nan	1.66	1.62	nan	0.93	1.7
11458	Na2WO4/SiO2	n.a.	0	Na	11	W	74	SiO2	11	0.37	0.185	0	67	33	900	15	2.3	10.9	1.8	0.5	6	17.76	5.47	0.4	5.07	8.62	3.08	30.8	2.25	28.55	48.54	17.34	650.0	0.11250588310159682	nan	1.66	1.62	nan	0.93	1.7
11459	Na2WO4/SiO2	n.a.	0	Na	11	W	74	SiO2	11	0.37	0.185	0	67	33	900	20	3.0	14.6	2.4	0.38	6	8.32	5.88	0.5	5.38	8.0	2.61	70.67	6.01	64.66	96.15	31.37	650.0	0.1594726898129726	nan	1.66	1.62	nan	0.93	1.7
11460	Na2WO4/SiO2	n.a.	0	Na	11	W	74	SiO2	11	0.37	0.185	0	67	33	900	10	4.0	4.0	2.0	0.75	2	34.86	4.34	0.5	3.84	22.87	12.45	12.45	1.43	11.02	65.61	35.71	650.0	0.059159930314587376	nan	1.66	1.62	nan	0.93	1.7
11461	Na2WO4/SiO2	n.a.	0	Na	11	W	74	SiO2	11	0.37	0.185	0	67	33	900	15	6.0	6.0	3.0	0.5	2	34.98	5.0	0.55	4.45	24.21	10.67	14.29	1.57	12.72	69.21	30.5	650.0	0.10258658877510116	nan	1.66	1.62	nan	0.93	1.7
11462	Na2WO4/SiO2	n.a.	0	Na	11	W	74	SiO2	11	0.37	0.185	0	67	33	900	20	8.0	8.0	4.0	0.38	2	36.13	5.48	0.58	4.9	24.59	9.59	15.17	1.61	13.56	68.06	26.54	650.0	0.14831245702469537	nan	1.66	1.62	nan	0.93	1.7
11463	Na2WO4/SiO2	n.a.	0	Na	11	W	74	SiO2	11	0.37	0.185	0	67	33	900	10	4.0	4.5	1.5	0.75	3	24.56	4.64	0.47	4.17	16.25	7.6	18.89	1.91	16.98	66.16	30.94	650.0	0.06334797689473565	nan	1.66	1.62	nan	0.93	1.7
11464	Na2WO4/SiO2	n.a.	0	Na	11	W	74	SiO2	11	0.37	0.185	0	67	33	900	15	6.0	6.8	2.3	0.5	3	23.98	5.44	0.43	5.01	16.37	6.4	22.69	1.79	20.89	68.27	26.69	650.0	0.11187126466060661	nan	1.66	1.62	nan	0.93	1.7
11465	Na2WO4/SiO2	n.a.	0	Na	11	W	74	SiO2	11	0.37	0.185	0	67	33	900	20	8.0	9.0	3.0	0.38	3	24.64	6.13	0.61	5.52	16.07	5.69	24.88	2.48	22.4	65.22	23.09	650.0	0.16647194641892352	nan	1.66	1.62	nan	0.93	1.7
11466	Na2WO4/SiO2	n.a.	0	Na	11	W	74	SiO2	11	0.37	0.185	0	67	33	900	10	4.0	4.8	1.2	0.75	4	16.67	4.68	0.48	4.2	12.56	5.36	28.07	2.88	25.19	75.34	32.15	650.0	0.06390737834339992	nan	1.66	1.62	nan	0.93	1.7
11467	Na2WO4/SiO2	n.a.	0	Na	11	W	74	SiO2	11	0.37	0.185	0	67	33	900	15	6.0	7.2	1.8	0.5	4	17.99	5.28	0.36	4.92	11.95	4.4	29.35	2.0	27.35	66.43	24.46	650.0	0.10849002970479155	nan	1.66	1.62	nan	0.93	1.7
11468	Na2WO4/SiO2	n.a.	0	Na	11	W	74	SiO2	11	0.37	0.185	0	67	33	900	20	8.0	9.6	2.4	0.38	4	18.78	5.93	0.51	5.42	11.8	3.94	31.58	2.72	28.86	62.83	20.98	650.0	0.160871052642714	nan	1.66	1.62	nan	0.93	1.7
11469	Na2WO4/SiO2	n.a.	0	Na	11	W	74	SiO2	11	0.37	0.185	0	67	33	900	10	4.0	5.1	0.9	0.75	6	10.08	4.35	0.32	4.03	8.17	3.31	43.15	3.17	39.98	81.05	32.84	650.0	0.059299320135772625	nan	1.66	1.62	nan	0.93	1.7
11470	Na2WO4/SiO2	n.a.	0	Na	11	W	74	SiO2	11	0.37	0.185	0	67	33	900	15	6.0	7.7	1.3	0.5	6	8.05	4.9	0.44	4.46	7.23	2.66	60.87	5.47	55.4	89.81	33.04	650.0	0.10048243287349358	nan	1.66	1.62	nan	0.93	1.7
11471	Na2WO4/SiO2	n.a.	0	Na	11	W	74	SiO2	11	0.37	0.185	0	67	33	900	20	8.0	10.3	1.7	0.38	6	9.07	5.67	0.56	5.11	7.1	2.59	62.51	6.17	56.34	78.28	28.56	650.0	0.15360766664823555	nan	1.66	1.62	nan	0.93	1.7
11472	Na2WO4/SiO2	n.a.	0	Na	11	W	74	SiO2	11	0.37	0.185	0	67	33	900	10	7.0	2.0	1.0	0.75	2	40.31	4.38	0.53	3.85	21.8	11.1	10.87	1.31	9.55	54.08	27.54	650.0	0.059717577053512	nan	1.66	1.62	nan	0.93	1.7
11473	Na2WO4/SiO2	n.a.	0	Na	11	W	74	SiO2	11	0.37	0.185	0	67	33	900	15	10.5	3.0	1.5	0.5	2	41.65	5.22	0.55	4.67	21.63	9.6	12.53	1.32	11.21	51.93	23.05	650.0	0.10722353889729831	nan	1.66	1.62	nan	0.93	1.7
11474	Na2WO4/SiO2	n.a.	0	Na	11	W	74	SiO2	11	0.37	0.185	0	67	33	900	20	14.0	4.0	2.0	0.38	2	40.12	6.15	0.49	5.66	21.77	8.8	15.33	1.22	14.11	54.26	21.93	650.0	0.1670326919883514	nan	1.66	1.62	nan	0.93	1.7
11475	Na2WO4/SiO2	n.a.	0	Na	11	W	74	SiO2	11	0.37	0.185	0	67	33	900	10	7.0	2.3	0.8	0.75	3	28.71	4.57	0.36	4.21	14.99	7.03	15.92	1.25	14.66	52.21	24.49	650.0	0.062369588745238534	nan	1.66	1.62	nan	0.93	1.7
11476	Na2WO4/SiO2	n.a.	0	Na	11	W	74	SiO2	11	0.37	0.185	0	67	33	900	15	10.5	3.4	1.1	0.5	3	27.91	5.82	0.44	5.38	14.35	6.02	20.85	1.58	19.28	51.42	21.57	650.0	0.11992468234536575	nan	1.66	1.62	nan	0.93	1.7
11477	Na2WO4/SiO2	n.a.	0	Na	11	W	74	SiO2	11	0.37	0.185	0	67	33	900	20	14.0	4.5	1.5	0.38	3	27.77	6.68	0.75	5.93	12.02	5.49	24.05	2.7	21.35	43.28	19.77	650.0	0.1819361548285845	nan	1.66	1.62	nan	0.93	1.7
11478	Na2WO4/SiO2	n.a.	0	Na	11	W	74	SiO2	11	0.37	0.185	0	67	33	900	10	7.0	2.4	0.6	0.75	4	21.95	4.61	0.19	4.42	10.12	5.16	21.0	0.87	20.14	46.1	23.51	650.0	0.06292857977463293	nan	1.66	1.62	nan	0.93	1.7
11479	Na2WO4/SiO2	n.a.	0	Na	11	W	74	SiO2	11	0.37	0.185	0	67	33	900	15	10.5	3.6	0.9	0.5	4	20.97	5.61	0.46	5.15	7.09	4.12	26.75	2.19	24.56	33.81	19.65	650.0	0.11547010130247674	nan	1.66	1.62	nan	0.93	1.7
11480	Na2WO4/SiO2	n.a.	0	Na	11	W	74	SiO2	11	0.37	0.185	0	67	33	900	20	14.0	4.8	1.2	0.38	4	21.54	7.28	1.1	6.18	6.03	4.06	33.8	5.11	28.69	27.99	18.85	650.0	0.19891049199103966	nan	1.66	1.62	nan	0.93	1.7
11481	Na2WO4/SiO2	n.a.	0	Na	11	W	74	SiO2	11	0.37	0.185	0	67	33	900	10	7.0	2.6	0.4	0.75	6	14.95	4.47	0.42	4.05	5.65	3.53	29.9	2.81	27.09	37.79	23.61	650.0	0.06097313560823244	nan	1.66	1.62	nan	0.93	1.7
11482	Na2WO4/SiO2	n.a.	0	Na	11	W	74	SiO2	11	0.37	0.185	0	67	33	900	15	10.5	3.9	0.6	0.5	6	16.08	5.29	0.67	4.62	4.34	3.12	32.9	4.17	28.73	26.99	19.4	650.0	0.10870118950016266	nan	1.66	1.62	nan	0.93	1.7
11483	Na2WO4/SiO2	n.a.	0	Na	11	W	74	SiO2	11	0.37	0.185	0	67	33	900	20	14.0	5.1	0.9	0.38	6	15.79	7.64	1.23	6.41	2.8	3.2	48.39	7.79	40.6	17.73	20.27	650.0	0.2091478986889389	nan	1.66	1.62	nan	0.93	1.7
11484	Na2WO4/SiO2	n.a.	0	Na	11	W	74	SiO2	11	0.37	0.185	0	67	33	850	10	1.5	5.7	2.8	0.75	2	30.74	6.48	0.72	5.76	22.06	9.62	21.08	2.34	18.74	71.76	31.29	650.0	0.0893264917657045	nan	1.66	1.62	nan	0.93	1.7
11485	Na2WO4/SiO2	n.a.	0	Na	11	W	74	SiO2	11	0.37	0.185	0	67	33	850	15	2.3	8.5	4.3	0.5	2	29.97	7.36	0.87	6.49	23.45	8.85	24.56	2.9	21.65	78.24	29.53	650.0	0.1528983443268125	nan	1.66	1.62	nan	0.93	1.7
11486	Na2WO4/SiO2	n.a.	0	Na	11	W	74	SiO2	11	0.37	0.185	0	67	33	850	20	3.0	11.3	5.7	0.38	2	33.69	7.56	0.88	6.68	23.04	7.74	22.44	2.61	19.83	68.39	22.97	650.0	0.2068694752155563	nan	1.66	1.62	nan	0.93	1.7
11487	Na2WO4/SiO2	n.a.	0	Na	11	W	74	SiO2	11	0.37	0.185	0	67	33	850	10	1.5	6.4	2.1	0.75	3	19.31	6.78	0.73	6.05	15.7	5.46	35.11	3.78	31.33	81.31	28.28	650.0	0.09361052672466193	nan	1.66	1.62	nan	0.93	1.7
11488	Na2WO4/SiO2	n.a.	0	Na	11	W	74	SiO2	11	0.37	0.185	0	67	33	850	15	2.3	9.6	3.2	0.5	3	19.98	7.66	0.84	6.82	15.59	4.84	38.34	4.2	34.13	78.03	24.22	650.0	0.15938553781849701	nan	1.66	1.62	nan	0.93	1.7
11489	Na2WO4/SiO2	n.a.	0	Na	11	W	74	SiO2	11	0.37	0.185	0	67	33	850	20	3.0	12.8	4.3	0.38	3	20.28	8.22	1.0	7.22	15.54	4.5	40.53	4.93	35.6	76.63	22.19	650.0	0.22572572900369467	nan	1.66	1.62	nan	0.93	1.7
11490	Na2WO4/SiO2	n.a.	0	Na	11	W	74	SiO2	11	0.37	0.185	0	67	33	850	10	1.5	6.8	1.7	0.75	4	14.24	6.6	0.61	5.99	11.68	3.78	46.35	4.28	42.06	82.02	26.54	650.0	0.09103845433772599	nan	1.66	1.62	nan	0.93	1.7
11491	Na2WO4/SiO2	n.a.	0	Na	11	W	74	SiO2	11	0.37	0.185	0	67	33	850	15	2.3	10.2	2.6	0.5	4	13.19	7.43	0.84	6.59	11.51	3.32	56.33	6.37	49.96	87.26	25.17	650.0	0.15441014181794302	nan	1.66	1.62	nan	0.93	1.7
11492	Na2WO4/SiO2	n.a.	0	Na	11	W	74	SiO2	11	0.37	0.185	0	67	33	850	20	3.0	13.6	3.4	0.38	4	13.75	8.14	1.14	7.0	10.67	3.15	59.2	8.29	50.91	77.6	22.91	650.0	0.22343291339590532	nan	1.66	1.62	nan	0.93	1.7
11493	Na2WO4/SiO2	n.a.	0	Na	11	W	74	SiO2	11	0.37	0.185	0	67	33	850	10	1.5	7.3	1.2	0.75	6	16.29	6.09	0.64	5.45	7.14	2.38	37.38	3.93	33.46	43.83	14.61	650.0	0.08377774556209215	nan	1.66	1.62	nan	0.93	1.7
11494	Na2WO4/SiO2	n.a.	0	Na	11	W	74	SiO2	11	0.37	0.185	0	67	33	850	15	2.3	10.9	1.8	0.5	6	14.97	7.16	1.11	6.05	6.0	2.21	47.83	7.41	40.41	40.08	14.76	650.0	0.14858520916371015	nan	1.66	1.62	nan	0.93	1.7
11495	Na2WO4/SiO2	n.a.	0	Na	11	W	74	SiO2	11	0.37	0.185	0	67	33	850	20	3.0	14.6	2.4	0.38	6	10.43	8.17	1.75	6.42	4.83	2.39	78.33	16.78	61.55	46.31	22.91	650.0	0.22429248516489614	nan	1.66	1.62	nan	0.93	1.7
11496	Na2WO4/SiO2	n.a.	0	Na	11	W	74	SiO2	11	0.37	0.185	0	67	33	850	10	4.0	4.0	2.0	0.75	2	34.85	6.14	0.76	5.38	21.98	9.14	17.62	2.18	15.44	63.07	26.23	650.0	0.08448783416242638	nan	1.66	1.62	nan	0.93	1.7
11497	Na2WO4/SiO2	n.a.	0	Na	11	W	74	SiO2	11	0.37	0.185	0	67	33	850	15	6.0	6.0	3.0	0.5	2	34.47	7.05	0.97	6.08	22.4	7.98	20.45	2.81	17.64	64.98	23.15	650.0	0.14621694364127671	nan	1.66	1.62	nan	0.93	1.7
11498	Na2WO4/SiO2	n.a.	0	Na	11	W	74	SiO2	11	0.37	0.185	0	67	33	850	20	8.0	8.0	4.0	0.38	2	34.27	7.72	1.01	6.71	22.35	7.36	22.53	2.95	19.58	65.22	21.48	650.0	0.21142829653299572	nan	1.66	1.62	nan	0.93	1.7
11499	Na2WO4/SiO2	n.a.	0	Na	11	W	74	SiO2	11	0.37	0.185	0	67	33	850	10	4.0	4.5	1.5	0.75	3	23.36	6.56	0.62	5.94	14.77	5.31	28.08	2.65	25.43	63.23	22.73	650.0	0.0904675558775659	nan	1.66	1.62	nan	0.93	1.7
11500	Na2WO4/SiO2	n.a.	0	Na	11	W	74	SiO2	11	0.37	0.185	0	67	33	850	15	6.0	6.8	2.3	0.5	3	22.78	7.66	0.95	6.71	14.01	4.62	33.63	4.17	29.46	61.5	20.28	650.0	0.15938553781849701	nan	1.66	1.62	nan	0.93	1.7
11501	Na2WO4/SiO2	n.a.	0	Na	11	W	74	SiO2	11	0.37	0.185	0	67	33	850	20	8.0	9.0	3.0	0.38	3	23.37	8.35	1.19	7.16	13.11	4.47	35.73	5.09	30.64	56.1	19.13	650.0	0.22945582026941413	nan	1.66	1.62	nan	0.93	1.7
11502	Na2WO4/SiO2	n.a.	0	Na	11	W	74	SiO2	11	0.37	0.185	0	67	33	850	10	4.0	4.8	1.2	0.75	4	17.01	6.51	0.67	5.84	10.6	3.76	38.27	3.94	34.33	62.32	22.1	650.0	0.08975427637982265	nan	1.66	1.62	nan	0.93	1.7
11503	Na2WO4/SiO2	n.a.	0	Na	11	W	74	SiO2	11	0.37	0.185	0	67	33	850	15	6.0	7.2	1.8	0.5	4	16.15	7.75	1.19	6.56	8.64	3.45	47.99	7.37	40.62	53.5	21.36	650.0	0.16133580613490964	nan	1.66	1.62	nan	0.93	1.7
11504	Na2WO4/SiO2	n.a.	0	Na	11	W	74	SiO2	11	0.37	0.185	0	67	33	850	20	8.0	9.6	2.4	0.38	4	17.72	9.4	1.98	7.42	7.18	3.78	53.05	11.17	41.87	40.52	21.33	650.0	0.25977887615567813	nan	1.66	1.62	nan	0.93	1.7
11505	Na2WO4/SiO2	n.a.	0	Na	11	W	74	SiO2	11	0.37	0.185	0	67	33	850	10	4.0	5.1	0.9	0.75	6	9.62	6.11	0.8	5.31	5.24	2.49	63.51	8.32	55.2	54.47	25.88	650.0	0.08406173562351377	nan	1.66	1.62	nan	0.93	1.7
11506	Na2WO4/SiO2	n.a.	0	Na	11	W	74	SiO2	11	0.37	0.185	0	67	33	850	15	6.0	7.7	1.3	0.5	6	12.43	8.7	1.86	6.84	3.66	2.84	69.99	14.96	55.03	29.44	22.85	650.0	0.1820387967743371	nan	1.66	1.62	nan	0.93	1.7
11507	Na2WO4/SiO2	n.a.	0	Na	11	W	74	SiO2	11	0.37	0.185	0	67	33	850	20	8.0	10.3	1.7	0.38	6	12.55	10.7	2.71	7.99	2.56	3.19	85.26	21.59	63.67	20.4	25.42	650.0	0.2978123634358894	nan	1.66	1.62	nan	0.93	1.7
11508	Na2WO4/SiO2	n.a.	0	Na	11	W	74	SiO2	11	0.37	0.185	0	67	33	850	10	7.0	2.0	1.0	0.75	2	37.61	6.83	0.67	6.16	18.42	8.36	18.16	1.78	16.38	48.98	22.23	650.0	0.09432587270101044	nan	1.66	1.62	nan	0.93	1.7
11509	Na2WO4/SiO2	n.a.	0	Na	11	W	74	SiO2	11	0.37	0.185	0	67	33	850	15	10.5	3.0	1.5	0.5	2	37.95	9.26	1.67	7.59	15.73	8.72	24.4	4.4	20.0	41.45	22.98	650.0	0.1943438235045471	nan	1.66	1.62	nan	0.93	1.7
11510	Na2WO4/SiO2	n.a.	0	Na	11	W	74	SiO2	11	0.37	0.185	0	67	33	850	20	14.0	4.0	2.0	0.38	2	38.4	12.56	2.8	9.76	12.58	10.16	32.71	7.29	25.42	32.76	26.46	650.0	0.35320353189423237	nan	1.66	1.62	nan	0.93	1.7
11511	Na2WO4/SiO2	n.a.	0	Na	11	W	74	SiO2	11	0.37	0.185	0	67	33	850	10	7.0	2.3	0.8	0.75	3	26.39	8.51	1.39	7.12	8.93	6.31	32.25	5.27	26.98	33.84	23.91	650.0	0.11858734572886324	nan	1.66	1.62	nan	0.93	1.7
11512	Na2WO4/SiO2	n.a.	0	Na	11	W	74	SiO2	11	0.37	0.185	0	67	33	850	15	10.5	3.4	1.1	0.5	3	28.16	13.14	2.97	10.17	4.98	7.44	46.66	10.55	36.12	17.68	26.42	650.0	0.281745117762831	nan	1.66	1.62	nan	0.93	1.7
11513	Na2WO4/SiO2	n.a.	0	Na	11	W	74	SiO2	11	0.37	0.185	0	67	33	850	20	14.0	4.5	1.5	0.38	3	28.89	15.62	3.62	12.0	3.6	7.99	54.07	12.53	41.54	12.46	27.66	650.0	0.44694678761025985	nan	1.66	1.62	nan	0.93	1.7
11514	Na2WO4/SiO2	n.a.	0	Na	11	W	74	SiO2	11	0.37	0.185	0	67	33	850	10	7.0	2.4	0.6	0.75	4	21.74	9.58	1.77	7.81	4.61	5.32	44.07	8.14	35.92	21.21	24.47	650.0	0.13427293882884303	nan	1.66	1.62	nan	0.93	1.7
11515	Na2WO4/SiO2	n.a.	0	Na	11	W	74	SiO2	11	0.37	0.185	0	67	33	850	15	10.5	3.6	0.9	0.5	4	23.12	13.05	2.95	10.1	2.13	5.68	56.44	12.76	43.69	9.21	24.57	650.0	0.2796738903755988	nan	1.66	1.62	nan	0.93	1.7
11516	Na2WO4/SiO2	n.a.	0	Na	11	W	74	SiO2	11	0.37	0.185	0	67	33	850	20	14.0	4.8	1.2	0.38	4	25.47	15.05	3.96	11.09	1.35	6.05	59.09	15.55	43.54	5.3	23.75	650.0	0.42922983650039553	nan	1.66	1.62	nan	0.93	1.7
11517	Na2WO4/SiO2	n.a.	0	Na	11	W	74	SiO2	11	0.37	0.185	0	67	33	850	10	7.0	2.6	0.4	0.75	6	15.39	9.65	2.14	7.51	1.43	3.99	62.7	13.91	48.8	9.29	25.93	650.0	0.1353055585998052	nan	1.66	1.62	nan	0.93	1.7
11518	Na2WO4/SiO2	n.a.	0	Na	11	W	74	SiO2	11	0.37	0.185	0	67	33	850	15	10.5	3.9	0.6	0.5	6	18.13	11.46	3.11	8.35	0.63	3.82	63.21	17.15	46.06	3.47	21.07	650.0	0.24343151736819288	nan	1.66	1.62	nan	0.93	1.7
11519	Na2WO4/SiO2	n.a.	0	Na	11	W	74	SiO2	11	0.37	0.185	0	67	33	850	20	14.0	5.1	0.9	0.38	6	17.69	12.76	3.74	9.02	0.05	3.96	72.13	21.14	50.99	0.28	22.39	650.0	0.35922959119648157	nan	1.66	1.62	nan	0.93	1.7
11520	Na2WO4/SiO2	n.a.	0	Na	11	W	74	SiO2	11	0.37	0.185	0	67	33	800	10	1.5	5.7	2.8	0.75	2	37.12	7.31	1.17	6.14	18.92	7.3	19.69	3.15	16.54	50.97	19.67	650.0	0.10121279213380001	nan	1.66	1.62	nan	0.93	1.7
11521	Na2WO4/SiO2	n.a.	0	Na	11	W	74	SiO2	11	0.37	0.185	0	67	33	800	15	2.3	8.5	4.3	0.5	2	36.02	8.17	1.49	6.68	19.48	7.24	22.68	4.14	18.55	54.08	20.1	650.0	0.17046228872532107	nan	1.66	1.62	nan	0.93	1.7
11522	Na2WO4/SiO2	n.a.	0	Na	11	W	74	SiO2	11	0.37	0.185	0	67	33	800	20	3.0	11.3	5.7	0.38	2	36.46	9.06	1.87	7.19	19.1	7.32	24.85	5.13	19.72	52.39	20.08	650.0	0.2499216778716497	nan	1.66	1.62	nan	0.93	1.7
11523	Na2WO4/SiO2	n.a.	0	Na	11	W	74	SiO2	11	0.37	0.185	0	67	33	800	10	1.5	6.4	2.1	0.75	3	26.59	7.64	1.31	6.33	12.44	4.37	28.73	4.93	23.81	46.78	16.43	650.0	0.10596826866906238	nan	1.66	1.62	nan	0.93	1.7
11524	Na2WO4/SiO2	n.a.	0	Na	11	W	74	SiO2	11	0.37	0.185	0	67	33	800	15	2.3	9.6	3.2	0.5	3	25.21	9.07	1.98	7.09	11.46	4.7	35.98	7.85	28.12	45.46	18.64	650.0	0.1901604125005398	nan	1.66	1.62	nan	0.93	1.7
11525	Na2WO4/SiO2	n.a.	0	Na	11	W	74	SiO2	11	0.37	0.185	0	67	33	800	20	3.0	12.8	4.3	0.38	3	25.63	10.92	3.01	7.91	9.73	5.49	42.61	11.74	30.86	37.96	21.42	650.0	0.3043035357866433	nan	1.66	1.62	nan	0.93	1.7
11526	Na2WO4/SiO2	n.a.	0	Na	11	W	74	SiO2	11	0.37	0.185	0	67	33	800	10	1.5	6.8	1.7	0.75	4	19.55	7.94	1.6	6.34	8.48	3.44	40.61	8.18	32.43	43.38	17.6	650.0	0.11030619679866137	nan	1.66	1.62	nan	0.93	1.7
11527	Na2WO4/SiO2	n.a.	0	Na	11	W	74	SiO2	11	0.37	0.185	0	67	33	800	15	2.3	10.2	2.6	0.5	4	19.75	10.46	2.95	7.51	6.38	4.19	52.96	14.94	38.03	32.3	21.22	650.0	0.22096946635054385	nan	1.66	1.62	nan	0.93	1.7
11528	Na2WO4/SiO2	n.a.	0	Na	11	W	74	SiO2	11	0.37	0.185	0	67	33	800	20	3.0	13.6	3.4	0.38	4	19.65	13.49	4.24	9.25	4.69	5.06	68.65	21.58	47.07	23.87	25.75	650.0	0.38134255735739064	nan	1.66	1.62	nan	0.93	1.7
11529	Na2WO4/SiO2	n.a.	0	Na	11	W	74	SiO2	11	0.37	0.185	0	67	33	800	10	1.5	7.3	1.2	0.75	6	15.36	8.92	2.47	6.45	3.59	2.94	58.07	16.08	41.99	23.37	19.14	650.0	0.12457592639006992	nan	1.66	1.62	nan	0.93	1.7
11530	Na2WO4/SiO2	n.a.	0	Na	11	W	74	SiO2	11	0.37	0.185	0	67	33	800	15	2.3	10.9	1.8	0.5	6	16.09	11.94	3.82	8.12	2.15	3.47	74.21	23.74	50.47	13.36	21.57	650.0	0.2543035713209671	nan	1.66	1.62	nan	0.93	1.7
11531	Na2WO4/SiO2	n.a.	0	Na	11	W	74	SiO2	11	0.37	0.185	0	67	33	800	20	3.0	14.6	2.4	0.38	6	16.6	13.75	4.55	9.2	1.43	3.61	82.83	27.41	55.42	8.61	21.75	650.0	0.38926350020163736	nan	1.66	1.62	nan	0.93	1.7
11532	Na2WO4/SiO2	n.a.	0	Na	11	W	74	SiO2	11	0.37	0.185	0	67	33	800	10	4.0	4.0	2.0	0.75	2	33.02	8.15	1.35	6.8	19.3	8.21	24.68	4.09	20.59	58.45	24.86	650.0	0.11335116576927563	nan	1.66	1.62	nan	0.93	1.7
11533	Na2WO4/SiO2	n.a.	0	Na	11	W	74	SiO2	11	0.37	0.185	0	67	33	800	15	6.0	6.0	3.0	0.5	2	34.12	9.9	2.14	7.76	17.1	8.56	29.02	6.27	22.74	50.12	25.09	650.0	0.20850004274759823	nan	1.66	1.62	nan	0.93	1.7
11534	Na2WO4/SiO2	n.a.	0	Na	11	W	74	SiO2	11	0.37	0.185	0	67	33	800	20	8.0	8.0	4.0	0.38	2	35.49	12.17	3.41	8.76	13.77	9.77	34.29	9.61	24.68	38.8	27.53	650.0	0.3414922580501721	nan	1.66	1.62	nan	0.93	1.7
11535	Na2WO4/SiO2	n.a.	0	Na	11	W	74	SiO2	11	0.37	0.185	0	67	33	800	10	4.0	4.5	1.5	0.75	3	25.1	9.3	2.15	7.15	10.39	5.63	37.05	8.57	28.49	41.39	22.43	650.0	0.1301504384893339	nan	1.66	1.62	nan	0.93	1.7
11536	Na2WO4/SiO2	n.a.	0	Na	11	W	74	SiO2	11	0.37	0.185	0	67	33	800	15	6.0	6.8	2.3	0.5	3	25.84	13.4	3.84	9.56	6.79	7.05	51.86	14.86	37.0	26.28	27.28	650.0	0.2877407408394038	nan	1.66	1.62	nan	0.93	1.7
11537	Na2WO4/SiO2	n.a.	0	Na	11	W	74	SiO2	11	0.37	0.185	0	67	33	800	20	8.0	9.0	3.0	0.38	3	27.65	16.43	4.75	11.68	5.0	7.85	59.42	17.18	42.24	18.08	28.39	650.0	0.472330478880912	nan	1.66	1.62	nan	0.93	1.7
11538	Na2WO4/SiO2	n.a.	0	Na	11	W	74	SiO2	11	0.37	0.185	0	67	33	800	10	4.0	4.8	1.2	0.75	4	19.11	10.87	2.98	7.89	5.42	4.96	56.88	15.59	41.29	28.36	25.95	650.0	0.15343227712728721	nan	1.66	1.62	nan	0.93	1.7
11539	Na2WO4/SiO2	n.a.	0	Na	11	W	74	SiO2	11	0.37	0.185	0	67	33	800	15	6.0	7.2	1.8	0.5	4	19.79	14.86	4.48	10.38	3.12	5.81	75.09	22.64	52.45	15.77	29.36	650.0	0.32174645117617007	nan	1.66	1.62	nan	0.93	1.7
11540	Na2WO4/SiO2	n.a.	0	Na	11	W	74	SiO2	11	0.37	0.185	0	67	33	800	20	8.0	9.6	2.4	0.38	4	21.18	16.48	4.94	11.54	2.71	5.78	77.81	23.32	54.49	12.8	27.29	650.0	0.47390542593095486	nan	1.66	1.62	nan	0.93	1.7
11541	Na2WO4/SiO2	n.a.	0	Na	11	W	74	SiO2	11	0.37	0.185	0	67	33	800	10	4.0	5.1	0.9	0.75	6	14.22	11.89	3.56	8.33	1.53	3.78	83.61	25.04	58.58	10.76	26.58	650.0	0.16877886947927065	nan	1.66	1.62	nan	0.93	1.7
11542	Na2WO4/SiO2	n.a.	0	Na	11	W	74	SiO2	11	0.37	0.185	0	67	33	800	15	6.0	7.7	1.3	0.5	6	15.58	13.81	4.53	9.28	0.93	3.86	88.64	29.08	59.56	5.97	24.78	650.0	0.29723204865756697	nan	1.66	1.62	nan	0.93	1.7
11543	Na2WO4/SiO2	n.a.	0	Na	11	W	74	SiO2	11	0.37	0.185	0	67	33	800	20	8.0	10.3	1.7	0.38	6	15.83	13.99	4.82	9.17	1.04	3.49	88.38	30.45	57.93	6.57	22.05	650.0	0.39659636164395584	nan	1.66	1.62	nan	0.93	1.7
11544	Na2WO4/SiO2	n.a.	0	Na	11	W	74	SiO2	11	0.37	0.185	0	67	33	800	10	7.0	2.0	1.0	0.75	2	38.18	16.02	4.11	11.91	7.04	13.59	41.96	10.76	31.19	18.44	35.59	650.0	0.23278868097605887	nan	1.66	1.62	nan	0.93	1.7
11545	Na2WO4/SiO2	n.a.	0	Na	11	W	74	SiO2	11	0.37	0.185	0	67	33	800	15	10.5	3.0	1.5	0.5	2	40.69	18.71	4.55	14.16	5.49	12.97	45.98	11.18	34.8	13.49	31.88	650.0	0.41429435645922097	nan	1.66	1.62	nan	0.93	1.7
11546	Na2WO4/SiO2	n.a.	0	Na	11	W	74	SiO2	11	0.37	0.185	0	67	33	800	20	14.0	4.0	2.0	0.38	2	35.89	17.95	4.8	13.15	5.55	10.07	50.01	13.37	36.64	15.46	28.06	650.0	0.5206351801368196	nan	1.66	1.62	nan	0.93	1.7
11547	Na2WO4/SiO2	n.a.	0	Na	11	W	74	SiO2	11	0.37	0.185	0	67	33	800	10	7.0	2.3	0.8	0.75	3	29.73	16.6	4.43	12.17	2.61	9.42	55.84	14.9	40.94	8.78	31.69	650.0	0.2420291688311871	nan	1.66	1.62	nan	0.93	1.7
11548	Na2WO4/SiO2	n.a.	0	Na	11	W	74	SiO2	11	0.37	0.185	0	67	33	800	15	10.5	3.4	1.1	0.5	3	28.82	16.85	4.88	11.97	2.18	7.53	58.47	16.93	41.53	7.56	26.13	650.0	0.3690479606983093	nan	1.66	1.62	nan	0.93	1.7
11549	Na2WO4/SiO2	n.a.	0	Na	11	W	74	SiO2	11	0.37	0.185	0	67	33	800	20	14.0	4.5	1.5	0.38	3	24.14	15.27	4.89	10.38	2.04	5.77	63.26	20.26	43.0	8.45	23.9	650.0	0.43605383099399664	nan	1.66	1.62	nan	0.93	1.7
11550	Na2WO4/SiO2	n.a.	0	Na	11	W	74	SiO2	11	0.37	0.185	0	67	33	800	10	7.0	2.4	0.6	0.75	4	24.43	15.48	4.52	10.96	1.16	7.01	63.36	18.5	44.86	4.75	28.69	650.0	0.2242426576536473	nan	1.66	1.62	nan	0.93	1.7
11551	Na2WO4/SiO2	n.a.	0	Na	11	W	74	SiO2	11	0.37	0.185	0	67	33	800	15	10.5	3.6	0.9	0.5	4	24.21	15.74	4.81	10.93	1.03	6.13	65.01	19.87	45.15	4.25	25.32	650.0	0.34252585887444176	nan	1.66	1.62	nan	0.93	1.7
11552	Na2WO4/SiO2	n.a.	0	Na	11	W	74	SiO2	11	0.37	0.185	0	67	33	800	20	14.0	4.8	1.2	0.38	4	20.9	13.82	5.03	8.79	0.89	4.43	66.12	24.07	42.06	4.26	21.2	650.0	0.3914001415799985	nan	1.66	1.62	nan	0.93	1.7
11553	Na2WO4/SiO2	n.a.	0	Na	11	W	74	SiO2	11	0.37	0.185	0	67	33	800	10	7.0	2.6	0.4	0.75	6	18.32	13.51	4.52	8.99	0.11	4.94	73.74	24.67	49.07	0.6	26.97	650.0	0.19352184755956114	nan	1.66	1.62	nan	0.93	1.7
11554	Na2WO4/SiO2	n.a.	0	Na	11	W	74	SiO2	11	0.37	0.185	0	67	33	800	15	10.5	3.9	0.6	0.5	6	17.74	12.84	4.81	8.03	0.16	3.79	72.38	27.11	45.26	0.9	21.36	650.0	0.2748493518233444	nan	1.66	1.62	nan	0.93	1.7
11555	Na2WO4/SiO2	n.a.	0	Na	11	W	74	SiO2	11	0.37	0.185	0	67	33	800	20	14.0	5.1	0.9	0.38	6	15.1	11.19	4.61	6.58	0.35	3.0	74.11	30.53	43.58	2.32	19.87	650.0	0.3122919203096806	nan	1.66	1.62	nan	0.93	1.7
11556	Na2WO4/SiO2	n.a.	0	Na	11	W	74	SiO2	11	0.37	0.185	0	67	33	775	10	1.5	5.7	2.8	0.75	2	31.76	8.38	1.64	6.74	18.73	7.87	26.39	5.16	21.22	58.97	24.78	650.0	0.11669413003932705	nan	1.66	1.62	nan	0.93	1.7
11557	Na2WO4/SiO2	n.a.	0	Na	11	W	74	SiO2	11	0.37	0.185	0	67	33	775	15	2.3	8.5	4.3	0.5	2	30.93	9.81	2.31	7.5	18.22	8.33	31.72	7.47	24.25	58.91	26.93	650.0	0.20650325962094906	nan	1.66	1.62	nan	0.93	1.7
11558	Na2WO4/SiO2	n.a.	0	Na	11	W	74	SiO2	11	0.37	0.185	0	67	33	775	20	3.0	11.3	5.7	0.38	2	33.39	11.04	3.13	7.91	15.85	8.99	33.06	9.37	23.69	47.47	26.92	650.0	0.30785093548899783	nan	1.66	1.62	nan	0.93	1.7
11559	Na2WO4/SiO2	n.a.	0	Na	11	W	74	SiO2	11	0.37	0.185	0	67	33	775	10	1.5	6.4	2.1	0.75	3	23.53	9.05	2.23	6.82	10.75	5.15	38.46	9.48	28.98	45.69	21.89	650.0	0.1264803746986135	nan	1.66	1.62	nan	0.93	1.7
