Repository: jimmmmmmmyzzy/SR-in-Heterogeneous-Catalysis

# Towards distilling 'physical laws' in heterogeneous catalysis with symbolic regression

File: OCM_dataset_modified.csv (part 59 of 64)
	Name	M1	M1_atom_number	M2	M2_atom_number	M3	M3_atom_number	Support 	Support_ID	M2_mol	M3_mol	M1_mol%	M2_mol%	M3_mol%	Temp	Total_flow	Ar_flow	CH4_flow	O2_flow	CT	CH4/O2	CH4_conv	C2y	C2H6y	C2H4y	COy	CO2y	C2s	C2H6s	C2H4s	COs	CO2s	BET_surface_area	rate_constant	radii_M1	radii_M2	radii_M3	chi_M1	chi_M2	chi_M3
11560	Na2WO4/SiO2	n.a.	0	Na	11	W	74	SiO2	11	0.37	0.185	0	67	33	775	15	2.3	9.6	3.2	0.5	3	23.2	12.47	3.91	8.56	8.33	6.67	53.75	16.85	36.9	35.91	28.75	650.0	0.26637718848748954	nan	1.66	1.62	nan	0.93	1.7
11561	Na2WO4/SiO2	n.a.	0	Na	11	W	74	SiO2	11	0.37	0.185	0	67	33	775	20	3.0	12.8	4.3	0.38	3	25.33	15.39	4.82	10.57	6.6	7.05	60.76	19.03	41.73	26.06	27.83	650.0	0.43978348171495235	nan	1.66	1.62	nan	0.93	1.7
11562	Na2WO4/SiO2	n.a.	0	Na	11	W	74	SiO2	11	0.37	0.185	0	67	33	775	10	1.5	6.8	1.7	0.75	4	17.56	10.55	3.15	7.4	5.85	4.64	60.08	17.94	42.14	33.31	26.42	650.0	0.14865383471115098	nan	1.66	1.62	nan	0.93	1.7
11563	Na2WO4/SiO2	n.a.	0	Na	11	W	74	SiO2	11	0.37	0.185	0	67	33	775	15	2.3	10.2	2.6	0.5	4	19.6	14.5	4.59	9.91	3.91	5.48	73.98	23.42	50.56	19.95	27.96	650.0	0.3133076200907537	nan	1.66	1.62	nan	0.93	1.7
11564	Na2WO4/SiO2	n.a.	0	Na	11	W	74	SiO2	11	0.37	0.185	0	67	33	775	20	3.0	13.6	3.4	0.38	4	18.18	15.42	4.91	10.51	3.7	4.86	84.82	27.01	57.81	20.35	26.73	650.0	0.44071672090460223	nan	1.66	1.62	nan	0.93	1.7
11565	Na2WO4/SiO2	n.a.	0	Na	11	W	74	SiO2	11	0.37	0.185	0	67	33	775	10	1.5	7.3	1.2	0.75	6	12.43	12.15	4.1	8.05	1.86	3.77	97.75	32.98	64.76	14.96	30.33	650.0	0.17271916180664681	nan	1.66	1.62	nan	0.93	1.7
11566	Na2WO4/SiO2	n.a.	0	Na	11	W	74	SiO2	11	0.37	0.185	0	67	33	775	15	2.3	10.9	1.8	0.5	6	19.12	14.21	4.91	9.3	1.45	3.45	74.32	25.68	48.64	7.58	18.04	650.0	0.306535472806435	nan	1.66	1.62	nan	0.93	1.7
11567	Na2WO4/SiO2	n.a.	0	Na	11	W	74	SiO2	11	0.37	0.185	0	67	33	775	20	3.0	14.6	2.4	0.38	6	17.91	12.96	4.83	8.13	1.42	2.82	72.36	26.97	45.39	7.93	15.75	650.0	0.3652694812643656	nan	1.66	1.62	nan	0.93	1.7
11568	Na2WO4/SiO2	n.a.	0	Na	11	W	74	SiO2	11	0.37	0.185	0	67	33	775	10	4.0	4.0	2.0	0.75	2	33.1	10.07	2.63	7.44	15.61	9.59	30.42	7.95	22.48	47.16	28.97	650.0	0.14151812808222305	nan	1.66	1.62	nan	0.93	1.7
11569	Na2WO4/SiO2	n.a.	0	Na	11	W	74	SiO2	11	0.37	0.185	0	67	33	775	15	6.0	6.0	3.0	0.5	2	36.15	14.66	4.33	10.33	10.95	11.63	40.55	11.98	28.58	30.29	32.17	650.0	0.31705381645647507	nan	1.66	1.62	nan	0.93	1.7
11570	Na2WO4/SiO2	n.a.	0	Na	11	W	74	SiO2	11	0.37	0.185	0	67	33	775	20	8.0	8.0	4.0	0.38	2	35.68	17.02	4.95	12.07	9.72	10.77	47.7	13.87	33.83	27.24	30.18	650.0	0.49097518706149884	nan	1.66	1.62	nan	0.93	1.7
11571	Na2WO4/SiO2	n.a.	0	Na	11	W	74	SiO2	11	0.37	0.185	0	67	33	775	10	4.0	4.5	1.5	0.75	3	24.86	13.57	4.16	9.41	6.23	7.68	54.59	16.73	37.85	25.06	30.89	650.0	0.19444713096472613	nan	1.66	1.62	nan	0.93	1.7
11572	Na2WO4/SiO2	n.a.	0	Na	11	W	74	SiO2	11	0.37	0.185	0	67	33	775	15	6.0	6.8	2.3	0.5	3	26.69	16.55	4.88	11.67	4.83	7.28	62.01	18.28	43.72	18.1	27.28	650.0	0.3618450717604945	nan	1.66	1.62	nan	0.93	1.7
11573	Na2WO4/SiO2	n.a.	0	Na	11	W	74	SiO2	11	0.37	0.185	0	67	33	775	20	8.0	9.0	3.0	0.38	3	23.08	15.91	4.85	11.06	4.2	5.66	68.93	21.01	47.92	18.2	24.52	650.0	0.45600666353495994	nan	1.66	1.62	nan	0.93	1.7
11574	Na2WO4/SiO2	n.a.	0	Na	11	W	74	SiO2	11	0.37	0.185	0	67	33	775	10	4.0	4.8	1.2	0.75	4	20.38	14.52	4.41	10.11	3.0	6.04	71.25	21.64	49.61	14.72	29.64	650.0	0.20918367404952598	nan	1.66	1.62	nan	0.93	1.7
11575	Na2WO4/SiO2	n.a.	0	Na	11	W	74	SiO2	11	0.37	0.185	0	67	33	775	15	6.0	7.2	1.8	0.5	4	18.36	15.3	4.87	10.43	2.66	4.87	83.33	26.53	56.81	14.49	26.53	650.0	0.3321091686601654	nan	1.66	1.62	nan	0.93	1.7
11576	Na2WO4/SiO2	n.a.	0	Na	11	W	74	SiO2	11	0.37	0.185	0	67	33	775	20	8.0	9.6	2.4	0.38	4	14.49	13.77	4.88	8.89	2.47	3.7	95.03	33.68	61.35	17.05	25.53	650.0	0.3898737921680479	nan	1.66	1.62	nan	0.93	1.7
11577	Na2WO4/SiO2	n.a.	0	Na	11	W	74	SiO2	11	0.37	0.185	0	67	33	775	10	4.0	5.1	0.9	0.75	6	14.48	13.31	4.53	8.78	0.86	3.88	91.92	31.28	60.64	5.94	26.8	650.0	0.19044219881005645	nan	1.66	1.62	nan	0.93	1.7
11578	Na2WO4/SiO2	n.a.	0	Na	11	W	74	SiO2	11	0.37	0.185	0	67	33	775	15	6.0	7.7	1.3	0.5	6	12.82	13.04	4.79	8.25	0.94	3.2	101.72	37.36	64.35	7.33	24.96	650.0	0.2794438863502746	nan	1.66	1.62	nan	0.93	1.7
11579	Na2WO4/SiO2	n.a.	0	Na	11	W	74	SiO2	11	0.37	0.185	0	67	33	775	20	8.0	10.3	1.7	0.38	6	13.82	10.96	4.51	6.45	0.63	2.34	79.31	32.63	46.67	4.56	16.93	650.0	0.30548547110737373	nan	1.66	1.62	nan	0.93	1.7
11580	Na2WO4/SiO2	n.a.	0	Na	11	W	74	SiO2	11	0.37	0.185	0	67	33	775	10	7.0	2.0	1.0	0.75	2	37.03	17.58	4.54	13.04	5.83	12.14	47.48	12.26	35.21	15.74	32.78	650.0	0.25778941343656003	nan	1.66	1.62	nan	0.93	1.7
11581	Na2WO4/SiO2	n.a.	0	Na	11	W	74	SiO2	11	0.37	0.185	0	67	33	775	15	10.5	3.0	1.5	0.5	2	29.25	15.03	4.71	10.32	3.93	7.57	51.38	16.1	35.28	13.44	25.88	650.0	0.32574386594528276	nan	1.66	1.62	nan	0.93	1.7
11582	Na2WO4/SiO2	n.a.	0	Na	11	W	74	SiO2	11	0.37	0.185	0	67	33	775	20	14.0	4.0	2.0	0.38	2	20.14	12.63	5.03	7.6	2.71	5.41	62.71	24.98	37.74	13.46	26.86	650.0	0.3553110833633897	nan	1.66	1.62	nan	0.93	1.7
11583	Na2WO4/SiO2	n.a.	0	Na	11	W	74	SiO2	11	0.37	0.185	0	67	33	775	10	7.0	2.3	0.8	0.75	3	26.55	15.71	4.71	11.0	2.97	7.86	59.17	17.74	41.43	11.19	29.6	650.0	0.2278759359716008	nan	1.66	1.62	nan	0.93	1.7
11584	Na2WO4/SiO2	n.a.	0	Na	11	W	74	SiO2	11	0.37	0.185	0	67	33	775	15	10.5	3.4	1.1	0.5	3	20.3	12.68	4.88	7.8	1.95	4.86	62.46	24.04	38.42	9.61	23.94	650.0	0.2711813086126965	nan	1.66	1.62	nan	0.93	1.7
11585	Na2WO4/SiO2	n.a.	0	Na	11	W	74	SiO2	11	0.37	0.185	0	67	33	775	20	14.0	4.5	1.5	0.38	3	13.82	10.08	4.74	5.34	0.79	3.47	72.94	34.3	38.64	5.72	25.11	650.0	0.27960473642818534	nan	1.66	1.62	nan	0.93	1.7
11586	Na2WO4/SiO2	n.a.	0	Na	11	W	74	SiO2	11	0.37	0.185	0	67	33	775	10	7.0	2.4	0.6	0.75	4	22.21	13.96	4.74	9.22	1.27	5.74	62.85	21.34	41.51	5.72	25.84	650.0	0.200477175451416	nan	1.66	1.62	nan	0.93	1.7
11587	Na2WO4/SiO2	n.a.	0	Na	11	W	74	SiO2	11	0.37	0.185	0	67	33	775	15	10.5	3.6	0.9	0.5	4	16.45	11.27	4.61	6.66	0.88	3.99	68.51	28.02	40.49	5.35	24.26	650.0	0.23914427028168997	nan	1.66	1.62	nan	0.93	1.7
11588	Na2WO4/SiO2	n.a.	0	Na	11	W	74	SiO2	11	0.37	0.185	0	67	33	775	20	14.0	4.8	1.2	0.38	4	12.79	8.74	4.38	4.36	0.32	2.83	68.33	34.25	34.09	2.5	22.13	650.0	0.24067792233903923	nan	1.66	1.62	nan	0.93	1.7
11589	Na2WO4/SiO2	n.a.	0	Na	11	W	74	SiO2	11	0.37	0.185	0	67	33	775	10	7.0	2.6	0.4	0.75	6	15.77	11.77	4.62	7.15	0.02	4.16	74.64	29.3	45.34	0.13	26.38	650.0	0.1669641930054374	nan	1.66	1.62	nan	0.93	1.7
11590	Na2WO4/SiO2	n.a.	0	Na	11	W	74	SiO2	11	0.37	0.185	0	67	33	775	15	10.5	3.9	0.6	0.5	6	10.58	8.82	4.2	4.62	0.11	2.62	83.36	39.7	43.67	1.04	24.76	650.0	0.18466922240559216	nan	1.66	1.62	nan	0.93	1.7
11591	Na2WO4/SiO2	n.a.	0	Na	11	W	74	SiO2	11	0.37	0.185	0	67	33	775	20	14.0	5.1	0.9	0.38	6	7.27	6.24	3.4	2.84	0.3	1.83	85.83	46.77	39.06	4.13	25.17	650.0	0.16955752673523394	nan	1.66	1.62	nan	0.93	1.7
11592	Na2WO4/SiO2	n.a.	0	Na	11	W	74	SiO2	11	0.37	0.185	0	67	33	750	10	1.5	5.7	2.8	0.75	2	31.11	9.34	2.47	6.87	16.64	8.71	30.02	7.94	22.08	53.49	28.0	650.0	0.1307385873005176	nan	1.66	1.62	nan	0.93	1.7
11593	Na2WO4/SiO2	n.a.	0	Na	11	W	74	SiO2	11	0.37	0.185	0	67	33	750	15	2.3	8.5	4.3	0.5	2	33.33	10.87	3.18	7.69	15.18	9.48	32.61	9.54	23.07	45.54	28.44	650.0	0.23014841569093084	nan	1.66	1.62	nan	0.93	1.7
11594	Na2WO4/SiO2	n.a.	0	Na	11	W	74	SiO2	11	0.37	0.185	0	67	33	750	20	3.0	11.3	5.7	0.38	2	34.52	13.99	4.34	9.65	11.8	9.15	40.53	12.57	27.95	34.18	26.51	650.0	0.39659636164395584	nan	1.66	1.62	nan	0.93	1.7
11595	Na2WO4/SiO2	n.a.	0	Na	11	W	74	SiO2	11	0.37	0.185	0	67	33	750	10	1.5	6.4	2.1	0.75	3	29.56	11.29	3.64	7.65	7.48	6.83	38.19	12.31	25.88	25.3	23.11	650.0	0.1597300846074611	nan	1.66	1.62	nan	0.93	1.7
11596	Na2WO4/SiO2	n.a.	0	Na	11	W	74	SiO2	11	0.37	0.185	0	67	33	750	15	2.3	9.6	3.2	0.5	3	20.0	14.68	4.77	9.91	6.42	6.4	73.4	23.85	49.55	32.1	32.0	650.0	0.3175225847698832	nan	1.66	1.62	nan	0.93	1.7
11597	Na2WO4/SiO2	n.a.	0	Na	11	W	74	SiO2	11	0.37	0.185	0	67	33	750	20	3.0	12.8	4.3	0.38	3	17.3	13.34	4.44	8.9	4.99	4.8	77.11	25.66	51.45	28.84	27.75	650.0	0.3767836044113894	nan	1.66	1.62	nan	0.93	1.7
11598	Na2WO4/SiO2	n.a.	0	Na	11	W	74	SiO2	11	0.37	0.185	0	67	33	750	10	1.5	6.8	1.7	0.75	4	16.79	13.63	4.53	9.1	3.92	5.51	81.18	26.98	54.2	23.35	32.82	650.0	0.19537305692786286	nan	1.66	1.62	nan	0.93	1.7
11599	Na2WO4/SiO2	n.a.	0	Na	11	W	74	SiO2	11	0.37	0.185	0	67	33	750	15	2.3	10.2	2.6	0.5	4	14.08	13.23	4.52	8.71	3.39	4.27	93.96	32.1	61.86	24.08	30.33	650.0	0.283818492365386	nan	1.66	1.62	nan	0.93	1.7
11600	Na2WO4/SiO2	n.a.	0	Na	11	W	74	SiO2	11	0.37	0.185	0	67	33	750	20	3.0	13.6	3.4	0.38	4	10.43	11.25	4.36	6.89	2.53	3.14	107.86	41.8	66.06	24.26	30.11	650.0	0.3140704148225428	nan	1.66	1.62	nan	0.93	1.7
11601	Na2WO4/SiO2	n.a.	0	Na	11	W	74	SiO2	11	0.37	0.185	0	67	33	750	10	1.5	7.3	1.2	0.75	6	12.07	12.16	4.32	7.84	1.72	3.55	100.75	35.79	64.95	14.25	29.41	650.0	0.17287094430249453	nan	1.66	1.62	nan	0.93	1.7
11602	Na2WO4/SiO2	n.a.	0	Na	11	W	74	SiO2	11	0.37	0.185	0	67	33	750	15	2.3	10.9	1.8	0.5	6	15.75	11.2	4.25	6.95	1.42	3.0	71.11	26.98	44.13	9.02	19.05	650.0	0.23756707197993396	nan	1.66	1.62	nan	0.93	1.7
11603	Na2WO4/SiO2	n.a.	0	Na	11	W	74	SiO2	11	0.37	0.185	0	67	33	750	20	3.0	14.6	2.4	0.38	6	12.12	9.14	3.98	5.16	0.98	2.12	75.41	32.84	42.57	8.09	17.49	650.0	0.252237699096932	nan	1.66	1.62	nan	0.93	1.7
11604	Na2WO4/SiO2	n.a.	0	Na	11	W	74	SiO2	11	0.37	0.185	0	67	33	750	10	4.0	4.0	2.0	0.75	2	33.44	14.41	4.3	10.11	10.95	11.49	43.09	12.86	30.23	32.75	34.36	650.0	0.2074689761260974	nan	1.66	1.62	nan	0.93	1.7
11605	Na2WO4/SiO2	n.a.	0	Na	11	W	74	SiO2	11	0.37	0.185	0	67	33	750	15	6.0	6.0	3.0	0.5	2	28.45	15.19	4.26	10.93	8.68	8.87	53.39	14.97	38.42	30.51	31.18	650.0	0.32951345122896547	nan	1.66	1.62	nan	0.93	1.7
11606	Na2WO4/SiO2	n.a.	0	Na	11	W	74	SiO2	11	0.37	0.185	0	67	33	750	20	8.0	8.0	4.0	0.38	2	22.1	13.44	4.43	9.01	6.42	6.26	60.81	20.05	40.77	29.05	28.33	650.0	0.379822028657684	nan	1.66	1.62	nan	0.93	1.7
11607	Na2WO4/SiO2	n.a.	0	Na	11	W	74	SiO2	11	0.37	0.185	0	67	33	750	10	4.0	4.5	1.5	0.75	3	23.91	14.66	4.36	10.3	4.98	7.23	61.31	18.24	43.08	20.83	30.24	650.0	0.21136921097098338	nan	1.66	1.62	nan	0.93	1.7
11608	Na2WO4/SiO2	n.a.	0	Na	11	W	74	SiO2	11	0.37	0.185	0	67	33	750	15	6.0	6.8	2.3	0.5	3	15.56	12.81	4.57	8.24	3.39	4.68	82.33	29.37	52.96	21.79	30.08	650.0	0.27416108109673537	nan	1.66	1.62	nan	0.93	1.7
11609	Na2WO4/SiO2	n.a.	0	Na	11	W	74	SiO2	11	0.37	0.185	0	67	33	750	20	8.0	9.0	3.0	0.38	3	16.25	10.5	4.41	6.09	1.98	3.35	64.62	27.14	37.48	12.18	20.62	650.0	0.29192515975600436	nan	1.66	1.62	nan	0.93	1.7
11610	Na2WO4/SiO2	n.a.	0	Na	11	W	74	SiO2	11	0.37	0.185	0	67	33	750	10	4.0	4.8	1.2	0.75	4	17.96	13.33	4.28	9.05	2.7	5.08	74.22	23.83	50.39	15.03	28.29	650.0	0.190749843789117	nan	1.66	1.62	nan	0.93	1.7
11611	Na2WO4/SiO2	n.a.	0	Na	11	W	74	SiO2	11	0.37	0.185	0	67	33	750	15	6.0	7.2	1.8	0.5	4	13.38	11.34	4.34	7.0	2.38	3.71	84.75	32.44	52.32	17.79	27.73	650.0	0.24072271334236767	nan	1.66	1.62	nan	0.93	1.7
11612	Na2WO4/SiO2	n.a.	0	Na	11	W	74	SiO2	11	0.37	0.185	0	67	33	750	20	8.0	9.6	2.4	0.38	4	13.42	9.37	4.11	5.26	1.47	2.76	69.82	30.63	39.2	10.95	20.57	650.0	0.25890763663526595	nan	1.66	1.62	nan	0.93	1.7
11613	Na2WO4/SiO2	n.a.	0	Na	11	W	74	SiO2	11	0.37	0.185	0	67	33	750	10	4.0	5.1	0.9	0.75	6	10.66	11.12	4.3	6.82	1.1	3.25	104.32	40.34	63.98	10.32	30.49	650.0	0.15717738754228902	nan	1.66	1.62	nan	0.93	1.7
11614	Na2WO4/SiO2	n.a.	0	Na	11	W	74	SiO2	11	0.37	0.185	0	67	33	750	15	6.0	7.7	1.3	0.5	6	11.44	8.35	4.1	4.25	0.71	2.1	72.99	35.84	37.15	6.21	18.36	650.0	0.17438642340475474	nan	1.66	1.62	nan	0.93	1.7
11615	Na2WO4/SiO2	n.a.	0	Na	11	W	74	SiO2	11	0.37	0.185	0	67	33	750	20	8.0	10.3	1.7	0.38	6	8.61	6.26	3.43	2.83	0.03	1.53	72.71	39.84	32.87	0.35	17.77	650.0	0.17011893024613498	nan	1.66	1.62	nan	0.93	1.7
11616	Na2WO4/SiO2	n.a.	0	Na	11	W	74	SiO2	11	0.37	0.185	0	67	33	750	10	7.0	2.0	1.0	0.75	2	24.19	13.11	4.78	8.33	3.45	7.47	54.2	19.76	34.44	14.26	30.88	650.0	0.18736964684930232	nan	1.66	1.62	nan	0.93	1.7
11617	Na2WO4/SiO2	n.a.	0	Na	11	W	74	SiO2	11	0.37	0.185	0	67	33	750	15	10.5	3.0	1.5	0.5	2	15.49	8.9	4.42	4.48	1.72	4.26	57.46	28.53	28.92	11.1	27.5	650.0	0.1864247634443574	nan	1.66	1.62	nan	0.93	1.7
11618	Na2WO4/SiO2	n.a.	0	Na	11	W	74	SiO2	11	0.37	0.185	0	67	33	750	20	14.0	4.0	2.0	0.38	2	9.11	6.72	3.95	2.77	0.27	3.07	73.77	43.36	30.41	2.96	33.7	650.0	0.1830643773313399	nan	1.66	1.62	nan	0.93	1.7
11619	Na2WO4/SiO2	n.a.	0	Na	11	W	74	SiO2	11	0.37	0.185	0	67	33	750	10	7.0	2.3	0.8	0.75	3	15.97	10.93	4.62	6.31	1.96	5.04	68.44	28.93	39.51	12.27	31.56	650.0	0.15433014472575093	nan	1.66	1.62	nan	0.93	1.7
11620	Na2WO4/SiO2	n.a.	0	Na	11	W	74	SiO2	11	0.37	0.185	0	67	33	750	15	10.5	3.4	1.1	0.5	3	9.89	7.89	4.26	3.63	0.16	3.21	79.78	43.07	36.7	1.62	32.46	650.0	0.16437334197589426	nan	1.66	1.62	nan	0.93	1.7
11621	Na2WO4/SiO2	n.a.	0	Na	11	W	74	SiO2	11	0.37	0.185	0	67	33	750	20	14.0	4.5	1.5	0.38	3	6.44	5.65	3.49	2.16	0.37	2.28	87.73	54.19	33.54	5.75	35.4	650.0	0.15304977414087406	nan	1.66	1.62	nan	0.93	1.7
11622	Na2WO4/SiO2	n.a.	0	Na	11	W	74	SiO2	11	0.37	0.185	0	67	33	750	10	7.0	2.4	0.6	0.75	4	14.22	9.64	4.48	5.16	1.11	4.01	67.79	31.5	36.29	7.81	28.2	650.0	0.1351579925177185	nan	1.66	1.62	nan	0.93	1.7
11623	Na2WO4/SiO2	n.a.	0	Na	11	W	74	SiO2	11	0.37	0.185	0	67	33	750	15	10.5	3.6	0.9	0.5	4	11.45	7.65	3.9	3.75	0.59	3.04	66.81	34.06	32.75	5.15	26.55	650.0	0.1591689586856848	nan	1.66	1.62	nan	0.93	1.7
11624	Na2WO4/SiO2	n.a.	0	Na	11	W	74	SiO2	11	0.37	0.185	0	67	33	750	20	14.0	4.8	1.2	0.38	4	5.93	4.25	2.63	1.62	0.77	1.63	71.67	44.35	27.32	12.98	27.49	650.0	0.11428831033509468	nan	1.66	1.62	nan	0.93	1.7
11625	Na2WO4/SiO2	n.a.	0	Na	11	W	74	SiO2	11	0.37	0.185	0	67	33	750	10	7.0	2.6	0.4	0.75	6	9.58	8.97	4.41	4.56	0.5	3.42	93.63	46.03	47.6	5.22	35.7	650.0	0.1253080846278586	nan	1.66	1.62	nan	0.93	1.7
11626	Na2WO4/SiO2	n.a.	0	Na	11	W	74	SiO2	11	0.37	0.185	0	67	33	750	15	10.5	3.9	0.6	0.5	6	7.45	4.5	2.77	1.73	0.48	1.61	60.4	37.18	23.22	6.44	21.61	650.0	0.09208787700281369	nan	1.66	1.62	nan	0.93	1.7
11627	Na2WO4/SiO2	n.a.	0	Na	11	W	74	SiO2	11	0.37	0.185	0	67	33	750	20	14.0	5.1	0.9	0.38	6	4.93	3.32	2.36	0.96	0.55	1.19	67.34	47.87	19.47	11.16	24.14	650.0	0.08885165829686609	nan	1.66	1.62	nan	0.93	1.7
11628	Na2WO4/SiO2	n.a.	0	Na	11	W	74	SiO2	11	0.37	0.185	0	67	33	700	10	1.5	5.7	2.8	0.75	2	24.81	10.46	3.68	6.78	10.7	8.52	42.16	14.83	27.33	43.13	34.34	650.0	0.14731297756702924	nan	1.66	1.62	nan	0.93	1.7
11629	Na2WO4/SiO2	n.a.	0	Na	11	W	74	SiO2	11	0.37	0.185	0	67	33	700	15	2.3	8.5	4.3	0.5	2	19.77	9.47	3.58	5.89	8.65	6.82	47.9	18.11	29.79	43.75	34.5	650.0	0.19897779700148477	nan	1.66	1.62	nan	0.93	1.7
11630	Na2WO4/SiO2	n.a.	0	Na	11	W	74	SiO2	11	0.37	0.185	0	67	33	700	20	3.0	11.3	5.7	0.38	2	8.88	6.42	3.07	3.35	4.17	3.56	72.3	34.57	37.73	46.96	40.09	650.0	0.17461447513163467	nan	1.66	1.62	nan	0.93	1.7
11631	Na2WO4/SiO2	n.a.	0	Na	11	W	74	SiO2	11	0.37	0.185	0	67	33	700	10	1.5	6.4	2.1	0.75	3	17.27	7.57	3.25	4.32	3.55	4.25	43.83	18.82	25.01	20.56	24.61	650.0	0.10495811294854014	nan	1.66	1.62	nan	0.93	1.7
11632	Na2WO4/SiO2	n.a.	0	Na	11	W	74	SiO2	11	0.37	0.185	0	67	33	700	15	2.3	9.6	3.2	0.5	3	9.68	5.38	2.83	2.55	1.87	2.76	55.58	29.24	26.34	19.32	28.51	650.0	0.11060263157017862	nan	1.66	1.62	nan	0.93	1.7
11633	Na2WO4/SiO2	n.a.	0	Na	11	W	74	SiO2	11	0.37	0.185	0	67	33	700	20	3.0	12.8	4.3	0.38	3	6.97	3.68	2.18	1.5	1.0	1.87	52.8	31.28	21.52	14.35	26.83	650.0	0.09866895901994843	nan	1.66	1.62	nan	0.93	1.7
11634	Na2WO4/SiO2	n.a.	0	Na	11	W	74	SiO2	11	0.37	0.185	0	67	33	700	10	1.5	6.8	1.7	0.75	4	10.37	6.14	3.06	3.08	1.7	2.98	59.21	29.51	29.7	16.39	28.74	650.0	0.08448783416242638	nan	1.66	1.62	nan	0.93	1.7
11635	Na2WO4/SiO2	n.a.	0	Na	11	W	74	SiO2	11	0.37	0.185	0	67	33	700	15	2.3	10.2	2.6	0.5	4	7.04	3.89	2.3	1.59	0.73	1.89	55.26	32.67	22.59	10.37	26.85	650.0	0.07935363430579685	nan	1.66	1.62	nan	0.93	1.7
11636	Na2WO4/SiO2	n.a.	0	Na	11	W	74	SiO2	11	0.37	0.185	0	67	33	700	20	3.0	13.6	3.4	0.38	4	2.81	2.77	1.77	1.0	0.15	1.34	98.58	62.99	35.59	5.34	47.69	650.0	0.07392336885927793	nan	1.66	1.62	nan	0.93	1.7
11637	Na2WO4/SiO2	n.a.	0	Na	11	W	74	SiO2	11	0.37	0.185	0	67	33	700	10	1.5	7.3	1.2	0.75	6	6.95	4.36	2.49	1.87	0.48	1.9	62.73	35.83	26.91	6.91	27.34	650.0	0.05943872453062315	nan	1.66	1.62	nan	0.93	1.7
11638	Na2WO4/SiO2	n.a.	0	Na	11	W	74	SiO2	11	0.37	0.185	0	67	33	700	15	2.3	10.9	1.8	0.5	6	5.21	3.56	2.18	1.38	0.13	1.53	68.33	41.84	26.49	2.5	29.37	650.0	0.07249826535024206	nan	1.66	1.62	nan	0.93	1.7
11639	Na2WO4/SiO2	n.a.	0	Na	11	W	74	SiO2	11	0.37	0.185	0	67	33	700	20	3.0	14.6	2.4	0.38	6	2.88	2.24	1.5	0.74	0.16	0.99	77.78	52.08	25.69	5.56	34.38	650.0	0.05961760674948987	nan	1.66	1.62	nan	0.93	1.7
11640	Na2WO4/SiO2	n.a.	0	Na	11	W	74	SiO2	11	0.37	0.185	0	67	33	700	10	4.0	4.0	2.0	0.75	2	12.24	7.78	3.32	4.46	4.15	5.54	63.56	27.12	36.44	33.91	45.26	650.0	0.10799087894604248	nan	1.66	1.62	nan	0.93	1.7
11641	Na2WO4/SiO2	n.a.	0	Na	11	W	74	SiO2	11	0.37	0.185	0	67	33	700	15	6.0	6.0	3.0	0.5	2	5.69	4.82	2.86	1.96	1.58	3.18	84.71	50.26	34.45	27.77	55.89	650.0	0.09880070059025398	nan	1.66	1.62	nan	0.93	1.7
11642	Na2WO4/SiO2	n.a.	0	Na	11	W	74	SiO2	11	0.37	0.185	0	67	33	700	20	8.0	8.0	4.0	0.38	2	6.36	3.18	1.93	1.25	0.71	2.19	50.0	30.35	19.65	11.16	34.43	650.0	0.0850436880961661	nan	1.66	1.62	nan	0.93	1.7
11643	Na2WO4/SiO2	n.a.	0	Na	11	W	74	SiO2	11	0.37	0.185	0	67	33	700	10	4.0	4.5	1.5	0.75	3	5.54	5.15	2.7	2.45	1.16	3.22	92.96	48.74	44.22	20.94	58.12	650.0	0.07049798614275753	nan	1.66	1.62	nan	0.93	1.7
11644	Na2WO4/SiO2	n.a.	0	Na	11	W	74	SiO2	11	0.37	0.185	0	67	33	700	15	6.0	6.8	2.3	0.5	3	5.59	3.05	1.96	1.09	0.11	1.88	54.56	35.06	19.5	1.97	33.63	650.0	0.061949608598861054	nan	1.66	1.62	nan	0.93	1.7
11645	Na2WO4/SiO2	n.a.	0	Na	11	W	74	SiO2	11	0.37	0.185	0	67	33	700	20	8.0	9.0	3.0	0.38	3	4.24	2.08	1.44	0.64	0.2	1.37	49.06	33.96	15.09	4.72	32.31	650.0	0.05531412427388278	nan	1.66	1.62	nan	0.93	1.7
11646	Na2WO4/SiO2	n.a.	0	Na	11	W	74	SiO2	11	0.37	0.185	0	67	33	700	10	4.0	4.8	1.2	0.75	4	7.91	4.13	2.46	1.67	0.53	2.37	52.21	31.1	21.11	6.7	29.96	650.0	0.05623610519891487	nan	1.66	1.62	nan	0.93	1.7
11647	Na2WO4/SiO2	n.a.	0	Na	11	W	74	SiO2	11	0.37	0.185	0	67	33	700	15	6.0	7.2	1.8	0.5	4	5.08	2.84	1.78	1.06	0.01	1.58	55.91	35.04	20.87	0.2	31.1	650.0	0.0576221637082392	nan	1.66	1.62	nan	0.93	1.7
11648	Na2WO4/SiO2	n.a.	0	Na	11	W	74	SiO2	11	0.37	0.185	0	67	33	700	20	8.0	9.6	2.4	0.38	4	3.45	2.02	1.38	0.64	0.37	1.22	58.55	40.0	18.55	10.72	35.36	650.0	0.053702130993849	nan	1.66	1.62	nan	0.93	1.7
11649	Na2WO4/SiO2	n.a.	0	Na	11	W	74	SiO2	11	0.37	0.185	0	67	33	700	10	4.0	5.1	0.9	0.75	6	4.4	3.16	2.07	1.09	0.12	1.61	71.82	47.05	24.77	2.73	36.59	650.0	0.04281340522431145	nan	1.66	1.62	nan	0.93	1.7
11650	Na2WO4/SiO2	n.a.	0	Na	11	W	74	SiO2	11	0.37	0.185	0	67	33	700	15	6.0	7.7	1.3	0.5	6	2.98	1.77	1.34	0.43	0.33	0.95	59.4	44.97	14.43	11.07	31.88	650.0	0.03571703660262639	nan	1.66	1.62	nan	0.93	1.7
11651	Na2WO4/SiO2	n.a.	0	Na	11	W	74	SiO2	11	0.37	0.185	0	67	33	700	20	8.0	10.3	1.7	0.38	6	2.39	1.33	0.96	0.37	0.63	0.72	55.65	40.17	15.48	26.36	30.13	650.0	0.03523483452372645	nan	1.66	1.62	nan	0.93	1.7
11652	Na2WO4/SiO2	n.a.	0	Na	11	W	74	SiO2	11	0.37	0.185	0	67	33	700	10	7.0	2.0	1.0	0.75	2	5.01	2.79	1.87	0.92	0.2	2.91	55.69	37.33	18.36	3.99	58.08	650.0	0.03772879887348505	nan	1.66	1.62	nan	0.93	1.7
11653	Na2WO4/SiO2	n.a.	0	Na	11	W	74	SiO2	11	0.37	0.185	0	67	33	700	15	10.5	3.0	1.5	0.5	2	5.15	1.5	1.04	0.46	0.91	1.63	29.13	20.19	8.93	17.67	31.65	650.0	0.030227275620096368	nan	1.66	1.62	nan	0.93	1.7
11654	Na2WO4/SiO2	n.a.	0	Na	11	W	74	SiO2	11	0.37	0.185	0	67	33	700	20	14.0	4.0	2.0	0.38	2	3.78	1.08	0.8	0.28	1.86	1.28	28.57	21.16	7.41	49.21	33.86	650.0	0.028575640354936697	nan	1.66	1.62	nan	0.93	1.7
11655	Na2WO4/SiO2	n.a.	0	Na	11	W	74	SiO2	11	0.37	0.185	0	67	33	700	10	7.0	2.3	0.8	0.75	3	3.65	2.19	1.55	0.64	0.79	2.08	60.0	42.47	17.53	21.64	56.99	650.0	0.029524486247586478	nan	1.66	1.62	nan	0.93	1.7
11656	Na2WO4/SiO2	n.a.	0	Na	11	W	74	SiO2	11	0.37	0.185	0	67	33	700	15	10.5	3.4	1.1	0.5	3	1.61	1.35	1.1	0.25	0.73	1.33	83.85	68.32	15.53	45.34	82.61	650.0	0.027183907038933943	nan	1.66	1.62	nan	0.93	1.7
11657	Na2WO4/SiO2	n.a.	0	Na	11	W	74	SiO2	11	0.37	0.185	0	67	33	700	20	14.0	4.5	1.5	0.38	3	2.74	1.22	1.05	0.17	0.77	1.08	44.53	38.32	6.2	28.1	39.42	650.0	0.03230271283055942	nan	1.66	1.62	nan	0.93	1.7
11658	Na2WO4/SiO2	n.a.	0	Na	11	W	74	SiO2	11	0.37	0.185	0	67	33	700	10	7.0	2.4	0.6	0.75	4	5.52	3.75	2.37	1.38	0.65	2.31	67.93	42.93	25.0	11.78	41.85	650.0	0.050961617093596985	nan	1.66	1.62	nan	0.93	1.7
11659	Na2WO4/SiO2	n.a.	0	Na	11	W	74	SiO2	11	0.37	0.185	0	67	33	700	15	10.5	3.6	0.9	0.5	4	1.84	1.51	1.24	0.27	1.0	1.31	82.07	67.39	14.67	54.35	71.2	650.0	0.030430331612960753	nan	1.66	1.62	nan	0.93	1.7
11660	Na2WO4/SiO2	n.a.	0	Na	11	W	74	SiO2	11	0.37	0.185	0	67	33	700	20	14.0	4.8	1.2	0.38	4	1.17	0.96	0.79	0.17	1.06	0.81	82.05	67.52	14.53	90.6	69.23	650.0	0.02538520276790908	nan	1.66	1.62	nan	0.93	1.7
11661	Na2WO4/SiO2	n.a.	0	Na	11	W	74	SiO2	11	0.37	0.185	0	67	33	700	10	7.0	2.6	0.4	0.75	6	3.71	1.83	1.34	0.49	0.44	1.49	49.33	36.12	13.21	11.86	40.16	650.0	0.02462602171154843	nan	1.66	1.62	nan	0.93	1.7
11662	Na2WO4/SiO2	n.a.	0	Na	11	W	74	SiO2	11	0.37	0.185	0	67	33	700	15	10.5	3.9	0.6	0.5	6	1.29	1.03	0.8	0.23	1.15	0.69	79.84	62.02	17.83	89.15	53.49	650.0	0.020706824158983193	nan	1.66	1.62	nan	0.93	1.7
11663	Na2WO4/SiO2	n.a.	0	Na	11	W	74	SiO2	11	0.37	0.185	0	67	33	700	20	14.0	5.1	0.9	0.38	6	2.36	0.64	0.57	0.07	1.23	0.49	27.12	24.15	2.97	52.12	20.76	650.0	0.01689623106032288	nan	1.66	1.62	nan	0.93	1.7
11664	Mn-WOx/SiO2	Mn	25	n.a.	0	W	74	SiO2	11	0.0	0.185	67	0	33	900	10	1.5	5.7	2.8	0.75	2	36.17	4.35	0.57	3.78	28.97	6.45	12.03	1.58	10.45	80.09	17.83	650.0	0.059299320135772625	1.39	nan	1.62	1.55	nan	1.7
11665	Mn-WOx/SiO2	Mn	25	n.a.	0	W	74	SiO2	11	0.0	0.185	67	0	33	900	15	2.3	8.5	4.3	0.5	2	32.7	5.38	0.6	4.78	30.78	6.38	16.45	1.83	14.62	94.13	19.51	650.0	0.11060263157017862	1.39	nan	1.62	1.55	nan	1.7
11666	Mn-WOx/SiO2	Mn	25	n.a.	0	W	74	SiO2	11	0.0	0.185	67	0	33	900	20	3.0	11.3	5.7	0.38	2	34.01	5.94	0.66	5.28	31.15	6.08	17.47	1.94	15.52	91.59	17.88	650.0	0.16115081439786696	1.39	nan	1.62	1.55	nan	1.7
11667	Mn-WOx/SiO2	Mn	25	n.a.	0	W	74	SiO2	11	0.0	0.185	67	0	33	900	10	1.5	6.4	2.1	0.75	3	26.37	4.73	0.51	4.22	20.8	3.29	17.94	1.93	16.0	78.88	12.48	650.0	0.06460696035920449	1.39	nan	1.62	1.55	nan	1.7
11668	Mn-WOx/SiO2	Mn	25	n.a.	0	W	74	SiO2	11	0.0	0.185	67	0	33	900	15	2.3	9.6	3.2	0.5	3	22.1	5.73	0.54	5.19	21.92	3.21	25.93	2.44	23.48	99.19	14.52	650.0	0.11801436116006485	1.39	nan	1.62	1.55	nan	1.7
11669	Mn-WOx/SiO2	Mn	25	n.a.	0	W	74	SiO2	11	0.0	0.185	67	0	33	900	20	3.0	12.8	4.3	0.38	3	23.55	6.16	0.56	5.6	22.0	3.07	26.16	2.38	23.78	93.42	13.04	650.0	0.1673131095865035	1.39	nan	1.62	1.55	nan	1.7
11670	Mn-WOx/SiO2	Mn	25	n.a.	0	W	74	SiO2	11	0.0	0.185	67	0	33	900	10	1.5	6.8	1.7	0.75	4	17.92	4.88	0.45	4.43	16.89	2.12	27.23	2.51	24.72	94.25	11.83	650.0	0.06670791147408657	1.39	nan	1.62	1.55	nan	1.7
11671	Mn-WOx/SiO2	Mn	25	n.a.	0	W	74	SiO2	11	0.0	0.185	67	0	33	900	15	2.3	10.2	2.6	0.5	4	17.3	5.6	0.48	5.12	17.0	2.0	32.37	2.77	29.6	98.27	11.56	650.0	0.11525822567327283	1.39	nan	1.62	1.55	nan	1.7
11672	Mn-WOx/SiO2	Mn	25	n.a.	0	W	74	SiO2	11	0.0	0.185	67	0	33	900	20	3.0	13.6	3.4	0.38	4	24.74	5.92	0.51	5.41	16.92	1.9	23.93	2.06	21.87	68.39	7.68	650.0	0.16059132062572265	1.39	nan	1.62	1.55	nan	1.7
11673	Mn-WOx/SiO2	Mn	25	n.a.	0	W	74	SiO2	11	0.0	0.185	67	0	33	900	10	1.5	7.3	1.2	0.75	6	18.01	4.63	0.41	4.22	12.17	1.2	25.71	2.28	23.43	67.57	6.66	650.0	0.06320816319636047	1.39	nan	1.62	1.55	nan	1.7
11674	Mn-WOx/SiO2	Mn	25	n.a.	0	W	74	SiO2	11	0.0	0.185	67	0	33	900	15	2.3	10.9	1.8	0.5	6	17.98	5.02	0.41	4.61	11.86	1.09	27.92	2.28	25.64	65.96	6.06	650.0	0.10300768573423122	1.39	nan	1.62	1.55	nan	1.7
11675	Mn-WOx/SiO2	Mn	25	n.a.	0	W	74	SiO2	11	0.0	0.185	67	0	33	900	20	3.0	14.6	2.4	0.38	6	12.48	5.27	0.49	4.78	11.3	1.01	42.23	3.93	38.3	90.54	8.09	650.0	0.14247222658065323	1.39	nan	1.62	1.55	nan	1.7
11676	Mn-WOx/SiO2	Mn	25	n.a.	0	W	74	SiO2	11	0.0	0.185	67	0	33	900	10	4.0	4.0	2.0	0.75	2	36.13	4.31	0.55	3.76	31.96	6.25	11.93	1.52	10.41	88.46	17.3	650.0	0.05874184826255987	1.39	nan	1.62	1.55	nan	1.7
11677	Mn-WOx/SiO2	Mn	25	n.a.	0	W	74	SiO2	11	0.0	0.185	67	0	33	900	15	6.0	6.0	3.0	0.5	2	36.24	4.99	0.61	4.38	32.3	5.86	13.77	1.68	12.09	89.13	16.17	650.0	0.10237607353886662	1.39	nan	1.62	1.55	nan	1.7
11678	Mn-WOx/SiO2	Mn	25	n.a.	0	W	74	SiO2	11	0.0	0.185	67	0	33	900	20	8.0	8.0	4.0	0.38	2	37.55	5.44	0.7	4.74	31.95	5.56	14.49	1.86	12.62	85.09	14.81	650.0	0.1471990324481666	1.39	nan	1.62	1.55	nan	1.7
11679	Mn-WOx/SiO2	Mn	25	n.a.	0	W	74	SiO2	11	0.0	0.185	67	0	33	900	10	4.0	4.5	1.5	0.75	3	25.51	4.55	0.46	4.09	22.99	3.25	17.84	1.8	16.03	90.12	12.74	650.0	0.06209018108844631	1.39	nan	1.62	1.55	nan	1.7
11680	Mn-WOx/SiO2	Mn	25	n.a.	0	W	74	SiO2	11	0.0	0.185	67	0	33	900	15	6.0	6.8	2.3	0.5	3	24.39	5.38	0.55	4.83	22.47	2.96	22.06	2.26	19.8	92.13	12.14	650.0	0.11060263157017862	1.39	nan	1.62	1.55	nan	1.7
11681	Mn-WOx/SiO2	Mn	25	n.a.	0	W	74	SiO2	11	0.0	0.185	67	0	33	900	20	8.0	9.0	3.0	0.38	3	25.43	5.69	0.58	5.11	22.26	2.8	22.38	2.28	20.09	87.53	11.01	650.0	0.15416567745341545	1.39	nan	1.62	1.55	nan	1.7
11682	Mn-WOx/SiO2	Mn	25	n.a.	0	W	74	SiO2	11	0.0	0.185	67	0	33	900	10	4.0	4.8	1.2	0.75	4	19.25	4.52	0.44	4.08	18.15	2.07	23.48	2.29	21.19	94.29	10.75	650.0	0.061671179356616056	1.39	nan	1.62	1.55	nan	1.7
11683	Mn-WOx/SiO2	Mn	25	n.a.	0	W	74	SiO2	11	0.0	0.185	67	0	33	900	15	6.0	7.2	1.8	0.5	4	19.41	5.1	0.49	4.61	17.45	1.89	26.28	2.52	23.75	89.9	9.74	650.0	0.10469296074441847	1.39	nan	1.62	1.55	nan	1.7
11684	Mn-WOx/SiO2	Mn	25	n.a.	0	W	74	SiO2	11	0.0	0.185	67	0	33	900	20	8.0	9.6	2.4	0.38	4	19.13	5.5	0.53	4.97	17.22	1.78	28.75	2.77	25.98	90.02	9.3	650.0	0.1488693460220904	1.39	nan	1.62	1.55	nan	1.7
11685	Mn-WOx/SiO2	Mn	25	n.a.	0	W	74	SiO2	11	0.0	0.185	67	0	33	900	10	4.0	5.1	0.9	0.75	6	17.37	4.11	0.38	3.73	12.18	1.09	23.66	2.19	21.47	70.12	6.28	650.0	0.05595797976333544	1.39	nan	1.62	1.55	nan	1.7
11686	Mn-WOx/SiO2	Mn	25	n.a.	0	W	74	SiO2	11	0.0	0.185	67	0	33	900	15	6.0	7.7	1.3	0.5	6	17.33	4.54	0.43	4.11	11.81	0.98	26.2	2.48	23.72	68.15	5.65	650.0	0.09292574882068172	1.39	nan	1.62	1.55	nan	1.7
11687	Mn-WOx/SiO2	Mn	25	n.a.	0	W	74	SiO2	11	0.0	0.185	67	0	33	900	20	8.0	10.3	1.7	0.38	6	16.5	4.84	0.53	4.31	10.79	0.87	29.33	3.21	26.12	65.39	5.27	650.0	0.1305539488245643	1.39	nan	1.62	1.55	nan	1.7
11688	Mn-WOx/SiO2	Mn	25	n.a.	0	W	74	SiO2	11	0.0	0.185	67	0	33	900	10	7.0	2.0	1.0	0.75	2	39.47	3.96	0.58	3.38	33.58	5.1	10.03	1.47	8.56	85.08	12.92	650.0	0.053873886180051817	1.39	nan	1.62	1.55	nan	1.7
11689	Mn-WOx/SiO2	Mn	25	n.a.	0	W	74	SiO2	11	0.0	0.185	67	0	33	900	15	10.5	3.0	1.5	0.5	2	41.26	4.54	0.59	3.95	31.65	4.56	11.0	1.43	9.57	76.71	11.05	650.0	0.09292574882068172	1.39	nan	1.62	1.55	nan	1.7
11690	Mn-WOx/SiO2	Mn	25	n.a.	0	W	74	SiO2	11	0.0	0.185	67	0	33	900	20	14.0	4.0	2.0	0.38	2	41.03	5.1	0.63	4.47	32.11	4.56	12.43	1.54	10.89	78.26	11.11	650.0	0.13775389571634009	1.39	nan	1.62	1.55	nan	1.7
11691	Mn-WOx/SiO2	Mn	25	n.a.	0	W	74	SiO2	11	0.0	0.185	67	0	33	900	10	7.0	2.3	0.8	0.75	3	27.96	4.02	0.46	3.56	23.12	2.68	14.38	1.65	12.73	82.69	9.59	650.0	0.05470713274398922	1.39	nan	1.62	1.55	nan	1.7
11692	Mn-WOx/SiO2	Mn	25	n.a.	0	W	74	SiO2	11	0.0	0.185	67	0	33	900	15	10.5	3.4	1.1	0.5	3	27.26	4.76	0.55	4.21	21.68	2.36	17.46	2.02	15.44	79.53	8.66	650.0	0.09754032873885862	1.39	nan	1.62	1.55	nan	1.7
11693	Mn-WOx/SiO2	Mn	25	n.a.	0	W	74	SiO2	11	0.0	0.185	67	0	33	900	20	14.0	4.5	1.5	0.38	3	27.15	5.13	0.63	4.5	21.11	2.29	18.9	2.32	16.57	77.75	8.43	650.0	0.13858592785080506	1.39	nan	1.62	1.55	nan	1.7
11694	Mn-WOx/SiO2	Mn	25	n.a.	0	W	74	SiO2	11	0.0	0.185	67	0	33	900	10	7.0	2.4	0.6	0.75	4	22.16	3.79	0.5	3.29	17.6	1.69	17.1	2.26	14.85	79.42	7.63	650.0	0.0515158448198909	1.39	nan	1.62	1.55	nan	1.7
11695	Mn-WOx/SiO2	Mn	25	n.a.	0	W	74	SiO2	11	0.0	0.185	67	0	33	900	15	10.5	3.6	0.9	0.5	4	21.47	4.4	0.64	3.76	15.85	1.47	20.49	2.98	17.51	73.82	6.85	650.0	0.08999473186147161	1.39	nan	1.62	1.55	nan	1.7
11696	Mn-WOx/SiO2	Mn	25	n.a.	0	W	74	SiO2	11	0.0	0.185	67	0	33	900	20	14.0	4.8	1.2	0.38	4	22.74	4.54	0.71	3.83	14.77	1.42	19.96	3.12	16.84	64.95	6.24	650.0	0.12227072213247595	1.39	nan	1.62	1.55	nan	1.7
11697	Mn-WOx/SiO2	Mn	25	n.a.	0	W	74	SiO2	11	0.0	0.185	67	0	33	900	10	7.0	2.6	0.4	0.75	6	14.5	3.41	0.5	2.91	11.22	0.92	23.52	3.45	20.07	77.38	6.34	650.0	0.046259959729182475	1.39	nan	1.62	1.55	nan	1.7
11698	Mn-WOx/SiO2	Mn	25	n.a.	0	W	74	SiO2	11	0.0	0.185	67	0	33	900	15	10.5	3.9	0.6	0.5	6	13.96	3.49	0.62	2.87	9.69	0.83	25.0	4.44	20.56	69.41	5.95	650.0	0.07104711213809348	1.39	nan	1.62	1.55	nan	1.7
11699	Mn-WOx/SiO2	Mn	25	n.a.	0	W	74	SiO2	11	0.0	0.185	67	0	33	900	20	14.0	5.1	0.9	0.38	6	12.16	3.61	0.79	2.82	9.43	0.94	29.69	6.5	23.19	77.55	7.73	650.0	0.09675716892688055	1.39	nan	1.62	1.55	nan	1.7
11700	Mn-WOx/SiO2	Mn	25	n.a.	0	W	74	SiO2	11	0.0	0.185	67	0	33	850	10	1.5	5.7	2.8	0.75	2	31.24	5.75	0.8	4.95	27.79	7.35	18.41	2.56	15.85	88.96	23.53	650.0	0.07895914621329496	1.39	nan	1.62	1.55	nan	1.7
11701	Mn-WOx/SiO2	Mn	25	n.a.	0	W	74	SiO2	11	0.0	0.185	67	0	33	850	15	2.3	8.5	4.3	0.5	2	32.0	6.55	0.9	5.65	29.08	7.31	20.47	2.81	17.66	90.88	22.84	650.0	0.13548730417303906	1.39	nan	1.62	1.55	nan	1.7
11702	Mn-WOx/SiO2	Mn	25	n.a.	0	W	74	SiO2	11	0.0	0.185	67	0	33	850	20	3.0	11.3	5.7	0.38	2	34.18	6.98	0.96	6.02	28.66	6.75	20.42	2.81	17.61	83.85	19.75	650.0	0.19040963734773786	1.39	nan	1.62	1.55	nan	1.7
11703	Mn-WOx/SiO2	Mn	25	n.a.	0	W	74	SiO2	11	0.0	0.185	67	0	33	850	10	1.5	6.4	2.1	0.75	3	21.2	6.17	0.7	5.47	19.35	3.85	29.1	3.3	25.8	91.27	18.16	650.0	0.08491406891484406	1.39	nan	1.62	1.55	nan	1.7
11704	Mn-WOx/SiO2	Mn	25	n.a.	0	W	74	SiO2	11	0.0	0.185	67	0	33	850	15	2.3	9.6	3.2	0.5	3	21.75	6.9	0.77	6.13	19.77	3.61	31.72	3.54	28.18	90.9	16.6	650.0	0.14299200341013985	1.39	nan	1.62	1.55	nan	1.7
11705	Mn-WOx/SiO2	Mn	25	n.a.	0	W	74	SiO2	11	0.0	0.185	67	0	33	850	20	3.0	12.8	4.3	0.38	3	20.77	7.54	0.9	6.64	19.58	3.49	36.3	4.33	31.97	94.27	16.8	650.0	0.20630017744213688	1.39	nan	1.62	1.55	nan	1.7
11706	Mn-WOx/SiO2	Mn	25	n.a.	0	W	74	SiO2	11	0.0	0.185	67	0	33	850	10	1.5	6.8	1.7	0.75	4	16.33	6.04	0.65	5.39	15.02	2.53	36.99	3.98	33.01	91.98	15.49	650.0	0.08306803492983912	1.39	nan	1.62	1.55	nan	1.7
11707	Mn-WOx/SiO2	Mn	25	n.a.	0	W	74	SiO2	11	0.0	0.185	67	0	33	850	15	2.3	10.2	2.6	0.5	4	16.0	6.8	0.79	6.01	14.98	2.32	42.5	4.94	37.56	93.63	14.5	650.0	0.14084492859309186	1.39	nan	1.62	1.55	nan	1.7
11708	Mn-WOx/SiO2	Mn	25	n.a.	0	W	74	SiO2	11	0.0	0.185	67	0	33	850	20	3.0	13.6	3.4	0.38	4	16.97	7.21	0.89	6.32	14.47	2.21	42.49	5.24	37.24	85.27	13.02	650.0	0.19692450163948283	1.39	nan	1.62	1.55	nan	1.7
11709	Mn-WOx/SiO2	Mn	25	n.a.	0	W	74	SiO2	11	0.0	0.185	67	0	33	850	10	1.5	7.3	1.2	0.75	6	11.01	5.56	0.65	4.91	10.04	1.45	50.5	5.9	44.6	91.19	13.17	650.0	0.07627396502770557	1.39	nan	1.62	1.55	nan	1.7
11710	Mn-WOx/SiO2	Mn	25	n.a.	0	W	74	SiO2	11	0.0	0.185	67	0	33	850	15	2.3	10.9	1.8	0.5	6	11.66	5.97	0.78	5.19	9.39	1.28	51.2	6.69	44.51	80.53	10.98	650.0	0.12311261139821161	1.39	nan	1.62	1.55	nan	1.7
11711	Mn-WOx/SiO2	Mn	25	n.a.	0	W	74	SiO2	11	0.0	0.185	67	0	33	850	20	3.0	14.6	2.4	0.38	6	11.59	6.17	0.99	5.18	8.8	1.2	53.24	8.54	44.69	75.93	10.35	650.0	0.16759355706877116	1.39	nan	1.62	1.55	nan	1.7
11712	Mn-WOx/SiO2	Mn	25	n.a.	0	W	74	SiO2	11	0.0	0.185	67	0	33	850	10	4.0	4.0	2.0	0.75	2	35.11	5.65	0.64	5.01	28.2	6.99	16.09	1.82	14.27	80.32	19.91	650.0	0.07754521889804285	1.39	nan	1.62	1.55	nan	1.7
11713	Mn-WOx/SiO2	Mn	25	n.a.	0	W	74	SiO2	11	0.0	0.185	67	0	33	850	15	6.0	6.0	3.0	0.5	2	34.34	6.51	0.86	5.65	28.05	6.48	18.96	2.5	16.45	81.68	18.87	650.0	0.134631414569734	1.39	nan	1.62	1.55	nan	1.7
11714	Mn-WOx/SiO2	Mn	25	n.a.	0	W	74	SiO2	11	0.0	0.185	67	0	33	850	20	8.0	8.0	4.0	0.38	2	35.41	6.83	0.84	5.99	28.21	6.23	19.29	2.37	16.92	79.67	17.59	650.0	0.18616948559409954	1.39	nan	1.62	1.55	nan	1.7
11715	Mn-WOx/SiO2	Mn	25	n.a.	0	W	74	SiO2	11	0.0	0.185	67	0	33	850	10	4.0	4.5	1.5	0.75	3	24.71	5.83	0.73	5.1	18.93	3.68	23.59	2.95	20.64	76.61	14.89	650.0	0.08009136862149269	1.39	nan	1.62	1.55	nan	1.7
11716	Mn-WOx/SiO2	Mn	25	n.a.	0	W	74	SiO2	11	0.0	0.185	67	0	33	850	15	6.0	6.8	2.3	0.5	3	22.73	6.7	0.83	5.87	18.41	3.28	29.48	3.65	25.82	80.99	14.43	650.0	0.13870015626958634	1.39	nan	1.62	1.55	nan	1.7
11717	Mn-WOx/SiO2	Mn	25	n.a.	0	W	74	SiO2	11	0.0	0.185	67	0	33	850	20	8.0	9.0	3.0	0.38	3	24.03	7.17	0.95	6.22	17.97	3.14	29.84	3.95	25.88	74.78	13.07	650.0	0.19579032256907938	1.39	nan	1.62	1.55	nan	1.7
11718	Mn-WOx/SiO2	Mn	25	n.a.	0	W	74	SiO2	11	0.0	0.185	67	0	33	850	10	4.0	4.8	1.2	0.75	4	19.04	5.86	0.66	5.2	14.23	2.43	30.78	3.47	27.31	74.74	12.76	650.0	0.08051620002012684	1.39	nan	1.62	1.55	nan	1.7
11719	Mn-WOx/SiO2	Mn	25	n.a.	0	W	74	SiO2	11	0.0	0.185	67	0	33	850	15	6.0	7.2	1.8	0.5	4	18.63	6.24	0.81	5.43	13.81	2.25	33.49	4.35	29.15	74.13	12.08	650.0	0.1288637203187778	1.39	nan	1.62	1.55	nan	1.7
11720	Mn-WOx/SiO2	Mn	25	n.a.	0	W	74	SiO2	11	0.0	0.185	67	0	33	850	20	8.0	9.6	2.4	0.38	4	17.61	6.69	0.99	5.7	13.08	2.06	37.99	5.62	32.37	74.28	11.7	650.0	0.18221816511094927	1.39	nan	1.62	1.55	nan	1.7
11721	Mn-WOx/SiO2	Mn	25	n.a.	0	W	74	SiO2	11	0.0	0.185	67	0	33	850	10	4.0	5.1	0.9	0.75	6	13.67	4.89	0.73	4.16	9.15	1.39	35.77	5.34	30.43	66.93	10.17	650.0	0.06684809265839624	1.39	nan	1.62	1.55	nan	1.7
11722	Mn-WOx/SiO2	Mn	25	n.a.	0	W	74	SiO2	11	0.0	0.185	67	0	33	850	15	6.0	7.7	1.3	0.5	6	11.99	4.81	1.09	3.72	8.27	1.27	40.12	9.09	31.03	68.97	10.59	650.0	0.09859058344975502	1.39	nan	1.62	1.55	nan	1.7
11723	Mn-WOx/SiO2	Mn	25	n.a.	0	W	74	SiO2	11	0.0	0.185	67	0	33	850	20	8.0	10.3	1.7	0.38	6	11.82	4.68	1.39	3.29	8.12	1.29	39.59	11.76	27.83	68.7	10.91	650.0	0.12613298357249986	1.39	nan	1.62	1.55	nan	1.7
11724	Mn-WOx/SiO2	Mn	25	n.a.	0	W	74	SiO2	11	0.0	0.185	67	0	33	850	10	7.0	2.0	1.0	0.75	2	36.29	4.61	0.82	3.79	25.96	5.8	12.7	2.26	10.44	71.53	15.98	650.0	0.06292857977463293	1.39	nan	1.62	1.55	nan	1.7
11725	Mn-WOx/SiO2	Mn	25	n.a.	0	W	74	SiO2	11	0.0	0.185	67	0	33	850	15	10.5	3.0	1.5	0.5	2	37.07	4.64	1.27	3.37	23.38	5.22	12.52	3.43	9.09	63.07	14.08	650.0	0.09502196534210347	1.39	nan	1.62	1.55	nan	1.7
11726	Mn-WOx/SiO2	Mn	25	n.a.	0	W	74	SiO2	11	0.0	0.185	67	0	33	850	20	14.0	4.0	2.0	0.38	2	35.99	5.29	1.51	3.78	23.32	5.29	14.7	4.2	10.5	64.8	14.7	650.0	0.14302788092126667	1.39	nan	1.62	1.55	nan	1.7
11727	Mn-WOx/SiO2	Mn	25	n.a.	0	W	74	SiO2	11	0.0	0.185	67	0	33	850	10	7.0	2.3	0.8	0.75	3	23.0	3.67	1.21	2.46	16.47	3.55	15.96	5.26	10.7	71.61	15.43	650.0	0.049853852291412086	1.39	nan	1.62	1.55	nan	1.7
11728	Mn-WOx/SiO2	Mn	25	n.a.	0	W	74	SiO2	11	0.0	0.185	67	0	33	850	15	10.5	3.4	1.1	0.5	3	23.98	5.28	1.74	3.54	14.52	3.71	22.02	7.26	14.76	60.55	15.47	650.0	0.10849002970479155	1.39	nan	1.62	1.55	nan	1.7
11729	Mn-WOx/SiO2	Mn	25	n.a.	0	W	74	SiO2	11	0.0	0.185	67	0	33	850	20	14.0	4.5	1.5	0.38	3	24.83	7.67	2.76	4.91	12.78	4.34	30.89	11.12	19.77	51.47	17.48	650.0	0.21000281632514428	1.39	nan	1.62	1.55	nan	1.7
11730	Mn-WOx/SiO2	Mn	25	n.a.	0	W	74	SiO2	11	0.0	0.185	67	0	33	850	10	7.0	2.4	0.6	0.75	4	18.26	4.1	1.26	2.84	11.94	2.82	22.45	6.9	15.55	65.39	15.44	650.0	0.05581893879826516	1.39	nan	1.62	1.55	nan	1.7
11731	Mn-WOx/SiO2	Mn	25	n.a.	0	W	74	SiO2	11	0.0	0.185	67	0	33	850	15	10.5	3.6	0.9	0.5	4	15.99	2.32	1.29	1.03	5.86	6.1	14.51	8.07	6.44	36.65	38.15	650.0	0.046946712371284255	1.39	nan	1.62	1.55	nan	1.7
11732	Mn-WOx/SiO2	Mn	25	n.a.	0	W	74	SiO2	11	0.0	0.185	67	0	33	850	20	14.0	4.8	1.2	0.38	4	16.15	2.85	1.26	1.59	8.3	4.85	17.65	7.8	9.85	51.39	30.03	650.0	0.07608950043326906	1.39	nan	1.62	1.55	nan	1.7
11733	Mn-WOx/SiO2	Mn	25	n.a.	0	W	74	SiO2	11	0.0	0.185	67	0	33	850	10	7.0	2.6	0.4	0.75	6	15.7	6.1	1.53	4.57	6.5	2.49	38.85	9.75	29.11	41.4	15.86	650.0	0.0839197330318321	1.39	nan	1.62	1.55	nan	1.7
11734	Mn-WOx/SiO2	Mn	25	n.a.	0	W	74	SiO2	11	0.0	0.185	67	0	33	850	15	10.5	3.9	0.6	0.5	6	15.85	9.94	2.66	7.28	2.33	3.13	62.71	16.78	45.93	14.7	19.75	650.0	0.20938814222933141	1.39	nan	1.62	1.55	nan	1.7
11735	Mn-WOx/SiO2	Mn	25	n.a.	0	W	74	SiO2	11	0.0	0.185	67	0	33	850	20	14.0	5.1	0.9	0.38	6	11.1	1.36	0.93	0.43	5.54	2.83	12.25	8.38	3.87	49.91	25.5	650.0	0.03603507140000675	1.39	nan	1.62	1.55	nan	1.7
11736	Mn-WOx/SiO2	Mn	25	n.a.	0	W	74	SiO2	11	0.0	0.185	67	0	33	800	10	1.5	5.7	2.8	0.75	2	35.24	6.83	1.26	5.57	20.99	6.62	19.38	3.58	15.81	59.56	18.79	650.0	0.09432587270101044	1.39	nan	1.62	1.55	nan	1.7
11737	Mn-WOx/SiO2	Mn	25	n.a.	0	W	74	SiO2	11	0.0	0.185	67	0	33	800	15	2.3	8.5	4.3	0.5	2	34.83	7.36	1.45	5.91	22.0	6.57	21.13	4.16	16.97	63.16	18.86	650.0	0.1528983443268125	1.39	nan	1.62	1.55	nan	1.7
11738	Mn-WOx/SiO2	Mn	25	n.a.	0	W	74	SiO2	11	0.0	0.185	67	0	33	800	20	3.0	11.3	5.7	0.38	2	35.38	7.7	1.6	6.1	21.88	6.38	21.76	4.52	17.24	61.84	18.03	650.0	0.21085801178759173	1.39	nan	1.62	1.55	nan	1.7
11739	Mn-WOx/SiO2	Mn	25	n.a.	0	W	74	SiO2	11	0.0	0.185	67	0	33	800	10	1.5	6.4	2.1	0.75	3	25.36	6.94	1.3	5.64	14.84	3.52	27.37	5.13	22.24	58.52	13.88	650.0	0.0959009860954519	1.39	nan	1.62	1.55	nan	1.7
11740	Mn-WOx/SiO2	Mn	25	n.a.	0	W	74	SiO2	11	0.0	0.185	67	0	33	800	15	2.3	9.6	3.2	0.5	3	23.77	7.61	1.6	6.01	14.79	3.5	32.02	6.73	25.28	62.22	14.72	650.0	0.1583028766108753	1.39	nan	1.62	1.55	nan	1.7
11741	Mn-WOx/SiO2	Mn	25	n.a.	0	W	74	SiO2	11	0.0	0.185	67	0	33	800	20	3.0	12.8	4.3	0.38	3	23.87	7.82	1.87	5.95	14.68	3.49	32.76	7.83	24.93	61.5	14.62	650.0	0.21428157551507684	1.39	nan	1.62	1.55	nan	1.7
11742	Mn-WOx/SiO2	Mn	25	n.a.	0	W	74	SiO2	11	0.0	0.185	67	0	33	800	10	1.5	6.8	1.7	0.75	4	18.44	6.85	1.45	5.4	11.0	2.42	37.15	7.86	29.28	59.65	13.12	650.0	0.09461211858732521	1.39	nan	1.62	1.55	nan	1.7
11743	Mn-WOx/SiO2	Mn	25	n.a.	0	W	74	SiO2	11	0.0	0.185	67	0	33	800	15	2.3	10.2	2.6	0.5	4	16.96	7.08	1.86	5.22	10.54	2.46	41.75	10.97	30.78	62.15	14.5	650.0	0.14686255617176588	1.39	nan	1.62	1.55	nan	1.7
11744	Mn-WOx/SiO2	Mn	25	n.a.	0	W	74	SiO2	11	0.0	0.185	67	0	33	800	20	3.0	13.6	3.4	0.38	4	18.17	7.09	2.24	4.85	10.41	2.63	39.02	12.33	26.69	57.29	14.47	650.0	0.19352342982860582	1.39	nan	1.62	1.55	nan	1.7
11745	Mn-WOx/SiO2	Mn	25	n.a.	0	W	74	SiO2	11	0.0	0.185	67	0	33	800	10	1.5	7.3	1.2	0.75	6	13.32	5.6	1.78	3.82	6.86	1.73	42.04	13.36	28.68	51.5	12.99	650.0	0.07683881711551523	1.39	nan	1.62	1.55	nan	1.7
11746	Mn-WOx/SiO2	Mn	25	n.a.	0	W	74	SiO2	11	0.0	0.185	67	0	33	800	15	2.3	10.9	1.8	0.5	6	9.15	5.99	2.57	3.42	6.15	2.21	65.46	28.09	37.38	67.21	24.15	650.0	0.12353805279526361	1.39	nan	1.62	1.55	nan	1.7
11747	Mn-WOx/SiO2	Mn	25	n.a.	0	W	74	SiO2	11	0.0	0.185	67	0	33	800	20	3.0	14.6	2.4	0.38	6	12.02	6.31	2.83	3.48	5.16	2.58	52.5	23.54	28.95	42.93	21.46	650.0	0.17152296322366947	1.39	nan	1.62	1.55	nan	1.7
11748	Mn-WOx/SiO2	Mn	25	n.a.	0	W	74	SiO2	11	0.0	0.185	67	0	33	800	10	4.0	4.0	2.0	0.75	2	34.36	6.57	1.36	5.21	21.43	6.79	19.12	3.96	15.16	62.37	19.76	650.0	0.09061025757763612	1.39	nan	1.62	1.55	nan	1.7
11749	Mn-WOx/SiO2	Mn	25	n.a.	0	W	74	SiO2	11	0.0	0.185	67	0	33	800	15	6.0	6.0	3.0	0.5	2	34.23	7.15	1.68	5.47	21.19	6.62	20.89	4.91	15.98	61.9	19.34	650.0	0.14836979637875317	1.39	nan	1.62	1.55	nan	1.7
11750	Mn-WOx/SiO2	Mn	25	n.a.	0	W	74	SiO2	11	0.0	0.185	67	0	33	800	20	8.0	8.0	4.0	0.38	2	34.71	7.59	1.92	5.67	20.62	6.51	21.87	5.53	16.34	59.41	18.76	650.0	0.20772365286353228	1.39	nan	1.62	1.55	nan	1.7
11751	Mn-WOx/SiO2	Mn	25	n.a.	0	W	74	SiO2	11	0.0	0.185	67	0	33	800	10	4.0	4.5	1.5	0.75	3	23.18	6.62	1.73	4.89	13.76	4.03	28.56	7.46	21.1	59.36	17.39	650.0	0.09132399526040058	1.39	nan	1.62	1.55	nan	1.7
11752	Mn-WOx/SiO2	Mn	25	n.a.	0	W	74	SiO2	11	0.0	0.185	67	0	33	800	15	6.0	6.8	2.3	0.5	3	22.55	6.84	2.26	4.58	12.56	4.12	30.33	10.02	20.31	55.7	18.27	650.0	0.14170348194390228	1.39	nan	1.62	1.55	nan	1.7
11753	Mn-WOx/SiO2	Mn	25	n.a.	0	W	74	SiO2	11	0.0	0.185	67	0	33	800	20	8.0	9.0	3.0	0.38	3	22.49	7.12	2.67	4.45	11.81	4.56	31.66	11.87	19.79	52.51	20.28	650.0	0.1943732857854088	1.39	nan	1.62	1.55	nan	1.7
11754	Mn-WOx/SiO2	Mn	25	n.a.	0	W	74	SiO2	11	0.0	0.185	67	0	33	800	10	4.0	4.8	1.2	0.75	4	18.04	5.93	2.07	3.86	9.74	3.2	32.87	11.47	21.4	53.99	17.74	650.0	0.08150800000564176	1.39	nan	1.62	1.55	nan	1.7
11755	Mn-WOx/SiO2	Mn	25	n.a.	0	W	74	SiO2	11	0.0	0.185	67	0	33	800	15	6.0	7.2	1.8	0.5	4	17.54	6.68	2.77	3.91	8.15	3.91	38.08	15.79	22.29	46.47	22.29	650.0	0.13827147766972422	1.39	nan	1.62	1.55	nan	1.7
11756	Mn-WOx/SiO2	Mn	25	n.a.	0	W	74	SiO2	11	0.0	0.185	67	0	33	800	20	8.0	9.6	2.4	0.38	4	17.94	7.03	3.02	4.01	7.59	4.44	39.19	16.83	22.35	42.31	24.75	650.0	0.19182454084296008	1.39	nan	1.62	1.55	nan	1.7
11757	Mn-WOx/SiO2	Mn	25	n.a.	0	W	74	SiO2	11	0.0	0.185	67	0	33	800	10	4.0	5.1	0.9	0.75	6	11.98	5.75	2.43	3.32	4.93	2.63	48.0	20.28	27.71	41.15	21.95	650.0	0.07895914621329496	1.39	nan	1.62	1.55	nan	1.7
