Repository: jimmmmmmmyzzy/SR-in-Heterogeneous-Catalysis

# Towards distilling 'physical laws' in heterogeneous catalysis with symbolic regression

File: OCM_dataset_modified.csv (part 60 of 64)
	Name	M1	M1_atom_number	M2	M2_atom_number	M3	M3_atom_number	Support 	Support_ID	M2_mol	M3_mol	M1_mol%	M2_mol%	M3_mol%	Temp	Total_flow	Ar_flow	CH4_flow	O2_flow	CT	CH4/O2	CH4_conv	C2y	C2H6y	C2H4y	COy	CO2y	C2s	C2H6s	C2H4s	COs	CO2s	BET_surface_area	rate_constant	radii_M1	radii_M2	radii_M3	chi_M1	chi_M2	chi_M3
11758	Mn-WOx/SiO2	Mn	25	n.a.	0	W	74	SiO2	11	0.0	0.185	67	0	33	800	15	6.0	7.7	1.3	0.5	6	11.61	6.24	2.91	3.33	4.2	3.24	53.75	25.06	28.68	36.18	27.91	650.0	0.1288637203187778	1.39	nan	1.62	1.55	nan	1.7
11759	Mn-WOx/SiO2	Mn	25	n.a.	0	W	74	SiO2	11	0.0	0.185	67	0	33	800	20	8.0	10.3	1.7	0.38	6	12.12	6.48	3.14	3.34	3.81	3.58	53.47	25.91	27.56	31.44	29.54	650.0	0.1763022863796799	1.39	nan	1.62	1.55	nan	1.7
11760	Mn-WOx/SiO2	Mn	25	n.a.	0	W	74	SiO2	11	0.0	0.185	67	0	33	800	10	7.0	2.0	1.0	0.75	2	34.29	7.88	2.97	4.91	13.4	11.04	22.98	8.66	14.32	39.08	32.2	650.0	0.1094374813808092	1.39	nan	1.62	1.55	nan	1.7
11761	Mn-WOx/SiO2	Mn	25	n.a.	0	W	74	SiO2	11	0.0	0.185	67	0	33	800	15	10.5	3.0	1.5	0.5	2	34.89	7.73	3.16	4.57	10.68	12.51	22.16	9.06	13.1	30.61	35.86	650.0	0.1609022487952539	1.39	nan	1.62	1.55	nan	1.7
11762	Mn-WOx/SiO2	Mn	25	n.a.	0	W	74	SiO2	11	0.0	0.185	67	0	33	800	20	14.0	4.0	2.0	0.38	2	32.67	7.22	3.32	3.9	10.52	13.05	22.1	10.16	11.94	32.2	39.94	650.0	0.19720812280129946	1.39	nan	1.62	1.55	nan	1.7
11763	Mn-WOx/SiO2	Mn	25	n.a.	0	W	74	SiO2	11	0.0	0.185	67	0	33	800	10	7.0	2.3	0.8	0.75	3	24.99	8.02	3.06	4.96	7.94	8.26	32.09	12.24	19.85	31.77	33.05	650.0	0.11146536516841822	1.39	nan	1.62	1.55	nan	1.7
11764	Mn-WOx/SiO2	Mn	25	n.a.	0	W	74	SiO2	11	0.0	0.185	67	0	33	800	15	10.5	3.4	1.1	0.5	3	23.62	7.45	3.3	4.15	6.78	8.71	31.54	13.97	17.57	28.7	36.88	650.0	0.15484229393716972	1.39	nan	1.62	1.55	nan	1.7
11765	Mn-WOx/SiO2	Mn	25	n.a.	0	W	74	SiO2	11	0.0	0.185	67	0	33	800	20	14.0	4.5	1.5	0.38	3	21.91	6.77	3.47	3.3	6.65	8.89	30.9	15.84	15.06	30.35	40.58	650.0	0.18447533599865545	1.39	nan	1.62	1.55	nan	1.7
11766	Mn-WOx/SiO2	Mn	25	n.a.	0	W	74	SiO2	11	0.0	0.185	67	0	33	800	10	7.0	2.4	0.6	0.75	4	19.33	7.69	2.9	4.79	5.33	6.55	39.78	15.0	24.78	27.57	33.89	650.0	0.10669027731470825	1.39	nan	1.62	1.55	nan	1.7
11767	Mn-WOx/SiO2	Mn	25	n.a.	0	W	74	SiO2	11	0.0	0.185	67	0	33	800	15	10.5	3.6	0.9	0.5	4	19.62	6.46	3.14	3.32	4.58	6.3	32.93	16.0	16.92	23.34	32.11	650.0	0.13356206738070242	1.39	nan	1.62	1.55	nan	1.7
11768	Mn-WOx/SiO2	Mn	25	n.a.	0	W	74	SiO2	11	0.0	0.185	67	0	33	800	20	14.0	4.8	1.2	0.38	4	17.9	5.9	3.29	2.61	4.3	6.45	32.96	18.38	14.58	24.02	36.03	650.0	0.1600319457809407	1.39	nan	1.62	1.55	nan	1.7
11769	Mn-WOx/SiO2	Mn	25	n.a.	0	W	74	SiO2	11	0.0	0.185	67	0	33	800	10	7.0	2.6	0.4	0.75	6	13.58	6.13	2.81	3.32	2.7	4.21	45.14	20.69	24.45	19.88	31.0	650.0	0.08434578618558791	1.39	nan	1.62	1.55	nan	1.7
11770	Mn-WOx/SiO2	Mn	25	n.a.	0	W	74	SiO2	11	0.0	0.185	67	0	33	800	15	10.5	3.9	0.6	0.5	6	12.6	5.23	2.89	2.34	2.37	3.98	41.51	22.94	18.57	18.81	31.59	650.0	0.10743456501197574	1.39	nan	1.62	1.55	nan	1.7
11771	Mn-WOx/SiO2	Mn	25	n.a.	0	W	74	SiO2	11	0.0	0.185	67	0	33	800	20	14.0	5.1	0.9	0.38	6	10.17	4.67	2.73	1.94	2.23	4.14	45.92	26.84	19.08	21.93	40.71	650.0	0.1258569196910646	1.39	nan	1.62	1.55	nan	1.7
11772	Mn-WOx/SiO2	Mn	25	n.a.	0	W	74	SiO2	11	0.0	0.185	67	0	33	775	10	1.5	5.7	2.8	0.75	2	33.61	7.12	1.64	5.48	19.82	7.04	21.18	4.88	16.3	58.97	20.95	650.0	0.09848246479794047	1.39	nan	1.62	1.55	nan	1.7
11773	Mn-WOx/SiO2	Mn	25	n.a.	0	W	74	SiO2	11	0.0	0.185	67	0	33	775	15	2.3	8.5	4.3	0.5	2	34.73	7.41	1.96	5.45	20.19	7.06	21.34	5.64	15.69	58.13	20.33	650.0	0.1539780830562714	1.39	nan	1.62	1.55	nan	1.7
11774	Mn-WOx/SiO2	Mn	25	n.a.	0	W	74	SiO2	11	0.0	0.185	67	0	33	775	20	3.0	11.3	5.7	0.38	2	35.24	7.55	2.03	5.52	19.84	6.94	21.42	5.76	15.66	56.3	19.69	650.0	0.20658481093409875	1.39	nan	1.62	1.55	nan	1.7
11775	Mn-WOx/SiO2	Mn	25	n.a.	0	W	74	SiO2	11	0.0	0.185	67	0	33	775	10	1.5	6.4	2.1	0.75	3	22.14	6.9	2.01	4.89	13.32	4.22	31.17	9.08	22.09	60.16	19.06	650.0	0.09532800227342657	1.39	nan	1.62	1.55	nan	1.7
11776	Mn-WOx/SiO2	Mn	25	n.a.	0	W	74	SiO2	11	0.0	0.185	67	0	33	775	15	2.3	9.6	3.2	0.5	3	22.71	7.19	2.54	4.65	12.82	4.58	31.66	11.18	20.48	56.45	20.17	650.0	0.14923158676157977	1.39	nan	1.62	1.55	nan	1.7
11777	Mn-WOx/SiO2	Mn	25	n.a.	0	W	74	SiO2	11	0.0	0.185	67	0	33	775	20	3.0	12.8	4.3	0.38	3	22.53	7.28	2.9	4.38	12.34	4.9	32.31	12.87	19.44	54.77	21.75	650.0	0.19891049199103966	1.39	nan	1.62	1.55	nan	1.7
11778	Mn-WOx/SiO2	Mn	25	n.a.	0	W	74	SiO2	11	0.0	0.185	67	0	33	775	10	1.5	6.8	1.7	0.75	4	18.63	5.97	2.28	3.69	9.18	3.33	32.05	12.24	19.81	49.28	17.87	650.0	0.0820750742654744	1.39	nan	1.62	1.55	nan	1.7
11779	Mn-WOx/SiO2	Mn	25	n.a.	0	W	74	SiO2	11	0.0	0.185	67	0	33	775	15	2.3	10.2	2.6	0.5	4	14.58	7.18	3.21	3.97	8.08	4.3	49.25	22.02	27.23	55.42	29.49	650.0	0.14901610435012316	1.39	nan	1.62	1.55	nan	1.7
11780	Mn-WOx/SiO2	Mn	25	n.a.	0	W	74	SiO2	11	0.0	0.185	67	0	33	775	20	3.0	13.6	3.4	0.38	4	19.13	7.37	3.38	3.99	7.45	4.49	38.53	17.67	20.86	38.94	23.47	650.0	0.20146611242672424	1.39	nan	1.62	1.55	nan	1.7
11781	Mn-WOx/SiO2	Mn	25	n.a.	0	W	74	SiO2	11	0.0	0.185	67	0	33	775	10	1.5	7.3	1.2	0.75	6	12.54	6.45	2.83	3.62	4.9	3.04	51.44	22.57	28.87	39.07	24.24	650.0	0.08889884435732366	1.39	nan	1.62	1.55	nan	1.7
11782	Mn-WOx/SiO2	Mn	25	n.a.	0	W	74	SiO2	11	0.0	0.185	67	0	33	775	15	2.3	10.9	1.8	0.5	6	14.67	6.14	3.08	3.06	4.28	3.38	41.85	21.0	20.86	29.18	23.04	650.0	0.12673175124363956	1.39	nan	1.62	1.55	nan	1.7
11783	Mn-WOx/SiO2	Mn	25	n.a.	0	W	74	SiO2	11	0.0	0.185	67	0	33	775	20	3.0	14.6	2.4	0.38	6	11.7	5.85	3.28	2.57	4.02	3.54	50.0	28.03	21.97	34.36	30.26	650.0	0.15863402864455248	1.39	nan	1.62	1.55	nan	1.7
11784	Mn-WOx/SiO2	Mn	25	n.a.	0	W	74	SiO2	11	0.0	0.185	67	0	33	775	10	4.0	4.0	2.0	0.75	2	32.95	7.14	2.26	4.88	18.53	8.35	21.67	6.86	14.81	56.24	25.34	650.0	0.09876960452842098	1.39	nan	1.62	1.55	nan	1.7
11785	Mn-WOx/SiO2	Mn	25	n.a.	0	W	74	SiO2	11	0.0	0.185	67	0	33	775	15	6.0	6.0	3.0	0.5	2	32.94	7.85	2.94	4.91	17.42	8.87	23.83	8.93	14.91	52.88	26.93	650.0	0.16350500374451818	1.39	nan	1.62	1.55	nan	1.7
11786	Mn-WOx/SiO2	Mn	25	n.a.	0	W	74	SiO2	11	0.0	0.185	67	0	33	775	20	8.0	8.0	4.0	0.38	2	33.18	7.94	3.14	4.8	16.73	9.42	23.93	9.46	14.47	50.42	28.39	650.0	0.21770959894472638	1.39	nan	1.62	1.55	nan	1.7
11787	Mn-WOx/SiO2	Mn	25	n.a.	0	W	74	SiO2	11	0.0	0.185	67	0	33	775	10	4.0	4.5	1.5	0.75	3	22.77	7.64	2.99	4.65	10.3	6.36	33.55	13.13	20.42	45.23	27.93	650.0	0.10596826866906238	1.39	nan	1.62	1.55	nan	1.7
11788	Mn-WOx/SiO2	Mn	25	n.a.	0	W	74	SiO2	11	0.0	0.185	67	0	33	775	15	6.0	6.8	2.3	0.5	3	21.69	7.64	3.51	4.13	8.88	6.83	35.22	16.18	19.04	40.94	31.49	650.0	0.15895240300359356	1.39	nan	1.62	1.55	nan	1.7
11789	Mn-WOx/SiO2	Mn	25	n.a.	0	W	74	SiO2	11	0.0	0.185	67	0	33	775	20	8.0	9.0	3.0	0.38	3	20.94	7.12	3.61	3.51	8.56	7.21	34.0	17.24	16.76	40.88	34.43	650.0	0.1943732857854088	1.39	nan	1.62	1.55	nan	1.7
11790	Mn-WOx/SiO2	Mn	25	n.a.	0	W	74	SiO2	11	0.0	0.185	67	0	33	775	10	4.0	4.8	1.2	0.75	4	16.72	7.38	3.09	4.29	6.97	5.2	44.14	18.48	25.66	41.69	31.1	650.0	0.1022201132473139	1.39	nan	1.62	1.55	nan	1.7
11791	Mn-WOx/SiO2	Mn	25	n.a.	0	W	74	SiO2	11	0.0	0.185	67	0	33	775	15	6.0	7.2	1.8	0.5	4	16.11	6.89	3.44	3.45	6.41	5.55	42.77	21.35	21.42	39.79	34.45	650.0	0.1427771921753058	1.39	nan	1.62	1.55	nan	1.7
11792	Mn-WOx/SiO2	Mn	25	n.a.	0	W	74	SiO2	11	0.0	0.185	67	0	33	775	20	8.0	9.6	2.4	0.38	4	16.52	5.91	3.38	2.53	5.68	5.79	35.77	20.46	15.31	34.38	35.05	650.0	0.1603116183405714	1.39	nan	1.62	1.55	nan	1.7
11793	Mn-WOx/SiO2	Mn	25	n.a.	0	W	74	SiO2	11	0.0	0.185	67	0	33	775	10	4.0	5.1	0.9	0.75	6	11.1	5.83	2.95	2.88	3.71	3.64	52.52	26.58	25.95	33.42	32.79	650.0	0.08009136862149269	1.39	nan	1.62	1.55	nan	1.7
11794	Mn-WOx/SiO2	Mn	25	n.a.	0	W	74	SiO2	11	0.0	0.185	67	0	33	775	15	6.0	7.7	1.3	0.5	6	9.67	5.16	3.06	2.1	3.59	3.91	53.36	31.64	21.72	37.13	40.43	650.0	0.10595784958177323	1.39	nan	1.62	1.55	nan	1.7
11795	Mn-WOx/SiO2	Mn	25	n.a.	0	W	74	SiO2	11	0.0	0.185	67	0	33	775	20	8.0	10.3	1.7	0.38	6	10.41	4.76	2.93	1.83	3.21	4.15	45.73	28.15	17.58	30.84	39.87	650.0	0.12834253781428767	1.39	nan	1.62	1.55	nan	1.7
11796	Mn-WOx/SiO2	Mn	25	n.a.	0	W	74	SiO2	11	0.0	0.185	67	0	33	775	10	7.0	2.0	1.0	0.75	2	30.52	5.14	2.88	2.26	9.74	14.12	16.84	9.44	7.4	31.91	46.26	650.0	0.07035742071820762	1.39	nan	1.62	1.55	nan	1.7
11797	Mn-WOx/SiO2	Mn	25	n.a.	0	W	74	SiO2	11	0.0	0.185	67	0	33	775	15	10.5	3.0	1.5	0.5	2	27.89	7.36	2.71	4.65	5.98	11.5	26.39	9.72	16.67	21.44	41.23	650.0	0.1528983443268125	1.39	nan	1.62	1.55	nan	1.7
11798	Mn-WOx/SiO2	Mn	25	n.a.	0	W	74	SiO2	11	0.0	0.185	67	0	33	775	20	14.0	4.0	2.0	0.38	2	23.98	7.29	2.75	4.54	6.12	8.66	30.4	11.47	18.93	25.52	36.11	650.0	0.1991943272873692	1.39	nan	1.62	1.55	nan	1.7
11799	Mn-WOx/SiO2	Mn	25	n.a.	0	W	74	SiO2	11	0.0	0.185	67	0	33	775	10	7.0	2.3	0.8	0.75	3	21.4	6.02	2.77	3.25	5.78	8.5	28.13	12.94	15.19	27.01	39.72	650.0	0.08278425641789565	1.39	nan	1.62	1.55	nan	1.7
11800	Mn-WOx/SiO2	Mn	25	n.a.	0	W	74	SiO2	11	0.0	0.185	67	0	33	775	15	10.5	3.4	1.1	0.5	3	19.35	6.69	2.83	3.86	3.92	7.29	34.57	14.63	19.95	20.26	37.67	650.0	0.13848580548432143	1.39	nan	1.62	1.55	nan	1.7
11801	Mn-WOx/SiO2	Mn	25	n.a.	0	W	74	SiO2	11	0.0	0.185	67	0	33	775	20	14.0	4.5	1.5	0.38	3	16.82	5.9	2.65	3.25	3.49	5.81	35.08	15.76	19.32	20.75	34.54	650.0	0.1600319457809407	1.39	nan	1.62	1.55	nan	1.7
11802	Mn-WOx/SiO2	Mn	25	n.a.	0	W	74	SiO2	11	0.0	0.185	67	0	33	775	10	7.0	2.4	0.6	0.75	4	16.54	5.64	2.69	2.95	4.25	6.34	34.1	16.26	17.84	25.7	38.33	650.0	0.07740390859815613	1.39	nan	1.62	1.55	nan	1.7
11803	Mn-WOx/SiO2	Mn	25	n.a.	0	W	74	SiO2	11	0.0	0.185	67	0	33	775	15	10.5	3.6	0.9	0.5	4	14.96	5.28	2.38	2.9	2.49	5.08	35.29	15.91	19.39	16.64	33.96	650.0	0.10849002970479155	1.39	nan	1.62	1.55	nan	1.7
11804	Mn-WOx/SiO2	Mn	25	n.a.	0	W	74	SiO2	11	0.0	0.185	67	0	33	775	20	14.0	4.8	1.2	0.38	4	14.02	4.8	2.48	2.32	2.07	4.09	34.24	17.69	16.55	14.76	29.17	650.0	0.1294480110283468	1.39	nan	1.62	1.55	nan	1.7
11805	Mn-WOx/SiO2	Mn	25	n.a.	0	W	74	SiO2	11	0.0	0.185	67	0	33	775	10	7.0	2.6	0.4	0.75	6	12.08	4.29	2.43	1.86	2.47	4.11	35.51	20.12	15.4	20.45	34.02	650.0	0.0584631997070351	1.39	nan	1.62	1.55	nan	1.7
11806	Mn-WOx/SiO2	Mn	25	n.a.	0	W	74	SiO2	11	0.0	0.185	67	0	33	775	15	10.5	3.9	0.6	0.5	6	9.51	4.01	2.19	1.82	1.26	3.44	42.17	23.03	19.14	13.25	36.17	650.0	0.08185233322529167	1.39	nan	1.62	1.55	nan	1.7
11807	Mn-WOx/SiO2	Mn	25	n.a.	0	W	74	SiO2	11	0.0	0.185	67	0	33	775	20	14.0	5.1	0.9	0.38	6	7.03	3.54	2.01	1.53	0.97	2.89	50.36	28.59	21.76	13.8	41.11	650.0	0.09484676670333035	1.39	nan	1.62	1.55	nan	1.7
11808	Mn-WOx/SiO2	Mn	25	n.a.	0	W	74	SiO2	11	0.0	0.185	67	0	33	750	10	1.5	5.7	2.8	0.75	2	32.68	7.3	2.24	5.06	17.85	8.25	22.34	6.85	15.48	54.62	25.24	650.0	0.10106895122170913	1.39	nan	1.62	1.55	nan	1.7
11809	Mn-WOx/SiO2	Mn	25	n.a.	0	W	74	SiO2	11	0.0	0.185	67	0	33	750	15	2.3	8.5	4.3	0.5	2	34.05	7.25	2.59	4.66	17.66	8.41	21.29	7.61	13.69	51.86	24.7	650.0	0.15052496900109372	1.39	nan	1.62	1.55	nan	1.7
11810	Mn-WOx/SiO2	Mn	25	n.a.	0	W	74	SiO2	11	0.0	0.185	67	0	33	750	20	3.0	11.3	5.7	0.38	2	34.02	7.15	2.83	4.32	17.02	8.27	21.02	8.32	12.7	50.03	24.31	650.0	0.1952234162878331	1.39	nan	1.62	1.55	nan	1.7
11811	Mn-WOx/SiO2	Mn	25	n.a.	0	W	74	SiO2	11	0.0	0.185	67	0	33	750	10	1.5	6.4	2.1	0.75	3	22.26	7.14	2.94	4.2	10.39	6.28	32.08	13.21	18.87	46.68	28.21	650.0	0.09876960452842098	1.39	nan	1.62	1.55	nan	1.7
11812	Mn-WOx/SiO2	Mn	25	n.a.	0	W	74	SiO2	11	0.0	0.185	67	0	33	750	15	2.3	9.6	3.2	0.5	3	21.2	6.34	3.15	3.19	9.98	6.54	29.91	14.86	15.05	47.08	30.85	650.0	0.13099796446539136	1.39	nan	1.62	1.55	nan	1.7
11813	Mn-WOx/SiO2	Mn	25	n.a.	0	W	74	SiO2	11	0.0	0.185	67	0	33	750	20	3.0	12.8	4.3	0.38	3	20.74	6.9	3.06	3.84	8.05	6.54	33.27	14.75	18.51	38.81	31.53	650.0	0.18814737290807873	1.39	nan	1.62	1.55	nan	1.7
11814	Mn-WOx/SiO2	Mn	25	n.a.	0	W	74	SiO2	11	0.0	0.185	67	0	33	750	10	1.5	6.8	1.7	0.75	4	15.75	5.98	2.96	3.02	7.23	4.92	37.97	18.79	19.17	45.9	31.24	650.0	0.08221688052280916	1.39	nan	1.62	1.55	nan	1.7
11815	Mn-WOx/SiO2	Mn	25	n.a.	0	W	74	SiO2	11	0.0	0.185	67	0	33	750	15	2.3	10.2	2.6	0.5	4	11.73	6.15	3.0	3.15	5.31	5.34	52.43	25.58	26.85	45.27	45.52	650.0	0.12694484591114708	1.39	nan	1.62	1.55	nan	1.7
11816	Mn-WOx/SiO2	Mn	25	n.a.	0	W	74	SiO2	11	0.0	0.185	67	0	33	750	20	3.0	13.6	3.4	0.38	4	12.68	6.7	2.74	3.96	4.4	3.97	52.84	21.61	31.23	34.7	31.31	650.0	0.18250020561787678	1.39	nan	1.62	1.55	nan	1.7
11817	Mn-WOx/SiO2	Mn	25	n.a.	0	W	74	SiO2	11	0.0	0.185	67	0	33	750	10	1.5	7.3	1.2	0.75	6	11.71	4.84	2.57	2.27	4.11	3.39	41.33	21.95	19.39	35.1	28.95	650.0	0.06614733407111259	1.39	nan	1.62	1.55	nan	1.7
11818	Mn-WOx/SiO2	Mn	25	n.a.	0	W	74	SiO2	11	0.0	0.185	67	0	33	750	15	2.3	10.9	1.8	0.5	6	9.05	5.29	2.47	2.82	2.52	2.94	58.45	27.29	31.16	27.85	32.49	650.0	0.10870118950016266	1.39	nan	1.62	1.55	nan	1.7
11819	Mn-WOx/SiO2	Mn	25	n.a.	0	W	74	SiO2	11	0.0	0.185	67	0	33	750	20	3.0	14.6	2.4	0.38	6	6.31	4.66	2.27	2.39	2.08	2.15	73.85	35.97	37.88	32.96	34.07	650.0	0.12558088476687296	1.39	nan	1.62	1.55	nan	1.7
11820	Mn-WOx/SiO2	Mn	25	n.a.	0	W	74	SiO2	11	0.0	0.185	67	0	33	750	10	4.0	4.0	2.0	0.75	2	30.36	6.81	2.73	4.08	14.64	10.15	22.43	8.99	13.44	48.22	33.43	650.0	0.0940396882540364	1.39	nan	1.62	1.55	nan	1.7
11821	Mn-WOx/SiO2	Mn	25	n.a.	0	W	74	SiO2	11	0.0	0.185	67	0	33	750	15	6.0	6.0	3.0	0.5	2	27.89	8.48	2.81	5.67	10.91	9.15	30.41	10.08	20.33	39.12	32.81	650.0	0.17722531671320718	1.39	nan	1.62	1.55	nan	1.7
11822	Mn-WOx/SiO2	Mn	25	n.a.	0	W	74	SiO2	11	0.0	0.185	67	0	33	750	20	8.0	8.0	4.0	0.38	2	24.45	8.77	2.98	5.79	9.51	7.01	35.87	12.19	23.68	38.9	28.67	650.0	0.24154314639660104	1.39	nan	1.62	1.55	nan	1.7
11823	Mn-WOx/SiO2	Mn	25	n.a.	0	W	74	SiO2	11	0.0	0.185	67	0	33	750	10	4.0	4.5	1.5	0.75	3	18.85	6.94	2.64	4.3	7.19	6.56	36.82	14.01	22.81	38.14	34.8	650.0	0.0959009860954519	1.39	nan	1.62	1.55	nan	1.7
11824	Mn-WOx/SiO2	Mn	25	n.a.	0	W	74	SiO2	11	0.0	0.185	67	0	33	750	15	6.0	6.8	2.3	0.5	3	14.89	6.99	2.73	4.26	4.84	4.79	46.94	18.33	28.61	32.51	32.17	650.0	0.14492634346743147	1.39	nan	1.62	1.55	nan	1.7
11825	Mn-WOx/SiO2	Mn	25	n.a.	0	W	74	SiO2	11	0.0	0.185	67	0	33	750	20	8.0	9.0	3.0	0.38	3	11.57	6.22	2.62	3.6	4.29	3.61	53.76	22.64	31.11	37.08	31.2	650.0	0.16899624296487148	1.39	nan	1.62	1.55	nan	1.7
11826	Mn-WOx/SiO2	Mn	25	n.a.	0	W	74	SiO2	11	0.0	0.185	67	0	33	750	10	4.0	4.8	1.2	0.75	4	12.64	6.52	2.68	3.84	4.34	4.69	51.58	21.2	30.38	34.34	37.1	650.0	0.08989690175657894	1.39	nan	1.62	1.55	nan	1.7
11827	Mn-WOx/SiO2	Mn	25	n.a.	0	W	74	SiO2	11	0.0	0.185	67	0	33	750	15	6.0	7.2	1.8	0.5	4	10.58	5.96	2.64	3.32	3.03	3.67	56.33	24.95	31.38	28.64	34.69	650.0	0.12289992463244519	1.39	nan	1.62	1.55	nan	1.7
11828	Mn-WOx/SiO2	Mn	25	n.a.	0	W	74	SiO2	11	0.0	0.185	67	0	33	750	20	8.0	9.6	2.4	0.38	4	7.89	4.87	2.39	2.48	2.4	2.58	61.72	30.29	31.43	30.42	32.7	650.0	0.1313837072887518	1.39	nan	1.62	1.55	nan	1.7
11829	Mn-WOx/SiO2	Mn	25	n.a.	0	W	74	SiO2	11	0.0	0.185	67	0	33	750	10	4.0	5.1	0.9	0.75	6	8.18	4.97	2.27	2.7	2.45	3.05	60.76	27.75	33.01	29.95	37.29	650.0	0.06797007301982329	1.39	nan	1.62	1.55	nan	1.7
11830	Mn-WOx/SiO2	Mn	25	n.a.	0	W	74	SiO2	11	0.0	0.185	67	0	33	750	15	6.0	7.7	1.3	0.5	6	6.63	4.13	2.18	1.95	1.53	2.23	62.29	32.88	29.41	23.08	33.63	650.0	0.08435415779837231	1.39	nan	1.62	1.55	nan	1.7
11831	Mn-WOx/SiO2	Mn	25	n.a.	0	W	74	SiO2	11	0.0	0.185	67	0	33	750	20	8.0	10.3	1.7	0.38	6	4.65	3.44	1.91	1.53	1.2	1.74	73.98	41.08	32.9	25.81	37.42	650.0	0.09212002420740865	1.39	nan	1.62	1.55	nan	1.7
11832	Mn-WOx/SiO2	Mn	25	n.a.	0	W	74	SiO2	11	0.0	0.185	67	0	33	750	10	7.0	2.0	1.0	0.75	2	19.01	5.96	2.62	3.34	4.6	6.88	31.35	13.78	17.57	24.2	36.19	650.0	0.0819332830882968	1.39	nan	1.62	1.55	nan	1.7
11833	Mn-WOx/SiO2	Mn	25	n.a.	0	W	74	SiO2	11	0.0	0.185	67	0	33	750	15	10.5	3.0	1.5	0.5	2	15.79	4.5	2.2	2.3	2.87	4.62	28.5	13.93	14.57	18.18	29.26	650.0	0.09208787700281369	1.39	nan	1.62	1.55	nan	1.7
11834	Mn-WOx/SiO2	Mn	25	n.a.	0	W	74	SiO2	11	0.0	0.185	67	0	33	750	20	14.0	4.0	2.0	0.38	2	12.92	3.74	2.0	1.74	2.0	3.63	28.95	15.48	13.47	15.48	28.1	650.0	0.10030874240296854	1.39	nan	1.62	1.55	nan	1.7
11835	Mn-WOx/SiO2	Mn	25	n.a.	0	W	74	SiO2	11	0.0	0.185	67	0	33	750	10	7.0	2.3	0.8	0.75	3	13.64	4.61	2.19	2.42	2.83	4.69	33.8	16.06	17.74	20.75	34.38	650.0	0.06292857977463293	1.39	nan	1.62	1.55	nan	1.7
11836	Mn-WOx/SiO2	Mn	25	n.a.	0	W	74	SiO2	11	0.0	0.185	67	0	33	750	15	10.5	3.4	1.1	0.5	3	10.03	3.53	1.89	1.64	1.74	3.49	35.19	18.84	16.35	17.35	34.8	650.0	0.0718762136112583	1.39	nan	1.62	1.55	nan	1.7
11837	Mn-WOx/SiO2	Mn	25	n.a.	0	W	74	SiO2	11	0.0	0.185	67	0	33	750	20	14.0	4.5	1.5	0.38	3	7.85	2.84	1.64	1.2	1.06	2.7	36.18	20.89	15.29	13.5	34.39	650.0	0.07581863645820948	1.39	nan	1.62	1.55	nan	1.7
11838	Mn-WOx/SiO2	Mn	25	n.a.	0	W	74	SiO2	11	0.0	0.185	67	0	33	750	10	7.0	2.4	0.6	0.75	4	10.61	4.15	2.2	1.95	1.72	3.87	39.11	20.74	18.38	16.21	36.48	650.0	0.05651428866191713	1.39	nan	1.62	1.55	nan	1.7
11839	Mn-WOx/SiO2	Mn	25	n.a.	0	W	74	SiO2	11	0.0	0.185	67	0	33	750	15	10.5	3.6	0.9	0.5	4	9.08	2.83	1.58	1.25	0.88	2.57	31.17	17.4	13.77	9.69	28.3	650.0	0.05741632827348748	1.39	nan	1.62	1.55	nan	1.7
11840	Mn-WOx/SiO2	Mn	25	n.a.	0	W	74	SiO2	11	0.0	0.185	67	0	33	750	20	14.0	4.8	1.2	0.38	4	7.12	2.32	1.47	0.85	0.48	2.05	32.58	20.65	11.94	6.74	28.79	650.0	0.061771989962216126	1.39	nan	1.62	1.55	nan	1.7
11841	Mn-WOx/SiO2	Mn	25	n.a.	0	W	74	SiO2	11	0.0	0.185	67	0	33	750	10	7.0	2.6	0.4	0.75	6	6.06	3.08	1.77	1.31	0.91	2.74	50.83	29.21	21.62	15.02	45.21	650.0	0.041712386719688584	1.39	nan	1.62	1.55	nan	1.7
11842	Mn-WOx/SiO2	Mn	25	n.a.	0	W	74	SiO2	11	0.0	0.185	67	0	33	750	15	10.5	3.9	0.6	0.5	6	5.12	2.01	1.25	0.76	0.33	1.92	39.26	24.41	14.84	6.45	37.5	650.0	0.040609506680728547	1.39	nan	1.62	1.55	nan	1.7
11843	Mn-WOx/SiO2	Mn	25	n.a.	0	W	74	SiO2	11	0.0	0.185	67	0	33	750	20	14.0	5.1	0.9	0.38	6	3.23	1.63	1.05	0.58	0.07	1.48	50.46	32.51	17.96	2.17	45.82	650.0	0.0432481749037494	1.39	nan	1.62	1.55	nan	1.7
11844	Mn-WOx/SiO2	Mn	25	n.a.	0	W	74	SiO2	11	0.0	0.185	67	0	33	700	10	1.5	5.7	2.8	0.75	2	18.31	5.9	2.28	3.62	8.36	5.04	32.22	12.45	19.77	45.66	27.53	650.0	0.08108285252900997	1.39	nan	1.62	1.55	nan	1.7
11845	Mn-WOx/SiO2	Mn	25	n.a.	0	W	74	SiO2	11	0.0	0.185	67	0	33	700	15	2.3	8.5	4.3	0.5	2	13.84	5.05	2.15	2.9	6.51	3.36	36.49	15.53	20.95	47.04	24.28	650.0	0.10363949745959294	1.39	nan	1.62	1.55	nan	1.7
11846	Mn-WOx/SiO2	Mn	25	n.a.	0	W	74	SiO2	11	0.0	0.185	67	0	33	700	20	3.0	11.3	5.7	0.38	2	11.55	4.48	2.18	2.3	5.11	2.5	38.79	18.87	19.91	44.24	21.65	650.0	0.12061720090473516	1.39	nan	1.62	1.55	nan	1.7
11847	Mn-WOx/SiO2	Mn	25	n.a.	0	W	74	SiO2	11	0.0	0.185	67	0	33	700	10	1.5	6.4	2.1	0.75	3	9.66	3.75	1.86	1.89	3.28	2.65	38.82	19.25	19.57	33.95	27.43	650.0	0.050961617093596985	1.39	nan	1.62	1.55	nan	1.7
11848	Mn-WOx/SiO2	Mn	25	n.a.	0	W	74	SiO2	11	0.0	0.185	67	0	33	700	15	2.3	9.6	3.2	0.5	3	4.74	2.99	1.62	1.37	2.3	1.83	63.08	34.18	28.9	48.52	38.61	650.0	0.06071224002979847	1.39	nan	1.62	1.55	nan	1.7
11849	Mn-WOx/SiO2	Mn	25	n.a.	0	W	74	SiO2	11	0.0	0.185	67	0	33	700	20	3.0	12.8	4.3	0.38	3	4.09	2.4	1.38	1.02	1.71	1.4	58.68	33.74	24.94	41.81	34.23	650.0	0.06392813833959102	1.39	nan	1.62	1.55	nan	1.7
11850	Mn-WOx/SiO2	Mn	25	n.a.	0	W	74	SiO2	11	0.0	0.185	67	0	33	700	10	1.5	6.8	1.7	0.75	4	4.23	2.71	1.48	1.23	1.92	1.97	64.07	34.99	29.08	45.39	46.57	650.0	0.03663196933434012	1.39	nan	1.62	1.55	nan	1.7
11851	Mn-WOx/SiO2	Mn	25	n.a.	0	W	74	SiO2	11	0.0	0.185	67	0	33	700	15	2.3	10.2	2.6	0.5	4	5.3	2.07	1.27	0.8	1.25	1.37	39.06	23.96	15.09	23.58	25.85	650.0	0.041834496510776614	1.39	nan	1.62	1.55	nan	1.7
11852	Mn-WOx/SiO2	Mn	25	n.a.	0	W	74	SiO2	11	0.0	0.185	67	0	33	700	20	3.0	13.6	3.4	0.38	4	3.98	1.74	1.09	0.65	0.8	1.04	43.72	27.39	16.33	20.1	26.13	650.0	0.04619252433576094	1.39	nan	1.62	1.55	nan	1.7
11853	Mn-WOx/SiO2	Mn	25	n.a.	0	W	74	SiO2	11	0.0	0.185	67	0	33	700	10	1.5	7.3	1.2	0.75	6	4.99	1.85	1.06	0.79	1.02	1.39	37.07	21.24	15.83	20.44	27.86	650.0	0.02489768702082834	1.39	nan	1.62	1.55	nan	1.7
11854	Mn-WOx/SiO2	Mn	25	n.a.	0	W	74	SiO2	11	0.0	0.185	67	0	33	700	15	2.3	10.9	1.8	0.5	6	3.35	1.35	0.86	0.49	0.53	0.98	40.3	25.67	14.63	15.82	29.25	650.0	0.027183907038933943	1.39	nan	1.62	1.55	nan	1.7
11855	Mn-WOx/SiO2	Mn	25	n.a.	0	W	74	SiO2	11	0.0	0.185	67	0	33	700	20	3.0	14.6	2.4	0.38	6	1.37	1.11	0.69	0.42	0.28	0.71	81.02	50.36	30.66	20.44	51.82	650.0	0.029373854489978733	1.39	nan	1.62	1.55	nan	1.7
11856	Mn-WOx/SiO2	Mn	25	n.a.	0	W	74	SiO2	11	0.0	0.185	67	0	33	700	10	4.0	4.0	2.0	0.75	2	7.43	3.33	1.73	1.6	3.41	3.33	44.82	23.28	21.53	45.9	44.82	650.0	0.04515609268210308	1.39	nan	1.62	1.55	nan	1.7
11857	Mn-WOx/SiO2	Mn	25	n.a.	0	W	74	SiO2	11	0.0	0.185	67	0	33	700	15	6.0	6.0	3.0	0.5	2	4.34	2.53	1.55	0.98	2.15	2.18	58.29	35.71	22.58	49.54	50.23	650.0	0.05125109527794546	1.39	nan	1.62	1.55	nan	1.7
11858	Mn-WOx/SiO2	Mn	25	n.a.	0	W	74	SiO2	11	0.0	0.185	67	0	33	700	20	8.0	8.0	4.0	0.38	2	3.02	2.11	1.32	0.79	1.41	1.68	69.87	43.71	26.16	46.69	55.63	650.0	0.05612049135461166	1.39	nan	1.62	1.55	nan	1.7
11859	Mn-WOx/SiO2	Mn	25	n.a.	0	W	74	SiO2	11	0.0	0.185	67	0	33	700	10	4.0	4.5	1.5	0.75	3	4.81	2.17	1.32	0.85	1.58	2.18	45.11	27.44	17.67	32.85	45.32	650.0	0.029251876691671952	1.39	nan	1.62	1.55	nan	1.7
11860	Mn-WOx/SiO2	Mn	25	n.a.	0	W	74	SiO2	11	0.0	0.185	67	0	33	700	15	6.0	6.8	2.3	0.5	3	2.5	1.57	0.96	0.61	0.86	1.49	62.8	38.4	24.4	34.4	59.6	650.0	0.03164910069394292	1.39	nan	1.62	1.55	nan	1.7
11861	Mn-WOx/SiO2	Mn	25	n.a.	0	W	74	SiO2	11	0.0	0.185	67	0	33	700	20	8.0	9.0	3.0	0.38	3	1.66	1.32	0.9	0.42	0.38	1.12	79.52	54.22	25.3	22.89	67.47	650.0	0.034968142965619495	1.39	nan	1.62	1.55	nan	1.7
11862	Mn-WOx/SiO2	Mn	25	n.a.	0	W	74	SiO2	11	0.0	0.185	67	0	33	700	10	4.0	4.8	1.2	0.75	4	3.09	1.72	1.1	0.62	1.1	1.71	55.66	35.6	20.06	35.6	55.34	650.0	0.023132851113483992	1.39	nan	1.62	1.55	nan	1.7
11863	Mn-WOx/SiO2	Mn	25	n.a.	0	W	74	SiO2	11	0.0	0.185	67	0	33	700	15	6.0	7.2	1.8	0.5	4	3.04	1.26	0.83	0.43	0.43	1.2	41.45	27.3	14.14	14.14	39.47	650.0	0.025360106314748967	1.39	nan	1.62	1.55	nan	1.7
11864	Mn-WOx/SiO2	Mn	25	n.a.	0	W	74	SiO2	11	0.0	0.185	67	0	33	700	20	8.0	9.6	2.4	0.38	4	2.96	0.98	0.67	0.31	0.14	0.89	33.11	22.64	10.47	4.73	30.07	650.0	0.025916673828458962	1.39	nan	1.62	1.55	nan	1.7
11865	Mn-WOx/SiO2	Mn	25	n.a.	0	W	74	SiO2	11	0.0	0.185	67	0	33	700	10	4.0	5.1	0.9	0.75	6	3.0	1.19	0.83	0.36	0.48	1.26	39.67	27.67	12.0	16.0	42.0	650.0	0.015961829041626612	1.39	nan	1.62	1.55	nan	1.7
11866	Mn-WOx/SiO2	Mn	25	n.a.	0	W	74	SiO2	11	0.0	0.185	67	0	33	700	15	6.0	7.7	1.3	0.5	6	1.1	0.87	0.66	0.21	0.1	0.84	79.09	60.0	19.09	9.09	76.36	650.0	0.017476131886570597	1.39	nan	1.62	1.55	nan	1.7
11867	Mn-WOx/SiO2	Mn	25	n.a.	0	W	74	SiO2	11	0.0	0.185	67	0	33	700	20	8.0	10.3	1.7	0.38	6	0.76	0.66	0.49	0.17	0.09	0.64	86.84	64.47	22.37	11.84	84.21	650.0	0.017425990286544655	1.39	nan	1.62	1.55	nan	1.7
11868	Mn-WOx/SiO2	Mn	25	n.a.	0	W	74	SiO2	11	0.0	0.185	67	0	33	700	10	7.0	2.0	1.0	0.75	2	3.89	1.04	0.86	0.18	0.01	2.35	26.74	22.11	4.63	0.26	60.41	650.0	0.013939277205145165	1.39	nan	1.62	1.55	nan	1.7
11869	Mn-WOx/SiO2	Mn	25	n.a.	0	W	74	SiO2	11	0.0	0.185	67	0	33	700	15	10.5	3.0	1.5	0.5	2	4.22	0.72	0.57	0.15	0.59	1.49	17.06	13.51	3.55	13.98	35.31	650.0	0.014452090183479165	1.39	nan	1.62	1.55	nan	1.7
11870	Mn-WOx/SiO2	Mn	25	n.a.	0	W	74	SiO2	11	0.0	0.185	67	0	33	700	20	14.0	4.0	2.0	0.38	2	1.9	0.52	0.5	0.02	0.94	1.17	27.37	26.32	1.05	49.47	61.58	650.0	0.013719913297072193	1.39	nan	1.62	1.55	nan	1.7
11871	Mn-WOx/SiO2	Mn	25	n.a.	0	W	74	SiO2	11	0.0	0.185	67	0	33	700	10	7.0	2.3	0.8	0.75	3	4.14	0.91	0.66	0.25	0.11	1.75	21.98	15.94	6.04	2.66	42.27	650.0	0.012188877223044516	1.39	nan	1.62	1.55	nan	1.7
11872	Mn-WOx/SiO2	Mn	25	n.a.	0	W	74	SiO2	11	0.0	0.185	67	0	33	700	15	10.5	3.4	1.1	0.5	3	3.39	0.47	0.45	0.02	0.67	1.13	13.86	13.27	0.59	19.76	33.33	650.0	0.009422159460238446	1.39	nan	1.62	1.55	nan	1.7
11873	Mn-WOx/SiO2	Mn	25	n.a.	0	W	74	SiO2	11	0.0	0.185	67	0	33	700	20	14.0	4.5	1.5	0.38	3	2.58	0.44	0.43	0.01	0.97	0.93	17.05	16.67	0.39	37.6	36.05	650.0	0.011604496022894928	1.39	nan	1.62	1.55	nan	1.7
11874	Mn-WOx/SiO2	Mn	25	n.a.	0	W	74	SiO2	11	0.0	0.185	67	0	33	700	10	7.0	2.4	0.6	0.75	4	3.77	0.81	0.59	0.22	0.26	1.52	21.49	15.65	5.84	6.9	40.32	650.0	0.010843977640251988	1.39	nan	1.62	1.55	nan	1.7
11875	Mn-WOx/SiO2	Mn	25	n.a.	0	W	74	SiO2	11	0.0	0.185	67	0	33	700	15	10.5	3.6	0.9	0.5	4	2.05	0.4	0.13	0.27	0.43	0.97	19.51	6.34	13.17	20.98	47.32	650.0	0.008016042795077644	1.39	nan	1.62	1.55	nan	1.7
11876	Mn-WOx/SiO2	Mn	25	n.a.	0	W	74	SiO2	11	0.0	0.185	67	0	33	700	20	14.0	4.8	1.2	0.38	4	1.55	0.4	0.35	0.05	0.88	0.77	25.81	22.58	3.23	56.77	49.68	650.0	0.01054742473036532	1.39	nan	1.62	1.55	nan	1.7
11877	Mn-WOx/SiO2	Mn	25	n.a.	0	W	74	SiO2	11	0.0	0.185	67	0	33	700	10	7.0	2.6	0.4	0.75	6	1.81	0.53	0.37	0.16	0.27	1.16	29.28	20.44	8.84	14.92	64.09	650.0	0.0070854597650250204	1.39	nan	1.62	1.55	nan	1.7
11878	Mn-WOx/SiO2	Mn	25	n.a.	0	W	74	SiO2	11	0.0	0.185	67	0	33	700	15	10.5	3.9	0.6	0.5	6	4.37	0.48	0.47	0.01	0.68	0.76	10.98	10.76	0.23	15.56	17.39	650.0	0.009623113994444163	1.39	nan	1.62	1.55	nan	1.7
11879	Mn-WOx/SiO2	Mn	25	n.a.	0	W	74	SiO2	11	0.0	0.185	67	0	33	700	20	14.0	5.1	0.9	0.38	6	1.38	0.29	0.27	0.02	0.68	0.57	21.01	19.57	1.45	49.28	41.3	650.0	0.00764266617734165	1.39	nan	1.62	1.55	nan	1.7
11880	Mn-MoOx/SiO2	Mn	25	n.a.	0	Mo	42	SiO2	11	0.0	0.185	67	0	33	900	10	1.5	5.7	2.8	0.75	2	35.43	3.32	0.53	2.79	29.87	6.19	9.37	1.5	7.87	84.31	17.47	650.0	0.04501817353707882	1.39	nan	1.54	1.55	nan	2.16
11881	Mn-MoOx/SiO2	Mn	25	n.a.	0	Mo	42	SiO2	11	0.0	0.185	67	0	33	900	15	2.3	8.5	4.3	0.5	2	34.92	4.6	0.57	4.03	30.73	6.14	13.17	1.63	11.54	88.0	17.58	650.0	0.09418321506770114	1.39	nan	1.54	1.55	nan	2.16
11882	Mn-MoOx/SiO2	Mn	25	n.a.	0	Mo	42	SiO2	11	0.0	0.185	67	0	33	900	20	3.0	11.3	5.7	0.38	2	35.78	5.42	0.62	4.8	30.72	6.03	15.15	1.73	13.42	85.86	16.85	650.0	0.14664249676937283	1.39	nan	1.54	1.55	nan	2.16
11883	Mn-MoOx/SiO2	Mn	25	n.a.	0	Mo	42	SiO2	11	0.0	0.185	67	0	33	900	10	1.5	6.4	2.1	0.75	3	23.72	4.57	0.5	4.07	21.52	3.28	19.27	2.11	17.16	90.73	13.83	650.0	0.062369588745238534	1.39	nan	1.54	1.55	nan	2.16
11884	Mn-MoOx/SiO2	Mn	25	n.a.	0	Mo	42	SiO2	11	0.0	0.185	67	0	33	900	15	2.3	9.6	3.2	0.5	3	22.88	5.33	0.5	4.83	21.76	3.15	23.3	2.19	21.11	95.1	13.77	650.0	0.10954605169458306	1.39	nan	1.54	1.55	nan	2.16
11885	Mn-MoOx/SiO2	Mn	25	n.a.	0	Mo	42	SiO2	11	0.0	0.185	67	0	33	900	20	3.0	12.8	4.3	0.38	3	24.15	5.73	0.53	5.2	21.8	3.04	23.73	2.19	21.53	90.27	12.59	650.0	0.15528205415798005	1.39	nan	1.54	1.55	nan	2.16
11886	Mn-MoOx/SiO2	Mn	25	n.a.	0	Mo	42	SiO2	11	0.0	0.185	67	0	33	900	10	1.5	6.8	1.7	0.75	4	23.89	4.73	0.46	4.27	17.08	2.08	19.8	1.93	17.87	71.49	8.71	650.0	0.06460696035920449	1.39	nan	1.54	1.55	nan	2.16
11887	Mn-MoOx/SiO2	Mn	25	n.a.	0	Mo	42	SiO2	11	0.0	0.185	67	0	33	900	15	2.3	10.2	2.6	0.5	4	17.56	5.2	0.44	4.76	17.04	1.97	29.61	2.51	27.11	97.04	11.22	650.0	0.10680155345423059	1.39	nan	1.54	1.55	nan	2.16
11888	Mn-MoOx/SiO2	Mn	25	n.a.	0	Mo	42	SiO2	11	0.0	0.185	67	0	33	900	20	3.0	13.6	3.4	0.38	4	24.87	5.72	0.49	5.23	17.21	1.93	23.0	1.97	21.03	69.2	7.76	650.0	0.15500291557937113	1.39	nan	1.54	1.55	nan	2.16
11889	Mn-MoOx/SiO2	Mn	25	n.a.	0	Mo	42	SiO2	11	0.0	0.185	67	0	33	900	10	1.5	7.3	1.2	0.75	6	17.58	4.41	0.39	4.02	12.04	1.14	25.09	2.22	22.87	68.49	6.48	650.0	0.06013596521656025	1.39	nan	1.54	1.55	nan	2.16
11890	Mn-MoOx/SiO2	Mn	25	n.a.	0	Mo	42	SiO2	11	0.0	0.185	67	0	33	900	15	2.3	10.9	1.8	0.5	6	18.01	4.92	0.43	4.49	12.02	1.06	27.32	2.39	24.93	66.74	5.89	650.0	0.10090308699219644	1.39	nan	1.54	1.55	nan	2.16
11891	Mn-MoOx/SiO2	Mn	25	n.a.	0	Mo	42	SiO2	11	0.0	0.185	67	0	33	900	20	3.0	14.6	2.4	0.38	6	11.57	5.03	0.44	4.59	11.53	1.0	43.47	3.8	39.67	99.65	8.64	650.0	0.1358135098242901	1.39	nan	1.54	1.55	nan	2.16
11892	Mn-MoOx/SiO2	Mn	25	n.a.	0	Mo	42	SiO2	11	0.0	0.185	67	0	33	900	10	4.0	4.0	2.0	0.75	2	35.79	4.19	0.57	3.62	32.22	6.16	11.71	1.59	10.11	90.03	17.21	650.0	0.05707082976707926	1.39	nan	1.54	1.55	nan	2.16
11893	Mn-MoOx/SiO2	Mn	25	n.a.	0	Mo	42	SiO2	11	0.0	0.185	67	0	33	900	15	6.0	6.0	3.0	0.5	2	36.11	4.64	0.56	4.08	32.06	5.85	12.85	1.55	11.3	88.78	16.2	650.0	0.09502196534210347	1.39	nan	1.54	1.55	nan	2.16
11894	Mn-MoOx/SiO2	Mn	25	n.a.	0	Mo	42	SiO2	11	0.0	0.185	67	0	33	900	20	8.0	8.0	4.0	0.38	2	36.59	5.1	0.54	4.56	32.29	5.68	13.94	1.48	12.46	88.25	15.52	650.0	0.13775389571634009	1.39	nan	1.54	1.55	nan	2.16
11895	Mn-MoOx/SiO2	Mn	25	n.a.	0	Mo	42	SiO2	11	0.0	0.185	67	0	33	900	10	4.0	4.5	1.5	0.75	3	24.84	4.31	0.45	3.86	23.15	3.19	17.35	1.81	15.54	93.2	12.84	650.0	0.05874184826255987	1.39	nan	1.54	1.55	nan	2.16
11896	Mn-MoOx/SiO2	Mn	25	n.a.	0	Mo	42	SiO2	11	0.0	0.185	67	0	33	900	15	6.0	6.8	2.3	0.5	3	24.06	4.83	0.48	4.35	22.97	2.94	20.07	2.0	18.08	95.47	12.22	650.0	0.09901083980767869	1.39	nan	1.54	1.55	nan	2.16
11897	Mn-MoOx/SiO2	Mn	25	n.a.	0	Mo	42	SiO2	11	0.0	0.185	67	0	33	900	20	8.0	9.0	3.0	0.38	3	25.53	5.34	0.57	4.77	23.16	2.84	20.92	2.23	18.68	90.72	11.12	650.0	0.14441753028944593	1.39	nan	1.54	1.55	nan	2.16
11898	Mn-MoOx/SiO2	Mn	25	n.a.	0	Mo	42	SiO2	11	0.0	0.185	67	0	33	900	10	4.0	4.8	1.2	0.75	4	24.98	4.2	0.42	3.78	18.77	2.01	16.81	1.68	15.13	75.14	8.05	650.0	0.05721000134836873	1.39	nan	1.54	1.55	nan	2.16
11899	Mn-MoOx/SiO2	Mn	25	n.a.	0	Mo	42	SiO2	11	0.0	0.185	67	0	33	900	15	6.0	7.2	1.8	0.5	4	17.82	4.86	0.47	4.39	17.67	1.86	27.27	2.64	24.64	99.16	10.44	650.0	0.09964138996791184	1.39	nan	1.54	1.55	nan	2.16
11900	Mn-MoOx/SiO2	Mn	25	n.a.	0	Mo	42	SiO2	11	0.0	0.185	67	0	33	900	20	8.0	9.6	2.4	0.38	4	24.6	5.27	0.48	4.79	17.56	1.77	21.42	1.95	19.47	71.38	7.2	650.0	0.14247222658065323	1.39	nan	1.54	1.55	nan	2.16
11901	Mn-MoOx/SiO2	Mn	25	n.a.	0	Mo	42	SiO2	11	0.0	0.185	67	0	33	900	10	4.0	5.1	0.9	0.75	6	17.42	3.87	0.35	3.52	12.5	1.05	22.22	2.01	20.21	71.76	6.03	650.0	0.0526249918804887	1.39	nan	1.54	1.55	nan	2.16
11902	Mn-MoOx/SiO2	Mn	25	n.a.	0	Mo	42	SiO2	11	0.0	0.185	67	0	33	900	15	6.0	7.7	1.3	0.5	6	17.11	4.43	0.44	3.99	11.69	0.98	25.89	2.57	23.32	68.32	5.73	650.0	0.09062244542000615	1.39	nan	1.54	1.55	nan	2.16
11903	Mn-MoOx/SiO2	Mn	25	n.a.	0	Mo	42	SiO2	11	0.0	0.185	67	0	33	900	20	8.0	10.3	1.7	0.38	6	17.5	4.79	0.51	4.28	11.7	1.02	27.37	2.91	24.46	66.86	5.83	650.0	0.12917159918550372	1.39	nan	1.54	1.55	nan	2.16
11904	Mn-MoOx/SiO2	Mn	25	n.a.	0	Mo	42	SiO2	11	0.0	0.185	67	0	33	900	10	7.0	2.0	1.0	0.75	2	39.78	3.52	0.44	3.08	33.68	5.22	8.85	1.11	7.74	84.67	13.12	650.0	0.04777927067895476	1.39	nan	1.54	1.55	nan	2.16
11905	Mn-MoOx/SiO2	Mn	25	n.a.	0	Mo	42	SiO2	11	0.0	0.185	67	0	33	900	15	10.5	3.0	1.5	0.5	2	41.83	4.24	0.66	3.58	33.07	4.88	10.14	1.58	8.56	79.06	11.67	650.0	0.0866502494767473	1.39	nan	1.54	1.55	nan	2.16
11906	Mn-MoOx/SiO2	Mn	25	n.a.	0	Mo	42	SiO2	11	0.0	0.185	67	0	33	900	20	14.0	4.0	2.0	0.38	2	40.66	4.6	0.59	4.01	33.31	4.94	11.31	1.45	9.86	81.92	12.15	650.0	0.12392528298381729	1.39	nan	1.54	1.55	nan	2.16
11907	Mn-MoOx/SiO2	Mn	25	n.a.	0	Mo	42	SiO2	11	0.0	0.185	67	0	33	900	10	7.0	2.3	0.8	0.75	3	28.23	3.64	0.51	3.13	25.08	2.85	12.89	1.81	11.09	88.84	10.1	650.0	0.04943867765522766	1.39	nan	1.54	1.55	nan	2.16
11908	Mn-MoOx/SiO2	Mn	25	n.a.	0	Mo	42	SiO2	11	0.0	0.185	67	0	33	900	15	10.5	3.4	1.1	0.5	3	27.96	4.2	0.58	3.62	23.91	2.71	15.02	2.07	12.95	85.52	9.69	650.0	0.0858150020225531	1.39	nan	1.54	1.55	nan	2.16
11909	Mn-MoOx/SiO2	Mn	25	n.a.	0	Mo	42	SiO2	11	0.0	0.185	67	0	33	900	20	14.0	4.5	1.5	0.38	3	28.42	4.42	0.7	3.72	23.42	2.67	15.55	2.46	13.09	82.41	9.39	650.0	0.11896471799494533	1.39	nan	1.54	1.55	nan	2.16
11910	Mn-MoOx/SiO2	Mn	25	n.a.	0	Mo	42	SiO2	11	0.0	0.185	67	0	33	900	10	7.0	2.4	0.6	0.75	4	21.58	3.3	0.47	2.83	19.97	1.85	15.29	2.18	13.11	92.54	8.57	650.0	0.04474237803845701	1.39	nan	1.54	1.55	nan	2.16
11911	Mn-MoOx/SiO2	Mn	25	n.a.	0	Mo	42	SiO2	11	0.0	0.185	67	0	33	900	15	10.5	3.6	0.9	0.5	4	20.96	3.51	0.66	2.85	18.7	1.71	16.75	3.15	13.6	89.22	8.16	650.0	0.0714616199115979	1.39	nan	1.54	1.55	nan	2.16
11912	Mn-MoOx/SiO2	Mn	25	n.a.	0	Mo	42	SiO2	11	0.0	0.185	67	0	33	900	20	14.0	4.8	1.2	0.38	4	19.95	3.51	0.55	2.96	18.22	1.7	17.59	2.76	14.84	91.33	8.52	650.0	0.09402844725210249	1.39	nan	1.54	1.55	nan	2.16
11913	Mn-MoOx/SiO2	Mn	25	n.a.	0	Mo	42	SiO2	11	0.0	0.185	67	0	33	900	10	7.0	2.6	0.4	0.75	6	15.85	2.89	0.34	2.55	15.13	1.23	18.23	2.15	16.09	95.46	7.76	650.0	0.03910110584243831	1.39	nan	1.54	1.55	nan	2.16
11914	Mn-MoOx/SiO2	Mn	25	n.a.	0	Mo	42	SiO2	11	0.0	0.185	67	0	33	900	15	10.5	3.9	0.6	0.5	6	14.46	2.1	0.36	1.74	13.56	0.94	14.52	2.49	12.03	93.78	6.5	650.0	0.042447272903253376	1.39	nan	1.54	1.55	nan	2.16
11915	Mn-MoOx/SiO2	Mn	25	n.a.	0	Mo	42	SiO2	11	0.0	0.185	67	0	33	900	20	14.0	5.1	0.9	0.38	6	14.74	1.84	0.41	1.43	13.07	0.91	12.48	2.78	9.7	88.67	6.17	650.0	0.04887206733009301	1.39	nan	1.54	1.55	nan	2.16
11916	Mn-MoOx/SiO2	Mn	25	n.a.	0	Mo	42	SiO2	11	0.0	0.185	67	0	33	850	10	1.5	5.7	2.8	0.75	2	30.66	4.77	0.68	4.09	28.09	6.47	15.56	2.22	13.34	91.62	21.1	650.0	0.06516689037618224	1.39	nan	1.54	1.55	nan	2.16
11917	Mn-MoOx/SiO2	Mn	25	n.a.	0	Mo	42	SiO2	11	0.0	0.185	67	0	33	850	15	2.3	8.5	4.3	0.5	2	31.18	6.01	0.79	5.22	29.31	6.47	19.28	2.53	16.74	94.0	20.75	650.0	0.12396358471176272	1.39	nan	1.54	1.55	nan	2.16
11918	Mn-MoOx/SiO2	Mn	25	n.a.	0	Mo	42	SiO2	11	0.0	0.185	67	0	33	850	20	3.0	11.3	5.7	0.38	2	32.51	6.6	0.83	5.77	28.87	6.17	20.3	2.55	17.75	88.8	18.98	650.0	0.17968115987709077	1.39	nan	1.54	1.55	nan	2.16
11919	Mn-MoOx/SiO2	Mn	25	n.a.	0	Mo	42	SiO2	11	0.0	0.185	67	0	33	850	10	1.5	6.4	2.1	0.75	3	20.07	5.62	0.66	4.96	20.48	3.33	28.0	3.29	24.71	102.04	16.59	650.0	0.07712133291979992	1.39	nan	1.54	1.55	nan	2.16
11920	Mn-MoOx/SiO2	Mn	25	n.a.	0	Mo	42	SiO2	11	0.0	0.185	67	0	33	850	15	2.3	9.6	3.2	0.5	3	19.53	6.54	0.72	5.82	20.76	3.22	33.49	3.69	29.8	106.3	16.49	650.0	0.13527329743162253	1.39	nan	1.54	1.55	nan	2.16
11921	Mn-MoOx/SiO2	Mn	25	n.a.	0	Mo	42	SiO2	11	0.0	0.185	67	0	33	850	20	3.0	12.8	4.3	0.38	3	21.57	6.92	0.78	6.14	20.38	3.13	32.08	3.62	28.47	94.48	14.51	650.0	0.18871275672105375	1.39	nan	1.54	1.55	nan	2.16
11922	Mn-MoOx/SiO2	Mn	25	n.a.	0	Mo	42	SiO2	11	0.0	0.185	67	0	33	850	10	1.5	6.8	1.7	0.75	4	14.58	5.58	0.59	4.99	15.86	2.09	38.27	4.05	34.22	108.78	14.33	650.0	0.0765563611599342	1.39	nan	1.54	1.55	nan	2.16
11923	Mn-MoOx/SiO2	Mn	25	n.a.	0	Mo	42	SiO2	11	0.0	0.185	67	0	33	850	15	2.3	10.2	2.6	0.5	4	15.02	6.28	0.73	5.55	15.75	2.04	41.81	4.86	36.95	104.86	13.58	650.0	0.12971714469699286	1.39	nan	1.54	1.55	nan	2.16
11924	Mn-MoOx/SiO2	Mn	25	n.a.	0	Mo	42	SiO2	11	0.0	0.185	67	0	33	850	20	3.0	13.6	3.4	0.38	4	13.72	6.76	0.81	5.95	15.85	2.05	49.27	5.9	43.37	115.52	14.94	650.0	0.1841930837382499	1.39	nan	1.54	1.55	nan	2.16
11925	Mn-MoOx/SiO2	Mn	25	n.a.	0	Mo	42	SiO2	11	0.0	0.185	67	0	33	850	10	1.5	7.3	1.2	0.75	6	8.03	4.92	0.53	4.39	10.98	1.18	61.27	6.6	54.67	136.74	14.69	650.0	0.06726872466146429	1.39	nan	1.54	1.55	nan	2.16
11926	Mn-MoOx/SiO2	Mn	25	n.a.	0	Mo	42	SiO2	11	0.0	0.185	67	0	33	850	15	2.3	10.9	1.8	0.5	6	7.81	5.29	0.74	4.55	10.6	1.14	67.73	9.48	58.26	135.72	14.6	650.0	0.10870118950016266	1.39	nan	1.54	1.55	nan	2.16
11927	Mn-MoOx/SiO2	Mn	25	n.a.	0	Mo	42	SiO2	11	0.0	0.185	67	0	33	850	20	3.0	14.6	2.4	0.38	6	7.71	5.42	0.81	4.61	10.49	1.13	70.3	10.51	59.79	136.06	14.66	650.0	0.14664249676937283	1.39	nan	1.54	1.55	nan	2.16
11928	Mn-MoOx/SiO2	Mn	25	n.a.	0	Mo	42	SiO2	11	0.0	0.185	67	0	33	850	10	4.0	4.0	2.0	0.75	2	33.72	5.32	0.69	4.63	30.23	6.22	15.78	2.05	13.73	89.65	18.45	650.0	0.07288986845641095	1.39	nan	1.54	1.55	nan	2.16
11929	Mn-MoOx/SiO2	Mn	25	n.a.	0	Mo	42	SiO2	11	0.0	0.185	67	0	33	850	15	6.0	6.0	3.0	0.5	2	33.88	6.08	0.79	5.29	30.28	5.86	17.95	2.33	15.61	89.37	17.3	650.0	0.12545365981661002	1.39	nan	1.54	1.55	nan	2.16
11930	Mn-MoOx/SiO2	Mn	25	n.a.	0	Mo	42	SiO2	11	0.0	0.185	67	0	33	850	20	8.0	8.0	4.0	0.38	2	33.86	6.5	0.92	5.58	29.96	5.75	19.2	2.72	16.48	88.48	16.98	650.0	0.1768651307722368	1.39	nan	1.54	1.55	nan	2.16
11931	Mn-MoOx/SiO2	Mn	25	n.a.	0	Mo	42	SiO2	11	0.0	0.185	67	0	33	850	10	4.0	4.5	1.5	0.75	3	23.63	5.39	0.66	4.73	20.87	3.22	22.81	2.79	20.02	88.32	13.63	650.0	0.07387600969565127	1.39	nan	1.54	1.55	nan	2.16
11932	Mn-MoOx/SiO2	Mn	25	n.a.	0	Mo	42	SiO2	11	0.0	0.185	67	0	33	850	15	6.0	6.8	2.3	0.5	3	22.62	6.1	0.73	5.37	20.94	3.1	26.97	3.23	23.74	92.57	13.7	650.0	0.12587959954774816	1.39	nan	1.54	1.55	nan	2.16
11933	Mn-MoOx/SiO2	Mn	25	n.a.	0	Mo	42	SiO2	11	0.0	0.185	67	0	33	850	20	8.0	9.0	3.0	0.38	3	23.66	6.54	0.83	5.71	20.37	3.02	27.64	3.51	24.13	86.09	12.76	650.0	0.17799118083108229	1.39	nan	1.54	1.55	nan	2.16
11934	Mn-MoOx/SiO2	Mn	25	n.a.	0	Mo	42	SiO2	11	0.0	0.185	67	0	33	850	10	4.0	4.8	1.2	0.75	4	16.11	5.27	0.63	4.64	16.56	2.13	32.71	3.91	28.8	102.79	13.22	650.0	0.07218592813419764	1.39	nan	1.54	1.55	nan	2.16
11935	Mn-MoOx/SiO2	Mn	25	n.a.	0	Mo	42	SiO2	11	0.0	0.185	67	0	33	850	15	6.0	7.2	1.8	0.5	4	16.37	5.76	0.72	5.04	16.01	2.02	35.19	4.4	30.79	97.8	12.34	650.0	0.11865093216962955	1.39	nan	1.54	1.55	nan	2.16
11936	Mn-MoOx/SiO2	Mn	25	n.a.	0	Mo	42	SiO2	11	0.0	0.185	67	0	33	850	20	8.0	9.6	2.4	0.38	4	15.89	5.83	0.89	4.94	15.32	1.86	36.69	5.6	31.09	96.41	11.71	650.0	0.15807506964768292	1.39	nan	1.54	1.55	nan	2.16
11937	Mn-MoOx/SiO2	Mn	25	n.a.	0	Mo	42	SiO2	11	0.0	0.185	67	0	33	850	10	4.0	5.1	0.9	0.75	6	9.12	4.18	0.61	3.57	11.07	1.15	45.83	6.69	39.14	121.38	12.61	650.0	0.05693167271082033	1.39	nan	1.54	1.55	nan	2.16
11938	Mn-MoOx/SiO2	Mn	25	n.a.	0	Mo	42	SiO2	11	0.0	0.185	67	0	33	850	15	6.0	7.7	1.3	0.5	6	7.11	3.4	0.77	2.63	10.19	1.04	47.82	10.83	36.99	143.32	14.63	650.0	0.06918288953923818	1.39	nan	1.54	1.55	nan	2.16
11939	Mn-MoOx/SiO2	Mn	25	n.a.	0	Mo	42	SiO2	11	0.0	0.185	67	0	33	850	20	8.0	10.3	1.7	0.38	6	7.97	3.23	0.9	2.33	10.44	1.07	40.53	11.29	29.23	130.99	13.43	650.0	0.08640304498747424	1.39	nan	1.54	1.55	nan	2.16
11940	Mn-MoOx/SiO2	Mn	25	n.a.	0	Mo	42	SiO2	11	0.0	0.185	67	0	33	850	10	7.0	2.0	1.0	0.75	2	37.71	4.07	0.7	3.37	31.91	5.38	10.79	1.86	8.94	84.62	14.27	650.0	0.05540190287764682	1.39	nan	1.54	1.55	nan	2.16
11941	Mn-MoOx/SiO2	Mn	25	n.a.	0	Mo	42	SiO2	11	0.0	0.185	67	0	33	850	15	10.5	3.0	1.5	0.5	2	37.48	4.26	0.9	3.36	30.67	5.01	11.37	2.4	8.96	81.83	13.37	650.0	0.08706800404745674	1.39	nan	1.54	1.55	nan	2.16
11942	Mn-MoOx/SiO2	Mn	25	n.a.	0	Mo	42	SiO2	11	0.0	0.185	67	0	33	850	20	14.0	4.0	2.0	0.38	2	37.18	4.42	0.79	3.63	30.47	5.08	11.89	2.12	9.76	81.95	13.66	650.0	0.11896471799494533	1.39	nan	1.54	1.55	nan	2.16
11943	Mn-MoOx/SiO2	Mn	25	n.a.	0	Mo	42	SiO2	11	0.0	0.185	67	0	33	850	10	7.0	2.3	0.8	0.75	3	25.12	2.98	0.68	2.3	22.24	2.88	11.86	2.71	9.16	88.54	11.46	650.0	0.04033739089469459	1.39	nan	1.54	1.55	nan	2.16
11944	Mn-MoOx/SiO2	Mn	25	n.a.	0	Mo	42	SiO2	11	0.0	0.185	67	0	33	850	15	10.5	3.4	1.1	0.5	3	21.46	1.98	0.89	1.09	21.95	2.64	9.23	4.15	5.08	102.28	12.3	650.0	0.03999729301337994	1.39	nan	1.54	1.55	nan	2.16
11945	Mn-MoOx/SiO2	Mn	25	n.a.	0	Mo	42	SiO2	11	0.0	0.185	67	0	33	850	20	14.0	4.5	1.5	0.38	3	22.26	2.21	1.15	1.06	20.35	2.72	9.93	5.17	4.76	91.42	12.22	650.0	0.058810167536599005	1.39	nan	1.54	1.55	nan	2.16
11946	Mn-MoOx/SiO2	Mn	25	n.a.	0	Mo	42	SiO2	11	0.0	0.185	67	0	33	850	10	7.0	2.4	0.6	0.75	4	16.87	1.48	0.75	0.73	17.3	1.9	8.77	4.45	4.33	102.55	11.26	650.0	0.019880816981005654	1.39	nan	1.54	1.55	nan	2.16
11947	Mn-MoOx/SiO2	Mn	25	n.a.	0	Mo	42	SiO2	11	0.0	0.185	67	0	33	850	15	10.5	3.6	0.9	0.5	4	16.16	1.96	1.15	0.81	14.88	2.09	12.13	7.12	5.01	92.08	12.93	650.0	0.039589254656358985	1.39	nan	1.54	1.55	nan	2.16
11948	Mn-MoOx/SiO2	Mn	25	n.a.	0	Mo	42	SiO2	11	0.0	0.185	67	0	33	850	20	14.0	4.8	1.2	0.38	4	15.85	2.11	1.26	0.85	13.8	2.4	13.31	7.95	5.36	87.07	15.14	650.0	0.05612049135461166	1.39	nan	1.54	1.55	nan	2.16
11949	Mn-MoOx/SiO2	Mn	25	n.a.	0	Mo	42	SiO2	11	0.0	0.185	67	0	33	850	10	7.0	2.6	0.4	0.75	6	11.03	1.32	0.68	0.64	13.06	1.46	11.97	6.17	5.8	118.4	13.24	650.0	0.017717192435913878	1.39	nan	1.54	1.55	nan	2.16
11950	Mn-MoOx/SiO2	Mn	25	n.a.	0	Mo	42	SiO2	11	0.0	0.185	67	0	33	850	15	10.5	3.9	0.6	0.5	6	8.74	1.58	0.97	0.61	8.96	1.77	18.08	11.1	6.98	102.52	20.25	650.0	0.03185230110051851	1.39	nan	1.54	1.55	nan	2.16
11951	Mn-MoOx/SiO2	Mn	25	n.a.	0	Mo	42	SiO2	11	0.0	0.185	67	0	33	850	20	14.0	5.1	0.9	0.38	6	8.9	2.32	1.21	1.11	7.99	2.34	26.07	13.6	12.47	89.78	26.29	650.0	0.061771989962216126	1.39	nan	1.54	1.55	nan	2.16
11952	Mn-MoOx/SiO2	Mn	25	n.a.	0	Mo	42	SiO2	11	0.0	0.185	67	0	33	800	10	1.5	5.7	2.8	0.75	2	32.14	1.09	0.66	0.43	17.01	11.98	3.39	2.05	1.34	52.92	37.27	650.0	0.014613120315122683	1.39	nan	1.54	1.55	nan	2.16
11953	Mn-MoOx/SiO2	Mn	25	n.a.	0	Mo	42	SiO2	11	0.0	0.185	67	0	33	800	15	2.3	8.5	4.3	0.5	2	29.91	1.21	0.73	0.48	17.28	11.34	4.05	2.44	1.6	57.77	37.91	650.0	0.024347601863417525	1.39	nan	1.54	1.55	nan	2.16
11954	Mn-MoOx/SiO2	Mn	25	n.a.	0	Mo	42	SiO2	11	0.0	0.185	67	0	33	800	20	3.0	11.3	5.7	0.38	2	31.16	1.4	0.83	0.57	17.95	10.44	4.49	2.66	1.83	57.61	33.5	650.0	0.037102432577635916	1.39	nan	1.54	1.55	nan	2.16
11955	Mn-MoOx/SiO2	Mn	25	n.a.	0	Mo	42	SiO2	11	0.0	0.185	67	0	33	800	10	1.5	6.4	2.1	0.75	3	22.54	1.14	0.62	0.52	8.67	9.76	5.06	2.75	2.31	38.46	43.3	650.0	0.01528730414570413	1.39	nan	1.54	1.55	nan	2.16
