Repository: jimmmmmmmyzzy/SR-in-Heterogeneous-Catalysis

# Towards distilling 'physical laws' in heterogeneous catalysis with symbolic regression

File: OCM_dataset_modified.csv (part 61 of 64)
	Name	M1	M1_atom_number	M2	M2_atom_number	M3	M3_atom_number	Support 	Support_ID	M2_mol	M3_mol	M1_mol%	M2_mol%	M3_mol%	Temp	Total_flow	Ar_flow	CH4_flow	O2_flow	CT	CH4/O2	CH4_conv	C2y	C2H6y	C2H4y	COy	CO2y	C2s	C2H6s	C2H4s	COs	CO2s	BET_surface_area	rate_constant	radii_M1	radii_M2	radii_M3	chi_M1	chi_M2	chi_M3
11956	Mn-MoOx/SiO2	Mn	25	n.a.	0	Mo	42	SiO2	11	0.0	0.185	67	0	33	800	15	2.3	9.6	3.2	0.5	3	18.21	1.42	0.78	0.64	9.58	9.28	7.8	4.28	3.51	52.61	50.96	650.0	0.02860356942171929	1.39	nan	1.54	1.55	nan	2.16
11957	Mn-MoOx/SiO2	Mn	25	n.a.	0	Mo	42	SiO2	11	0.0	0.185	67	0	33	800	20	3.0	12.8	4.3	0.38	3	19.02	1.52	0.87	0.65	10.48	8.2	7.99	4.57	3.42	55.1	43.11	650.0	0.04030711608392971	1.39	nan	1.54	1.55	nan	2.16
11958	Mn-MoOx/SiO2	Mn	25	n.a.	0	Mo	42	SiO2	11	0.0	0.185	67	0	33	800	10	1.5	6.8	1.7	0.75	4	20.61	1.08	0.54	0.54	5.95	8.03	5.24	2.62	2.62	28.87	38.96	650.0	0.01447832444650126	1.39	nan	1.54	1.55	nan	2.16
11959	Mn-MoOx/SiO2	Mn	25	n.a.	0	Mo	42	SiO2	11	0.0	0.185	67	0	33	800	15	2.3	10.2	2.6	0.5	4	12.4	1.46	0.76	0.7	7.13	7.08	11.77	6.13	5.65	57.5	57.1	650.0	0.029415257744548576	1.39	nan	1.54	1.55	nan	2.16
11960	Mn-MoOx/SiO2	Mn	25	n.a.	0	Mo	42	SiO2	11	0.0	0.185	67	0	33	800	20	3.0	13.6	3.4	0.38	4	12.33	1.53	0.79	0.74	7.38	6.64	12.41	6.41	6.0	59.85	53.85	650.0	0.040574349285212225	1.39	nan	1.54	1.55	nan	2.16
11961	Mn-MoOx/SiO2	Mn	25	n.a.	0	Mo	42	SiO2	11	0.0	0.185	67	0	33	800	10	1.5	7.3	1.2	0.75	6	8.94	0.98	0.48	0.5	4.85	4.92	10.96	5.37	5.59	54.25	55.03	650.0	0.013131114739752541	1.39	nan	1.54	1.55	nan	2.16
11962	Mn-MoOx/SiO2	Mn	25	n.a.	0	Mo	42	SiO2	11	0.0	0.185	67	0	33	800	15	2.3	10.9	1.8	0.5	6	10.97	1.26	0.63	0.63	5.03	4.62	11.49	5.74	5.74	45.85	42.11	650.0	0.025360106314748967	1.39	nan	1.54	1.55	nan	2.16
11963	Mn-MoOx/SiO2	Mn	25	n.a.	0	Mo	42	SiO2	11	0.0	0.185	67	0	33	800	20	3.0	14.6	2.4	0.38	6	11.35	1.39	0.73	0.66	5.0	4.3	12.25	6.43	5.81	44.05	37.89	650.0	0.03683555169435174	1.39	nan	1.54	1.55	nan	2.16
11964	Mn-MoOx/SiO2	Mn	25	n.a.	0	Mo	42	SiO2	11	0.0	0.185	67	0	33	800	10	4.0	4.0	2.0	0.75	2	25.33	1.18	0.69	0.49	9.72	18.45	4.66	2.72	1.93	38.37	72.84	650.0	0.01582689676064993	1.39	nan	1.54	1.55	nan	2.16
11965	Mn-MoOx/SiO2	Mn	25	n.a.	0	Mo	42	SiO2	11	0.0	0.185	67	0	33	800	15	6.0	6.0	3.0	0.5	2	26.38	1.36	0.86	0.5	10.85	17.16	5.16	3.26	1.9	41.13	65.05	650.0	0.027386654264005134	1.39	nan	1.54	1.55	nan	2.16
11966	Mn-MoOx/SiO2	Mn	25	n.a.	0	Mo	42	SiO2	11	0.0	0.185	67	0	33	800	20	8.0	8.0	4.0	0.38	2	27.71	1.48	0.85	0.63	12.07	15.47	5.34	3.07	2.27	43.56	55.83	650.0	0.03923845456777432	1.39	nan	1.54	1.55	nan	2.16
11967	Mn-MoOx/SiO2	Mn	25	n.a.	0	Mo	42	SiO2	11	0.0	0.185	67	0	33	800	10	4.0	4.5	1.5	0.75	3	19.71	1.16	0.64	0.52	5.67	13.56	5.89	3.25	2.64	28.77	68.8	650.0	0.015557073156909467	1.39	nan	1.54	1.55	nan	2.16
11968	Mn-MoOx/SiO2	Mn	25	n.a.	0	Mo	42	SiO2	11	0.0	0.185	67	0	33	800	15	6.0	6.8	2.3	0.5	3	17.65	1.36	0.76	0.6	7.46	10.66	7.71	4.31	3.4	42.27	60.4	650.0	0.027386654264005134	1.39	nan	1.54	1.55	nan	2.16
11969	Mn-MoOx/SiO2	Mn	25	n.a.	0	Mo	42	SiO2	11	0.0	0.185	67	0	33	800	20	8.0	9.0	3.0	0.38	3	19.45	1.58	0.86	0.72	7.79	10.11	8.12	4.42	3.7	40.05	51.98	650.0	0.04191092250068225	1.39	nan	1.54	1.55	nan	2.16
11970	Mn-MoOx/SiO2	Mn	25	n.a.	0	Mo	42	SiO2	11	0.0	0.185	67	0	33	800	10	4.0	4.8	1.2	0.75	4	12.66	1.17	0.68	0.49	6.08	8.07	9.24	5.37	3.87	48.03	63.74	650.0	0.01569197813333185	1.39	nan	1.54	1.55	nan	2.16
11971	Mn-MoOx/SiO2	Mn	25	n.a.	0	Mo	42	SiO2	11	0.0	0.185	67	0	33	800	15	6.0	7.2	1.8	0.5	4	12.57	1.42	0.81	0.61	6.52	6.8	11.3	6.44	4.85	51.87	54.1	650.0	0.02860356942171929	1.39	nan	1.54	1.55	nan	2.16
11972	Mn-MoOx/SiO2	Mn	25	n.a.	0	Mo	42	SiO2	11	0.0	0.185	67	0	33	800	20	8.0	9.6	2.4	0.38	4	13.63	1.51	0.85	0.66	6.77	6.4	11.08	6.24	4.84	49.67	46.96	650.0	0.04003991001705362	1.39	nan	1.54	1.55	nan	2.16
11973	Mn-MoOx/SiO2	Mn	25	n.a.	0	Mo	42	SiO2	11	0.0	0.185	67	0	33	800	10	4.0	5.1	0.9	0.75	6	7.62	0.96	0.56	0.4	5.16	4.39	12.6	7.35	5.25	67.72	57.61	650.0	0.012861836069073934	1.39	nan	1.54	1.55	nan	2.16
11974	Mn-MoOx/SiO2	Mn	25	n.a.	0	Mo	42	SiO2	11	0.0	0.185	67	0	33	800	15	6.0	7.7	1.3	0.5	6	7.89	1.15	0.63	0.52	5.19	3.94	14.58	7.98	6.59	65.78	49.94	650.0	0.02313327274293081	1.39	nan	1.54	1.55	nan	2.16
11975	Mn-MoOx/SiO2	Mn	25	n.a.	0	Mo	42	SiO2	11	0.0	0.185	67	0	33	800	20	8.0	10.3	1.7	0.38	6	8.66	1.26	0.68	0.58	5.67	3.59	14.55	7.85	6.7	65.47	41.45	650.0	0.03336856094045917	1.39	nan	1.54	1.55	nan	2.16
11976	Mn-MoOx/SiO2	Mn	25	n.a.	0	Mo	42	SiO2	11	0.0	0.185	67	0	33	800	10	7.0	2.0	1.0	0.75	2	28.64	1.15	0.79	0.36	10.62	15.8	4.02	2.76	1.26	37.08	55.17	650.0	0.01542218182862054	1.39	nan	1.54	1.55	nan	2.16
11977	Mn-MoOx/SiO2	Mn	25	n.a.	0	Mo	42	SiO2	11	0.0	0.185	67	0	33	800	15	10.5	3.0	1.5	0.5	2	29.56	1.06	0.72	0.34	12.2	14.08	3.59	2.44	1.15	41.27	47.63	650.0	0.021313160377057775	1.39	nan	1.54	1.55	nan	2.16
11978	Mn-MoOx/SiO2	Mn	25	n.a.	0	Mo	42	SiO2	11	0.0	0.185	67	0	33	800	20	14.0	4.0	2.0	0.38	2	31.66	1.34	1.0	0.34	12.96	12.89	4.23	3.16	1.07	40.93	40.71	650.0	0.035501553111839855	1.39	nan	1.54	1.55	nan	2.16
11979	Mn-MoOx/SiO2	Mn	25	n.a.	0	Mo	42	SiO2	11	0.0	0.185	67	0	33	800	10	7.0	2.3	0.8	0.75	3	20.66	1.08	0.77	0.31	9.0	9.12	5.23	3.73	1.5	43.56	44.14	650.0	0.01447832444650126	1.39	nan	1.54	1.55	nan	2.16
11980	Mn-MoOx/SiO2	Mn	25	n.a.	0	Mo	42	SiO2	11	0.0	0.185	67	0	33	800	15	10.5	3.4	1.1	0.5	3	21.0	1.18	0.86	0.32	9.34	7.84	5.62	4.1	1.52	44.48	37.33	650.0	0.02374034514097489	1.39	nan	1.54	1.55	nan	2.16
11981	Mn-MoOx/SiO2	Mn	25	n.a.	0	Mo	42	SiO2	11	0.0	0.185	67	0	33	800	20	14.0	4.5	1.5	0.38	3	20.92	1.27	0.87	0.4	9.49	7.62	6.07	4.16	1.91	45.36	36.42	650.0	0.03363509043350829	1.39	nan	1.54	1.55	nan	2.16
11982	Mn-MoOx/SiO2	Mn	25	n.a.	0	Mo	42	SiO2	11	0.0	0.185	67	0	33	800	10	7.0	2.4	0.6	0.75	4	15.81	0.9	0.65	0.25	7.44	6.42	5.69	4.11	1.58	47.06	40.61	650.0	0.012054326202865428	1.39	nan	1.54	1.55	nan	2.16
11983	Mn-MoOx/SiO2	Mn	25	n.a.	0	Mo	42	SiO2	11	0.0	0.185	67	0	33	800	15	10.5	3.6	0.9	0.5	4	16.43	0.86	0.54	0.32	7.77	5.54	5.23	3.29	1.95	47.29	33.72	650.0	0.017274386791327177	1.39	nan	1.54	1.55	nan	2.16
11984	Mn-MoOx/SiO2	Mn	25	n.a.	0	Mo	42	SiO2	11	0.0	0.185	67	0	33	800	20	14.0	4.8	1.2	0.38	4	15.52	1.27	0.93	0.34	7.74	5.43	8.18	5.99	2.19	49.87	34.99	650.0	0.03363509043350829	1.39	nan	1.54	1.55	nan	2.16
11985	Mn-MoOx/SiO2	Mn	25	n.a.	0	Mo	42	SiO2	11	0.0	0.185	67	0	33	800	10	7.0	2.6	0.4	0.75	6	12.25	0.75	0.5	0.25	6.95	3.6	6.12	4.08	2.04	56.73	29.39	650.0	0.010037688561055367	1.39	nan	1.54	1.55	nan	2.16
11986	Mn-MoOx/SiO2	Mn	25	n.a.	0	Mo	42	SiO2	11	0.0	0.185	67	0	33	800	15	10.5	3.9	0.6	0.5	6	10.57	0.89	0.61	0.28	4.93	3.61	8.42	5.77	2.65	46.64	34.15	650.0	0.017879683138948593	1.39	nan	1.54	1.55	nan	2.16
11987	Mn-MoOx/SiO2	Mn	25	n.a.	0	Mo	42	SiO2	11	0.0	0.185	67	0	33	800	20	14.0	5.1	0.9	0.38	6	12.44	1.09	0.74	0.35	6.0	2.79	8.76	5.95	2.81	48.23	22.43	650.0	0.028841684832478977	1.39	nan	1.54	1.55	nan	2.16
11988	Mn-MoOx/SiO2	Mn	25	n.a.	0	Mo	42	SiO2	11	0.0	0.185	67	0	33	775	10	1.5	5.7	2.8	0.75	2	27.12	1.41	1.01	0.4	10.64	17.63	5.2	3.72	1.47	39.23	65.01	650.0	0.018933799201521866	1.39	nan	1.54	1.55	nan	2.16
11989	Mn-MoOx/SiO2	Mn	25	n.a.	0	Mo	42	SiO2	11	0.0	0.185	67	0	33	775	15	2.3	8.5	4.3	0.5	2	26.07	1.65	1.18	0.47	11.85	16.28	6.33	4.53	1.8	45.45	62.45	650.0	0.0332752823060465	1.39	nan	1.54	1.55	nan	2.16
11990	Mn-MoOx/SiO2	Mn	25	n.a.	0	Mo	42	SiO2	11	0.0	0.185	67	0	33	775	20	3.0	11.3	5.7	0.38	2	28.63	1.75	1.26	0.49	12.97	14.85	6.11	4.4	1.71	45.3	51.87	650.0	0.04646035589137029	1.39	nan	1.54	1.55	nan	2.16
11991	Mn-MoOx/SiO2	Mn	25	n.a.	0	Mo	42	SiO2	11	0.0	0.185	67	0	33	775	10	1.5	6.4	2.1	0.75	3	19.04	1.51	1.01	0.5	5.28	12.91	7.93	5.3	2.63	27.73	67.8	650.0	0.020286887741973837	1.39	nan	1.54	1.55	nan	2.16
11992	Mn-MoOx/SiO2	Mn	25	n.a.	0	Mo	42	SiO2	11	0.0	0.185	67	0	33	775	15	2.3	9.6	3.2	0.5	3	17.74	1.69	1.1	0.59	6.69	11.61	9.53	6.2	3.33	37.71	65.45	650.0	0.03408886921851695	1.39	nan	1.54	1.55	nan	2.16
11993	Mn-MoOx/SiO2	Mn	25	n.a.	0	Mo	42	SiO2	11	0.0	0.185	67	0	33	775	20	3.0	12.8	4.3	0.38	3	17.28	1.97	1.3	0.67	8.18	10.37	11.4	7.52	3.88	47.34	60.01	650.0	0.05235955714330696	1.39	nan	1.54	1.55	nan	2.16
11994	Mn-MoOx/SiO2	Mn	25	n.a.	0	Mo	42	SiO2	11	0.0	0.185	67	0	33	775	10	1.5	6.8	1.7	0.75	4	17.85	1.45	0.94	0.51	4.32	9.45	8.12	5.27	2.86	24.2	52.94	650.0	0.01947486985248282	1.39	nan	1.54	1.55	nan	2.16
11995	Mn-MoOx/SiO2	Mn	25	n.a.	0	Mo	42	SiO2	11	0.0	0.185	67	0	33	775	15	2.3	10.2	2.6	0.5	4	14.6	1.77	1.15	0.62	5.72	7.69	12.12	7.88	4.25	39.18	52.67	650.0	0.03571703660262639	1.39	nan	1.54	1.55	nan	2.16
11996	Mn-MoOx/SiO2	Mn	25	n.a.	0	Mo	42	SiO2	11	0.0	0.185	67	0	33	775	20	3.0	13.6	3.4	0.38	4	13.35	1.94	1.26	0.68	6.14	7.43	14.53	9.44	5.09	45.99	55.66	650.0	0.05155434148685302	1.39	nan	1.54	1.55	nan	2.16
11997	Mn-MoOx/SiO2	Mn	25	n.a.	0	Mo	42	SiO2	11	0.0	0.185	67	0	33	775	10	1.5	7.3	1.2	0.75	6	10.11	1.3	0.82	0.48	4.97	4.37	12.86	8.11	4.75	49.16	43.22	650.0	0.017446986064873975	1.39	nan	1.54	1.55	nan	2.16
11998	Mn-MoOx/SiO2	Mn	25	n.a.	0	Mo	42	SiO2	11	0.0	0.185	67	0	33	775	15	2.3	10.9	1.8	0.5	6	10.58	1.64	1.03	0.61	5.3	3.89	15.5	9.74	5.77	50.09	36.77	650.0	0.03307193728019904	1.39	nan	1.54	1.55	nan	2.16
11999	Mn-MoOx/SiO2	Mn	25	n.a.	0	Mo	42	SiO2	11	0.0	0.185	67	0	33	775	20	3.0	14.6	2.4	0.38	6	6.13	1.78	1.16	0.62	5.0	3.75	29.04	18.92	10.11	81.57	61.17	650.0	0.047264014149981236	1.39	nan	1.54	1.55	nan	2.16
12000	Mn-MoOx/SiO2	Mn	25	n.a.	0	Mo	42	SiO2	11	0.0	0.185	67	0	33	775	10	4.0	4.0	2.0	0.75	2	24.7	1.47	1.07	0.4	7.17	20.66	5.95	4.33	1.62	29.03	83.64	650.0	0.019745487538277633	1.39	nan	1.54	1.55	nan	2.16
12001	Mn-MoOx/SiO2	Mn	25	n.a.	0	Mo	42	SiO2	11	0.0	0.185	67	0	33	775	15	6.0	6.0	3.0	0.5	2	26.92	1.6	1.21	0.39	8.35	19.0	5.94	4.49	1.45	31.02	70.58	650.0	0.03225876385976729	1.39	nan	1.54	1.55	nan	2.16
12002	Mn-MoOx/SiO2	Mn	25	n.a.	0	Mo	42	SiO2	11	0.0	0.185	67	0	33	775	20	8.0	8.0	4.0	0.38	2	26.62	1.84	1.39	0.45	9.57	17.52	6.91	5.22	1.69	35.95	65.82	650.0	0.04887206733009301	1.39	nan	1.54	1.55	nan	2.16
12003	Mn-MoOx/SiO2	Mn	25	n.a.	0	Mo	42	SiO2	11	0.0	0.185	67	0	33	775	10	4.0	4.5	1.5	0.75	3	19.2	1.51	1.1	0.41	6.37	12.5	7.86	5.73	2.14	33.18	65.1	650.0	0.020286887741973837	1.39	nan	1.54	1.55	nan	2.16
12004	Mn-MoOx/SiO2	Mn	25	n.a.	0	Mo	42	SiO2	11	0.0	0.185	67	0	33	775	15	6.0	6.8	2.3	0.5	3	18.84	1.66	1.15	0.51	8.19	9.39	8.81	6.1	2.71	43.47	49.84	650.0	0.03347864800859599	1.39	nan	1.54	1.55	nan	2.16
12005	Mn-MoOx/SiO2	Mn	25	n.a.	0	Mo	42	SiO2	11	0.0	0.185	67	0	33	775	20	8.0	9.0	3.0	0.38	3	19.44	1.79	1.31	0.48	8.48	9.22	9.21	6.74	2.47	43.62	47.43	650.0	0.047531954785285574	1.39	nan	1.54	1.55	nan	2.16
12006	Mn-MoOx/SiO2	Mn	25	n.a.	0	Mo	42	SiO2	11	0.0	0.185	67	0	33	775	10	4.0	4.8	1.2	0.75	4	15.46	1.48	1.07	0.41	6.54	6.93	9.57	6.92	2.65	42.3	44.83	650.0	0.019880816981005654	1.39	nan	1.54	1.55	nan	2.16
12007	Mn-MoOx/SiO2	Mn	25	n.a.	0	Mo	42	SiO2	11	0.0	0.185	67	0	33	775	15	6.0	7.2	1.8	0.5	4	12.82	1.63	1.14	0.49	7.26	5.7	12.71	8.89	3.82	56.63	44.46	650.0	0.03286861292684955	1.39	nan	1.54	1.55	nan	2.16
12008	Mn-MoOx/SiO2	Mn	25	n.a.	0	Mo	42	SiO2	11	0.0	0.185	67	0	33	775	20	8.0	9.6	2.4	0.38	4	12.62	1.91	1.35	0.56	7.63	5.26	15.13	10.7	4.44	60.46	41.68	650.0	0.05074937213649237	1.39	nan	1.54	1.55	nan	2.16
12009	Mn-MoOx/SiO2	Mn	25	n.a.	0	Mo	42	SiO2	11	0.0	0.185	67	0	33	775	10	4.0	5.1	0.9	0.75	6	9.41	1.19	0.81	0.38	5.03	4.04	12.65	8.61	4.04	53.45	42.93	650.0	0.015961829041626612	1.39	nan	1.54	1.55	nan	2.16
12010	Mn-MoOx/SiO2	Mn	25	n.a.	0	Mo	42	SiO2	11	0.0	0.185	67	0	33	775	15	6.0	7.7	1.3	0.5	6	9.25	1.45	1.04	0.41	5.06	3.63	15.68	11.24	4.43	54.7	39.24	650.0	0.02921230477872423	1.39	nan	1.54	1.55	nan	2.16
12011	Mn-MoOx/SiO2	Mn	25	n.a.	0	Mo	42	SiO2	11	0.0	0.185	67	0	33	775	20	8.0	10.3	1.7	0.38	6	8.34	1.66	1.18	0.48	5.29	3.39	19.9	14.15	5.76	63.43	40.65	650.0	0.044050852642889465	1.39	nan	1.54	1.55	nan	2.16
12012	Mn-MoOx/SiO2	Mn	25	n.a.	0	Mo	42	SiO2	11	0.0	0.185	67	0	33	775	10	7.0	2.0	1.0	0.75	2	27.99	1.57	1.28	0.29	10.24	15.61	5.61	4.57	1.04	36.58	55.77	650.0	0.021099400462628617	1.39	nan	1.54	1.55	nan	2.16
12013	Mn-MoOx/SiO2	Mn	25	n.a.	0	Mo	42	SiO2	11	0.0	0.185	67	0	33	775	15	10.5	3.0	1.5	0.5	2	29.71	1.56	1.32	0.24	11.39	13.91	5.25	4.44	0.81	38.34	46.82	650.0	0.031445920930472396	1.39	nan	1.54	1.55	nan	2.16
12014	Mn-MoOx/SiO2	Mn	25	n.a.	0	Mo	42	SiO2	11	0.0	0.185	67	0	33	775	20	14.0	4.0	2.0	0.38	2	29.32	1.8	1.62	0.18	13.29	12.33	6.14	5.53	0.61	45.33	42.05	650.0	0.04779992270439784	1.39	nan	1.54	1.55	nan	2.16
12015	Mn-MoOx/SiO2	Mn	25	n.a.	0	Mo	42	SiO2	11	0.0	0.185	67	0	33	775	10	7.0	2.3	0.8	0.75	3	22.72	1.37	1.13	0.24	11.0	10.39	6.03	4.97	1.06	48.42	45.73	650.0	0.01839294802958568	1.39	nan	1.54	1.55	nan	2.16
12016	Mn-MoOx/SiO2	Mn	25	n.a.	0	Mo	42	SiO2	11	0.0	0.185	67	0	33	775	15	10.5	3.4	1.1	0.5	3	20.09	1.5	1.2	0.3	8.89	7.82	7.47	5.97	1.49	44.25	38.92	650.0	0.030227275620096368	1.39	nan	1.54	1.55	nan	2.16
12017	Mn-MoOx/SiO2	Mn	25	n.a.	0	Mo	42	SiO2	11	0.0	0.185	67	0	33	775	20	14.0	4.5	1.5	0.38	3	20.61	1.74	1.36	0.38	8.75	7.85	8.44	6.6	1.84	42.46	38.09	650.0	0.04619252433576094	1.39	nan	1.54	1.55	nan	2.16
12018	Mn-MoOx/SiO2	Mn	25	n.a.	0	Mo	42	SiO2	11	0.0	0.185	67	0	33	775	10	7.0	2.4	0.6	0.75	4	16.37	1.19	1.0	0.19	6.78	6.53	7.27	6.11	1.16	41.42	39.89	650.0	0.015961829041626612	1.39	nan	1.54	1.55	nan	2.16
12019	Mn-MoOx/SiO2	Mn	25	n.a.	0	Mo	42	SiO2	11	0.0	0.185	67	0	33	775	15	10.5	3.6	0.9	0.5	4	15.39	1.38	1.05	0.33	5.67	6.66	8.97	6.82	2.14	36.84	43.27	650.0	0.027792210384222703	1.39	nan	1.54	1.55	nan	2.16
12020	Mn-MoOx/SiO2	Mn	25	n.a.	0	Mo	42	SiO2	11	0.0	0.185	67	0	33	775	20	14.0	4.8	1.2	0.38	4	15.41	1.52	1.06	0.46	5.7	6.62	9.86	6.88	2.99	36.99	42.96	650.0	0.04030711608392971	1.39	nan	1.54	1.55	nan	2.16
12021	Mn-MoOx/SiO2	Mn	25	n.a.	0	Mo	42	SiO2	11	0.0	0.185	67	0	33	775	10	7.0	2.6	0.4	0.75	6	10.26	0.92	0.74	0.18	5.92	4.11	8.97	7.21	1.75	57.7	40.06	650.0	0.012323441822576726	1.39	nan	1.54	1.55	nan	2.16
12022	Mn-MoOx/SiO2	Mn	25	n.a.	0	Mo	42	SiO2	11	0.0	0.185	67	0	33	775	15	10.5	3.9	0.6	0.5	6	10.16	1.03	0.85	0.18	3.08	4.78	10.14	8.37	1.77	30.31	47.05	650.0	0.020706824158983193	1.39	nan	1.54	1.55	nan	2.16
12023	Mn-MoOx/SiO2	Mn	25	n.a.	0	Mo	42	SiO2	11	0.0	0.185	67	0	33	775	20	14.0	5.1	0.9	0.38	6	10.07	1.24	0.96	0.28	4.07	4.06	12.31	9.53	2.78	40.42	40.32	650.0	0.03283558292398047	1.39	nan	1.54	1.55	nan	2.16
12024	Mn-MoOx/SiO2	Mn	25	n.a.	0	Mo	42	SiO2	11	0.0	0.185	67	0	33	750	10	1.5	5.7	2.8	0.75	2	27.71	1.64	1.32	0.32	9.0	19.02	5.92	4.76	1.15	32.48	68.64	650.0	0.02204795818679936	1.39	nan	1.54	1.55	nan	2.16
12025	Mn-MoOx/SiO2	Mn	25	n.a.	0	Mo	42	SiO2	11	0.0	0.185	67	0	33	750	15	2.3	8.5	4.3	0.5	2	26.41	2.03	1.57	0.46	10.18	17.66	7.69	5.94	1.74	38.55	66.87	650.0	0.041017753263080894	1.39	nan	1.54	1.55	nan	2.16
12026	Mn-MoOx/SiO2	Mn	25	n.a.	0	Mo	42	SiO2	11	0.0	0.185	67	0	33	750	20	3.0	11.3	5.7	0.38	2	28.13	2.08	1.66	0.42	11.4	16.08	7.39	5.9	1.49	40.53	57.16	650.0	0.05531412427388278	1.39	nan	1.54	1.55	nan	2.16
12027	Mn-MoOx/SiO2	Mn	25	n.a.	0	Mo	42	SiO2	11	0.0	0.185	67	0	33	750	10	1.5	6.4	2.1	0.75	3	19.35	1.79	1.34	0.45	4.43	13.4	9.25	6.93	2.33	22.89	69.25	650.0	0.024082857091211357	1.39	nan	1.54	1.55	nan	2.16
12028	Mn-MoOx/SiO2	Mn	25	n.a.	0	Mo	42	SiO2	11	0.0	0.185	67	0	33	750	15	2.3	9.6	3.2	0.5	3	17.49	1.98	1.52	0.46	5.87	12.35	11.32	8.69	2.63	33.56	70.61	650.0	0.03999729301337994	1.39	nan	1.54	1.55	nan	2.16
12029	Mn-MoOx/SiO2	Mn	25	n.a.	0	Mo	42	SiO2	11	0.0	0.185	67	0	33	750	20	3.0	12.8	4.3	0.38	3	17.66	2.15	1.58	0.57	6.31	11.68	12.17	8.95	3.23	35.73	66.14	650.0	0.05719603196317393	1.39	nan	1.54	1.55	nan	2.16
12030	Mn-MoOx/SiO2	Mn	25	n.a.	0	Mo	42	SiO2	11	0.0	0.185	67	0	33	750	10	1.5	6.8	1.7	0.75	4	20.44	1.67	1.24	0.43	4.48	8.66	8.17	6.07	2.1	21.92	42.37	650.0	0.022454689594702076	1.39	nan	1.54	1.55	nan	2.16
12031	Mn-MoOx/SiO2	Mn	25	n.a.	0	Mo	42	SiO2	11	0.0	0.185	67	0	33	750	15	2.3	10.2	2.6	0.5	4	12.89	2.04	1.53	0.51	6.63	6.96	15.83	11.87	3.96	51.44	54.0	650.0	0.0412219078082487	1.39	nan	1.54	1.55	nan	2.16
12032	Mn-MoOx/SiO2	Mn	25	n.a.	0	Mo	42	SiO2	11	0.0	0.185	67	0	33	750	20	3.0	13.6	3.4	0.38	4	13.5	2.12	1.56	0.56	6.84	6.53	15.7	11.56	4.15	50.67	48.37	650.0	0.056389335299001184	1.39	nan	1.54	1.55	nan	2.16
12033	Mn-MoOx/SiO2	Mn	25	n.a.	0	Mo	42	SiO2	11	0.0	0.185	67	0	33	750	10	1.5	7.3	1.2	0.75	6	9.42	1.66	1.2	0.46	4.65	4.35	17.62	12.74	4.88	49.36	46.18	650.0	0.022319098672397328	1.39	nan	1.54	1.55	nan	2.16
12034	Mn-MoOx/SiO2	Mn	25	n.a.	0	Mo	42	SiO2	11	0.0	0.185	67	0	33	750	15	2.3	10.9	1.8	0.5	6	11.06	1.85	1.35	0.5	4.9	3.98	16.73	12.21	4.52	44.3	35.99	650.0	0.03734653053124251	1.39	nan	1.54	1.55	nan	2.16
12035	Mn-MoOx/SiO2	Mn	25	n.a.	0	Mo	42	SiO2	11	0.0	0.185	67	0	33	750	20	3.0	14.6	2.4	0.38	6	5.92	1.94	1.43	0.51	4.89	3.62	32.77	24.16	8.61	82.6	61.15	650.0	0.05155434148685302	1.39	nan	1.54	1.55	nan	2.16
12036	Mn-MoOx/SiO2	Mn	25	n.a.	0	Mo	42	SiO2	11	0.0	0.185	67	0	33	750	10	4.0	4.0	2.0	0.75	2	25.45	1.74	1.41	0.33	9.46	18.33	6.84	5.54	1.3	37.17	72.02	650.0	0.023404212330118874	1.39	nan	1.54	1.55	nan	2.16
12037	Mn-MoOx/SiO2	Mn	25	n.a.	0	Mo	42	SiO2	11	0.0	0.185	67	0	33	750	15	6.0	6.0	3.0	0.5	2	26.02	1.89	1.5	0.39	10.34	17.0	7.26	5.76	1.5	39.74	65.33	650.0	0.038161775625583906	1.39	nan	1.54	1.55	nan	2.16
12038	Mn-MoOx/SiO2	Mn	25	n.a.	0	Mo	42	SiO2	11	0.0	0.185	67	0	33	750	20	8.0	8.0	4.0	0.38	2	26.6	1.88	1.51	0.37	10.54	16.54	7.07	5.68	1.39	39.62	62.18	650.0	0.04994464894158646	1.39	nan	1.54	1.55	nan	2.16
12039	Mn-MoOx/SiO2	Mn	25	n.a.	0	Mo	42	SiO2	11	0.0	0.185	67	0	33	750	10	4.0	4.5	1.5	0.75	3	19.43	1.77	1.4	0.37	6.3	12.12	9.11	7.21	1.9	32.42	62.38	650.0	0.02381135773508426	1.39	nan	1.54	1.55	nan	2.16
12040	Mn-MoOx/SiO2	Mn	25	n.a.	0	Mo	42	SiO2	11	0.0	0.185	67	0	33	750	15	6.0	6.8	2.3	0.5	3	17.82	2.04	1.57	0.47	8.11	9.32	11.45	8.81	2.64	45.51	52.3	650.0	0.0412219078082487	1.39	nan	1.54	1.55	nan	2.16
12041	Mn-MoOx/SiO2	Mn	25	n.a.	0	Mo	42	SiO2	11	0.0	0.185	67	0	33	750	20	8.0	9.0	3.0	0.38	3	18.26	2.11	1.68	0.43	9.02	9.11	11.56	9.2	2.35	49.4	49.89	650.0	0.05612049135461166	1.39	nan	1.54	1.55	nan	2.16
12042	Mn-MoOx/SiO2	Mn	25	n.a.	0	Mo	42	SiO2	11	0.0	0.185	67	0	33	750	10	4.0	4.8	1.2	0.75	4	13.33	1.79	1.38	0.41	5.81	7.55	13.43	10.35	3.08	43.59	56.64	650.0	0.024082857091211357	1.39	nan	1.54	1.55	nan	2.16
12043	Mn-MoOx/SiO2	Mn	25	n.a.	0	Mo	42	SiO2	11	0.0	0.185	67	0	33	750	15	6.0	7.2	1.8	0.5	4	12.56	1.99	1.57	0.42	6.07	6.68	15.84	12.5	3.34	48.33	53.18	650.0	0.04020134341400582	1.39	nan	1.54	1.55	nan	2.16
12044	Mn-MoOx/SiO2	Mn	25	n.a.	0	Mo	42	SiO2	11	0.0	0.185	67	0	33	750	20	8.0	9.6	2.4	0.38	4	13.26	2.05	1.61	0.44	6.93	5.77	15.46	12.14	3.32	52.26	43.51	650.0	0.05450800420405676	1.39	nan	1.54	1.55	nan	2.16
12045	Mn-MoOx/SiO2	Mn	25	n.a.	0	Mo	42	SiO2	11	0.0	0.185	67	0	33	750	10	4.0	5.1	0.9	0.75	6	8.34	1.46	1.09	0.37	3.44	5.06	17.51	13.07	4.44	41.25	60.67	650.0	0.01961017182969905	1.39	nan	1.54	1.55	nan	2.16
12046	Mn-MoOx/SiO2	Mn	25	n.a.	0	Mo	42	SiO2	11	0.0	0.185	67	0	33	750	15	6.0	7.7	1.3	0.5	6	7.77	1.63	1.28	0.35	3.7	4.84	20.98	16.47	4.5	47.62	62.29	650.0	0.03286861292684955	1.39	nan	1.54	1.55	nan	2.16
12047	Mn-MoOx/SiO2	Mn	25	n.a.	0	Mo	42	SiO2	11	0.0	0.185	67	0	33	750	20	8.0	10.3	1.7	0.38	6	8.33	1.83	1.39	0.44	4.08	4.62	21.97	16.69	5.28	48.98	55.46	650.0	0.048603990220161375	1.39	nan	1.54	1.55	nan	2.16
12048	Mn-MoOx/SiO2	Mn	25	n.a.	0	Mo	42	SiO2	11	0.0	0.185	67	0	33	750	10	7.0	2.0	1.0	0.75	2	27.42	1.7	1.43	0.27	7.11	17.86	6.2	5.22	0.98	25.93	65.13	650.0	0.02286154511329402	1.39	nan	1.54	1.55	nan	2.16
12049	Mn-MoOx/SiO2	Mn	25	n.a.	0	Mo	42	SiO2	11	0.0	0.185	67	0	33	750	15	10.5	3.0	1.5	0.5	2	28.4	1.95	1.63	0.32	8.57	16.41	6.87	5.74	1.13	30.18	57.78	650.0	0.03938526669147209	1.39	nan	1.54	1.55	nan	2.16
12050	Mn-MoOx/SiO2	Mn	25	n.a.	0	Mo	42	SiO2	11	0.0	0.185	67	0	33	750	20	14.0	4.0	2.0	0.38	2	27.33	2.14	1.83	0.31	9.95	15.19	7.83	6.7	1.13	36.41	55.58	650.0	0.056927105597668	1.39	nan	1.54	1.55	nan	2.16
12051	Mn-MoOx/SiO2	Mn	25	n.a.	0	Mo	42	SiO2	11	0.0	0.185	67	0	33	750	10	7.0	2.3	0.8	0.75	3	19.13	1.62	1.39	0.23	7.86	13.03	8.47	7.27	1.2	41.09	68.11	650.0	0.02177687282786348	1.39	nan	1.54	1.55	nan	2.16
12052	Mn-MoOx/SiO2	Mn	25	n.a.	0	Mo	42	SiO2	11	0.0	0.185	67	0	33	750	15	10.5	3.4	1.1	0.5	3	18.93	1.45	1.25	0.2	7.25	9.24	7.66	6.6	1.06	38.3	48.81	650.0	0.02921230477872423	1.39	nan	1.54	1.55	nan	2.16
12053	Mn-MoOx/SiO2	Mn	25	n.a.	0	Mo	42	SiO2	11	0.0	0.185	67	0	33	750	20	14.0	4.5	1.5	0.38	3	20.47	1.63	1.42	0.21	7.18	9.09	7.96	6.94	1.03	35.08	44.41	650.0	0.0432481749037494	1.39	nan	1.54	1.55	nan	2.16
12054	Mn-MoOx/SiO2	Mn	25	n.a.	0	Mo	42	SiO2	11	0.0	0.185	67	0	33	750	10	7.0	2.4	0.6	0.75	4	15.18	1.01	0.75	0.26	5.87	7.32	6.65	4.94	1.71	38.67	48.22	650.0	0.013535134741833807	1.39	nan	1.54	1.55	nan	2.16
12055	Mn-MoOx/SiO2	Mn	25	n.a.	0	Mo	42	SiO2	11	0.0	0.185	67	0	33	750	15	10.5	3.6	0.9	0.5	4	14.99	1.24	0.97	0.27	3.83	7.83	8.27	6.47	1.8	25.55	52.23	650.0	0.02495504302222516	1.39	nan	1.54	1.55	nan	2.16
12056	Mn-MoOx/SiO2	Mn	25	n.a.	0	Mo	42	SiO2	11	0.0	0.185	67	0	33	750	20	14.0	4.8	1.2	0.38	4	13.11	1.49	1.16	0.33	4.28	7.61	11.37	8.85	2.52	32.65	58.05	650.0	0.03950557926448321	1.39	nan	1.54	1.55	nan	2.16
12057	Mn-MoOx/SiO2	Mn	25	n.a.	0	Mo	42	SiO2	11	0.0	0.185	67	0	33	750	10	7.0	2.6	0.4	0.75	6	10.39	0.98	0.81	0.17	5.56	4.39	9.43	7.8	1.64	53.51	42.25	650.0	0.013131114739752541	1.39	nan	1.54	1.55	nan	2.16
12058	Mn-MoOx/SiO2	Mn	25	n.a.	0	Mo	42	SiO2	11	0.0	0.185	67	0	33	750	15	10.5	3.9	0.6	0.5	6	8.14	0.86	0.57	0.29	3.55	4.66	10.57	7.0	3.56	43.61	57.25	650.0	0.017274386791327177	1.39	nan	1.54	1.55	nan	2.16
12059	Mn-MoOx/SiO2	Mn	25	n.a.	0	Mo	42	SiO2	11	0.0	0.185	67	0	33	750	20	14.0	5.1	0.9	0.38	6	9.76	0.92	0.77	0.15	3.18	4.67	9.43	7.89	1.54	32.58	47.85	650.0	0.024322582544559327	1.39	nan	1.54	1.55	nan	2.16
12060	Mn-MoOx/SiO2	Mn	25	n.a.	0	Mo	42	SiO2	11	0.0	0.185	67	0	33	700	10	1.5	5.7	2.8	0.75	2	25.13	2.02	1.63	0.39	3.51	24.07	8.04	6.49	1.55	13.97	95.78	650.0	0.02720907970355016	1.39	nan	1.54	1.55	nan	2.16
12061	Mn-MoOx/SiO2	Mn	25	n.a.	0	Mo	42	SiO2	11	0.0	0.185	67	0	33	700	15	2.3	8.5	4.3	0.5	2	24.94	2.31	1.88	0.43	4.81	22.79	9.26	7.54	1.72	19.29	91.38	650.0	0.046741972646480404	1.39	nan	1.54	1.55	nan	2.16
12062	Mn-MoOx/SiO2	Mn	25	n.a.	0	Mo	42	SiO2	11	0.0	0.185	67	0	33	700	20	3.0	11.3	5.7	0.38	2	24.38	2.45	2.0	0.45	6.14	21.31	10.05	8.2	1.85	25.18	87.41	650.0	0.06527662873413452	1.39	nan	1.54	1.55	nan	2.16
12063	Mn-MoOx/SiO2	Mn	25	n.a.	0	Mo	42	SiO2	11	0.0	0.185	67	0	33	700	10	1.5	6.4	2.1	0.75	3	18.18	2.18	1.75	0.43	3.7	13.77	11.99	9.63	2.37	20.35	75.74	650.0	0.02938817450250704	1.39	nan	1.54	1.55	nan	2.16
12064	Mn-MoOx/SiO2	Mn	25	n.a.	0	Mo	42	SiO2	11	0.0	0.185	67	0	33	700	15	2.3	9.6	3.2	0.5	3	16.91	2.33	1.88	0.45	4.76	13.12	13.78	11.12	2.66	28.15	77.59	650.0	0.04715147305741138	1.39	nan	1.54	1.55	nan	2.16
12065	Mn-MoOx/SiO2	Mn	25	n.a.	0	Mo	42	SiO2	11	0.0	0.185	67	0	33	700	20	3.0	12.8	4.3	0.38	3	17.67	2.35	1.9	0.45	5.08	12.55	13.3	10.75	2.55	28.75	71.02	650.0	0.06258033859316682	1.39	nan	1.54	1.55	nan	2.16
12066	Mn-MoOx/SiO2	Mn	25	n.a.	0	Mo	42	SiO2	11	0.0	0.185	67	0	33	700	10	1.5	6.8	1.7	0.75	4	16.76	2.08	1.65	0.43	2.95	9.86	12.41	9.84	2.57	17.6	58.83	650.0	0.028025822965433943	1.39	nan	1.54	1.55	nan	2.16
12067	Mn-MoOx/SiO2	Mn	25	n.a.	0	Mo	42	SiO2	11	0.0	0.185	67	0	33	700	15	2.3	10.2	2.6	0.5	4	12.33	2.34	1.84	0.5	4.07	8.91	18.98	14.92	4.06	33.01	72.26	650.0	0.04735625470915429	1.39	nan	1.54	1.55	nan	2.16
12068	Mn-MoOx/SiO2	Mn	25	n.a.	0	Mo	42	SiO2	11	0.0	0.185	67	0	33	700	20	3.0	13.6	3.4	0.38	4	12.88	2.43	1.91	0.52	4.22	8.98	18.87	14.83	4.04	32.76	69.72	650.0	0.06473714965324391	1.39	nan	1.54	1.55	nan	2.16
12069	Mn-MoOx/SiO2	Mn	25	n.a.	0	Mo	42	SiO2	11	0.0	0.185	67	0	33	700	10	1.5	7.3	1.2	0.75	6	9.12	1.55	1.18	0.37	2.95	5.71	17.0	12.94	4.06	32.35	62.61	650.0	0.02082850787060904	1.39	nan	1.54	1.55	nan	2.16
12070	Mn-MoOx/SiO2	Mn	25	n.a.	0	Mo	42	SiO2	11	0.0	0.185	67	0	33	700	15	2.3	10.9	1.8	0.5	6	5.91	1.82	1.38	0.44	3.57	5.02	30.8	23.35	7.45	60.41	84.94	650.0	0.03673531471636986	1.39	nan	1.54	1.55	nan	2.16
12071	Mn-MoOx/SiO2	Mn	25	n.a.	0	Mo	42	SiO2	11	0.0	0.185	67	0	33	700	20	3.0	14.6	2.4	0.38	6	9.86	1.9	1.48	0.42	4.02	4.35	19.27	15.01	4.26	40.77	44.12	650.0	0.0504811037283526	1.39	nan	1.54	1.55	nan	2.16
12072	Mn-MoOx/SiO2	Mn	25	n.a.	0	Mo	42	SiO2	11	0.0	0.185	67	0	33	700	10	4.0	4.0	2.0	0.75	2	25.05	2.05	1.72	0.33	4.9	22.42	8.18	6.87	1.32	19.56	89.5	650.0	0.027617388796722094	1.39	nan	1.54	1.55	nan	2.16
12073	Mn-MoOx/SiO2	Mn	25	n.a.	0	Mo	42	SiO2	11	0.0	0.185	67	0	33	700	15	6.0	6.0	3.0	0.5	2	24.49	2.2	1.81	0.39	6.0	20.82	8.98	7.39	1.59	24.5	85.01	650.0	0.04449121789463947	1.39	nan	1.54	1.55	nan	2.16
12074	Mn-MoOx/SiO2	Mn	25	n.a.	0	Mo	42	SiO2	11	0.0	0.185	67	0	33	700	20	8.0	8.0	4.0	0.38	2	24.96	2.29	1.9	0.39	6.91	19.85	9.17	7.61	1.56	27.68	79.53	650.0	0.06096388955747259	1.39	nan	1.54	1.55	nan	2.16
12075	Mn-MoOx/SiO2	Mn	25	n.a.	0	Mo	42	SiO2	11	0.0	0.185	67	0	33	700	10	4.0	4.5	1.5	0.75	3	17.55	2.01	1.57	0.44	2.52	15.0	11.45	8.95	2.51	14.36	85.47	650.0	0.027073004453819032	1.39	nan	1.54	1.55	nan	2.16
12076	Mn-MoOx/SiO2	Mn	25	n.a.	0	Mo	42	SiO2	11	0.0	0.185	67	0	33	700	15	6.0	6.8	2.3	0.5	3	18.55	2.05	1.66	0.39	3.75	13.23	11.05	8.95	2.1	20.22	71.32	650.0	0.04142608319508314	1.39	nan	1.54	1.55	nan	2.16
12077	Mn-MoOx/SiO2	Mn	25	n.a.	0	Mo	42	SiO2	11	0.0	0.185	67	0	33	700	20	8.0	9.0	3.0	0.38	3	17.22	2.22	1.87	0.35	5.66	11.76	12.89	10.86	2.03	32.87	68.29	650.0	0.05907928641471545	1.39	nan	1.54	1.55	nan	2.16
12078	Mn-MoOx/SiO2	Mn	25	n.a.	0	Mo	42	SiO2	11	0.0	0.185	67	0	33	700	10	4.0	4.8	1.2	0.75	4	11.59	1.45	1.04	0.41	1.44	11.29	12.51	8.97	3.54	12.42	97.41	650.0	0.01947486985248282	1.39	nan	1.54	1.55	nan	2.16
12079	Mn-MoOx/SiO2	Mn	25	n.a.	0	Mo	42	SiO2	11	0.0	0.185	67	0	33	700	15	6.0	7.2	1.8	0.5	4	11.4	2.0	1.31	0.69	1.91	9.81	17.54	11.49	6.05	16.75	86.05	650.0	0.04040541463503893	1.39	nan	1.54	1.55	nan	2.16
12080	Mn-MoOx/SiO2	Mn	25	n.a.	0	Mo	42	SiO2	11	0.0	0.185	67	0	33	700	20	8.0	9.6	2.4	0.38	4	11.78	2.13	1.56	0.57	1.92	10.27	18.08	13.24	4.84	16.3	87.18	650.0	0.05665820671148214	1.39	nan	1.54	1.55	nan	2.16
12081	Mn-MoOx/SiO2	Mn	25	n.a.	0	Mo	42	SiO2	11	0.0	0.185	67	0	33	700	10	4.0	5.1	0.9	0.75	6	7.75	0.89	0.7	0.19	3.24	5.63	11.48	9.03	2.45	41.81	72.65	650.0	0.011919788759299062	1.39	nan	1.54	1.55	nan	2.16
12082	Mn-MoOx/SiO2	Mn	25	n.a.	0	Mo	42	SiO2	11	0.0	0.185	67	0	33	700	15	6.0	7.7	1.3	0.5	6	6.32	1.24	0.84	0.4	1.37	5.21	19.62	13.29	6.33	21.68	82.44	650.0	0.02495504302222516	1.39	nan	1.54	1.55	nan	2.16
12083	Mn-MoOx/SiO2	Mn	25	n.a.	0	Mo	42	SiO2	11	0.0	0.185	67	0	33	700	20	8.0	10.3	1.7	0.38	6	4.07	1.85	1.02	0.83	1.41	3.17	45.45	25.06	20.39	34.64	77.89	650.0	0.04914017175163488	1.39	nan	1.54	1.55	nan	2.16
12084	Mn-MoOx/SiO2	Mn	25	n.a.	0	Mo	42	SiO2	11	0.0	0.185	67	0	33	700	10	7.0	2.0	1.0	0.75	2	12.05	2.46	1.22	1.24	2.59	5.77	20.41	10.12	10.29	21.49	47.88	650.0	0.03321018094157971	1.39	nan	1.54	1.55	nan	2.16
12085	Mn-MoOx/SiO2	Mn	25	n.a.	0	Mo	42	SiO2	11	0.0	0.185	67	0	33	700	15	10.5	3.0	1.5	0.5	2	10.47	2.76	1.4	1.36	2.56	4.35	26.36	13.37	12.99	24.45	41.55	650.0	0.055976073080337425	1.39	nan	1.54	1.55	nan	2.16
12086	Mn-MoOx/SiO2	Mn	25	n.a.	0	Mo	42	SiO2	11	0.0	0.185	67	0	33	700	20	14.0	4.0	2.0	0.38	2	9.99	3.37	1.58	1.79	2.8	3.75	33.73	15.82	17.92	28.03	37.54	650.0	0.09021298414966887	1.39	nan	1.54	1.55	nan	2.16
12087	Mn-MoOx/SiO2	Mn	25	n.a.	0	Mo	42	SiO2	11	0.0	0.185	67	0	33	700	10	7.0	2.3	0.8	0.75	3	6.12	1.74	0.94	0.8	1.7	4.1	28.43	15.36	13.07	27.78	66.99	650.0	0.023404212330118874	1.39	nan	1.54	1.55	nan	2.16
12088	Mn-MoOx/SiO2	Mn	25	n.a.	0	Mo	42	SiO2	11	0.0	0.185	67	0	33	700	15	10.5	3.4	1.1	0.5	3	7.43	1.21	0.81	0.4	0.77	2.47	16.29	10.9	5.38	10.36	33.24	650.0	0.024347601863417525	1.39	nan	1.54	1.55	nan	2.16
12089	Mn-MoOx/SiO2	Mn	25	n.a.	0	Mo	42	SiO2	11	0.0	0.185	67	0	33	700	20	14.0	4.5	1.5	0.38	3	6.13	1.64	1.06	0.58	0.6	2.02	26.75	17.29	9.46	9.79	32.95	650.0	0.043515706947630316	1.39	nan	1.54	1.55	nan	2.16
12090	Mn-MoOx/SiO2	Mn	25	n.a.	0	Mo	42	SiO2	11	0.0	0.185	67	0	33	700	10	7.0	2.4	0.6	0.75	4	7.31	0.96	0.54	0.42	0.78	2.84	13.13	7.39	5.75	10.67	38.85	650.0	0.012861836069073934	1.39	nan	1.54	1.55	nan	2.16
12091	Mn-MoOx/SiO2	Mn	25	n.a.	0	Mo	42	SiO2	11	0.0	0.185	67	0	33	700	15	10.5	3.6	0.9	0.5	4	6.97	0.89	0.58	0.31	0.1	1.95	12.77	8.32	4.45	1.43	27.98	650.0	0.017879683138948593	1.39	nan	1.54	1.55	nan	2.16
12092	Mn-MoOx/SiO2	Mn	25	n.a.	0	Mo	42	SiO2	11	0.0	0.185	67	0	33	700	20	14.0	4.8	1.2	0.38	4	7.19	0.97	0.67	0.3	0.14	1.47	13.49	9.32	4.17	1.95	20.45	650.0	0.025650924881263353	1.39	nan	1.54	1.55	nan	2.16
12093	Mn-MoOx/SiO2	Mn	25	n.a.	0	Mo	42	SiO2	11	0.0	0.185	67	0	33	700	10	7.0	2.6	0.4	0.75	6	7.89	0.65	0.42	0.23	1.0	3.48	8.24	5.32	2.92	12.67	44.11	650.0	0.008694955987020617	1.39	nan	1.54	1.55	nan	2.16
12094	Mn-MoOx/SiO2	Mn	25	n.a.	0	Mo	42	SiO2	11	0.0	0.185	67	0	33	700	15	10.5	3.9	0.6	0.5	6	3.46	0.58	0.54	0.04	0.08	1.99	16.76	15.61	1.16	2.31	57.51	650.0	0.011633770643129702	1.39	nan	1.54	1.55	nan	2.16
12095	Mn-MoOx/SiO2	Mn	25	n.a.	0	Mo	42	SiO2	11	0.0	0.185	67	0	33	700	20	14.0	5.1	0.9	0.38	6	4.26	0.62	0.49	0.13	0.3	1.37	14.55	11.5	3.05	7.04	32.16	650.0	0.016366578457675876	1.39	nan	1.54	1.55	nan	2.16
12096	Mn-Na/SiO2	Mn	25	Na	11	n.a.	0	SiO2	11	0.37	0.0	50	50	0	900	10	1.5	5.7	2.8	0.75	2	32.52	5.2	0.58	4.62	30.67	6.75	15.99	1.78	14.21	94.31	20.76	650.0	0.07120103563615372	1.39	1.66	nan	1.55	0.93	nan
12097	Mn-Na/SiO2	Mn	25	Na	11	n.a.	0	SiO2	11	0.37	0.0	50	50	0	900	15	2.3	8.5	4.3	0.5	2	32.19	6.02	0.65	5.37	31.73	6.4	18.7	2.02	16.68	98.57	19.88	650.0	0.12417638462684348	1.39	1.66	nan	1.55	0.93	nan
12098	Mn-Na/SiO2	Mn	25	Na	11	n.a.	0	SiO2	11	0.37	0.0	50	50	0	900	20	3.0	11.3	5.7	0.38	2	45.1	6.63	0.67	5.96	32.28	6.19	14.7	1.49	13.22	71.57	13.73	650.0	0.18052655655857072	1.39	1.66	nan	1.55	0.93	nan
12099	Mn-Na/SiO2	Mn	25	Na	11	n.a.	0	SiO2	11	0.37	0.0	50	50	0	900	10	1.5	6.4	2.1	0.75	3	22.33	5.22	0.5	4.72	22.25	3.51	23.38	2.24	21.14	99.64	15.72	650.0	0.07148235926486554	1.39	1.66	nan	1.55	0.93	nan
12100	Mn-Na/SiO2	Mn	25	Na	11	n.a.	0	SiO2	11	0.37	0.0	50	50	0	900	15	2.3	9.6	3.2	0.5	3	22.45	5.98	0.53	5.45	22.17	3.26	26.64	2.36	24.28	98.75	14.52	650.0	0.12332532078421374	1.39	1.66	nan	1.55	0.93	nan
12101	Mn-Na/SiO2	Mn	25	Na	11	n.a.	0	SiO2	11	0.37	0.0	50	50	0	900	20	3.0	12.8	4.3	0.38	3	23.73	6.65	0.56	6.09	21.91	3.13	28.02	2.36	25.66	92.33	13.19	650.0	0.1810903052641046	1.39	1.66	nan	1.55	0.93	nan
12102	Mn-Na/SiO2	Mn	25	Na	11	n.a.	0	SiO2	11	0.37	0.0	50	50	0	900	10	1.5	6.8	1.7	0.75	4	17.47	5.22	0.47	4.75	17.42	2.27	29.88	2.69	27.19	99.71	12.99	650.0	0.07148235926486554	1.39	1.66	nan	1.55	0.93	nan
12103	Mn-Na/SiO2	Mn	25	Na	11	n.a.	0	SiO2	11	0.37	0.0	50	50	0	900	15	2.3	10.2	2.6	0.5	4	25.15	6.15	0.47	5.68	16.91	2.1	24.45	1.87	22.58	67.24	8.35	650.0	0.12694484591114708	1.39	1.66	nan	1.55	0.93	nan
12104	Mn-Na/SiO2	Mn	25	Na	11	n.a.	0	SiO2	11	0.37	0.0	50	50	0	900	20	3.0	13.6	3.4	0.38	4	25.57	6.73	0.59	6.14	16.78	2.06	26.32	2.31	24.01	65.62	8.06	650.0	0.18334650855084017	1.39	1.66	nan	1.55	0.93	nan
12105	Mn-Na/SiO2	Mn	25	Na	11	n.a.	0	SiO2	11	0.37	0.0	50	50	0	900	10	1.5	7.3	1.2	0.75	6	18.16	4.9	0.39	4.51	12.0	1.26	26.98	2.15	24.83	66.08	6.94	650.0	0.06698828858232905	1.39	1.66	nan	1.55	0.93	nan
12106	Mn-Na/SiO2	Mn	25	Na	11	n.a.	0	SiO2	11	0.37	0.0	50	50	0	900	15	2.3	10.9	1.8	0.5	6	18.27	5.69	0.46	5.23	11.38	1.19	31.14	2.52	28.63	62.29	6.51	650.0	0.11716591486459574	1.39	1.66	nan	1.55	0.93	nan
12107	Mn-Na/SiO2	Mn	25	Na	11	n.a.	0	SiO2	11	0.37	0.0	50	50	0	900	20	3.0	14.6	2.4	0.38	6	17.98	6.23	0.57	5.66	10.57	1.17	34.65	3.17	31.48	58.79	6.51	650.0	0.16927686988567786	1.39	1.66	nan	1.55	0.93	nan
12108	Mn-Na/SiO2	Mn	25	Na	11	n.a.	0	SiO2	11	0.37	0.0	50	50	0	900	10	4.0	4.0	2.0	0.75	2	34.6	4.68	0.57	4.11	33.74	6.44	13.53	1.65	11.88	97.51	18.61	650.0	0.06390737834339992	1.39	1.66	nan	1.55	0.93	nan
12109	Mn-Na/SiO2	Mn	25	Na	11	n.a.	0	SiO2	11	0.37	0.0	50	50	0	900	15	6.0	6.0	3.0	0.5	2	35.83	5.42	0.64	4.78	32.62	5.91	15.13	1.79	13.34	91.04	16.49	650.0	0.11144829754472335	1.39	1.66	nan	1.55	0.93	nan
12110	Mn-Na/SiO2	Mn	25	Na	11	n.a.	0	SiO2	11	0.37	0.0	50	50	0	900	20	8.0	8.0	4.0	0.38	2	36.05	6.11	0.64	5.47	32.59	5.68	16.95	1.78	15.17	90.4	15.76	650.0	0.16591132030956665	1.39	1.66	nan	1.55	0.93	nan
12111	Mn-Na/SiO2	Mn	25	Na	11	n.a.	0	SiO2	11	0.37	0.0	50	50	0	900	10	4.0	4.5	1.5	0.75	3	24.21	5.13	0.46	4.67	23.5	3.41	21.19	1.9	19.29	97.07	14.09	650.0	0.07021687011107457	1.39	1.66	nan	1.55	0.93	nan
12112	Mn-Na/SiO2	Mn	25	Na	11	n.a.	0	SiO2	11	0.37	0.0	50	50	0	900	15	6.0	6.8	2.3	0.5	3	26.26	5.81	0.5	5.31	22.22	3.0	22.12	1.9	20.22	84.62	11.42	650.0	0.1197123343067313	1.39	1.66	nan	1.55	0.93	nan
12113	Mn-Na/SiO2	Mn	25	Na	11	n.a.	0	SiO2	11	0.37	0.0	50	50	0	900	20	8.0	9.0	3.0	0.38	3	26.3	6.47	0.58	5.89	21.62	2.96	24.6	2.21	22.4	82.21	11.25	650.0	0.1760209093200835	1.39	1.66	nan	1.55	0.93	nan
12114	Mn-Na/SiO2	Mn	25	Na	11	n.a.	0	SiO2	11	0.37	0.0	50	50	0	900	10	4.0	4.8	1.2	0.75	4	18.23	5.07	0.39	4.68	17.68	2.18	27.81	2.14	25.67	96.98	11.96	650.0	0.06937387745917895	1.39	1.66	nan	1.55	0.93	nan
12115	Mn-Na/SiO2	Mn	25	Na	11	n.a.	0	SiO2	11	0.37	0.0	50	50	0	900	15	6.0	7.2	1.8	0.5	4	18.97	5.85	0.52	5.33	16.39	2.02	30.84	2.74	28.1	86.4	10.65	650.0	0.12056186176985989	1.39	1.66	nan	1.55	0.93	nan
12116	Mn-Na/SiO2	Mn	25	Na	11	n.a.	0	SiO2	11	0.37	0.0	50	50	0	900	20	8.0	9.6	2.4	0.38	4	19.68	6.44	0.58	5.86	15.66	1.99	32.72	2.95	29.78	79.57	10.11	650.0	0.17517695861082397	1.39	1.66	nan	1.55	0.93	nan
12117	Mn-Na/SiO2	Mn	25	Na	11	n.a.	0	SiO2	11	0.37	0.0	50	50	0	900	10	4.0	5.1	0.9	0.75	6	12.74	4.7	0.44	4.26	11.34	1.23	36.89	3.45	33.44	89.01	9.65	650.0	0.06418716710391331	1.39	1.66	nan	1.55	0.93	nan
12118	Mn-Na/SiO2	Mn	25	Na	11	n.a.	0	SiO2	11	0.37	0.0	50	50	0	900	15	6.0	7.7	1.3	0.5	6	11.58	5.23	0.45	4.78	9.74	1.12	45.16	3.89	41.28	84.11	9.67	650.0	0.10743456501197574	1.39	1.66	nan	1.55	0.93	nan
12119	Mn-Na/SiO2	Mn	25	Na	11	n.a.	0	SiO2	11	0.37	0.0	50	50	0	900	20	8.0	10.3	1.7	0.38	6	12.6	5.83	0.62	5.21	9.36	1.28	46.27	4.92	41.35	74.29	10.16	650.0	0.15807506964768292	1.39	1.66	nan	1.55	0.93	nan
12120	Mn-Na/SiO2	Mn	25	Na	11	n.a.	0	SiO2	11	0.37	0.0	50	50	0	900	10	7.0	2.0	1.0	0.75	2	40.47	4.63	0.48	4.15	32.87	5.43	11.44	1.19	10.25	81.22	13.42	650.0	0.06320816319636047	1.39	1.66	nan	1.55	0.93	nan
12121	Mn-Na/SiO2	Mn	25	Na	11	n.a.	0	SiO2	11	0.37	0.0	50	50	0	900	15	10.5	3.0	1.5	0.5	2	41.42	5.33	0.56	4.77	31.82	5.19	12.87	1.35	11.52	76.82	12.53	650.0	0.10954605169458306	1.39	1.66	nan	1.55	0.93	nan
12122	Mn-Na/SiO2	Mn	25	Na	11	n.a.	0	SiO2	11	0.37	0.0	50	50	0	900	20	14.0	4.0	2.0	0.38	2	40.55	6.64	0.64	6.0	29.9	5.16	16.37	1.58	14.8	73.74	12.73	650.0	0.18080841581523907	1.39	1.66	nan	1.55	0.93	nan
12123	Mn-Na/SiO2	Mn	25	Na	11	n.a.	0	SiO2	11	0.37	0.0	50	50	0	900	10	7.0	2.3	0.8	0.75	3	27.9	5.04	0.35	4.69	22.18	3.1	18.06	1.25	16.81	79.5	11.11	650.0	0.0689525809155717	1.39	1.66	nan	1.55	0.93	nan
12124	Mn-Na/SiO2	Mn	25	Na	11	n.a.	0	SiO2	11	0.37	0.0	50	50	0	900	15	10.5	3.4	1.1	0.5	3	27.54	6.27	0.65	5.62	19.57	3.15	22.77	2.36	20.41	71.06	11.44	650.0	0.1295037544593938	1.39	1.66	nan	1.55	0.93	nan
12125	Mn-Na/SiO2	Mn	25	Na	11	n.a.	0	SiO2	11	0.37	0.0	50	50	0	900	20	14.0	4.5	1.5	0.38	3	27.42	6.89	0.72	6.17	17.62	3.37	25.13	2.63	22.5	64.26	12.29	650.0	0.187864726546455	1.39	1.66	nan	1.55	0.93	nan
12126	Mn-Na/SiO2	Mn	25	Na	11	n.a.	0	SiO2	11	0.37	0.0	50	50	0	900	10	7.0	2.4	0.6	0.75	4	22.4	5.11	0.5	4.61	15.65	2.24	22.81	2.23	20.58	69.87	10.0	650.0	0.06993581333656565	1.39	1.66	nan	1.55	0.93	nan
12127	Mn-Na/SiO2	Mn	25	Na	11	n.a.	0	SiO2	11	0.37	0.0	50	50	0	900	15	10.5	3.6	0.9	0.5	4	21.26	5.86	0.72	5.14	11.86	2.33	27.56	3.39	24.18	55.79	10.96	650.0	0.12077430003019025	1.39	1.66	nan	1.55	0.93	nan
12128	Mn-Na/SiO2	Mn	25	Na	11	n.a.	0	SiO2	11	0.37	0.0	50	50	0	900	20	14.0	4.8	1.2	0.38	4	20.5	6.45	1.0	5.45	10.78	2.68	31.46	4.88	26.59	52.59	13.07	650.0	0.17545824544208619	1.39	1.66	nan	1.55	0.93	nan
12129	Mn-Na/SiO2	Mn	25	Na	11	n.a.	0	SiO2	11	0.37	0.0	50	50	0	900	10	7.0	2.6	0.4	0.75	6	15.01	4.56	0.52	4.04	9.98	1.67	30.38	3.46	26.92	66.49	11.13	650.0	0.06222987759790755	1.39	1.66	nan	1.55	0.93	nan
12130	Mn-Na/SiO2	Mn	25	Na	11	n.a.	0	SiO2	11	0.37	0.0	50	50	0	900	15	10.5	3.9	0.6	0.5	6	14.15	5.06	0.74	4.32	8.25	1.83	35.76	5.23	30.53	58.3	12.93	650.0	0.10385014572983874	1.39	1.66	nan	1.55	0.93	nan
12131	Mn-Na/SiO2	Mn	25	Na	11	n.a.	0	SiO2	11	0.37	0.0	50	50	0	900	20	14.0	5.1	0.9	0.38	6	12.4	6.07	1.25	4.82	7.04	2.1	48.95	10.08	38.87	56.77	16.94	650.0	0.16479042626754556	1.39	1.66	nan	1.55	0.93	nan
12132	Mn-Na/SiO2	Mn	25	Na	11	n.a.	0	SiO2	11	0.37	0.0	50	50	0	850	10	1.5	5.7	2.8	0.75	2	32.84	6.65	0.79	5.86	28.21	6.49	20.25	2.41	17.84	85.9	19.76	650.0	0.091752421333813	1.39	1.66	nan	1.55	0.93	nan
12133	Mn-Na/SiO2	Mn	25	Na	11	n.a.	0	SiO2	11	0.37	0.0	50	50	0	850	15	2.3	8.5	4.3	0.5	2	30.94	7.73	0.91	6.82	29.61	6.46	24.98	2.94	22.04	95.7	20.88	650.0	0.1609022487952539	1.39	1.66	nan	1.55	0.93	nan
12134	Mn-Na/SiO2	Mn	25	Na	11	n.a.	0	SiO2	11	0.37	0.0	50	50	0	850	20	3.0	11.3	5.7	0.38	2	36.82	7.78	0.93	6.85	28.07	6.01	21.13	2.53	18.6	76.24	16.32	650.0	0.21313989265666278	1.39	1.66	nan	1.55	0.93	nan
12135	Mn-Na/SiO2	Mn	25	Na	11	n.a.	0	SiO2	11	0.37	0.0	50	50	0	850	10	1.5	6.4	2.1	0.75	3	22.89	6.91	0.72	6.19	19.62	3.41	30.19	3.15	27.04	85.71	14.9	650.0	0.09547122514625704	1.39	1.66	nan	1.55	0.93	nan
12136	Mn-Na/SiO2	Mn	25	Na	11	n.a.	0	SiO2	11	0.37	0.0	50	50	0	850	15	2.3	9.6	3.2	0.5	3	24.09	7.71	0.88	6.83	19.34	3.32	32.0	3.65	28.35	80.28	13.78	650.0	0.1604687854212119	1.39	1.66	nan	1.55	0.93	nan
12137	Mn-Na/SiO2	Mn	25	Na	11	n.a.	0	SiO2	11	0.37	0.0	50	50	0	850	20	3.0	12.8	4.3	0.38	3	23.85	8.39	1.06	7.33	18.62	3.31	35.18	4.44	30.73	78.07	13.88	650.0	0.23060460516045805	1.39	1.66	nan	1.55	0.93	nan
12138	Mn-Na/SiO2	Mn	25	Na	11	n.a.	0	SiO2	11	0.37	0.0	50	50	0	850	10	1.5	6.8	1.7	0.75	4	16.32	6.84	0.73	6.11	15.15	2.28	41.91	4.47	37.44	92.83	13.97	650.0	0.09446898796260152	1.39	1.66	nan	1.55	0.93	nan
12139	Mn-Na/SiO2	Mn	25	Na	11	n.a.	0	SiO2	11	0.37	0.0	50	50	0	850	15	2.3	10.2	2.6	0.5	4	17.09	7.69	0.93	6.76	14.18	2.26	45.0	5.44	39.56	82.97	13.22	650.0	0.16003541597206236	1.39	1.66	nan	1.55	0.93	nan
12140	Mn-Na/SiO2	Mn	25	Na	11	n.a.	0	SiO2	11	0.37	0.0	50	50	0	850	20	3.0	13.6	3.4	0.38	4	17.61	8.22	1.19	7.03	13.14	2.34	46.68	6.76	39.92	74.62	13.29	650.0	0.22572572900369467	1.39	1.66	nan	1.55	0.93	nan
12141	Mn-Na/SiO2	Mn	25	Na	11	n.a.	0	SiO2	11	0.37	0.0	50	50	0	850	10	1.5	7.3	1.2	0.75	6	13.88	5.94	0.68	5.26	9.51	1.37	42.8	4.9	37.9	68.52	9.87	650.0	0.08164974596158593	1.39	1.66	nan	1.55	0.93	nan
12142	Mn-Na/SiO2	Mn	25	Na	11	n.a.	0	SiO2	11	0.37	0.0	50	50	0	850	15	2.3	10.9	1.8	0.5	6	8.36	6.88	1.13	5.75	8.26	1.5	82.3	13.52	68.78	98.8	17.94	650.0	0.14256240400992728	1.39	1.66	nan	1.55	0.93	nan
12143	Mn-Na/SiO2	Mn	25	Na	11	n.a.	0	SiO2	11	0.37	0.0	50	50	0	850	20	3.0	14.6	2.4	0.38	6	14.59	7.23	1.47	5.76	7.33	1.56	49.55	10.08	39.48	50.24	10.69	650.0	0.197491774533977	1.39	1.66	nan	1.55	0.93	nan
12144	Mn-Na/SiO2	Mn	25	Na	11	n.a.	0	SiO2	11	0.37	0.0	50	50	0	850	10	4.0	4.0	2.0	0.75	2	34.91	6.45	0.66	5.79	30.05	6.36	18.48	1.89	16.59	86.08	18.22	650.0	0.08889884435732366	1.39	1.66	nan	1.55	0.93	nan
12145	Mn-Na/SiO2	Mn	25	Na	11	n.a.	0	SiO2	11	0.37	0.0	50	50	0	850	15	6.0	6.0	3.0	0.5	2	36.57	7.29	0.93	6.36	29.25	6.0	19.93	2.54	17.39	79.98	16.41	650.0	0.15138768873840058	1.39	1.66	nan	1.55	0.93	nan
12146	Mn-Na/SiO2	Mn	25	Na	11	n.a.	0	SiO2	11	0.37	0.0	50	50	0	850	20	8.0	8.0	4.0	0.38	2	35.64	8.09	1.07	7.02	28.21	5.92	22.7	3.0	19.7	79.15	16.61	650.0	0.22200091741598216	1.39	1.66	nan	1.55	0.93	nan
12147	Mn-Na/SiO2	Mn	25	Na	11	n.a.	0	SiO2	11	0.37	0.0	50	50	0	850	10	4.0	4.5	1.5	0.75	3	24.01	6.83	0.7	6.13	20.34	3.48	28.45	2.92	25.53	84.71	14.49	650.0	0.09432587270101044	1.39	1.66	nan	1.55	0.93	nan
12148	Mn-Na/SiO2	Mn	25	Na	11	n.a.	0	SiO2	11	0.37	0.0	50	50	0	850	15	6.0	6.8	2.3	0.5	3	25.77	7.7	0.96	6.74	18.25	3.41	29.88	3.73	26.15	70.82	13.23	650.0	0.1602520889585697	1.39	1.66	nan	1.55	0.93	nan
12149	Mn-Na/SiO2	Mn	25	Na	11	n.a.	0	SiO2	11	0.37	0.0	50	50	0	850	20	8.0	9.0	3.0	0.38	3	26.2	8.29	1.25	7.04	16.9	3.45	31.64	4.77	26.87	64.5	13.17	650.0	0.22773358267694346	1.39	1.66	nan	1.55	0.93	nan
12150	Mn-Na/SiO2	Mn	25	Na	11	n.a.	0	SiO2	11	0.37	0.0	50	50	0	850	10	4.0	4.8	1.2	0.75	4	19.33	6.54	0.74	5.8	14.69	2.38	33.83	3.83	30.01	76.0	12.31	650.0	0.09018219828774836	1.39	1.66	nan	1.55	0.93	nan
12151	Mn-Na/SiO2	Mn	25	Na	11	n.a.	0	SiO2	11	0.37	0.0	50	50	0	850	15	6.0	7.2	1.8	0.5	4	18.13	7.67	1.19	6.48	12.34	2.52	42.31	6.56	35.74	68.06	13.9	650.0	0.15960214040710965	1.39	1.66	nan	1.55	0.93	nan
12152	Mn-Na/SiO2	Mn	25	Na	11	n.a.	0	SiO2	11	0.37	0.0	50	50	0	850	20	8.0	9.6	2.4	0.38	4	20.15	8.18	1.58	6.6	11.06	2.51	40.6	7.84	32.75	54.89	12.46	650.0	0.22457907149214568	1.39	1.66	nan	1.55	0.93	nan
12153	Mn-Na/SiO2	Mn	25	Na	11	n.a.	0	SiO2	11	0.37	0.0	50	50	0	850	10	4.0	5.1	0.9	0.75	6	13.18	5.95	0.86	5.09	8.2	1.63	45.14	6.53	38.62	62.22	12.37	650.0	0.08179150698806929	1.39	1.66	nan	1.55	0.93	nan
