Repository: jimmmmmmmyzzy/SR-in-Heterogeneous-Catalysis

# Towards distilling 'physical laws' in heterogeneous catalysis with symbolic regression

File: OCM_dataset_modified.csv (part 62 of 64)
	Name	M1	M1_atom_number	M2	M2_atom_number	M3	M3_atom_number	Support 	Support_ID	M2_mol	M3_mol	M1_mol%	M2_mol%	M3_mol%	Temp	Total_flow	Ar_flow	CH4_flow	O2_flow	CT	CH4/O2	CH4_conv	C2y	C2H6y	C2H4y	COy	CO2y	C2s	C2H6s	C2H4s	COs	CO2s	BET_surface_area	rate_constant	radii_M1	radii_M2	radii_M3	chi_M1	chi_M2	chi_M3
12154	Mn-Na/SiO2	Mn	25	Na	11	n.a.	0	SiO2	11	0.37	0.0	50	50	0	850	15	6.0	7.7	1.3	0.5	6	13.49	6.83	1.45	5.38	7.17	1.82	50.63	10.75	39.88	53.15	13.49	650.0	0.14148880905151565	1.39	1.66	nan	1.55	0.93	nan
12155	Mn-Na/SiO2	Mn	25	Na	11	n.a.	0	SiO2	11	0.37	0.0	50	50	0	850	20	8.0	10.3	1.7	0.38	6	13.6	7.62	1.98	5.64	6.32	1.86	56.03	14.56	41.47	46.47	13.68	650.0	0.20857810785692654	1.39	1.66	nan	1.55	0.93	nan
12156	Mn-Na/SiO2	Mn	25	Na	11	n.a.	0	SiO2	11	0.37	0.0	50	50	0	850	10	7.0	2.0	1.0	0.75	2	38.69	6.93	0.81	6.12	27.22	6.1	17.91	2.09	15.82	70.35	15.77	650.0	0.09575771705396306	1.39	1.66	nan	1.55	0.93	nan
12157	Mn-Na/SiO2	Mn	25	Na	11	n.a.	0	SiO2	11	0.37	0.0	50	50	0	850	15	10.5	3.0	1.5	0.5	2	38.37	8.42	1.51	6.91	23.13	6.48	21.94	3.94	18.01	60.28	16.89	650.0	0.17591455751828405	1.39	1.66	nan	1.55	0.93	nan
12158	Mn-Na/SiO2	Mn	25	Na	11	n.a.	0	SiO2	11	0.37	0.0	50	50	0	850	20	14.0	4.0	2.0	0.38	2	37.29	9.66	2.17	7.49	21.57	6.66	25.91	5.82	20.09	57.84	17.86	650.0	0.26734172568850867	1.39	1.66	nan	1.55	0.93	nan
12159	Mn-Na/SiO2	Mn	25	Na	11	n.a.	0	SiO2	11	0.37	0.0	50	50	0	850	10	7.0	2.3	0.8	0.75	3	25.02	7.41	1.29	6.12	15.86	4.35	29.62	5.16	24.46	63.39	17.39	650.0	0.1026520553708476	1.39	1.66	nan	1.55	0.93	nan
12160	Mn-Na/SiO2	Mn	25	Na	11	n.a.	0	SiO2	11	0.37	0.0	50	50	0	850	15	10.5	3.4	1.1	0.5	3	25.6	9.3	2.18	7.12	12.76	4.71	36.33	8.52	27.81	49.84	18.4	650.0	0.19522565773400083	1.39	1.66	nan	1.55	0.93	nan
12161	Mn-Na/SiO2	Mn	25	Na	11	n.a.	0	SiO2	11	0.37	0.0	50	50	0	850	20	14.0	4.5	1.5	0.38	3	24.89	9.07	2.68	6.39	12.24	4.93	36.44	10.77	25.67	49.18	19.81	650.0	0.2502110690796576	1.39	1.66	nan	1.55	0.93	nan
12162	Mn-Na/SiO2	Mn	25	Na	11	n.a.	0	SiO2	11	0.37	0.0	50	50	0	850	10	7.0	2.4	0.6	0.75	4	21.02	7.08	1.53	5.55	10.79	3.52	33.68	7.28	26.4	51.33	16.75	650.0	0.09790837078117726	1.39	1.66	nan	1.55	0.93	nan
12163	Mn-Na/SiO2	Mn	25	Na	11	n.a.	0	SiO2	11	0.37	0.0	50	50	0	850	15	10.5	3.6	0.9	0.5	4	20.6	8.08	2.22	5.86	8.47	3.56	39.22	10.78	28.45	41.12	17.28	650.0	0.16850310489518222	1.39	1.66	nan	1.55	0.93	nan
12164	Mn-Na/SiO2	Mn	25	Na	11	n.a.	0	SiO2	11	0.37	0.0	50	50	0	850	20	14.0	4.8	1.2	0.38	4	20.24	7.88	2.5	5.38	8.45	3.73	38.93	12.35	26.58	41.75	18.43	650.0	0.2159950290410708	1.39	1.66	nan	1.55	0.93	nan
12165	Mn-Na/SiO2	Mn	25	Na	11	n.a.	0	SiO2	11	0.37	0.0	50	50	0	850	10	7.0	2.6	0.4	0.75	6	13.48	6.32	1.56	4.76	7.05	2.63	46.88	11.57	35.31	52.3	19.51	650.0	0.087047288931506	1.39	1.66	nan	1.55	0.93	nan
12166	Mn-Na/SiO2	Mn	25	Na	11	n.a.	0	SiO2	11	0.37	0.0	50	50	0	850	15	10.5	3.9	0.6	0.5	6	13.65	6.67	2.18	4.49	5.76	2.69	48.86	15.97	32.89	42.2	19.71	650.0	0.13805717282087202	1.39	1.66	nan	1.55	0.93	nan
12167	Mn-Na/SiO2	Mn	25	Na	11	n.a.	0	SiO2	11	0.37	0.0	50	50	0	850	20	14.0	5.1	0.9	0.38	6	12.6	6.22	2.47	3.75	5.54	2.49	49.37	19.6	29.76	43.97	19.76	650.0	0.16899624296487148	1.39	1.66	nan	1.55	0.93	nan
12168	Mn-Na/SiO2	Mn	25	Na	11	n.a.	0	SiO2	11	0.37	0.0	50	50	0	800	10	1.5	5.7	2.8	0.75	2	37.25	7.47	1.21	6.26	23.64	6.13	20.05	3.25	16.81	63.46	16.46	650.0	0.1035163596362033	1.39	1.66	nan	1.55	0.93	nan
12169	Mn-Na/SiO2	Mn	25	Na	11	n.a.	0	SiO2	11	0.37	0.0	50	50	0	800	15	2.3	8.5	4.3	0.5	2	38.35	8.01	1.4	6.61	23.73	6.1	20.89	3.65	17.24	61.88	15.91	650.0	0.16698062099805108	1.39	1.66	nan	1.55	0.93	nan
12170	Mn-Na/SiO2	Mn	25	Na	11	n.a.	0	SiO2	11	0.37	0.0	50	50	0	800	20	3.0	11.3	5.7	0.38	2	37.42	8.6	1.69	6.91	23.76	5.96	22.98	4.52	18.47	63.5	15.93	650.0	0.23664396717891317	1.39	1.66	nan	1.55	0.93	nan
12171	Mn-Na/SiO2	Mn	25	Na	11	n.a.	0	SiO2	11	0.37	0.0	50	50	0	800	10	1.5	6.4	2.1	0.75	3	31.43	7.37	1.24	6.13	15.88	3.51	23.45	3.95	19.5	50.52	11.17	650.0	0.10207616362954029	1.39	1.66	nan	1.55	0.93	nan
12172	Mn-Na/SiO2	Mn	25	Na	11	n.a.	0	SiO2	11	0.37	0.0	50	50	0	800	15	2.3	9.6	3.2	0.5	3	27.76	8.33	1.68	6.65	15.62	3.49	30.01	6.05	23.96	56.27	12.57	650.0	0.17395002802881435	1.39	1.66	nan	1.55	0.93	nan
12173	Mn-Na/SiO2	Mn	25	Na	11	n.a.	0	SiO2	11	0.37	0.0	50	50	0	800	20	3.0	12.8	4.3	0.38	3	26.11	8.64	2.12	6.52	14.32	3.41	33.09	8.12	24.97	54.84	13.06	650.0	0.2377958949483982	1.39	1.66	nan	1.55	0.93	nan
12174	Mn-Na/SiO2	Mn	25	Na	11	n.a.	0	SiO2	11	0.37	0.0	50	50	0	800	10	1.5	6.8	1.7	0.75	4	22.2	7.52	1.42	6.1	11.89	2.54	33.87	6.4	27.48	53.56	11.44	650.0	0.1042370414186986	1.39	1.66	nan	1.55	0.93	nan
12175	Mn-Na/SiO2	Mn	25	Na	11	n.a.	0	SiO2	11	0.37	0.0	50	50	0	800	15	2.3	10.2	2.6	0.5	4	20.1	8.17	2.08	6.09	10.54	2.57	40.65	10.35	30.3	52.44	12.79	650.0	0.17046228872532107	1.39	1.66	nan	1.55	0.93	nan
12176	Mn-Na/SiO2	Mn	25	Na	11	n.a.	0	SiO2	11	0.37	0.0	50	50	0	800	20	3.0	13.6	3.4	0.38	4	18.02	7.9	2.42	5.48	9.4	2.76	43.84	13.43	30.41	52.16	15.32	650.0	0.21656642822850042	1.39	1.66	nan	1.55	0.93	nan
12177	Mn-Na/SiO2	Mn	25	Na	11	n.a.	0	SiO2	11	0.37	0.0	50	50	0	800	10	1.5	7.3	1.2	0.75	6	18.02	6.79	1.7	5.09	6.84	1.78	37.68	9.43	28.25	37.96	9.88	650.0	0.09375356522003414	1.39	1.66	nan	1.55	0.93	nan
12178	Mn-Na/SiO2	Mn	25	Na	11	n.a.	0	SiO2	11	0.37	0.0	50	50	0	800	15	2.3	10.9	1.8	0.5	6	14.53	6.77	2.16	4.61	5.8	1.97	46.59	14.87	31.73	39.92	13.56	650.0	0.14020125535897815	1.39	1.66	nan	1.55	0.93	nan
12179	Mn-Na/SiO2	Mn	25	Na	11	n.a.	0	SiO2	11	0.37	0.0	50	50	0	800	20	3.0	14.6	2.4	0.38	6	12.68	5.97	2.28	3.69	4.45	1.91	47.08	17.98	29.1	35.09	15.06	650.0	0.1619902781555416	1.39	1.66	nan	1.55	0.93	nan
12180	Mn-Na/SiO2	Mn	25	Na	11	n.a.	0	SiO2	11	0.37	0.0	50	50	0	800	10	4.0	4.0	2.0	0.75	2	35.31	7.9	1.33	6.57	25.62	6.8	22.37	3.77	18.61	72.56	19.26	650.0	0.10972699030244021	1.39	1.66	nan	1.55	0.93	nan
12181	Mn-Na/SiO2	Mn	25	Na	11	n.a.	0	SiO2	11	0.37	0.0	50	50	0	800	15	6.0	6.0	3.0	0.5	2	34.94	8.56	1.71	6.85	24.02	6.31	24.5	4.89	19.61	68.75	18.06	650.0	0.17897433300307233	1.39	1.66	nan	1.55	0.93	nan
12182	Mn-Na/SiO2	Mn	25	Na	11	n.a.	0	SiO2	11	0.37	0.0	50	50	0	800	20	8.0	8.0	4.0	0.38	2	34.13	9.07	2.15	6.92	21.78	5.91	26.57	6.3	20.28	63.81	17.32	650.0	0.2502110690796576	1.39	1.66	nan	1.55	0.93	nan
12183	Mn-Na/SiO2	Mn	25	Na	11	n.a.	0	SiO2	11	0.37	0.0	50	50	0	800	10	4.0	4.5	1.5	0.75	3	24.85	8.16	1.55	6.61	15.9	3.92	32.84	6.24	26.6	63.98	15.77	650.0	0.11349633788911345	1.39	1.66	nan	1.55	0.93	nan
12184	Mn-Na/SiO2	Mn	25	Na	11	n.a.	0	SiO2	11	0.37	0.0	50	50	0	800	15	6.0	6.8	2.3	0.5	3	23.41	8.62	2.36	6.26	13.21	3.94	36.82	10.08	26.74	56.43	16.83	650.0	0.18028709970593196	1.39	1.66	nan	1.55	0.93	nan
12185	Mn-Na/SiO2	Mn	25	Na	11	n.a.	0	SiO2	11	0.37	0.0	50	50	0	800	20	8.0	9.0	3.0	0.38	3	21.11	8.49	2.57	5.92	10.53	3.85	40.22	12.17	28.04	49.88	18.24	650.0	0.23347876331790665	1.39	1.66	nan	1.55	0.93	nan
12186	Mn-Na/SiO2	Mn	25	Na	11	n.a.	0	SiO2	11	0.37	0.0	50	50	0	800	10	4.0	4.8	1.2	0.75	4	19.61	7.96	1.89	6.07	10.73	2.99	40.59	9.64	30.95	54.72	15.25	650.0	0.11059589442790164	1.39	1.66	nan	1.55	0.93	nan
12187	Mn-Na/SiO2	Mn	25	Na	11	n.a.	0	SiO2	11	0.37	0.0	50	50	0	800	15	6.0	7.2	1.8	0.5	4	16.44	7.63	2.38	5.25	8.03	3.02	46.41	14.48	31.93	48.84	18.37	650.0	0.1587358707671454	1.39	1.66	nan	1.55	0.93	nan
12188	Mn-Na/SiO2	Mn	25	Na	11	n.a.	0	SiO2	11	0.37	0.0	50	50	0	800	20	8.0	9.6	2.4	0.38	4	13.25	7.24	2.49	4.75	6.47	2.94	54.64	18.79	35.85	48.83	22.19	650.0	0.19777545684410655	1.39	1.66	nan	1.55	0.93	nan
12189	Mn-Na/SiO2	Mn	25	Na	11	n.a.	0	SiO2	11	0.37	0.0	50	50	0	800	10	4.0	5.1	0.9	0.75	6	12.26	6.91	2.08	4.83	5.64	2.22	56.36	16.97	39.4	46.0	18.11	650.0	0.09547122514625704	1.39	1.66	nan	1.55	0.93	nan
12190	Mn-Na/SiO2	Mn	25	Na	11	n.a.	0	SiO2	11	0.37	0.0	50	50	0	800	15	6.0	7.7	1.3	0.5	6	9.68	6.01	2.36	3.65	4.49	2.2	62.09	24.38	37.71	46.38	22.73	650.0	0.12396358471176272	1.39	1.66	nan	1.55	0.93	nan
12191	Mn-Na/SiO2	Mn	25	Na	11	n.a.	0	SiO2	11	0.37	0.0	50	50	0	800	20	8.0	10.3	1.7	0.38	6	8.52	5.15	2.19	2.96	3.68	1.94	60.45	25.7	34.74	43.19	22.77	650.0	0.13914076212386356	1.39	1.66	nan	1.55	0.93	nan
12192	Mn-Na/SiO2	Mn	25	Na	11	n.a.	0	SiO2	11	0.37	0.0	50	50	0	800	10	7.0	2.0	1.0	0.75	2	33.56	9.23	2.23	7.0	18.98	7.71	27.5	6.64	20.86	56.56	22.97	650.0	0.12912180193274073	1.39	1.66	nan	1.55	0.93	nan
12193	Mn-Na/SiO2	Mn	25	Na	11	n.a.	0	SiO2	11	0.37	0.0	50	50	0	800	15	10.5	3.0	1.5	0.5	2	29.1	8.49	2.65	5.84	13.6	7.03	29.18	9.11	20.07	46.74	24.16	650.0	0.17744386012160906	1.39	1.66	nan	1.55	0.93	nan
12194	Mn-Na/SiO2	Mn	25	Na	11	n.a.	0	SiO2	11	0.37	0.0	50	50	0	800	20	14.0	4.0	2.0	0.38	2	22.64	7.56	2.84	4.72	10.6	5.75	33.39	12.54	20.85	46.82	25.4	650.0	0.2068694752155563	1.39	1.66	nan	1.55	0.93	nan
12195	Mn-Na/SiO2	Mn	25	Na	11	n.a.	0	SiO2	11	0.37	0.0	50	50	0	800	10	7.0	2.3	0.8	0.75	3	21.58	8.31	2.5	5.81	10.31	5.41	38.51	11.58	26.92	47.78	25.07	650.0	0.11567581856837587	1.39	1.66	nan	1.55	0.93	nan
12196	Mn-Na/SiO2	Mn	25	Na	11	n.a.	0	SiO2	11	0.37	0.0	50	50	0	800	15	10.5	3.4	1.1	0.5	3	16.8	6.3	2.55	3.75	6.87	4.3	37.5	15.18	22.32	40.89	25.6	650.0	0.1301439934874296	1.39	1.66	nan	1.55	0.93	nan
12197	Mn-Na/SiO2	Mn	25	Na	11	n.a.	0	SiO2	11	0.37	0.0	50	50	0	800	20	14.0	4.5	1.5	0.38	3	13.92	5.29	2.42	2.87	5.88	3.69	38.0	17.39	20.62	42.24	26.51	650.0	0.14302788092126667	1.39	1.66	nan	1.55	0.93	nan
12198	Mn-Na/SiO2	Mn	25	Na	11	n.a.	0	SiO2	11	0.37	0.0	50	50	0	800	10	7.0	2.4	0.6	0.75	4	18.5	6.91	2.55	4.36	7.36	4.15	37.35	13.78	23.57	39.78	22.43	650.0	0.09547122514625704	1.39	1.66	nan	1.55	0.93	nan
12199	Mn-Na/SiO2	Mn	25	Na	11	n.a.	0	SiO2	11	0.37	0.0	50	50	0	800	15	10.5	3.6	0.9	0.5	4	13.77	5.71	2.4	3.31	5.88	3.53	41.47	17.43	24.04	42.7	25.64	650.0	0.11759009302101098	1.39	1.66	nan	1.55	0.93	nan
12200	Mn-Na/SiO2	Mn	25	Na	11	n.a.	0	SiO2	11	0.37	0.0	50	50	0	800	20	14.0	4.8	1.2	0.38	4	10.9	4.45	2.37	2.08	4.07	2.86	40.83	21.74	19.08	37.34	26.24	650.0	0.11979082974160343	1.39	1.66	nan	1.55	0.93	nan
12201	Mn-Na/SiO2	Mn	25	Na	11	n.a.	0	SiO2	11	0.37	0.0	50	50	0	800	10	7.0	2.6	0.4	0.75	6	10.15	5.72	2.29	3.43	5.06	3.07	56.35	22.56	33.79	49.85	30.25	650.0	0.0785348105602147	1.39	1.66	nan	1.55	0.93	nan
12202	Mn-Na/SiO2	Mn	25	Na	11	n.a.	0	SiO2	11	0.37	0.0	50	50	0	800	15	10.5	3.9	0.6	0.5	6	9.66	3.85	2.02	1.83	3.7	2.35	39.86	20.91	18.94	38.3	24.33	650.0	0.07852142790660521	1.39	1.66	nan	1.55	0.93	nan
12203	Mn-Na/SiO2	Mn	25	Na	11	n.a.	0	SiO2	11	0.37	0.0	50	50	0	800	20	14.0	5.1	0.9	0.38	6	8.48	3.11	1.82	1.29	3.24	2.02	36.67	21.46	15.21	38.21	23.82	650.0	0.08314176734520692	1.39	1.66	nan	1.55	0.93	nan
12204	Mn-Na/SiO2	Mn	25	Na	11	n.a.	0	SiO2	11	0.37	0.0	50	50	0	775	10	1.5	5.7	2.8	0.75	2	33.96	8.26	1.58	6.68	23.81	6.65	24.32	4.65	19.67	70.11	19.58	650.0	0.11494892909208726	1.39	1.66	nan	1.55	0.93	nan
12205	Mn-Na/SiO2	Mn	25	Na	11	n.a.	0	SiO2	11	0.37	0.0	50	50	0	775	15	2.3	8.5	4.3	0.5	2	34.02	8.65	1.86	6.79	23.66	6.3	25.43	5.47	19.96	69.55	18.52	650.0	0.18094380632815135	1.39	1.66	nan	1.55	0.93	nan
12206	Mn-Na/SiO2	Mn	25	Na	11	n.a.	0	SiO2	11	0.37	0.0	50	50	0	775	20	3.0	11.3	5.7	0.38	2	33.76	8.81	2.12	6.69	22.91	6.05	26.1	6.28	19.82	67.86	17.92	650.0	0.24269722116451917	1.39	1.66	nan	1.55	0.93	nan
12207	Mn-Na/SiO2	Mn	25	Na	11	n.a.	0	SiO2	11	0.37	0.0	50	50	0	775	10	1.5	6.4	2.1	0.75	3	26.91	7.95	1.64	6.31	15.33	3.61	29.54	6.09	23.45	56.97	13.42	650.0	0.11045103774533936	1.39	1.66	nan	1.55	0.93	nan
12208	Mn-Na/SiO2	Mn	25	Na	11	n.a.	0	SiO2	11	0.37	0.0	50	50	0	775	15	2.3	9.6	3.2	0.5	3	24.0	8.33	2.25	6.08	13.5	3.56	34.71	9.38	25.33	56.25	14.83	650.0	0.17395002802881435	1.39	1.66	nan	1.55	0.93	nan
12209	Mn-Na/SiO2	Mn	25	Na	11	n.a.	0	SiO2	11	0.37	0.0	50	50	0	775	20	3.0	12.8	4.3	0.38	3	20.31	8.74	2.55	6.19	11.32	3.3	43.03	12.56	30.48	55.74	16.25	650.0	0.24067792233903923	1.39	1.66	nan	1.55	0.93	nan
12210	Mn-Na/SiO2	Mn	25	Na	11	n.a.	0	SiO2	11	0.37	0.0	50	50	0	775	10	1.5	6.8	1.7	0.75	4	18.16	7.84	1.93	5.91	10.57	2.6	43.17	10.63	32.54	58.2	14.32	650.0	0.10885865205401372	1.39	1.66	nan	1.55	0.93	nan
12211	Mn-Na/SiO2	Mn	25	Na	11	n.a.	0	SiO2	11	0.37	0.0	50	50	0	775	15	2.3	10.2	2.6	0.5	4	15.52	7.94	2.32	5.62	8.0	2.61	51.16	14.95	36.21	51.55	16.82	650.0	0.16545929519799205	1.39	1.66	nan	1.55	0.93	nan
12212	Mn-Na/SiO2	Mn	25	Na	11	n.a.	0	SiO2	11	0.37	0.0	50	50	0	775	20	3.0	13.6	3.4	0.38	4	13.75	7.22	2.54	4.68	6.04	2.25	52.51	18.47	34.04	43.93	16.36	650.0	0.19720812280129946	1.39	1.66	nan	1.55	0.93	nan
12213	Mn-Na/SiO2	Mn	25	Na	11	n.a.	0	SiO2	11	0.37	0.0	50	50	0	775	10	1.5	7.3	1.2	0.75	6	11.82	6.65	2.08	4.57	5.51	1.94	56.26	17.6	38.66	46.62	16.41	650.0	0.091752421333813	1.39	1.66	nan	1.55	0.93	nan
12214	Mn-Na/SiO2	Mn	25	Na	11	n.a.	0	SiO2	11	0.37	0.0	50	50	0	775	15	2.3	10.9	1.8	0.5	6	11.47	6.05	2.38	3.67	3.65	1.77	52.75	20.75	32.0	31.82	15.43	650.0	0.12481492025723409	1.39	1.66	nan	1.55	0.93	nan
12215	Mn-Na/SiO2	Mn	25	Na	11	n.a.	0	SiO2	11	0.37	0.0	50	50	0	775	20	3.0	14.6	2.4	0.38	6	9.04	4.98	2.23	2.75	2.59	1.46	55.09	24.67	30.42	28.65	16.15	650.0	0.1344283953403054	1.39	1.66	nan	1.55	0.93	nan
12216	Mn-Na/SiO2	Mn	25	Na	11	n.a.	0	SiO2	11	0.37	0.0	50	50	0	775	10	4.0	4.0	2.0	0.75	2	33.35	8.39	1.73	6.66	24.0	6.6	25.16	5.19	19.97	71.96	19.79	650.0	0.11683966661463208	1.39	1.66	nan	1.55	0.93	nan
12217	Mn-Na/SiO2	Mn	25	Na	11	n.a.	0	SiO2	11	0.37	0.0	50	50	0	775	15	6.0	6.0	3.0	0.5	2	30.86	8.93	2.24	6.69	20.98	6.15	28.94	7.26	21.68	67.98	19.93	650.0	0.18708348881672818	1.39	1.66	nan	1.55	0.93	nan
12218	Mn-Na/SiO2	Mn	25	Na	11	n.a.	0	SiO2	11	0.37	0.0	50	50	0	775	20	8.0	8.0	4.0	0.38	2	26.94	9.61	2.71	6.9	15.72	5.09	35.67	10.06	25.61	58.35	18.89	650.0	0.2658856425730836	1.39	1.66	nan	1.55	0.93	nan
12219	Mn-Na/SiO2	Mn	25	Na	11	n.a.	0	SiO2	11	0.37	0.0	50	50	0	775	10	4.0	4.5	1.5	0.75	3	24.23	8.32	2.14	6.18	13.93	4.02	34.34	8.83	25.51	57.49	16.59	650.0	0.1158212440288825	1.39	1.66	nan	1.55	0.93	nan
12220	Mn-Na/SiO2	Mn	25	Na	11	n.a.	0	SiO2	11	0.37	0.0	50	50	0	775	15	6.0	6.8	2.3	0.5	3	18.53	8.35	2.55	5.8	9.0	3.45	45.06	13.76	31.3	48.57	18.62	650.0	0.17438642340475474	1.39	1.66	nan	1.55	0.93	nan
12221	Mn-Na/SiO2	Mn	25	Na	11	n.a.	0	SiO2	11	0.37	0.0	50	50	0	775	20	8.0	9.0	3.0	0.38	3	13.62	7.32	2.69	4.63	6.71	2.73	53.74	19.75	33.99	49.27	20.04	650.0	0.20004601690504198	1.39	1.66	nan	1.55	0.93	nan
12222	Mn-Na/SiO2	Mn	25	Na	11	n.a.	0	SiO2	11	0.37	0.0	50	50	0	775	10	4.0	4.8	1.2	0.75	4	15.05	7.98	2.3	5.68	8.09	3.02	53.02	15.28	37.74	53.75	20.07	650.0	0.11088565501435842	1.39	1.66	nan	1.55	0.93	nan
12223	Mn-Na/SiO2	Mn	25	Na	11	n.a.	0	SiO2	11	0.37	0.0	50	50	0	775	15	6.0	7.2	1.8	0.5	4	9.23	6.66	2.55	4.11	5.08	2.45	72.16	27.63	44.53	55.04	26.54	650.0	0.13784289093284363	1.39	1.66	nan	1.55	0.93	nan
12224	Mn-Na/SiO2	Mn	25	Na	11	n.a.	0	SiO2	11	0.37	0.0	50	50	0	775	20	8.0	9.6	2.4	0.38	4	7.78	5.42	2.41	3.01	3.75	1.96	69.67	30.98	38.69	48.2	25.19	650.0	0.14664249676937283	1.39	1.66	nan	1.55	0.93	nan
12225	Mn-Na/SiO2	Mn	25	Na	11	n.a.	0	SiO2	11	0.37	0.0	50	50	0	775	10	4.0	5.1	0.9	0.75	6	8.21	5.86	2.2	3.66	3.76	2.06	71.38	26.8	44.58	45.8	25.09	650.0	0.08051620002012684	1.39	1.66	nan	1.55	0.93	nan
12226	Mn-Na/SiO2	Mn	25	Na	11	n.a.	0	SiO2	11	0.37	0.0	50	50	0	775	15	6.0	7.7	1.3	0.5	6	5.78	4.71	2.14	2.57	2.74	1.7	81.49	37.02	44.46	47.4	29.41	650.0	0.09649062525598907	1.39	1.66	nan	1.55	0.93	nan
12227	Mn-Na/SiO2	Mn	25	Na	11	n.a.	0	SiO2	11	0.37	0.0	50	50	0	775	20	8.0	10.3	1.7	0.38	6	7.16	3.77	1.95	1.82	1.99	1.4	52.65	27.23	25.42	27.79	19.55	650.0	0.10112901742047857	1.39	1.66	nan	1.55	0.93	nan
12228	Mn-Na/SiO2	Mn	25	Na	11	n.a.	0	SiO2	11	0.37	0.0	50	50	0	775	10	7.0	2.0	1.0	0.75	2	26.41	8.9	2.72	6.18	12.47	6.5	33.7	10.3	23.4	47.22	24.61	650.0	0.1242831756295716	1.39	1.66	nan	1.55	0.93	nan
12229	Mn-Na/SiO2	Mn	25	Na	11	n.a.	0	SiO2	11	0.37	0.0	50	50	0	775	15	10.5	3.0	1.5	0.5	2	18.66	7.15	2.97	4.18	7.75	4.75	38.32	15.92	22.4	41.53	25.46	650.0	0.14836979637875317	1.39	1.66	nan	1.55	0.93	nan
12230	Mn-Na/SiO2	Mn	25	Na	11	n.a.	0	SiO2	11	0.37	0.0	50	50	0	775	20	14.0	4.0	2.0	0.38	2	13.18	5.27	2.48	2.79	6.21	3.7	39.98	18.82	21.17	47.12	28.07	650.0	0.14247222658065323	1.39	1.66	nan	1.55	0.93	nan
12231	Mn-Na/SiO2	Mn	25	Na	11	n.a.	0	SiO2	11	0.37	0.0	50	50	0	775	10	7.0	2.3	0.8	0.75	3	16.13	6.44	2.38	4.06	7.06	4.29	39.93	14.76	25.17	43.77	26.6	650.0	0.08875632569615081	1.39	1.66	nan	1.55	0.93	nan
12232	Mn-Na/SiO2	Mn	25	Na	11	n.a.	0	SiO2	11	0.37	0.0	50	50	0	775	15	10.5	3.4	1.1	0.5	3	9.94	4.65	2.29	2.36	4.2	3.16	46.78	23.04	23.74	42.25	31.79	650.0	0.09523170788332656	1.39	1.66	nan	1.55	0.93	nan
12233	Mn-Na/SiO2	Mn	25	Na	11	n.a.	0	SiO2	11	0.37	0.0	50	50	0	775	20	14.0	4.5	1.5	0.38	3	7.76	3.72	2.15	1.57	3.16	2.57	47.94	27.71	20.23	40.72	33.12	650.0	0.09976203440321099	1.39	1.66	nan	1.55	0.93	nan
12234	Mn-Na/SiO2	Mn	25	Na	11	n.a.	0	SiO2	11	0.37	0.0	50	50	0	775	10	7.0	2.4	0.6	0.75	4	10.66	5.1	2.45	2.65	4.85	3.28	47.84	22.98	24.86	45.5	30.77	650.0	0.06979530716294564	1.39	1.66	nan	1.55	0.93	nan
12235	Mn-Na/SiO2	Mn	25	Na	11	n.a.	0	SiO2	11	0.37	0.0	50	50	0	775	15	10.5	3.6	0.9	0.5	4	8.63	3.81	2.26	1.55	3.48	2.55	44.15	26.19	17.96	40.32	29.55	650.0	0.07768956764713437	1.39	1.66	nan	1.55	0.93	nan
12236	Mn-Na/SiO2	Mn	25	Na	11	n.a.	0	SiO2	11	0.37	0.0	50	50	0	775	20	14.0	4.8	1.2	0.38	4	4.52	2.91	1.93	0.98	2.63	2.07	64.38	42.7	21.68	58.19	45.8	650.0	0.0777152700158891	1.39	1.66	nan	1.55	0.93	nan
12237	Mn-Na/SiO2	Mn	25	Na	11	n.a.	0	SiO2	11	0.37	0.0	50	50	0	775	10	7.0	2.6	0.4	0.75	6	5.69	3.77	2.04	1.73	3.41	2.46	66.26	35.85	30.4	59.93	43.23	650.0	0.05123870215970914	1.39	1.66	nan	1.55	0.93	nan
12238	Mn-Na/SiO2	Mn	25	Na	11	n.a.	0	SiO2	11	0.37	0.0	50	50	0	775	15	10.5	3.9	0.6	0.5	6	5.23	2.59	1.6	0.99	2.45	1.78	49.52	30.59	18.93	46.85	34.03	650.0	0.052482622410454254	1.39	1.66	nan	1.55	0.93	nan
12239	Mn-Na/SiO2	Mn	25	Na	11	n.a.	0	SiO2	11	0.37	0.0	50	50	0	775	20	14.0	5.1	0.9	0.38	6	3.79	1.81	1.28	0.53	2.09	1.46	47.76	33.77	13.98	55.15	38.52	650.0	0.048067917912875104	1.39	1.66	nan	1.55	0.93	nan
12240	Mn-Na/SiO2	Mn	25	Na	11	n.a.	0	SiO2	11	0.37	0.0	50	50	0	750	10	1.5	5.7	2.8	0.75	2	34.48	8.2	1.92	6.28	22.3	6.33	23.78	5.57	18.21	64.68	18.36	650.0	0.11407718448219539	1.39	1.66	nan	1.55	0.93	nan
12241	Mn-Na/SiO2	Mn	25	Na	11	n.a.	0	SiO2	11	0.37	0.0	50	50	0	750	15	2.3	8.5	4.3	0.5	2	32.38	8.27	2.15	6.12	22.26	6.29	25.54	6.64	18.9	68.75	19.43	650.0	0.17264141293305432	1.39	1.66	nan	1.55	0.93	nan
12242	Mn-Na/SiO2	Mn	25	Na	11	n.a.	0	SiO2	11	0.37	0.0	50	50	0	750	20	3.0	11.3	5.7	0.38	2	30.09	8.77	2.55	6.22	19.33	5.59	29.15	8.47	20.67	64.24	18.58	650.0	0.24154314639660104	1.39	1.66	nan	1.55	0.93	nan
12243	Mn-Na/SiO2	Mn	25	Na	11	n.a.	0	SiO2	11	0.37	0.0	50	50	0	750	10	1.5	6.4	2.1	0.75	3	29.77	7.13	2.06	5.07	13.47	3.61	23.95	6.92	17.03	45.25	12.13	650.0	0.09862602693356592	1.39	1.66	nan	1.55	0.93	nan
12244	Mn-Na/SiO2	Mn	25	Na	11	n.a.	0	SiO2	11	0.37	0.0	50	50	0	750	15	2.3	9.6	3.2	0.5	3	16.66	8.42	2.7	5.72	10.16	3.26	50.54	16.21	34.33	60.98	19.57	650.0	0.17591455751828405	1.39	1.66	nan	1.55	0.93	nan
12245	Mn-Na/SiO2	Mn	25	Na	11	n.a.	0	SiO2	11	0.37	0.0	50	50	0	750	20	3.0	12.8	4.3	0.38	3	13.07	7.34	2.7	4.64	7.24	2.41	56.16	20.66	35.5	55.39	18.44	650.0	0.20061396315681337	1.39	1.66	nan	1.55	0.93	nan
12246	Mn-Na/SiO2	Mn	25	Na	11	n.a.	0	SiO2	11	0.37	0.0	50	50	0	750	10	1.5	6.8	1.7	0.75	4	14.95	7.5	2.35	5.15	8.41	2.77	50.17	15.72	34.45	56.25	18.53	650.0	0.10394872195961574	1.39	1.66	nan	1.55	0.93	nan
12247	Mn-Na/SiO2	Mn	25	Na	11	n.a.	0	SiO2	11	0.37	0.0	50	50	0	750	15	2.3	10.2	2.6	0.5	4	10.19	6.65	2.5	4.15	5.24	2.07	65.26	24.53	40.73	51.42	20.31	650.0	0.1376286320007195	1.39	1.66	nan	1.55	0.93	nan
12248	Mn-Na/SiO2	Mn	25	Na	11	n.a.	0	SiO2	11	0.37	0.0	50	50	0	750	20	3.0	13.6	3.4	0.38	4	6.48	5.48	2.42	3.06	3.69	1.6	84.57	37.35	47.22	56.94	24.69	650.0	0.14831245702469537	1.39	1.66	nan	1.55	0.93	nan
12249	Mn-Na/SiO2	Mn	25	Na	11	n.a.	0	SiO2	11	0.37	0.0	50	50	0	750	10	1.5	7.3	1.2	0.75	6	8.7	5.66	2.12	3.54	3.67	1.81	65.06	24.37	40.69	42.18	20.8	650.0	0.07768654417596765	1.39	1.66	nan	1.55	0.93	nan
12250	Mn-Na/SiO2	Mn	25	Na	11	n.a.	0	SiO2	11	0.37	0.0	50	50	0	750	15	2.3	10.9	1.8	0.5	6	6.5	4.84	2.07	2.77	3.04	1.5	74.46	31.85	42.62	46.77	23.08	650.0	0.09922100110666889	1.39	1.66	nan	1.55	0.93	nan
12251	Mn-Na/SiO2	Mn	25	Na	11	n.a.	0	SiO2	11	0.37	0.0	50	50	0	750	20	3.0	14.6	2.4	0.38	6	6.84	3.71	1.9	1.81	1.95	1.17	54.24	27.78	26.46	28.51	17.11	650.0	0.0994887229892074	1.39	1.66	nan	1.55	0.93	nan
12252	Mn-Na/SiO2	Mn	25	Na	11	n.a.	0	SiO2	11	0.37	0.0	50	50	0	750	10	4.0	4.0	2.0	0.75	2	29.62	8.31	2.44	5.87	20.5	6.6	28.06	8.24	19.82	69.21	22.28	650.0	0.11567581856837587	1.39	1.66	nan	1.55	0.93	nan
12253	Mn-Na/SiO2	Mn	25	Na	11	n.a.	0	SiO2	11	0.37	0.0	50	50	0	750	15	6.0	6.0	3.0	0.5	2	23.25	9.03	2.85	6.18	13.88	4.85	38.84	12.26	26.58	59.7	20.86	650.0	0.18928080830824187	1.39	1.66	nan	1.55	0.93	nan
12254	Mn-Na/SiO2	Mn	25	Na	11	n.a.	0	SiO2	11	0.37	0.0	50	50	0	750	20	8.0	8.0	4.0	0.38	2	16.76	7.86	2.79	5.07	9.61	3.27	46.9	16.65	30.25	57.34	19.51	650.0	0.21542375389558013	1.39	1.66	nan	1.55	0.93	nan
12255	Mn-Na/SiO2	Mn	25	Na	11	n.a.	0	SiO2	11	0.37	0.0	50	50	0	750	10	4.0	4.5	1.5	0.75	3	18.47	7.92	2.5	5.42	9.37	3.65	42.88	13.54	29.34	50.73	19.76	650.0	0.11001656209928545	1.39	1.66	nan	1.55	0.93	nan
12256	Mn-Na/SiO2	Mn	25	Na	11	n.a.	0	SiO2	11	0.37	0.0	50	50	0	750	15	6.0	6.8	2.3	0.5	3	10.01	6.22	2.58	3.64	5.22	2.38	62.14	25.77	36.36	52.15	23.78	650.0	0.12843714465330233	1.39	1.66	nan	1.55	0.93	nan
12257	Mn-Na/SiO2	Mn	25	Na	11	n.a.	0	SiO2	11	0.37	0.0	50	50	0	750	20	8.0	9.0	3.0	0.38	3	6.44	4.86	2.35	2.51	3.62	1.83	75.47	36.49	38.98	56.21	28.42	650.0	0.13110709206304189	1.39	1.66	nan	1.55	0.93	nan
12258	Mn-Na/SiO2	Mn	25	Na	11	n.a.	0	SiO2	11	0.37	0.0	50	50	0	750	10	4.0	4.8	1.2	0.75	4	10.57	6.4	2.36	4.04	5.34	2.57	60.55	22.33	38.22	50.52	24.31	650.0	0.08818640333939343	1.39	1.66	nan	1.55	0.93	nan
12259	Mn-Na/SiO2	Mn	25	Na	11	n.a.	0	SiO2	11	0.37	0.0	50	50	0	750	15	6.0	7.2	1.8	0.5	4	6.38	4.88	2.27	2.61	3.53	1.91	76.49	35.58	40.91	55.33	29.94	650.0	0.10006186721112986	1.39	1.66	nan	1.55	0.93	nan
12260	Mn-Na/SiO2	Mn	25	Na	11	n.a.	0	SiO2	11	0.37	0.0	50	50	0	750	20	8.0	9.6	2.4	0.38	4	7.92	3.91	2.03	1.88	2.48	1.54	49.37	25.63	23.74	31.31	19.44	650.0	0.1049603518392498	1.39	1.66	nan	1.55	0.93	nan
12261	Mn-Na/SiO2	Mn	25	Na	11	n.a.	0	SiO2	11	0.37	0.0	50	50	0	750	10	4.0	5.1	0.9	0.75	6	5.23	4.29	1.99	2.3	2.58	1.72	82.03	38.05	43.98	49.33	32.89	650.0	0.0584631997070351	1.39	1.66	nan	1.55	0.93	nan
12262	Mn-Na/SiO2	Mn	25	Na	11	n.a.	0	SiO2	11	0.37	0.0	50	50	0	750	15	6.0	7.7	1.3	0.5	6	4.08	3.53	1.86	1.67	1.94	1.43	86.52	45.59	40.93	47.55	35.05	650.0	0.0718762136112583	1.39	1.66	nan	1.55	0.93	nan
12263	Mn-Na/SiO2	Mn	25	Na	11	n.a.	0	SiO2	11	0.37	0.0	50	50	0	750	20	8.0	10.3	1.7	0.38	6	3.19	2.08	1.32	0.76	1.23	1.04	65.2	41.38	23.82	38.56	32.6	650.0	0.05531412427388278	1.39	1.66	nan	1.55	0.93	nan
12264	Mn-Na/SiO2	Mn	25	Na	11	n.a.	0	SiO2	11	0.37	0.0	50	50	0	750	10	7.0	2.0	1.0	0.75	2	17.41	6.42	2.7	3.72	7.6	4.77	36.88	15.51	21.37	43.65	27.4	650.0	0.0884713340666949	1.39	1.66	nan	1.55	0.93	nan
12265	Mn-Na/SiO2	Mn	25	Na	11	n.a.	0	SiO2	11	0.37	0.0	50	50	0	750	15	10.5	3.0	1.5	0.5	2	11.4	4.08	2.36	1.72	4.54	3.08	35.79	20.7	15.09	39.82	27.02	650.0	0.08331135053766502	1.39	1.66	nan	1.55	0.93	nan
12266	Mn-Na/SiO2	Mn	25	Na	11	n.a.	0	SiO2	11	0.37	0.0	50	50	0	750	20	14.0	4.0	2.0	0.38	2	7.59	3.11	1.99	1.12	3.34	2.48	40.97	26.22	14.76	44.01	32.67	650.0	0.08314176734520692	1.39	1.66	nan	1.55	0.93	nan
12267	Mn-Na/SiO2	Mn	25	Na	11	n.a.	0	SiO2	11	0.37	0.0	50	50	0	750	10	7.0	2.3	0.8	0.75	3	10.03	4.16	2.14	2.02	4.3	3.21	41.48	21.34	20.14	42.87	32.0	650.0	0.05665340216126949	1.39	1.66	nan	1.55	0.93	nan
12268	Mn-Na/SiO2	Mn	25	Na	11	n.a.	0	SiO2	11	0.37	0.0	50	50	0	750	15	10.5	3.4	1.1	0.5	3	5.65	2.99	1.87	1.12	2.67	2.38	52.92	33.1	19.82	47.26	42.12	650.0	0.06071224002979847	1.39	1.66	nan	1.55	0.93	nan
12269	Mn-Na/SiO2	Mn	25	Na	11	n.a.	0	SiO2	11	0.37	0.0	50	50	0	750	20	14.0	4.5	1.5	0.38	3	4.52	2.09	1.49	0.6	2.19	1.95	46.24	32.96	13.27	48.45	43.14	650.0	0.05558288584766163	1.39	1.66	nan	1.55	0.93	nan
12270	Mn-Na/SiO2	Mn	25	Na	11	n.a.	0	SiO2	11	0.37	0.0	50	50	0	750	10	7.0	2.4	0.6	0.75	4	5.44	3.19	1.78	1.41	3.71	2.7	58.64	32.72	25.92	68.2	49.63	650.0	0.04322652167481502	1.39	1.66	nan	1.55	0.93	nan
12271	Mn-Na/SiO2	Mn	25	Na	11	n.a.	0	SiO2	11	0.37	0.0	50	50	0	750	15	10.5	3.6	0.9	0.5	4	4.53	2.54	1.52	1.02	2.46	2.19	56.07	33.55	22.52	54.3	48.34	650.0	0.051456297145462446	1.39	1.66	nan	1.55	0.93	nan
12272	Mn-Na/SiO2	Mn	25	Na	11	n.a.	0	SiO2	11	0.37	0.0	50	50	0	750	20	14.0	4.8	1.2	0.38	4	3.34	1.69	1.13	0.56	1.86	1.69	50.6	33.83	16.77	55.69	50.6	650.0	0.0448537752875223	1.39	1.66	nan	1.55	0.93	nan
12273	Mn-Na/SiO2	Mn	25	Na	11	n.a.	0	SiO2	11	0.37	0.0	50	50	0	750	10	7.0	2.6	0.4	0.75	6	3.9	2.92	1.73	1.19	2.96	2.31	74.87	44.36	30.51	75.9	59.23	650.0	0.03951307350625432	1.39	1.66	nan	1.55	0.93	nan
12274	Mn-Na/SiO2	Mn	25	Na	11	n.a.	0	SiO2	11	0.37	0.0	50	50	0	750	15	10.5	3.9	0.6	0.5	6	2.76	1.2	0.77	0.43	1.83	1.26	43.48	27.9	15.58	66.3	45.65	650.0	0.024145162468538497	1.39	1.66	nan	1.55	0.93	nan
12275	Mn-Na/SiO2	Mn	25	Na	11	n.a.	0	SiO2	11	0.37	0.0	50	50	0	750	20	14.0	5.1	0.9	0.38	6	3.18	1.03	0.81	0.22	1.42	1.16	32.39	25.47	6.92	44.65	36.48	650.0	0.02724582126181999	1.39	1.66	nan	1.55	0.93	nan
12276	Mn-Na/SiO2	Mn	25	Na	11	n.a.	0	SiO2	11	0.37	0.0	50	50	0	700	10	1.5	5.7	2.8	0.75	2	27.69	7.54	2.53	5.01	17.2	6.53	27.23	9.14	18.09	62.12	23.58	650.0	0.10452542323734935	1.39	1.66	nan	1.55	0.93	nan
12277	Mn-Na/SiO2	Mn	25	Na	11	n.a.	0	SiO2	11	0.37	0.0	50	50	0	700	15	2.3	8.5	4.3	0.5	2	24.51	7.4	2.59	4.81	14.48	5.37	30.19	10.57	19.62	59.08	21.91	650.0	0.1537620886719155	1.39	1.66	nan	1.55	0.93	nan
12278	Mn-Na/SiO2	Mn	25	Na	11	n.a.	0	SiO2	11	0.37	0.0	50	50	0	700	20	3.0	11.3	5.7	0.38	2	17.07	6.67	2.64	4.03	10.28	3.26	39.07	15.47	23.61	60.22	19.1	650.0	0.1816541747643053	1.39	1.66	nan	1.55	0.93	nan
12279	Mn-Na/SiO2	Mn	25	Na	11	n.a.	0	SiO2	11	0.37	0.0	50	50	0	700	10	1.5	6.4	2.1	0.75	3	19.8	5.88	2.31	3.57	7.2	2.78	29.7	11.67	18.03	36.36	14.04	650.0	0.08079949617190613	1.39	1.66	nan	1.55	0.93	nan
12280	Mn-Na/SiO2	Mn	25	Na	11	n.a.	0	SiO2	11	0.37	0.0	50	50	0	700	15	2.3	9.6	3.2	0.5	3	10.1	4.45	2.14	2.31	3.94	1.71	44.06	21.19	22.87	39.01	16.93	650.0	0.09104103060361861	1.39	1.66	nan	1.55	0.93	nan
12281	Mn-Na/SiO2	Mn	25	Na	11	n.a.	0	SiO2	11	0.37	0.0	50	50	0	700	20	3.0	12.8	4.3	0.38	3	3.94	3.06	1.75	1.31	2.5	1.16	77.66	44.42	33.25	63.45	29.44	650.0	0.08178409360752999	1.39	1.66	nan	1.55	0.93	nan
12282	Mn-Na/SiO2	Mn	25	Na	11	n.a.	0	SiO2	11	0.37	0.0	50	50	0	700	10	1.5	6.8	1.7	0.75	4	7.02	4.22	2.02	2.2	3.5	1.69	60.11	28.77	31.34	49.86	24.07	650.0	0.05748838809817077	1.39	1.66	nan	1.55	0.93	nan
12283	Mn-Na/SiO2	Mn	25	Na	11	n.a.	0	SiO2	11	0.37	0.0	50	50	0	700	15	2.3	10.2	2.6	0.5	4	5.64	2.68	1.54	1.14	1.87	1.09	47.52	27.3	20.21	33.16	19.33	650.0	0.0543313361455391	1.39	1.66	nan	1.55	0.93	nan
12284	Mn-Na/SiO2	Mn	25	Na	11	n.a.	0	SiO2	11	0.37	0.0	50	50	0	700	20	3.0	13.6	3.4	0.38	4	3.9	1.86	1.19	0.67	1.24	0.8	47.69	30.51	17.18	31.79	20.51	650.0	0.04940830349035258	1.39	1.66	nan	1.55	0.93	nan
12285	Mn-Na/SiO2	Mn	25	Na	11	n.a.	0	SiO2	11	0.37	0.0	50	50	0	700	10	1.5	7.3	1.2	0.75	6	3.97	2.26	1.33	0.93	1.53	1.07	56.93	33.5	23.43	38.54	26.95	650.0	0.03047905886144341	1.39	1.66	nan	1.55	0.93	nan
12286	Mn-Na/SiO2	Mn	25	Na	11	n.a.	0	SiO2	11	0.37	0.0	50	50	0	700	15	2.3	10.9	1.8	0.5	6	3.53	1.73	1.05	0.68	0.97	0.82	49.01	29.75	19.26	27.48	23.23	650.0	0.034902787227511715	1.39	1.66	nan	1.55	0.93	nan
12287	Mn-Na/SiO2	Mn	25	Na	11	n.a.	0	SiO2	11	0.37	0.0	50	50	0	700	20	3.0	14.6	2.4	0.38	6	2.5	1.24	0.79	0.45	0.63	0.63	49.6	31.6	18.0	25.2	25.2	650.0	0.03283558292398047	1.39	1.66	nan	1.55	0.93	nan
12288	Mn-Na/SiO2	Mn	25	Na	11	n.a.	0	SiO2	11	0.37	0.0	50	50	0	700	10	4.0	4.0	2.0	0.75	2	15.96	6.47	2.48	3.99	9.89	3.89	40.54	15.54	25.0	61.97	24.37	650.0	0.0891839273888423	1.39	1.66	nan	1.55	0.93	nan
12289	Mn-Na/SiO2	Mn	25	Na	11	n.a.	0	SiO2	11	0.37	0.0	50	50	0	700	15	6.0	6.0	3.0	0.5	2	7.09	4.14	2.13	2.01	4.9	2.05	58.39	30.04	28.35	69.11	28.91	650.0	0.08456278451321228	1.39	1.66	nan	1.55	0.93	nan
12290	Mn-Na/SiO2	Mn	25	Na	11	n.a.	0	SiO2	11	0.37	0.0	50	50	0	700	20	8.0	8.0	4.0	0.38	2	7.05	2.88	1.64	1.24	2.76	1.41	40.85	23.26	17.59	39.15	20.0	650.0	0.07690225967606128	1.39	1.66	nan	1.55	0.93	nan
12291	Mn-Na/SiO2	Mn	25	Na	11	n.a.	0	SiO2	11	0.37	0.0	50	50	0	700	10	4.0	4.5	1.5	0.75	3	6.5	3.56	1.81	1.75	3.44	1.88	54.77	27.85	26.92	52.92	28.92	650.0	0.048332176900161374	1.39	1.66	nan	1.55	0.93	nan
12292	Mn-Na/SiO2	Mn	25	Na	11	n.a.	0	SiO2	11	0.37	0.0	50	50	0	700	15	6.0	6.8	2.3	0.5	3	2.28	1.96	1.28	0.68	1.77	1.16	85.96	56.14	29.82	77.63	50.88	650.0	0.039589254656358985	1.39	1.66	nan	1.55	0.93	nan
12293	Mn-Na/SiO2	Mn	25	Na	11	n.a.	0	SiO2	11	0.37	0.0	50	50	0	700	20	8.0	9.0	3.0	0.38	3	2.07	1.3	0.92	0.38	1.22	0.93	62.8	44.44	18.36	58.94	44.93	650.0	0.03443484091751442	1.39	1.66	nan	1.55	0.93	nan
12294	Mn-Na/SiO2	Mn	25	Na	11	n.a.	0	SiO2	11	0.37	0.0	50	50	0	700	10	4.0	4.8	1.2	0.75	4	2.68	2.29	1.42	0.87	1.96	1.39	85.45	52.99	32.46	73.13	51.87	650.0	0.030888370709119446	1.39	1.66	nan	1.55	0.93	nan
12295	Mn-Na/SiO2	Mn	25	Na	11	n.a.	0	SiO2	11	0.37	0.0	50	50	0	700	15	6.0	7.2	1.8	0.5	4	3.64	1.47	0.89	0.58	1.17	1.0	40.38	24.45	15.93	32.14	27.47	650.0	0.029618231307416452	1.39	1.66	nan	1.55	0.93	nan
12296	Mn-Na/SiO2	Mn	25	Na	11	n.a.	0	SiO2	11	0.37	0.0	50	50	0	700	20	8.0	9.6	2.4	0.38	4	2.7	1.1	0.78	0.32	0.75	0.85	40.74	28.89	11.85	27.78	31.48	650.0	0.02910775620901302	1.39	1.66	nan	1.55	0.93	nan
12297	Mn-Na/SiO2	Mn	25	Na	11	n.a.	0	SiO2	11	0.37	0.0	50	50	0	700	10	4.0	5.1	0.9	0.75	6	3.4	1.31	0.86	0.45	1.13	0.97	38.53	25.29	13.24	33.24	28.53	650.0	0.017582082405567412	1.39	1.66	nan	1.55	0.93	nan
12298	Mn-Na/SiO2	Mn	25	Na	11	n.a.	0	SiO2	11	0.37	0.0	50	50	0	700	15	6.0	7.7	1.3	0.5	6	2.81	1.06	0.69	0.37	0.91	0.84	37.72	24.56	13.17	32.38	29.89	650.0	0.021313160377057775	1.39	1.66	nan	1.55	0.93	nan
12299	Mn-Na/SiO2	Mn	25	Na	11	n.a.	0	SiO2	11	0.37	0.0	50	50	0	700	20	8.0	10.3	1.7	0.38	6	3.72	0.6	0.41	0.19	0.33	0.78	16.13	11.02	5.11	8.87	20.97	650.0	0.01583703243569216	1.39	1.66	nan	1.55	0.93	nan
12300	Mn-Na/SiO2	Mn	25	Na	11	n.a.	0	SiO2	11	0.37	0.0	50	50	0	700	10	7.0	2.0	1.0	0.75	2	5.12	1.8	1.29	0.51	3.05	2.28	35.16	25.2	9.96	59.57	44.53	650.0	0.024218627503561574	1.39	1.66	nan	1.55	0.93	nan
12301	Mn-Na/SiO2	Mn	25	Na	11	n.a.	0	SiO2	11	0.37	0.0	50	50	0	700	15	10.5	3.0	1.5	0.5	2	4.0	0.74	0.66	0.08	1.25	2.11	18.5	16.5	2.0	31.25	52.75	650.0	0.014855031657593169	1.39	1.66	nan	1.55	0.93	nan
12302	Mn-Na/SiO2	Mn	25	Na	11	n.a.	0	SiO2	11	0.37	0.0	50	50	0	700	20	14.0	4.0	2.0	0.38	2	1.86	0.76	0.7	0.06	1.23	1.37	40.86	37.63	3.23	66.13	73.66	650.0	0.020076387274976744	1.39	1.66	nan	1.55	0.93	nan
12303	Mn-Na/SiO2	Mn	25	Na	11	n.a.	0	SiO2	11	0.37	0.0	50	50	0	700	10	7.0	2.3	0.8	0.75	3	2.88	0.8	0.64	0.16	1.8	2.23	27.78	22.22	5.56	62.5	77.43	650.0	0.010709562263019022	1.39	1.66	nan	1.55	0.93	nan
12304	Mn-Na/SiO2	Mn	25	Na	11	n.a.	0	SiO2	11	0.37	0.0	50	50	0	700	15	10.5	3.4	1.1	0.5	3	2.22	0.47	0.32	0.15	2.0	1.41	21.17	14.41	6.76	90.09	63.51	650.0	0.009422159460238446	1.39	1.66	nan	1.55	0.93	nan
12305	Mn-Na/SiO2	Mn	25	Na	11	n.a.	0	SiO2	11	0.37	0.0	50	50	0	700	20	14.0	4.5	1.5	0.38	3	3.22	0.52	0.43	0.09	1.52	1.17	16.15	13.35	2.8	47.2	36.34	650.0	0.013719913297072193	1.39	1.66	nan	1.55	0.93	nan
12306	Mn-Na/SiO2	Mn	25	Na	11	n.a.	0	SiO2	11	0.37	0.0	50	50	0	700	10	7.0	2.4	0.6	0.75	4	5.07	1.35	1.0	0.35	2.06	1.66	26.63	19.72	6.9	40.63	32.74	650.0	0.01812260469262263	1.39	1.66	nan	1.55	0.93	nan
12307	Mn-Na/SiO2	Mn	25	Na	11	n.a.	0	SiO2	11	0.37	0.0	50	50	0	700	15	10.5	3.6	0.9	0.5	4	1.66	0.5	0.45	0.05	1.49	1.33	30.12	27.11	3.01	89.76	80.12	650.0	0.010025083647088573	1.39	1.66	nan	1.55	0.93	nan
12308	Mn-Na/SiO2	Mn	25	Na	11	n.a.	0	SiO2	11	0.37	0.0	50	50	0	700	20	14.0	4.8	1.2	0.38	4	2.83	0.47	0.38	0.09	1.5	0.86	16.61	13.43	3.18	53.0	30.39	650.0	0.01239757823715585	1.39	1.66	nan	1.55	0.93	nan
12309	Mn-Na/SiO2	Mn	25	Na	11	n.a.	0	SiO2	11	0.37	0.0	50	50	0	700	10	7.0	2.6	0.4	0.75	6	3.7	0.63	0.58	0.05	1.56	1.52	17.03	15.68	1.35	42.16	41.08	650.0	0.00842657165975913	1.39	1.66	nan	1.55	0.93	nan
12310	Mn-Na/SiO2	Mn	25	Na	11	n.a.	0	SiO2	11	0.37	0.0	50	50	0	700	15	10.5	3.9	0.6	0.5	6	3.35	0.4	0.21	0.19	1.22	0.66	11.94	6.27	5.67	36.42	19.7	650.0	0.008016042795077644	1.39	1.66	nan	1.55	0.93	nan
12311	Mn-Na/SiO2	Mn	25	Na	11	n.a.	0	SiO2	11	0.37	0.0	50	50	0	700	20	14.0	5.1	0.9	0.38	6	1.94	0.2	0.08	0.12	1.27	0.46	10.31	4.12	6.19	65.46	23.71	650.0	0.005268428080718629	1.39	1.66	nan	1.55	0.93	nan
12312	WOx/SiO2	n.a.	0	n.a.	0	W	74	SiO2	11	0.0	0.185	0	0	100	900	10	1.5	5.7	2.8	0.75	2	28.69	1.55	0.49	1.06	26.33	8.35	5.4	1.71	3.69	91.77	29.1	650.0	0.02082850787060904	nan	nan	1.62	nan	nan	1.7
12313	WOx/SiO2	n.a.	0	n.a.	0	W	74	SiO2	11	0.0	0.185	0	0	100	900	15	2.3	8.5	4.3	0.5	2	29.6	1.88	0.55	1.33	25.58	7.94	6.35	1.86	4.49	86.42	26.82	650.0	0.03795793319560571	nan	nan	1.62	nan	nan	1.7
12314	WOx/SiO2	n.a.	0	n.a.	0	W	74	SiO2	11	0.0	0.185	0	0	100	900	20	3.0	11.3	5.7	0.38	2	30.94	1.82	0.56	1.26	23.9	8.14	5.88	1.81	4.07	77.25	26.31	650.0	0.048335940416276126	nan	nan	1.62	nan	nan	1.7
12315	WOx/SiO2	n.a.	0	n.a.	0	W	74	SiO2	11	0.0	0.185	0	0	100	900	10	1.5	6.4	2.1	0.75	3	19.29	1.26	0.44	0.82	16.19	5.78	6.53	2.28	4.25	83.93	29.96	650.0	0.01690673754316598	nan	nan	1.62	nan	nan	1.7
12316	WOx/SiO2	n.a.	0	n.a.	0	W	74	SiO2	11	0.0	0.185	0	0	100	900	15	2.3	9.6	3.2	0.5	3	19.54	1.38	0.47	0.91	14.71	6.41	7.06	2.41	4.66	75.28	32.8	650.0	0.027792210384222703	nan	nan	1.62	nan	nan	1.7
12317	WOx/SiO2	n.a.	0	n.a.	0	W	74	SiO2	11	0.0	0.185	0	0	100	900	20	3.0	12.8	4.3	0.38	3	18.57	1.48	0.52	0.96	14.57	6.6	7.97	2.8	5.17	78.46	35.54	650.0	0.03923845456777432	nan	nan	1.62	nan	nan	1.7
12318	WOx/SiO2	n.a.	0	n.a.	0	W	74	SiO2	11	0.0	0.185	0	0	100	900	10	1.5	6.8	1.7	0.75	4	13.24	1.28	0.38	0.9	12.63	4.38	9.67	2.87	6.8	95.39	33.08	650.0	0.017176834441351624	nan	nan	1.62	nan	nan	1.7
12319	WOx/SiO2	n.a.	0	n.a.	0	W	74	SiO2	11	0.0	0.185	0	0	100	900	15	2.3	10.2	2.6	0.5	4	14.18	1.32	0.44	0.88	11.26	4.87	9.31	3.1	6.21	79.41	34.34	650.0	0.026575788653870815	nan	nan	1.62	nan	nan	1.7
12320	WOx/SiO2	n.a.	0	n.a.	0	W	74	SiO2	11	0.0	0.185	0	0	100	900	20	3.0	13.6	3.4	0.38	4	13.38	1.36	0.51	0.85	12.72	3.57	10.16	3.81	6.35	95.07	26.68	650.0	0.03603507140000675	nan	nan	1.62	nan	nan	1.7
12321	WOx/SiO2	n.a.	0	n.a.	0	W	74	SiO2	11	0.0	0.185	0	0	100	900	10	1.5	7.3	1.2	0.75	6	8.77	1.24	0.37	0.87	8.65	2.91	14.14	4.22	9.92	98.63	33.18	650.0	0.016636695348150106	nan	nan	1.62	nan	nan	1.7
12322	WOx/SiO2	n.a.	0	n.a.	0	W	74	SiO2	11	0.0	0.185	0	0	100	900	15	2.3	10.9	1.8	0.5	6	12.63	1.25	0.41	0.84	9.15	2.23	9.9	3.25	6.65	72.45	17.66	650.0	0.025157564413720145	nan	nan	1.62	nan	nan	1.7
12323	WOx/SiO2	n.a.	0	n.a.	0	W	74	SiO2	11	0.0	0.185	0	0	100	900	20	3.0	14.6	2.4	0.38	6	12.53	1.33	0.46	0.87	9.51	1.69	10.61	3.67	6.94	75.9	13.49	650.0	0.03523483452372645	nan	nan	1.62	nan	nan	1.7
12324	WOx/SiO2	n.a.	0	n.a.	0	W	74	SiO2	11	0.0	0.185	0	0	100	900	10	4.0	4.0	2.0	0.75	2	29.96	1.17	0.52	0.65	25.77	7.73	3.91	1.74	2.17	86.01	25.8	650.0	0.01569197813333185	nan	nan	1.62	nan	nan	1.7
12325	WOx/SiO2	n.a.	0	n.a.	0	W	74	SiO2	11	0.0	0.185	0	0	100	900	15	6.0	6.0	3.0	0.5	2	28.29	1.24	0.56	0.68	22.78	8.81	4.38	1.98	2.4	80.52	31.14	650.0	0.02495504302222516	nan	nan	1.62	nan	nan	1.7
12326	WOx/SiO2	n.a.	0	n.a.	0	W	74	SiO2	11	0.0	0.185	0	0	100	900	20	8.0	8.0	4.0	0.38	2	29.15	1.33	0.66	0.67	23.38	7.95	4.56	2.26	2.3	80.21	27.27	650.0	0.03523483452372645	nan	nan	1.62	nan	nan	1.7
12327	WOx/SiO2	n.a.	0	n.a.	0	W	74	SiO2	11	0.0	0.185	0	0	100	900	10	4.0	4.5	1.5	0.75	3	19.72	1.12	0.47	0.65	15.59	6.22	5.68	2.38	3.3	79.06	31.54	650.0	0.015017589704947619	nan	nan	1.62	nan	nan	1.7
12328	WOx/SiO2	n.a.	0	n.a.	0	W	74	SiO2	11	0.0	0.185	0	0	100	900	15	6.0	6.8	2.3	0.5	3	19.7	1.25	0.58	0.67	16.45	4.85	6.35	2.94	3.4	83.5	24.62	650.0	0.025157564413720145	nan	nan	1.62	nan	nan	1.7
12329	WOx/SiO2	n.a.	0	n.a.	0	W	74	SiO2	11	0.0	0.185	0	0	100	900	20	8.0	9.0	3.0	0.38	3	20.52	1.42	0.57	0.85	17.55	3.91	6.92	2.78	4.14	85.53	19.05	650.0	0.0376362755548938	nan	nan	1.62	nan	nan	1.7
12330	WOx/SiO2	n.a.	0	n.a.	0	W	74	SiO2	11	0.0	0.185	0	0	100	900	10	4.0	4.8	1.2	0.75	4	14.19	1.13	0.36	0.77	12.54	4.23	7.96	2.54	5.43	88.37	29.81	650.0	0.015152440105399678	nan	nan	1.62	nan	nan	1.7
12331	WOx/SiO2	n.a.	0	n.a.	0	W	74	SiO2	11	0.0	0.185	0	0	100	900	15	6.0	7.2	1.8	0.5	4	14.58	1.29	0.47	0.82	13.32	3.06	8.85	3.22	5.62	91.36	20.99	650.0	0.025967855116589573	nan	nan	1.62	nan	nan	1.7
12332	WOx/SiO2	n.a.	0	n.a.	0	W	74	SiO2	11	0.0	0.185	0	0	100	900	20	8.0	9.6	2.4	0.38	4	15.26	1.47	0.62	0.85	13.88	2.56	9.63	4.06	5.57	90.96	16.78	650.0	0.0389713569834427	nan	nan	1.62	nan	nan	1.7
12333	WOx/SiO2	n.a.	0	n.a.	0	W	74	SiO2	11	0.0	0.185	0	0	100	900	10	4.0	5.1	0.9	0.75	6	12.46	1.13	0.36	0.77	9.1	2.24	9.07	2.89	6.18	73.03	17.98	650.0	0.015152440105399678	nan	nan	1.62	nan	nan	1.7
12334	WOx/SiO2	n.a.	0	n.a.	0	W	74	SiO2	11	0.0	0.185	0	0	100	900	15	6.0	7.7	1.3	0.5	6	12.07	1.31	0.47	0.84	9.11	1.66	10.85	3.89	6.96	75.48	13.75	650.0	0.026373123608351118	nan	nan	1.62	nan	nan	1.7
12335	WOx/SiO2	n.a.	0	n.a.	0	W	74	SiO2	11	0.0	0.185	0	0	100	900	20	8.0	10.3	1.7	0.38	6	12.04	1.41	0.48	0.93	9.18	1.45	11.71	3.99	7.72	76.25	12.04	650.0	0.03736934052931948	nan	nan	1.62	nan	nan	1.7
12336	WOx/SiO2	n.a.	0	n.a.	0	W	74	SiO2	11	0.0	0.185	0	0	100	900	10	7.0	2.0	1.0	0.75	2	31.1	1.06	0.49	0.57	23.22	8.28	3.41	1.58	1.83	74.66	26.62	650.0	0.014208773584705183	nan	nan	1.62	nan	nan	1.7
12337	WOx/SiO2	n.a.	0	n.a.	0	W	74	SiO2	11	0.0	0.185	0	0	100	900	15	10.5	3.0	1.5	0.5	2	32.75	1.4	0.66	0.74	24.61	6.74	4.27	2.02	2.26	75.15	20.58	650.0	0.028197848759003295	nan	nan	1.62	nan	nan	1.7
12338	WOx/SiO2	n.a.	0	n.a.	0	W	74	SiO2	11	0.0	0.185	0	0	100	900	20	14.0	4.0	2.0	0.38	2	31.81	1.64	0.73	0.91	25.11	6.13	5.16	2.29	2.86	78.94	19.27	650.0	0.043515706947630316	nan	nan	1.62	nan	nan	1.7
12339	WOx/SiO2	n.a.	0	n.a.	0	W	74	SiO2	11	0.0	0.185	0	0	100	900	10	7.0	2.3	0.8	0.75	3	21.72	1.13	0.53	0.6	17.47	5.28	5.2	2.44	2.76	80.43	24.31	650.0	0.015152440105399678	nan	nan	1.62	nan	nan	1.7
12340	WOx/SiO2	n.a.	0	n.a.	0	W	74	SiO2	11	0.0	0.185	0	0	100	900	15	10.5	3.4	1.1	0.5	3	21.81	1.32	0.6	0.72	17.2	4.17	6.05	2.75	3.3	78.86	19.12	650.0	0.026575788653870815	nan	nan	1.62	nan	nan	1.7
12341	WOx/SiO2	n.a.	0	n.a.	0	W	74	SiO2	11	0.0	0.185	0	0	100	900	20	14.0	4.5	1.5	0.38	3	21.2	1.79	0.8	0.99	16.28	4.45	8.44	3.77	4.67	76.79	20.99	650.0	0.047531954785285574	nan	nan	1.62	nan	nan	1.7
12342	WOx/SiO2	n.a.	0	n.a.	0	W	74	SiO2	11	0.0	0.185	0	0	100	900	10	7.0	2.4	0.6	0.75	4	16.9	1.18	0.56	0.62	12.83	3.5	6.98	3.31	3.67	75.92	20.71	650.0	0.01582689676064993	nan	nan	1.62	nan	nan	1.7
12343	WOx/SiO2	n.a.	0	n.a.	0	W	74	SiO2	11	0.0	0.185	0	0	100	900	15	10.5	3.6	0.9	0.5	4	18.56	1.5	0.68	0.82	11.63	3.07	8.08	3.66	4.42	62.66	16.54	650.0	0.030227275620096368	nan	nan	1.62	nan	nan	1.7
12344	WOx/SiO2	n.a.	0	n.a.	0	W	74	SiO2	11	0.0	0.185	0	0	100	900	20	14.0	4.8	1.2	0.38	4	17.71	1.73	0.83	0.9	11.7	3.38	9.77	4.69	5.08	66.06	19.09	650.0	0.04592472003619962	nan	nan	1.62	nan	nan	1.7
12345	WOx/SiO2	n.a.	0	n.a.	0	W	74	SiO2	11	0.0	0.185	0	0	100	900	10	7.0	2.6	0.4	0.75	6	12.71	1.18	0.45	0.73	9.33	2.22	9.28	3.54	5.74	73.41	17.47	650.0	0.01582689676064993	nan	nan	1.62	nan	nan	1.7
12346	WOx/SiO2	n.a.	0	n.a.	0	W	74	SiO2	11	0.0	0.185	0	0	100	900	15	10.5	3.9	0.6	0.5	6	10.11	1.47	0.59	0.88	8.76	2.18	14.54	5.84	8.7	86.65	21.56	650.0	0.029618231307416452	nan	nan	1.62	nan	nan	1.7
12347	WOx/SiO2	n.a.	0	n.a.	0	W	74	SiO2	11	0.0	0.185	0	0	100	900	20	14.0	5.1	0.9	0.38	6	13.94	1.78	0.84	0.94	8.58	2.31	12.77	6.03	6.74	61.55	16.57	650.0	0.047264014149981236	nan	nan	1.62	nan	nan	1.7
12348	WOx/SiO2	n.a.	0	n.a.	0	W	74	SiO2	11	0.0	0.185	0	0	100	850	10	1.5	5.7	2.8	0.75	2	28.54	1.27	0.71	0.56	22.55	8.26	4.45	2.49	1.96	79.01	28.94	650.0	0.017041779152977537	nan	nan	1.62	nan	nan	1.7
12349	WOx/SiO2	n.a.	0	n.a.	0	W	74	SiO2	11	0.0	0.185	0	0	100	850	15	2.3	8.5	4.3	0.5	2	27.3	1.46	0.9	0.56	23.45	8.32	5.35	3.3	2.05	85.9	30.48	650.0	0.029415257744548576	nan	nan	1.62	nan	nan	1.7
12350	WOx/SiO2	n.a.	0	n.a.	0	W	74	SiO2	11	0.0	0.185	0	0	100	850	20	3.0	11.3	5.7	0.38	2	30.09	1.62	1.05	0.57	23.97	7.24	5.38	3.49	1.89	79.66	24.06	650.0	0.04298067005499371	nan	nan	1.62	nan	nan	1.7
12351	WOx/SiO2	n.a.	0	n.a.	0	W	74	SiO2	11	0.0	0.185	0	0	100	850	10	1.5	6.4	2.1	0.75	3	19.23	1.24	0.62	0.62	15.15	5.44	6.45	3.22	3.22	78.78	28.29	650.0	0.016636695348150106	nan	nan	1.62	nan	nan	1.7
12352	WOx/SiO2	n.a.	0	n.a.	0	W	74	SiO2	11	0.0	0.185	0	0	100	850	15	2.3	9.6	3.2	0.5	3	20.26	1.62	0.88	0.74	16.49	4.42	8.0	4.34	3.65	81.39	21.82	650.0	0.03266530924179522	nan	nan	1.62	nan	nan	1.7
12353	WOx/SiO2	n.a.	0	n.a.	0	W	74	SiO2	11	0.0	0.185	0	0	100	850	20	3.0	12.8	4.3	0.38	3	20.72	1.84	1.05	0.79	17.13	3.67	8.88	5.07	3.81	82.67	17.71	650.0	0.04887206733009301	nan	nan	1.62	nan	nan	1.7
