Repository: jimmmmmmmyzzy/SR-in-Heterogeneous-Catalysis

# Towards distilling 'physical laws' in heterogeneous catalysis with symbolic regression

File: OCM_dataset_modified.csv (part 63 of 64)
	Name	M1	M1_atom_number	M2	M2_atom_number	M3	M3_atom_number	Support 	Support_ID	M2_mol	M3_mol	M1_mol%	M2_mol%	M3_mol%	Temp	Total_flow	Ar_flow	CH4_flow	O2_flow	CT	CH4/O2	CH4_conv	C2y	C2H6y	C2H4y	COy	CO2y	C2s	C2H6s	C2H4s	COs	CO2s	BET_surface_area	rate_constant	radii_M1	radii_M2	radii_M3	chi_M1	chi_M2	chi_M3
12354	WOx/SiO2	n.a.	0	n.a.	0	W	74	SiO2	11	0.0	0.185	0	0	100	850	10	1.5	6.8	1.7	0.75	4	13.8	1.28	0.61	0.67	12.29	3.42	9.28	4.42	4.86	89.06	24.78	650.0	0.017176834441351624	nan	nan	1.62	nan	nan	1.7
12355	WOx/SiO2	n.a.	0	n.a.	0	W	74	SiO2	11	0.0	0.185	0	0	100	850	15	2.3	10.2	2.6	0.5	4	15.92	1.6	0.82	0.78	13.0	2.65	10.05	5.15	4.9	81.66	16.65	650.0	0.03225876385976729	nan	nan	1.62	nan	nan	1.7
12356	WOx/SiO2	n.a.	0	n.a.	0	W	74	SiO2	11	0.0	0.185	0	0	100	850	20	3.0	13.6	3.4	0.38	4	15.2	1.9	1.07	0.83	13.05	2.54	12.5	7.04	5.46	85.86	16.71	650.0	0.0504811037283526	nan	nan	1.62	nan	nan	1.7
12357	WOx/SiO2	n.a.	0	n.a.	0	W	74	SiO2	11	0.0	0.185	0	0	100	850	10	1.5	7.3	1.2	0.75	6	12.26	1.28	0.56	0.72	9.08	1.89	10.44	4.57	5.87	74.06	15.42	650.0	0.017176834441351624	nan	nan	1.62	nan	nan	1.7
12358	WOx/SiO2	n.a.	0	n.a.	0	W	74	SiO2	11	0.0	0.185	0	0	100	850	15	2.3	10.9	1.8	0.5	6	12.07	1.65	0.86	0.79	8.65	1.77	13.67	7.13	6.55	71.67	14.66	650.0	0.0332752823060465	nan	nan	1.62	nan	nan	1.7
12359	WOx/SiO2	n.a.	0	n.a.	0	W	74	SiO2	11	0.0	0.185	0	0	100	850	20	3.0	14.6	2.4	0.38	6	8.69	2.01	1.09	0.92	8.2	1.73	23.13	12.54	10.59	94.36	19.91	650.0	0.05343356142201124	nan	nan	1.62	nan	nan	1.7
12360	WOx/SiO2	n.a.	0	n.a.	0	W	74	SiO2	11	0.0	0.185	0	0	100	850	10	4.0	4.0	2.0	0.75	2	29.59	1.29	0.76	0.53	23.8	7.98	4.36	2.57	1.79	80.43	26.97	650.0	0.017311903411059714	nan	nan	1.62	nan	nan	1.7
12361	WOx/SiO2	n.a.	0	n.a.	0	W	74	SiO2	11	0.0	0.185	0	0	100	850	15	6.0	6.0	3.0	0.5	2	29.95	1.7	0.99	0.71	24.65	6.59	5.68	3.31	2.37	82.3	22.0	650.0	0.03429231766994103	nan	nan	1.62	nan	nan	1.7
12362	WOx/SiO2	n.a.	0	n.a.	0	W	74	SiO2	11	0.0	0.185	0	0	100	850	20	8.0	8.0	4.0	0.38	2	29.86	1.87	1.1	0.77	25.8	5.99	6.26	3.68	2.58	86.4	20.06	650.0	0.04967646255181364	nan	nan	1.62	nan	nan	1.7
12363	WOx/SiO2	n.a.	0	n.a.	0	W	74	SiO2	11	0.0	0.185	0	0	100	850	10	4.0	4.5	1.5	0.75	3	20.51	1.29	0.67	0.62	16.48	4.49	6.29	3.27	3.02	80.35	21.89	650.0	0.017311903411059714	nan	nan	1.62	nan	nan	1.7
12364	WOx/SiO2	n.a.	0	n.a.	0	W	74	SiO2	11	0.0	0.185	0	0	100	850	15	6.0	6.8	2.3	0.5	3	19.74	1.7	0.97	0.73	17.03	3.81	8.61	4.91	3.7	86.27	19.3	650.0	0.03429231766994103	nan	nan	1.62	nan	nan	1.7
12365	WOx/SiO2	n.a.	0	n.a.	0	W	74	SiO2	11	0.0	0.185	0	0	100	850	20	8.0	9.0	3.0	0.38	3	21.12	2.03	1.18	0.85	16.55	3.89	9.61	5.59	4.02	78.36	18.42	650.0	0.05397072797773802	nan	nan	1.62	nan	nan	1.7
12366	WOx/SiO2	n.a.	0	n.a.	0	W	74	SiO2	11	0.0	0.185	0	0	100	850	10	4.0	4.8	1.2	0.75	4	13.94	1.36	0.72	0.64	12.85	3.13	9.76	5.16	4.59	92.18	22.45	650.0	0.018257769509336757	nan	nan	1.62	nan	nan	1.7
12367	WOx/SiO2	n.a.	0	n.a.	0	W	74	SiO2	11	0.0	0.185	0	0	100	850	15	6.0	7.2	1.8	0.5	4	14.02	1.83	0.99	0.84	12.26	2.96	13.05	7.06	5.99	87.45	21.11	650.0	0.036939032567322644	nan	nan	1.62	nan	nan	1.7
12368	WOx/SiO2	n.a.	0	n.a.	0	W	74	SiO2	11	0.0	0.185	0	0	100	850	20	8.0	9.6	2.4	0.38	4	14.95	2.24	1.27	0.97	11.8	3.19	14.98	8.49	6.49	78.93	21.34	650.0	0.05961760674948987	nan	nan	1.62	nan	nan	1.7
12369	WOx/SiO2	n.a.	0	n.a.	0	W	74	SiO2	11	0.0	0.185	0	0	100	850	10	4.0	5.1	0.9	0.75	6	11.71	1.31	0.64	0.67	8.52	1.88	11.19	5.47	5.72	72.76	16.05	650.0	0.017582082405567412	nan	nan	1.62	nan	nan	1.7
12370	WOx/SiO2	n.a.	0	n.a.	0	W	74	SiO2	11	0.0	0.185	0	0	100	850	15	6.0	7.7	1.3	0.5	6	9.73	1.79	0.9	0.89	7.93	2.21	18.4	9.25	9.15	81.5	22.71	650.0	0.036124285636817036	nan	nan	1.62	nan	nan	1.7
12371	WOx/SiO2	n.a.	0	n.a.	0	W	74	SiO2	11	0.0	0.185	0	0	100	850	20	8.0	10.3	1.7	0.38	6	9.12	2.28	1.26	1.02	7.16	2.57	25.0	13.82	11.18	78.51	28.18	650.0	0.06069457789092551	nan	nan	1.62	nan	nan	1.7
12372	WOx/SiO2	n.a.	0	n.a.	0	W	74	SiO2	11	0.0	0.185	0	0	100	850	10	7.0	2.0	1.0	0.75	2	31.18	1.56	0.96	0.6	22.29	8.29	5.0	3.08	1.92	71.49	26.59	650.0	0.0209639472869816	nan	nan	1.62	nan	nan	1.7
12373	WOx/SiO2	n.a.	0	n.a.	0	W	74	SiO2	11	0.0	0.185	0	0	100	850	15	10.5	3.0	1.5	0.5	2	32.64	2.33	1.34	0.99	21.38	8.23	7.14	4.11	3.03	65.5	25.21	650.0	0.04715147305741138	nan	nan	1.62	nan	nan	1.7
12374	WOx/SiO2	n.a.	0	n.a.	0	W	74	SiO2	11	0.0	0.185	0	0	100	850	20	14.0	4.0	2.0	0.38	2	30.76	2.9	1.57	1.33	18.29	11.01	9.43	5.1	4.32	59.46	35.79	650.0	0.07744423866003201	nan	nan	1.62	nan	nan	1.7
12375	WOx/SiO2	n.a.	0	n.a.	0	W	74	SiO2	11	0.0	0.185	0	0	100	850	10	7.0	2.3	0.8	0.75	3	22.04	1.85	1.07	0.78	15.67	5.12	8.39	4.85	3.54	71.1	23.23	650.0	0.02489768702082834	nan	nan	1.62	nan	nan	1.7
12376	WOx/SiO2	n.a.	0	n.a.	0	W	74	SiO2	11	0.0	0.185	0	0	100	850	15	10.5	3.4	1.1	0.5	3	20.9	2.35	1.33	1.02	12.54	6.98	11.24	6.36	4.88	60.0	33.4	650.0	0.04756105733080678	nan	nan	1.62	nan	nan	1.7
12377	WOx/SiO2	n.a.	0	n.a.	0	W	74	SiO2	11	0.0	0.185	0	0	100	850	20	14.0	4.5	1.5	0.38	3	20.16	4.18	1.28	2.9	8.61	8.45	20.73	6.35	14.38	42.71	41.91	650.0	0.11236514350819801	nan	nan	1.62	nan	nan	1.7
12378	WOx/SiO2	n.a.	0	n.a.	0	W	74	SiO2	11	0.0	0.185	0	0	100	850	10	7.0	2.4	0.6	0.75	4	18.0	1.92	1.09	0.83	11.63	4.03	10.67	6.06	4.61	64.61	22.39	650.0	0.025848951733586794	nan	nan	1.62	nan	nan	1.7
12379	WOx/SiO2	n.a.	0	n.a.	0	W	74	SiO2	11	0.0	0.185	0	0	100	850	15	10.5	3.6	0.9	0.5	4	14.75	2.08	1.06	1.02	8.1	5.1	14.1	7.19	6.92	54.92	34.58	650.0	0.04203873444815091	nan	nan	1.62	nan	nan	1.7
12380	WOx/SiO2	n.a.	0	n.a.	0	W	74	SiO2	11	0.0	0.185	0	0	100	850	20	14.0	4.8	1.2	0.38	4	16.05	3.46	1.14	2.32	7.34	5.58	21.56	7.1	14.45	45.73	34.77	650.0	0.09266514672564338	nan	nan	1.62	nan	nan	1.7
12381	WOx/SiO2	n.a.	0	n.a.	0	W	74	SiO2	11	0.0	0.185	0	0	100	850	10	7.0	2.6	0.4	0.75	6	10.95	1.73	0.84	0.89	7.89	2.7	15.8	7.67	8.13	72.05	24.66	650.0	0.023268524818341144	nan	nan	1.62	nan	nan	1.7
12382	WOx/SiO2	n.a.	0	n.a.	0	W	74	SiO2	11	0.0	0.185	0	0	100	850	15	10.5	3.9	0.6	0.5	6	10.57	1.85	0.99	0.86	6.05	3.74	17.5	9.37	8.14	57.24	35.38	650.0	0.03734653053124251	nan	nan	1.62	nan	nan	1.7
12383	WOx/SiO2	n.a.	0	n.a.	0	W	74	SiO2	11	0.0	0.185	0	0	100	850	20	14.0	5.1	0.9	0.38	6	11.81	2.53	0.99	1.54	5.3	3.64	21.42	8.38	13.04	44.88	30.82	650.0	0.06743565168150718	nan	nan	1.62	nan	nan	1.7
12384	WOx/SiO2	n.a.	0	n.a.	0	W	74	SiO2	11	0.0	0.185	0	0	100	800	10	1.5	5.7	2.8	0.75	2	34.07	1.76	1.25	0.51	21.32	7.25	5.17	3.67	1.5	62.58	21.28	650.0	0.023675628785678648	nan	nan	1.62	nan	nan	1.7
12385	WOx/SiO2	n.a.	0	n.a.	0	W	74	SiO2	11	0.0	0.185	0	0	100	800	15	2.3	8.5	4.3	0.5	2	33.71	2.05	1.52	0.53	20.82	7.77	6.08	4.51	1.57	61.76	23.05	650.0	0.04142608319508314	nan	nan	1.62	nan	nan	1.7
12386	WOx/SiO2	n.a.	0	n.a.	0	W	74	SiO2	11	0.0	0.185	0	0	100	800	20	3.0	11.3	5.7	0.38	2	34.97	2.48	1.71	0.77	21.9	6.99	7.09	4.89	2.2	62.63	19.99	650.0	0.06608605477651402	nan	nan	1.62	nan	nan	1.7
12387	WOx/SiO2	n.a.	0	n.a.	0	W	74	SiO2	11	0.0	0.185	0	0	100	800	10	1.5	6.4	2.1	0.75	3	26.31	1.81	1.24	0.57	14.14	4.83	6.88	4.71	2.17	53.74	18.36	650.0	0.024354411742523386	nan	nan	1.62	nan	nan	1.7
12388	WOx/SiO2	n.a.	0	n.a.	0	W	74	SiO2	11	0.0	0.185	0	0	100	800	15	2.3	9.6	3.2	0.5	3	24.66	2.38	1.59	0.79	15.17	4.35	9.65	6.45	3.2	61.52	17.64	650.0	0.048175591058179965	nan	nan	1.62	nan	nan	1.7
12389	WOx/SiO2	n.a.	0	n.a.	0	W	74	SiO2	11	0.0	0.185	0	0	100	800	20	3.0	12.8	4.3	0.38	3	24.65	2.74	1.91	0.83	14.31	4.97	11.12	7.75	3.37	58.05	20.16	650.0	0.07311152898013581	nan	nan	1.62	nan	nan	1.7
12390	WOx/SiO2	n.a.	0	n.a.	0	W	74	SiO2	11	0.0	0.185	0	0	100	800	10	1.5	6.8	1.7	0.75	4	19.86	1.9	1.23	0.67	11.73	3.1	9.57	6.19	3.37	59.06	15.61	650.0	0.02557709255569865	nan	nan	1.62	nan	nan	1.7
12391	WOx/SiO2	n.a.	0	n.a.	0	W	74	SiO2	11	0.0	0.185	0	0	100	800	15	2.3	10.2	2.6	0.5	4	17.14	2.56	1.73	0.83	10.79	3.87	14.94	10.09	4.84	62.95	22.58	650.0	0.05186676405300886	nan	nan	1.62	nan	nan	1.7
12392	WOx/SiO2	n.a.	0	n.a.	0	W	74	SiO2	11	0.0	0.185	0	0	100	800	20	3.0	13.6	3.4	0.38	4	17.08	3.9	1.75	2.15	5.81	7.15	22.83	10.25	12.59	34.02	41.86	650.0	0.10468650003117	nan	nan	1.62	nan	nan	1.7
12393	WOx/SiO2	n.a.	0	n.a.	0	W	74	SiO2	11	0.0	0.185	0	0	100	800	10	1.5	7.3	1.2	0.75	6	13.77	1.98	1.26	0.72	7.42	2.47	14.38	9.15	5.23	53.89	17.94	650.0	0.02666486200891996	nan	nan	1.62	nan	nan	1.7
12394	WOx/SiO2	n.a.	0	n.a.	0	W	74	SiO2	11	0.0	0.185	0	0	100	800	15	2.3	10.9	1.8	0.5	6	7.07	3.09	1.41	1.68	3.51	5.07	43.71	19.94	23.76	49.65	71.71	650.0	0.06277494648326545	nan	nan	1.62	nan	nan	1.7
12395	WOx/SiO2	n.a.	0	n.a.	0	W	74	SiO2	11	0.0	0.185	0	0	100	800	20	3.0	14.6	2.4	0.38	6	9.88	4.0	1.51	2.49	3.62	2.1	40.49	15.28	25.2	36.64	21.26	650.0	0.10742630136909254	nan	nan	1.62	nan	nan	1.7
12396	WOx/SiO2	n.a.	0	n.a.	0	W	74	SiO2	11	0.0	0.185	0	0	100	800	10	4.0	4.0	2.0	0.75	2	30.05	2.06	1.39	0.67	23.39	7.9	6.86	4.63	2.23	77.84	26.29	650.0	0.027753519618560003	nan	nan	1.62	nan	nan	1.7
12397	WOx/SiO2	n.a.	0	n.a.	0	W	74	SiO2	11	0.0	0.185	0	0	100	800	15	6.0	6.0	3.0	0.5	2	29.93	2.64	1.74	0.9	23.48	7.37	8.82	5.81	3.01	78.45	24.62	650.0	0.053509474617639226	nan	nan	1.62	nan	nan	1.7
12398	WOx/SiO2	n.a.	0	n.a.	0	W	74	SiO2	11	0.0	0.185	0	0	100	800	20	8.0	8.0	4.0	0.38	2	30.1	3.28	1.95	1.33	18.49	10.71	10.9	6.48	4.42	61.43	35.58	650.0	0.08776310442514229	nan	nan	1.62	nan	nan	1.7
12399	WOx/SiO2	n.a.	0	n.a.	0	W	74	SiO2	11	0.0	0.185	0	0	100	800	10	4.0	4.5	1.5	0.75	3	20.19	2.3	1.5	0.8	15.9	4.76	11.39	7.43	3.96	78.75	23.58	650.0	0.03102483591913911	nan	nan	1.62	nan	nan	1.7
12400	WOx/SiO2	n.a.	0	n.a.	0	W	74	SiO2	11	0.0	0.185	0	0	100	800	15	6.0	6.8	2.3	0.5	3	19.92	2.98	1.72	1.26	9.52	9.3	14.96	8.63	6.33	47.79	46.69	650.0	0.06050608634204188	nan	nan	1.62	nan	nan	1.7
12401	WOx/SiO2	n.a.	0	n.a.	0	W	74	SiO2	11	0.0	0.185	0	0	100	800	20	8.0	9.0	3.0	0.38	3	17.54	5.9	1.84	4.06	7.05	5.57	33.64	10.49	23.15	40.19	31.76	650.0	0.1600319457809407	nan	nan	1.62	nan	nan	1.7
12402	WOx/SiO2	n.a.	0	n.a.	0	W	74	SiO2	11	0.0	0.185	0	0	100	800	10	4.0	4.8	1.2	0.75	4	15.26	2.22	1.45	0.77	10.99	4.28	14.55	9.5	5.05	72.02	28.05	650.0	0.02993350511678916	nan	nan	1.62	nan	nan	1.7
12403	WOx/SiO2	n.a.	0	n.a.	0	W	74	SiO2	11	0.0	0.185	0	0	100	800	15	6.0	7.2	1.8	0.5	4	12.0	4.86	1.61	3.25	4.82	5.31	40.5	13.42	27.08	40.17	44.25	650.0	0.09964138996791184	nan	nan	1.62	nan	nan	1.7
12404	WOx/SiO2	n.a.	0	n.a.	0	W	74	SiO2	11	0.0	0.185	0	0	100	800	20	8.0	9.6	2.4	0.38	4	9.47	4.39	1.62	2.77	5.71	1.72	46.36	17.11	29.25	60.3	18.16	650.0	0.11813886550193864	nan	nan	1.62	nan	nan	1.7
12405	WOx/SiO2	n.a.	0	n.a.	0	W	74	SiO2	11	0.0	0.185	0	0	100	800	10	4.0	5.1	0.9	0.75	6	9.42	2.46	1.23	1.23	3.83	5.36	26.11	13.06	13.06	40.66	56.9	650.0	0.03321018094157971	nan	nan	1.62	nan	nan	1.7
12406	WOx/SiO2	n.a.	0	n.a.	0	W	74	SiO2	11	0.0	0.185	0	0	100	800	15	6.0	7.7	1.3	0.5	6	8.59	3.28	1.34	1.94	4.04	2.04	38.18	15.6	22.58	47.03	23.75	650.0	0.06669995936310814	nan	nan	1.62	nan	nan	1.7
12407	WOx/SiO2	n.a.	0	n.a.	0	W	74	SiO2	11	0.0	0.185	0	0	100	800	20	8.0	10.3	1.7	0.38	6	5.22	2.96	1.34	1.62	3.68	0.85	56.7	25.67	31.03	70.5	16.28	650.0	0.07907084566393852	nan	nan	1.62	nan	nan	1.7
12408	WOx/SiO2	n.a.	0	n.a.	0	W	74	SiO2	11	0.0	0.185	0	0	100	800	10	7.0	2.0	1.0	0.75	2	26.57	5.3	1.41	3.89	9.37	14.71	19.95	5.31	14.64	35.27	55.36	650.0	0.07260824772807847	nan	nan	1.62	nan	nan	1.7
12409	WOx/SiO2	n.a.	0	n.a.	0	W	74	SiO2	11	0.0	0.185	0	0	100	800	15	10.5	3.0	1.5	0.5	2	21.87	4.74	1.6	3.14	11.59	3.75	21.67	7.32	14.36	52.99	17.15	650.0	0.09712038123075406	nan	nan	1.62	nan	nan	1.7
12410	WOx/SiO2	n.a.	0	n.a.	0	W	74	SiO2	11	0.0	0.185	0	0	100	800	20	14.0	4.0	2.0	0.38	2	14.05	4.32	1.81	2.51	9.12	2.18	30.75	12.88	17.86	64.91	15.52	650.0	0.11621288364676258	nan	nan	1.62	nan	nan	1.7
12411	WOx/SiO2	n.a.	0	n.a.	0	W	74	SiO2	11	0.0	0.185	0	0	100	800	10	7.0	2.3	0.8	0.75	3	16.67	3.96	1.43	2.53	8.12	5.44	23.76	8.58	15.18	48.71	32.63	650.0	0.053873886180051817	nan	nan	1.62	nan	nan	1.7
12412	WOx/SiO2	n.a.	0	n.a.	0	W	74	SiO2	11	0.0	0.185	0	0	100	800	15	10.5	3.4	1.1	0.5	3	12.35	3.07	1.27	1.8	7.35	1.73	24.86	10.28	14.57	59.51	14.01	650.0	0.062362234967149474	nan	nan	1.62	nan	nan	1.7
12413	WOx/SiO2	n.a.	0	n.a.	0	W	74	SiO2	11	0.0	0.185	0	0	100	800	20	14.0	4.5	1.5	0.38	3	9.83	2.59	1.33	1.26	6.4	1.05	26.35	13.53	12.82	65.11	10.68	650.0	0.06905608211901876	nan	nan	1.62	nan	nan	1.7
12414	WOx/SiO2	n.a.	0	n.a.	0	W	74	SiO2	11	0.0	0.185	0	0	100	800	10	7.0	2.4	0.6	0.75	4	12.36	2.95	1.24	1.71	5.97	3.93	23.87	10.03	13.83	48.3	31.8	650.0	0.039925168497429435	nan	nan	1.62	nan	nan	1.7
12415	WOx/SiO2	n.a.	0	n.a.	0	W	74	SiO2	11	0.0	0.185	0	0	100	800	15	10.5	3.6	0.9	0.5	4	9.63	2.53	1.22	1.31	5.91	1.32	26.27	12.67	13.6	61.37	13.71	650.0	0.05125109527794546	nan	nan	1.62	nan	nan	1.7
12416	WOx/SiO2	n.a.	0	n.a.	0	W	74	SiO2	11	0.0	0.185	0	0	100	800	20	14.0	4.8	1.2	0.38	4	7.14	2.13	1.17	0.96	4.95	0.81	29.83	16.39	13.45	69.33	11.34	650.0	0.05665820671148214	nan	nan	1.62	nan	nan	1.7
12417	WOx/SiO2	n.a.	0	n.a.	0	W	74	SiO2	11	0.0	0.185	0	0	100	800	10	7.0	2.6	0.4	0.75	6	7.66	2.19	0.96	1.23	4.99	2.52	28.59	12.53	16.06	65.14	32.9	650.0	0.029524486247586478	nan	nan	1.62	nan	nan	1.7
12418	WOx/SiO2	n.a.	0	n.a.	0	W	74	SiO2	11	0.0	0.185	0	0	100	800	15	10.5	3.9	0.6	0.5	6	5.14	1.69	0.97	0.72	4.56	0.8	32.88	18.87	14.01	88.72	15.56	650.0	0.03408886921851695	nan	nan	1.62	nan	nan	1.7
12419	WOx/SiO2	n.a.	0	n.a.	0	W	74	SiO2	11	0.0	0.185	0	0	100	800	20	14.0	5.1	0.9	0.38	6	4.12	1.36	0.77	0.59	3.76	0.5	33.01	18.69	14.32	91.26	12.14	650.0	0.03603507140000675	nan	nan	1.62	nan	nan	1.7
12420	WOx/SiO2	n.a.	0	n.a.	0	W	74	SiO2	11	0.0	0.185	0	0	100	775	10	1.5	5.7	2.8	0.75	2	28.94	2.22	1.64	0.58	20.76	8.98	7.67	5.67	2.0	71.73	31.03	650.0	0.02993350511678916	nan	nan	1.62	nan	nan	1.7
12421	WOx/SiO2	n.a.	0	n.a.	0	W	74	SiO2	11	0.0	0.185	0	0	100	775	15	2.3	8.5	4.3	0.5	2	28.87	2.74	2.03	0.71	22.69	8.0	9.49	7.03	2.46	78.59	27.71	650.0	0.05556476202490322	nan	nan	1.62	nan	nan	1.7
12422	WOx/SiO2	n.a.	0	n.a.	0	W	74	SiO2	11	0.0	0.185	0	0	100	775	20	3.0	11.3	5.7	0.38	2	28.34	3.03	2.27	0.76	21.16	8.95	10.69	8.01	2.68	74.66	31.58	650.0	0.08096982545167496	nan	nan	1.62	nan	nan	1.7
12423	WOx/SiO2	n.a.	0	n.a.	0	W	74	SiO2	11	0.0	0.185	0	0	100	775	10	1.5	6.4	2.1	0.75	3	21.03	2.46	1.7	0.76	14.93	4.87	11.7	8.08	3.61	70.99	23.16	650.0	0.03321018094157971	nan	nan	1.62	nan	nan	1.7
12424	WOx/SiO2	n.a.	0	n.a.	0	W	74	SiO2	11	0.0	0.185	0	0	100	775	15	2.3	9.6	3.2	0.5	3	20.64	2.97	2.07	0.9	11.54	7.61	14.39	10.03	4.36	55.91	36.87	650.0	0.06029995390176644	nan	nan	1.62	nan	nan	1.7
12425	WOx/SiO2	n.a.	0	n.a.	0	W	74	SiO2	11	0.0	0.185	0	0	100	775	20	3.0	12.8	4.3	0.38	3	17.41	6.59	2.12	4.47	6.76	6.1	37.85	12.18	25.67	38.83	35.04	650.0	0.1793994213245631	nan	nan	1.62	nan	nan	1.7
12426	WOx/SiO2	n.a.	0	n.a.	0	W	74	SiO2	11	0.0	0.185	0	0	100	775	10	1.5	6.8	1.7	0.75	4	14.88	2.47	1.73	0.74	10.69	3.98	16.6	11.63	4.97	71.84	26.75	650.0	0.03334688400555701	nan	nan	1.62	nan	nan	1.7
12427	WOx/SiO2	n.a.	0	n.a.	0	W	74	SiO2	11	0.0	0.185	0	0	100	775	15	2.3	10.2	2.6	0.5	4	11.91	5.52	1.83	3.69	4.8	4.98	46.35	15.37	30.98	40.3	41.81	650.0	0.11356402819796907	nan	nan	1.62	nan	nan	1.7
12428	WOx/SiO2	n.a.	0	n.a.	0	W	74	SiO2	11	0.0	0.185	0	0	100	775	20	3.0	13.6	3.4	0.38	4	8.6	5.07	1.98	3.09	5.4	1.39	58.95	23.02	35.93	62.79	16.16	650.0	0.13692212656416897	nan	nan	1.62	nan	nan	1.7
12429	WOx/SiO2	n.a.	0	n.a.	0	W	74	SiO2	11	0.0	0.185	0	0	100	775	10	1.5	7.3	1.2	0.75	6	8.77	3.53	1.37	2.16	3.52	4.36	40.25	15.62	24.63	40.14	49.71	650.0	0.04791747574083887	nan	nan	1.62	nan	nan	1.7
12430	WOx/SiO2	n.a.	0	n.a.	0	W	74	SiO2	11	0.0	0.185	0	0	100	775	15	2.3	10.9	1.8	0.5	6	8.46	3.66	1.53	2.13	3.81	1.0	43.26	18.09	25.18	45.04	11.82	650.0	0.07457316957203321	nan	nan	1.62	nan	nan	1.7
12431	WOx/SiO2	n.a.	0	n.a.	0	W	74	SiO2	11	0.0	0.185	0	0	100	775	20	3.0	14.6	2.4	0.38	6	6.43	3.05	1.43	1.62	2.76	0.61	47.43	22.24	25.19	42.92	9.49	650.0	0.08151264289323823	nan	nan	1.62	nan	nan	1.7
12432	WOx/SiO2	n.a.	0	n.a.	0	W	74	SiO2	11	0.0	0.185	0	0	100	775	10	4.0	4.0	2.0	0.75	2	29.7	2.64	1.83	0.81	22.13	8.61	8.89	6.16	2.73	74.51	28.99	650.0	0.03567298307842615	nan	nan	1.62	nan	nan	1.7
12433	WOx/SiO2	n.a.	0	n.a.	0	W	74	SiO2	11	0.0	0.185	0	0	100	775	15	6.0	6.0	3.0	0.5	2	27.06	4.88	1.97	2.91	11.91	14.36	18.03	7.28	10.75	44.01	53.07	650.0	0.10006186721112986	nan	nan	1.62	nan	nan	1.7
12434	WOx/SiO2	n.a.	0	n.a.	0	W	74	SiO2	11	0.0	0.185	0	0	100	775	20	8.0	8.0	4.0	0.38	2	20.74	7.2	2.4	4.8	11.42	5.72	34.72	11.57	23.14	55.06	27.58	650.0	0.1966409110419383	nan	nan	1.62	nan	nan	1.7
12435	WOx/SiO2	n.a.	0	n.a.	0	W	74	SiO2	11	0.0	0.185	0	0	100	775	10	4.0	4.5	1.5	0.75	3	19.68	3.58	1.73	1.85	8.49	9.91	18.19	8.79	9.4	43.14	50.36	650.0	0.04860871601415361	nan	nan	1.62	nan	nan	1.7
12436	WOx/SiO2	n.a.	0	n.a.	0	W	74	SiO2	11	0.0	0.185	0	0	100	775	15	6.0	6.8	2.3	0.5	3	13.29	5.5	2.02	3.48	7.35	2.78	41.38	15.2	26.19	55.3	20.92	650.0	0.1131407029767887	nan	nan	1.62	nan	nan	1.7
12437	WOx/SiO2	n.a.	0	n.a.	0	W	74	SiO2	11	0.0	0.185	0	0	100	775	20	8.0	9.0	3.0	0.38	3	10.64	4.57	1.97	2.6	5.68	1.54	42.95	18.52	24.44	53.38	14.47	650.0	0.1230978725234971	nan	nan	1.62	nan	nan	1.7
12438	WOx/SiO2	n.a.	0	n.a.	0	W	74	SiO2	11	0.0	0.185	0	0	100	775	10	4.0	4.8	1.2	0.75	4	12.08	4.54	1.61	2.93	5.12	5.16	37.58	13.33	24.25	42.38	42.72	650.0	0.06195049921378781	nan	nan	1.62	nan	nan	1.7
12439	WOx/SiO2	n.a.	0	n.a.	0	W	74	SiO2	11	0.0	0.185	0	0	100	775	15	6.0	7.2	1.8	0.5	4	6.3	3.9	1.63	2.27	4.77	1.41	61.9	25.87	36.03	75.71	22.38	650.0	0.0795617400236892	nan	nan	1.62	nan	nan	1.7
12440	WOx/SiO2	n.a.	0	n.a.	0	W	74	SiO2	11	0.0	0.185	0	0	100	775	20	8.0	9.6	2.4	0.38	4	4.29	3.33	1.58	1.75	3.79	0.83	77.62	36.83	40.79	88.34	19.35	650.0	0.08912386713572976	nan	nan	1.62	nan	nan	1.7
12441	WOx/SiO2	n.a.	0	n.a.	0	W	74	SiO2	11	0.0	0.185	0	0	100	775	10	4.0	5.1	0.9	0.75	6	5.41	3.04	1.33	1.71	3.78	1.68	56.19	24.58	31.61	69.87	31.05	650.0	0.0411622182227827	nan	nan	1.62	nan	nan	1.7
12442	WOx/SiO2	n.a.	0	n.a.	0	W	74	SiO2	11	0.0	0.185	0	0	100	775	15	6.0	7.7	1.3	0.5	6	6.47	2.55	1.28	1.27	3.2	0.71	39.41	19.78	19.63	49.46	10.97	650.0	0.05166152006904303	nan	nan	1.62	nan	nan	1.7
12443	WOx/SiO2	n.a.	0	n.a.	0	W	74	SiO2	11	0.0	0.185	0	0	100	775	20	8.0	10.3	1.7	0.38	6	3.68	2.02	1.15	0.87	2.66	0.42	54.89	31.25	23.64	72.28	11.41	650.0	0.053702130993849	nan	nan	1.62	nan	nan	1.7
12444	WOx/SiO2	n.a.	0	n.a.	0	W	74	SiO2	11	0.0	0.185	0	0	100	775	10	7.0	2.0	1.0	0.75	2	17.9	4.72	1.83	2.89	10.1	3.96	26.37	10.22	16.15	56.42	22.12	650.0	0.0644670145880623	nan	nan	1.62	nan	nan	1.7
12445	WOx/SiO2	n.a.	0	n.a.	0	W	74	SiO2	11	0.0	0.185	0	0	100	775	15	10.5	3.0	1.5	0.5	2	12.77	3.63	1.74	1.89	7.6	1.73	28.43	13.63	14.8	59.51	13.55	650.0	0.07395047224979062	nan	nan	1.62	nan	nan	1.7
12446	WOx/SiO2	n.a.	0	n.a.	0	W	74	SiO2	11	0.0	0.185	0	0	100	775	20	14.0	4.0	2.0	0.38	2	10.12	2.91	1.78	1.13	6.61	1.01	28.75	17.59	11.17	65.32	9.98	650.0	0.0777152700158891	nan	nan	1.62	nan	nan	1.7
12447	WOx/SiO2	n.a.	0	n.a.	0	W	74	SiO2	11	0.0	0.185	0	0	100	775	10	7.0	2.3	0.8	0.75	3	10.59	3.15	1.54	1.61	6.61	1.85	29.75	14.54	15.2	62.42	17.47	650.0	0.04267572818011527	nan	nan	1.62	nan	nan	1.7
12448	WOx/SiO2	n.a.	0	n.a.	0	W	74	SiO2	11	0.0	0.185	0	0	100	775	15	10.5	3.4	1.1	0.5	3	6.77	2.34	1.34	1.0	5.08	0.87	34.56	19.79	14.77	75.04	12.85	650.0	0.04735625470915429	nan	nan	1.62	nan	nan	1.7
12449	WOx/SiO2	n.a.	0	n.a.	0	W	74	SiO2	11	0.0	0.185	0	0	100	775	20	14.0	4.5	1.5	0.38	3	7.28	1.92	1.25	0.67	4.26	0.59	26.37	17.17	9.2	58.52	8.1	650.0	0.05101766789523709	nan	nan	1.62	nan	nan	1.7
12450	WOx/SiO2	n.a.	0	n.a.	0	W	74	SiO2	11	0.0	0.185	0	0	100	775	10	7.0	2.4	0.6	0.75	4	8.04	2.26	1.13	1.13	5.43	1.22	28.11	14.05	14.05	67.54	15.17	650.0	0.03047905886144341	nan	nan	1.62	nan	nan	1.7
12451	WOx/SiO2	n.a.	0	n.a.	0	W	74	SiO2	11	0.0	0.185	0	0	100	775	15	10.5	3.6	0.9	0.5	4	5.35	1.6	1.02	0.58	3.68	0.55	29.91	19.07	10.84	68.79	10.28	650.0	0.03225876385976729	nan	nan	1.62	nan	nan	1.7
12452	WOx/SiO2	n.a.	0	n.a.	0	W	74	SiO2	11	0.0	0.185	0	0	100	775	20	14.0	4.8	1.2	0.38	4	5.91	1.36	0.77	0.59	3.19	0.41	23.01	13.03	9.98	53.98	6.94	650.0	0.03603507140000675	nan	nan	1.62	nan	nan	1.7
12453	WOx/SiO2	n.a.	0	n.a.	0	W	74	SiO2	11	0.0	0.185	0	0	100	775	10	7.0	2.6	0.4	0.75	6	5.94	1.57	0.9	0.67	4.47	0.86	26.43	15.15	11.28	75.25	14.48	650.0	0.021099400462628617	nan	nan	1.62	nan	nan	1.7
12454	WOx/SiO2	n.a.	0	n.a.	0	W	74	SiO2	11	0.0	0.185	0	0	100	775	15	10.5	3.9	0.6	0.5	6	5.43	1.29	0.95	0.34	3.72	0.42	23.76	17.5	6.26	68.51	7.73	650.0	0.025967855116589573	nan	nan	1.62	nan	nan	1.7
12455	WOx/SiO2	n.a.	0	n.a.	0	W	74	SiO2	11	0.0	0.185	0	0	100	775	20	14.0	5.1	0.9	0.38	6	3.84	0.91	0.65	0.26	2.64	0.29	23.7	16.93	6.77	68.75	7.55	650.0	0.02405699451916681	nan	nan	1.62	nan	nan	1.7
12456	WOx/SiO2	n.a.	0	n.a.	0	W	74	SiO2	11	0.0	0.185	0	0	100	750	10	1.5	5.7	2.8	0.75	2	29.12	2.73	1.98	0.75	18.29	10.64	9.38	6.8	2.58	62.81	36.54	650.0	0.03690609214232319	nan	nan	1.62	nan	nan	1.7
12457	WOx/SiO2	n.a.	0	n.a.	0	W	74	SiO2	11	0.0	0.185	0	0	100	750	15	2.3	8.5	4.3	0.5	2	29.6	3.59	2.05	1.54	16.98	11.12	12.13	6.93	5.2	57.36	37.57	650.0	0.0731205106236048	nan	nan	1.62	nan	nan	1.7
12458	WOx/SiO2	n.a.	0	n.a.	0	W	74	SiO2	11	0.0	0.185	0	0	100	750	20	3.0	11.3	5.7	0.38	2	26.79	6.13	2.26	3.87	12.61	10.69	22.88	8.44	14.45	47.07	39.9	650.0	0.16647194641892352	nan	nan	1.62	nan	nan	1.7
12459	WOx/SiO2	n.a.	0	n.a.	0	W	74	SiO2	11	0.0	0.185	0	0	100	750	10	1.5	6.4	2.1	0.75	3	23.51	3.55	1.9	1.65	9.85	7.96	15.1	8.08	7.02	41.9	33.86	650.0	0.04819392884847101	nan	nan	1.62	nan	nan	1.7
12460	WOx/SiO2	n.a.	0	n.a.	0	W	74	SiO2	11	0.0	0.185	0	0	100	750	15	2.3	9.6	3.2	0.5	3	11.88	6.2	2.24	3.96	7.29	3.53	52.19	18.86	33.33	61.36	29.71	650.0	0.12801065995182487	nan	nan	1.62	nan	nan	1.7
12461	WOx/SiO2	n.a.	0	n.a.	0	W	74	SiO2	11	0.0	0.185	0	0	100	750	20	3.0	12.8	4.3	0.38	3	9.18	5.13	2.16	2.97	5.5	1.36	55.88	23.53	32.35	59.91	14.81	650.0	0.13858592785080506	nan	nan	1.62	nan	nan	1.7
12462	WOx/SiO2	n.a.	0	n.a.	0	W	74	SiO2	11	0.0	0.185	0	0	100	750	10	1.5	6.8	1.7	0.75	4	11.7	5.17	1.82	3.35	4.7	4.69	44.19	15.56	28.63	40.17	40.09	650.0	0.07077916145660705	nan	nan	1.62	nan	nan	1.7
12463	WOx/SiO2	n.a.	0	n.a.	0	W	74	SiO2	11	0.0	0.185	0	0	100	750	15	2.3	10.2	2.6	0.5	4	10.1	4.52	1.95	2.57	4.4	1.17	44.75	19.31	25.45	43.56	11.58	650.0	0.09250676903492408	nan	nan	1.62	nan	nan	1.7
12464	WOx/SiO2	n.a.	0	n.a.	0	W	74	SiO2	11	0.0	0.185	0	0	100	750	20	3.0	13.6	3.4	0.38	4	7.55	3.64	1.82	1.82	3.21	0.7	48.21	24.11	24.11	42.52	9.27	650.0	0.097576337477423	nan	nan	1.62	nan	nan	1.7
12465	WOx/SiO2	n.a.	0	n.a.	0	W	74	SiO2	11	0.0	0.185	0	0	100	750	10	1.5	7.3	1.2	0.75	6	5.75	3.36	1.47	1.89	3.36	1.24	58.43	25.57	32.87	58.43	21.57	650.0	0.04556993573544868	nan	nan	1.62	nan	nan	1.7
12466	WOx/SiO2	n.a.	0	n.a.	0	W	74	SiO2	11	0.0	0.185	0	0	100	750	15	2.3	10.9	1.8	0.5	6	6.09	2.84	1.41	1.43	2.59	0.66	46.63	23.15	23.48	42.53	10.84	650.0	0.0576221637082392	nan	nan	1.62	nan	nan	1.7
12467	WOx/SiO2	n.a.	0	n.a.	0	W	74	SiO2	11	0.0	0.185	0	0	100	750	20	3.0	14.6	2.4	0.38	6	2.77	2.32	1.24	1.08	1.95	0.43	83.75	44.77	38.99	70.4	15.52	650.0	0.061771989962216126	nan	nan	1.62	nan	nan	1.7
12468	WOx/SiO2	n.a.	0	n.a.	0	W	74	SiO2	11	0.0	0.185	0	0	100	750	10	4.0	4.0	2.0	0.75	2	24.96	6.27	2.1	4.17	10.46	13.33	25.12	8.41	16.71	41.91	53.41	650.0	0.08633583630626253	nan	nan	1.62	nan	nan	1.7
12469	WOx/SiO2	n.a.	0	n.a.	0	W	74	SiO2	11	0.0	0.185	0	0	100	750	15	6.0	6.0	3.0	0.5	2	20.0	6.28	2.14	4.14	10.51	8.27	31.4	10.7	20.7	52.55	41.35	650.0	0.12971714469699286	nan	nan	1.62	nan	nan	1.7
12470	WOx/SiO2	n.a.	0	n.a.	0	W	74	SiO2	11	0.0	0.185	0	0	100	750	20	8.0	8.0	4.0	0.38	2	10.45	5.19	2.17	3.02	7.29	1.85	49.67	20.77	28.9	69.76	17.7	650.0	0.14025078173216757	nan	nan	1.62	nan	nan	1.7
12471	WOx/SiO2	n.a.	0	n.a.	0	W	74	SiO2	11	0.0	0.185	0	0	100	750	10	4.0	4.5	1.5	0.75	3	12.3	5.07	2.04	3.03	6.64	3.14	41.22	16.59	24.63	53.98	25.53	650.0	0.06937387745917895	nan	nan	1.62	nan	nan	1.7
12472	WOx/SiO2	n.a.	0	n.a.	0	W	74	SiO2	11	0.0	0.185	0	0	100	750	15	6.0	6.8	2.3	0.5	3	6.06	3.89	1.95	1.94	4.34	1.24	64.19	32.18	32.01	71.62	20.46	650.0	0.07935363430579685	nan	nan	1.62	nan	nan	1.7
12473	WOx/SiO2	n.a.	0	n.a.	0	W	74	SiO2	11	0.0	0.185	0	0	100	750	20	8.0	9.0	3.0	0.38	3	5.5	3.04	1.67	1.37	3.32	0.71	55.27	30.36	24.91	60.36	12.91	650.0	0.08124122017654481	nan	nan	1.62	nan	nan	1.7
12474	WOx/SiO2	n.a.	0	n.a.	0	W	74	SiO2	11	0.0	0.185	0	0	100	750	10	4.0	4.8	1.2	0.75	4	7.26	3.64	1.62	2.02	4.41	1.67	50.14	22.31	27.82	60.74	23.0	650.0	0.04943867765522766	nan	nan	1.62	nan	nan	1.7
12475	WOx/SiO2	n.a.	0	n.a.	0	W	74	SiO2	11	0.0	0.185	0	0	100	750	15	6.0	7.2	1.8	0.5	4	6.67	2.9	1.54	1.36	3.02	0.76	43.48	23.09	20.39	45.28	11.39	650.0	0.058857621381624335	nan	nan	1.62	nan	nan	1.7
12476	WOx/SiO2	n.a.	0	n.a.	0	W	74	SiO2	11	0.0	0.185	0	0	100	750	20	8.0	9.6	2.4	0.38	4	5.23	2.31	1.38	0.93	2.46	0.46	44.17	26.39	17.78	47.04	8.8	650.0	0.061502595587474215	nan	nan	1.62	nan	nan	1.7
12477	WOx/SiO2	n.a.	0	n.a.	0	W	74	SiO2	11	0.0	0.185	0	0	100	750	10	4.0	5.1	0.9	0.75	6	5.92	2.28	1.23	1.05	2.88	0.76	38.51	20.78	17.74	48.65	12.84	650.0	0.03075191946473559	nan	nan	1.62	nan	nan	1.7
12478	WOx/SiO2	n.a.	0	n.a.	0	W	74	SiO2	11	0.0	0.185	0	0	100	750	15	6.0	7.7	1.3	0.5	6	5.08	2.01	1.16	0.85	2.52	0.55	39.57	22.83	16.73	49.61	10.83	650.0	0.040609506680728547	nan	nan	1.62	nan	nan	1.7
12479	WOx/SiO2	n.a.	0	n.a.	0	W	74	SiO2	11	0.0	0.185	0	0	100	750	20	8.0	10.3	1.7	0.38	6	3.42	1.39	0.88	0.51	1.8	0.23	40.64	25.73	14.91	52.63	6.73	650.0	0.03683555169435174	nan	nan	1.62	nan	nan	1.7
12480	WOx/SiO2	n.a.	0	n.a.	0	W	74	SiO2	11	0.0	0.185	0	0	100	750	10	7.0	2.0	1.0	0.75	2	10.42	3.43	1.87	1.56	7.0	1.82	32.92	17.95	14.97	67.18	17.47	650.0	0.0465360693456865	nan	nan	1.62	nan	nan	1.7
12481	WOx/SiO2	n.a.	0	n.a.	0	W	74	SiO2	11	0.0	0.185	0	0	100	750	15	10.5	3.0	1.5	0.5	2	7.1	2.12	1.32	0.8	5.11	0.83	29.86	18.59	11.27	71.97	11.69	650.0	0.0428558948272409	nan	nan	1.62	nan	nan	1.7
12482	WOx/SiO2	n.a.	0	n.a.	0	W	74	SiO2	11	0.0	0.185	0	0	100	750	20	14.0	4.0	2.0	0.38	2	4.28	1.57	0.97	0.6	3.76	0.55	36.68	22.66	14.02	87.85	12.85	650.0	0.04164355354466174	nan	nan	1.62	nan	nan	1.7
12483	WOx/SiO2	n.a.	0	n.a.	0	W	74	SiO2	11	0.0	0.185	0	0	100	750	10	7.0	2.3	0.8	0.75	3	5.6	2.18	1.3	0.88	4.64	0.97	38.93	23.21	15.71	82.86	17.32	650.0	0.02938817450250704	nan	nan	1.62	nan	nan	1.7
12484	WOx/SiO2	n.a.	0	n.a.	0	W	74	SiO2	11	0.0	0.185	0	0	100	750	15	10.5	3.4	1.1	0.5	3	5.74	1.45	1.07	0.38	3.48	0.5	25.26	18.64	6.62	60.63	8.71	650.0	0.02921230477872423	nan	nan	1.62	nan	nan	1.7
12485	WOx/SiO2	n.a.	0	n.a.	0	W	74	SiO2	11	0.0	0.185	0	0	100	750	20	14.0	4.5	1.5	0.38	3	3.82	1.17	0.87	0.3	3.35	0.36	30.63	22.77	7.85	87.7	9.42	650.0	0.030971009473681286	nan	nan	1.62	nan	nan	1.7
12486	WOx/SiO2	n.a.	0	n.a.	0	W	74	SiO2	11	0.0	0.185	0	0	100	750	10	7.0	2.4	0.6	0.75	4	4.32	1.72	1.22	0.5	3.86	0.74	39.81	28.24	11.57	89.35	17.13	650.0	0.023132851113483992	nan	nan	1.62	nan	nan	1.7
12487	WOx/SiO2	n.a.	0	n.a.	0	W	74	SiO2	11	0.0	0.185	0	0	100	750	15	10.5	3.6	0.9	0.5	4	4.23	1.3	0.9	0.4	3.3	0.51	30.73	21.28	9.46	78.01	12.06	650.0	0.02617047909731096	nan	nan	1.62	nan	nan	1.7
12488	WOx/SiO2	n.a.	0	n.a.	0	W	74	SiO2	11	0.0	0.185	0	0	100	750	20	14.0	4.8	1.2	0.38	4	3.29	0.97	0.72	0.25	2.91	0.32	29.48	21.88	7.6	88.45	9.73	650.0	0.025650924881263353	nan	nan	1.62	nan	nan	1.7
12489	WOx/SiO2	n.a.	0	n.a.	0	W	74	SiO2	11	0.0	0.185	0	0	100	750	10	7.0	2.6	0.4	0.75	6	4.14	1.29	0.8	0.49	3.89	0.57	31.16	19.32	11.84	93.96	13.77	650.0	0.017311903411059714	nan	nan	1.62	nan	nan	1.7
12490	WOx/SiO2	n.a.	0	n.a.	0	W	74	SiO2	11	0.0	0.185	0	0	100	750	15	10.5	3.9	0.6	0.5	6	4.35	0.66	0.45	0.21	2.35	0.27	15.17	10.34	4.83	54.02	6.21	650.0	0.013243752617773939	nan	nan	1.62	nan	nan	1.7
12491	WOx/SiO2	n.a.	0	n.a.	0	W	74	SiO2	11	0.0	0.185	0	0	100	750	20	14.0	5.1	0.9	0.38	6	2.64	0.69	0.55	0.14	2.09	0.21	26.14	20.83	5.3	79.17	7.95	650.0	0.018220829139011047	nan	nan	1.62	nan	nan	1.7
12492	WOx/SiO2	n.a.	0	n.a.	0	W	74	SiO2	11	0.0	0.185	0	0	100	700	10	1.5	5.7	2.8	0.75	2	20.74	6.7	2.38	4.32	10.41	7.83	32.3	11.48	20.83	50.19	37.75	650.0	0.09246677084639089	nan	nan	1.62	nan	nan	1.7
12493	WOx/SiO2	n.a.	0	n.a.	0	W	74	SiO2	11	0.0	0.185	0	0	100	700	15	2.3	8.5	4.3	0.5	2	14.31	5.87	2.37	3.5	9.21	3.62	41.02	16.56	24.46	64.36	25.3	650.0	0.12098676085792495	nan	nan	1.62	nan	nan	1.7
12494	WOx/SiO2	n.a.	0	n.a.	0	W	74	SiO2	11	0.0	0.185	0	0	100	700	20	3.0	11.3	5.7	0.38	2	7.84	4.62	2.2	2.42	6.44	1.22	58.93	28.06	30.87	82.14	15.56	650.0	0.12447703452108709	nan	nan	1.62	nan	nan	1.7
12495	WOx/SiO2	n.a.	0	n.a.	0	W	74	SiO2	11	0.0	0.185	0	0	100	700	10	1.5	6.4	2.1	0.75	3	11.55	3.88	1.81	2.07	4.44	1.25	33.59	15.67	17.92	38.44	10.82	650.0	0.0527637001597642	nan	nan	1.62	nan	nan	1.7
12496	WOx/SiO2	n.a.	0	n.a.	0	W	74	SiO2	11	0.0	0.185	0	0	100	700	15	2.3	9.6	3.2	0.5	3	3.67	2.58	1.41	1.17	2.56	0.57	70.3	38.42	31.88	69.75	15.53	650.0	0.05227731521938962	nan	nan	1.62	nan	nan	1.7
12497	WOx/SiO2	n.a.	0	n.a.	0	W	74	SiO2	11	0.0	0.185	0	0	100	700	20	3.0	12.8	4.3	0.38	3	3.99	1.85	1.15	0.7	1.76	0.37	46.37	28.82	17.54	44.11	9.27	650.0	0.04914017175163488	nan	nan	1.62	nan	nan	1.7
12498	WOx/SiO2	n.a.	0	n.a.	0	W	74	SiO2	11	0.0	0.185	0	0	100	700	10	1.5	6.8	1.7	0.75	4	2.67	2.55	1.41	1.14	2.32	0.83	95.51	52.81	42.7	86.89	31.09	650.0	0.03444101337936202	nan	nan	1.62	nan	nan	1.7
12499	WOx/SiO2	n.a.	0	n.a.	0	W	74	SiO2	11	0.0	0.185	0	0	100	700	15	2.3	10.2	2.6	0.5	4	3.91	1.66	1.04	0.62	1.58	0.35	42.46	26.6	15.86	40.41	8.95	650.0	0.03347864800859599	nan	nan	1.62	nan	nan	1.7
12500	WOx/SiO2	n.a.	0	n.a.	0	W	74	SiO2	11	0.0	0.185	0	0	100	700	20	3.0	13.6	3.4	0.38	4	4.77	1.23	0.8	0.43	0.96	0.22	25.79	16.77	9.01	20.13	4.61	650.0	0.03256913438961948	nan	nan	1.62	nan	nan	1.7
12501	WOx/SiO2	n.a.	0	n.a.	0	W	74	SiO2	11	0.0	0.185	0	0	100	700	10	1.5	7.3	1.2	0.75	6	3.27	1.49	0.92	0.57	1.4	0.38	45.57	28.13	17.43	42.81	11.62	650.0	0.020016160160671495	nan	nan	1.62	nan	nan	1.7
12502	WOx/SiO2	n.a.	0	n.a.	0	W	74	SiO2	11	0.0	0.185	0	0	100	700	15	2.3	10.9	1.8	0.5	6	2.26	1.11	0.74	0.37	0.93	0.22	49.12	32.74	16.37	41.15	9.73	650.0	0.022324129412383837	nan	nan	1.62	nan	nan	1.7
12503	WOx/SiO2	n.a.	0	n.a.	0	W	74	SiO2	11	0.0	0.185	0	0	100	700	20	3.0	14.6	2.4	0.38	6	1.81	0.86	0.58	0.28	0.78	0.17	47.51	32.04	15.47	43.09	9.39	650.0	0.022729456304377865	nan	nan	1.62	nan	nan	1.7
12504	WOx/SiO2	n.a.	0	n.a.	0	W	74	SiO2	11	0.0	0.185	0	0	100	700	10	4.0	4.0	2.0	0.75	2	7.73	3.97	2.04	1.93	5.12	2.51	51.36	26.39	24.97	66.24	32.47	650.0	0.05401272445094659	nan	nan	1.62	nan	nan	1.7
12505	WOx/SiO2	n.a.	0	n.a.	0	W	74	SiO2	11	0.0	0.185	0	0	100	700	15	6.0	6.0	3.0	0.5	2	8.68	3.18	1.76	1.42	3.85	1.66	36.64	20.28	16.36	44.35	19.12	650.0	0.06463320295308624	nan	nan	1.62	nan	nan	1.7
12506	WOx/SiO2	n.a.	0	n.a.	0	W	74	SiO2	11	0.0	0.185	0	0	100	700	20	8.0	8.0	4.0	0.38	2	4.16	1.65	1.02	0.63	2.05	0.45	39.66	24.52	15.14	49.28	10.82	650.0	0.043783266192166444	nan	nan	1.62	nan	nan	1.7
12507	WOx/SiO2	n.a.	0	n.a.	0	W	74	SiO2	11	0.0	0.185	0	0	100	700	10	4.0	4.5	1.5	0.75	3	4.63	2.19	1.29	0.9	2.66	0.95	47.3	27.86	19.44	57.45	20.52	650.0	0.029524486247586478	nan	nan	1.62	nan	nan	1.7
12508	WOx/SiO2	n.a.	0	n.a.	0	W	74	SiO2	11	0.0	0.185	0	0	100	700	15	6.0	6.8	2.3	0.5	3	3.29	1.19	0.78	0.41	1.74	0.35	36.17	23.71	12.46	52.89	10.64	650.0	0.023942743562439917	nan	nan	1.62	nan	nan	1.7
12509	WOx/SiO2	n.a.	0	n.a.	0	W	74	SiO2	11	0.0	0.185	0	0	100	700	20	8.0	9.0	3.0	0.38	3	2.37	0.9	0.67	0.23	1.2	0.26	37.97	28.27	9.7	50.63	10.97	650.0	0.023791433295129134	nan	nan	1.62	nan	nan	1.7
12510	WOx/SiO2	n.a.	0	n.a.	0	W	74	SiO2	11	0.0	0.185	0	0	100	700	10	4.0	4.8	1.2	0.75	4	3.61	1.42	0.9	0.52	1.71	0.47	39.34	24.93	14.4	47.37	13.02	650.0	0.019069046281146192	nan	nan	1.62	nan	nan	1.7
12511	WOx/SiO2	n.a.	0	n.a.	0	W	74	SiO2	11	0.0	0.185	0	0	100	700	15	6.0	7.2	1.8	0.5	4	2.41	1.0	0.72	0.28	1.16	0.25	41.49	29.88	11.62	48.13	10.37	650.0	0.0201006717070029	nan	nan	1.62	nan	nan	1.7
12512	WOx/SiO2	n.a.	0	n.a.	0	W	74	SiO2	11	0.0	0.185	0	0	100	700	20	8.0	9.6	2.4	0.38	4	1.95	0.73	0.5	0.23	1.03	0.19	37.44	25.64	11.79	52.82	9.74	650.0	0.019280987859107514	nan	nan	1.62	nan	nan	1.7
12513	WOx/SiO2	n.a.	0	n.a.	0	W	74	SiO2	11	0.0	0.185	0	0	100	700	10	4.0	5.1	0.9	0.75	6	2.33	0.86	0.57	0.29	1.21	0.26	36.91	24.46	12.45	51.93	11.16	650.0	0.011516257860884784	nan	nan	1.62	nan	nan	1.7
12514	WOx/SiO2	n.a.	0	n.a.	0	W	74	SiO2	11	0.0	0.185	0	0	100	700	15	6.0	7.7	1.3	0.5	6	1.95	0.73	0.51	0.22	1.02	0.21	37.44	26.15	11.28	52.31	10.77	650.0	0.01465355077292171	nan	nan	1.62	nan	nan	1.7
12515	WOx/SiO2	n.a.	0	n.a.	0	W	74	SiO2	11	0.0	0.185	0	0	100	700	20	8.0	10.3	1.7	0.38	6	1.36	0.49	0.39	0.1	0.73	0.14	36.03	28.68	7.35	53.68	10.29	650.0	0.012926432529001688	nan	nan	1.62	nan	nan	1.7
12516	WOx/SiO2	n.a.	0	n.a.	0	W	74	SiO2	11	0.0	0.185	0	0	100	700	10	7.0	2.0	1.0	0.75	2	4.28	0.94	0.84	0.1	2.68	0.66	21.96	19.63	2.34	62.62	15.42	650.0	0.012592611770666251	nan	nan	1.62	nan	nan	1.7
12517	WOx/SiO2	n.a.	0	n.a.	0	W	74	SiO2	11	0.0	0.185	0	0	100	700	15	10.5	3.0	1.5	0.5	2	3.46	0.81	0.76	0.05	2.17	0.41	23.41	21.97	1.45	62.72	11.85	650.0	0.016265966460377982	nan	nan	1.62	nan	nan	1.7
12518	WOx/SiO2	n.a.	0	n.a.	0	W	74	SiO2	11	0.0	0.185	0	0	100	700	20	14.0	4.0	2.0	0.38	2	2.76	0.69	0.53	0.16	2.09	0.29	25.0	19.2	5.8	75.72	10.51	650.0	0.018220829139011047	nan	nan	1.62	nan	nan	1.7
12519	WOx/SiO2	n.a.	0	n.a.	0	W	74	SiO2	11	0.0	0.185	0	0	100	700	10	7.0	2.3	0.8	0.75	3	3.5	0.63	0.63	0.0	2.51	0.41	18.0	18.0	0.0	71.71	11.71	650.0	0.00842657165975913	nan	nan	1.62	nan	nan	1.7
12520	WOx/SiO2	n.a.	0	n.a.	0	W	74	SiO2	11	0.0	0.185	0	0	100	700	15	10.5	3.4	1.1	0.5	3	2.74	0.49	0.37	0.12	1.74	0.27	17.88	13.5	4.38	63.5	9.85	650.0	0.009824088722041283	nan	nan	1.62	nan	nan	1.7
12521	WOx/SiO2	n.a.	0	n.a.	0	W	74	SiO2	11	0.0	0.185	0	0	100	700	20	14.0	4.5	1.5	0.38	3	2.55	0.43	0.33	0.1	1.9	0.22	16.86	12.94	3.92	74.51	8.63	650.0	0.01134018838973264	nan	nan	1.62	nan	nan	1.7
12522	WOx/SiO2	n.a.	0	n.a.	0	W	74	SiO2	11	0.0	0.185	0	0	100	700	10	7.0	2.4	0.6	0.75	4	4.16	0.81	0.57	0.24	2.94	0.42	19.47	13.7	5.77	70.67	10.1	650.0	0.010843977640251988	nan	nan	1.62	nan	nan	1.7
12523	WOx/SiO2	n.a.	0	n.a.	0	W	74	SiO2	11	0.0	0.185	0	0	100	700	15	10.5	3.6	0.9	0.5	4	3.01	0.47	0.44	0.03	2.35	0.25	15.61	14.62	1.0	78.07	8.31	650.0	0.009422159460238446	nan	nan	1.62	nan	nan	1.7
12524	WOx/SiO2	n.a.	0	n.a.	0	W	74	SiO2	11	0.0	0.185	0	0	100	700	20	14.0	4.8	1.2	0.38	4	2.39	0.21	0.08	0.13	1.53	0.15	8.79	3.35	5.44	64.02	6.28	650.0	0.005532126557553154	nan	nan	1.62	nan	nan	1.7
12525	WOx/SiO2	n.a.	0	n.a.	0	W	74	SiO2	11	0.0	0.185	0	0	100	700	10	7.0	2.6	0.4	0.75	6	2.7	0.49	0.43	0.06	1.97	0.24	18.15	15.93	2.22	72.96	8.89	650.0	0.006549392481360855	nan	nan	1.62	nan	nan	1.7
12526	WOx/SiO2	n.a.	0	n.a.	0	W	74	SiO2	11	0.0	0.185	0	0	100	700	15	10.5	3.9	0.6	0.5	6	2.31	0.28	0.19	0.09	1.89	0.14	12.12	8.23	3.9	81.82	6.06	650.0	0.005607854665468519	nan	nan	1.62	nan	nan	1.7
12527	WOx/SiO2	n.a.	0	n.a.	0	W	74	SiO2	11	0.0	0.185	0	0	100	700	20	14.0	5.1	0.9	0.38	6	2.23	0.11	0.03	0.08	2.02	0.1	4.93	1.35	3.59	90.58	4.48	650.0	0.002896330115876326	nan	nan	1.62	nan	nan	1.7
12528	Na/SiO2	n.a.	0	Na	11	n.a.	0	SiO2	11	0.37	0.0	0	100	0	850	10	1.5	5.7	2.8	0.75	2	28.51	3.79	0.75	3.04	28.33	6.57	13.29	2.63	10.66	99.37	23.04	650.0	0.0515158448198909	nan	1.66	nan	nan	0.93	nan
12529	Na/SiO2	n.a.	0	Na	11	n.a.	0	SiO2	11	0.37	0.0	0	100	0	850	15	2.3	8.5	4.3	0.5	2	37.75	2.93	0.96	1.97	28.42	6.39	7.76	2.54	5.22	75.28	16.93	650.0	0.059475636527912865	nan	1.66	nan	nan	0.93	nan
12530	Na/SiO2	n.a.	0	Na	11	n.a.	0	SiO2	11	0.37	0.0	0	100	0	850	20	3.0	11.3	5.7	0.38	2	36.62	2.24	1.09	1.15	28.01	6.37	6.12	2.98	3.14	76.49	17.39	650.0	0.05961760674948987	nan	1.66	nan	nan	0.93	nan
12531	Na/SiO2	n.a.	0	Na	11	n.a.	0	SiO2	11	0.37	0.0	0	100	0	850	10	1.5	6.4	2.1	0.75	3	23.74	1.19	0.66	0.53	18.5	4.05	5.01	2.78	2.23	77.93	17.06	650.0	0.015961829041626612	nan	1.66	nan	nan	0.93	nan
12532	Na/SiO2	n.a.	0	Na	11	n.a.	0	SiO2	11	0.37	0.0	0	100	0	850	15	2.3	9.6	3.2	0.5	3	23.95	1.46	0.86	0.6	18.34	4.15	6.1	3.59	2.51	76.58	17.33	650.0	0.029415257744548576	nan	1.66	nan	nan	0.93	nan
12533	Na/SiO2	n.a.	0	Na	11	n.a.	0	SiO2	11	0.37	0.0	0	100	0	850	20	3.0	12.8	4.3	0.38	3	18.41	1.75	1.08	0.67	17.33	4.08	9.51	5.87	3.64	94.13	22.16	650.0	0.04646035589137029	nan	1.66	nan	nan	0.93	nan
12534	Na/SiO2	n.a.	0	Na	11	n.a.	0	SiO2	11	0.37	0.0	0	100	0	850	10	1.5	6.8	1.7	0.75	4	18.27	1.2	0.66	0.54	14.29	2.78	6.57	3.61	2.96	78.22	15.22	650.0	0.016096774979025664	nan	1.66	nan	nan	0.93	nan
12535	Na/SiO2	n.a.	0	Na	11	n.a.	0	SiO2	11	0.37	0.0	0	100	0	850	15	2.3	10.2	2.6	0.5	4	17.88	1.56	0.89	0.67	13.2	3.1	8.72	4.98	3.75	73.83	17.34	650.0	0.031445920930472396	nan	1.66	nan	nan	0.93	nan
12536	Na/SiO2	n.a.	0	Na	11	n.a.	0	SiO2	11	0.37	0.0	0	100	0	850	20	3.0	13.6	3.4	0.38	4	17.57	1.87	1.18	0.69	12.43	3.27	10.64	6.72	3.93	70.75	18.61	650.0	0.04967646255181364	nan	1.66	nan	nan	0.93	nan
12537	Na/SiO2	n.a.	0	Na	11	n.a.	0	SiO2	11	0.37	0.0	0	100	0	850	10	1.5	7.3	1.2	0.75	6	12.81	1.21	0.59	0.62	9.7	1.91	9.45	4.61	4.84	75.72	14.91	650.0	0.016231734575611684	nan	1.66	nan	nan	0.93	nan
12538	Na/SiO2	n.a.	0	Na	11	n.a.	0	SiO2	11	0.37	0.0	0	100	0	850	15	2.3	10.9	1.8	0.5	6	12.33	1.54	0.87	0.67	8.62	2.16	12.49	7.06	5.43	69.91	17.52	650.0	0.031039623316073614	nan	1.66	nan	nan	0.93	nan
12539	Na/SiO2	n.a.	0	Na	11	n.a.	0	SiO2	11	0.37	0.0	0	100	0	850	20	3.0	14.6	2.4	0.38	6	12.2	1.94	1.09	0.85	8.05	2.2	15.9	8.93	6.97	65.98	18.03	650.0	0.05155434148685302	nan	1.66	nan	nan	0.93	nan
12540	Na/SiO2	n.a.	0	Na	11	n.a.	0	SiO2	11	0.37	0.0	0	100	0	850	10	4.0	4.0	2.0	0.75	2	30.79	2.6	0.78	1.82	29.94	5.82	8.44	2.53	5.91	97.24	18.9	650.0	0.035125300452802634	nan	1.66	nan	nan	0.93	nan
12541	Na/SiO2	n.a.	0	Na	11	n.a.	0	SiO2	11	0.37	0.0	0	100	0	850	15	6.0	6.0	3.0	0.5	2	35.58	1.41	0.93	0.48	28.32	5.86	3.96	2.61	1.35	79.6	16.47	650.0	0.0284006988022828	nan	1.66	nan	nan	0.93	nan
12542	Na/SiO2	n.a.	0	Na	11	n.a.	0	SiO2	11	0.37	0.0	0	100	0	850	20	8.0	8.0	4.0	0.38	2	28.0	1.72	1.13	0.59	25.25	6.35	6.14	4.04	2.11	90.18	22.68	650.0	0.04565694298713946	nan	1.66	nan	nan	0.93	nan
12543	Na/SiO2	n.a.	0	Na	11	n.a.	0	SiO2	11	0.37	0.0	0	100	0	850	10	4.0	4.5	1.5	0.75	3	19.14	1.08	0.71	0.37	19.02	3.76	5.64	3.71	1.93	99.37	19.64	650.0	0.01447832444650126	nan	1.66	nan	nan	0.93	nan
12544	Na/SiO2	n.a.	0	Na	11	n.a.	0	SiO2	11	0.37	0.0	0	100	0	850	15	6.0	6.8	2.3	0.5	3	18.16	1.68	1.05	0.63	16.02	4.49	9.25	5.78	3.47	88.22	24.72	650.0	0.03388544146062405	nan	1.66	nan	nan	0.93	nan
12545	Na/SiO2	n.a.	0	Na	11	n.a.	0	SiO2	11	0.37	0.0	0	100	0	850	20	8.0	9.0	3.0	0.38	3	18.98	2.19	1.32	0.87	15.65	4.44	11.54	6.95	4.58	82.46	23.39	650.0	0.05827201233076278	nan	1.66	nan	nan	0.93	nan
12546	Na/SiO2	n.a.	0	Na	11	n.a.	0	SiO2	11	0.37	0.0	0	100	0	850	10	4.0	4.8	1.2	0.75	4	18.04	1.23	0.66	0.57	13.99	2.83	6.82	3.66	3.16	77.55	15.69	650.0	0.016501694757407207	nan	1.66	nan	nan	0.93	nan
12547	Na/SiO2	n.a.	0	Na	11	n.a.	0	SiO2	11	0.37	0.0	0	100	0	850	15	6.0	7.2	1.8	0.5	4	17.19	1.85	1.09	0.76	12.04	3.31	10.76	6.34	4.42	70.04	19.26	650.0	0.03734653053124251	nan	1.66	nan	nan	0.93	nan
12548	Na/SiO2	n.a.	0	Na	11	n.a.	0	SiO2	11	0.37	0.0	0	100	0	850	20	8.0	9.6	2.4	0.38	4	12.41	3.02	1.5	1.52	10.5	3.72	24.34	12.09	12.25	84.61	29.98	650.0	0.08069845871285566	nan	1.66	nan	nan	0.93	nan
12549	Na/SiO2	n.a.	0	Na	11	n.a.	0	SiO2	11	0.37	0.0	0	100	0	850	10	4.0	5.1	0.9	0.75	6	11.9	1.35	0.7	0.65	8.65	1.9	11.34	5.88	5.46	72.69	15.97	650.0	0.01812260469262263	nan	1.66	nan	nan	0.93	nan
12550	Na/SiO2	n.a.	0	Na	11	n.a.	0	SiO2	11	0.37	0.0	0	100	0	850	15	6.0	7.7	1.3	0.5	6	12.1	2.25	1.18	1.07	7.24	2.6	18.6	9.75	8.84	59.83	21.49	650.0	0.04551397424523236	nan	1.66	nan	nan	0.93	nan
12551	Na/SiO2	n.a.	0	Na	11	n.a.	0	SiO2	11	0.37	0.0	0	100	0	850	20	8.0	10.3	1.7	0.38	6	6.74	4.58	1.42	3.16	4.96	1.85	67.95	21.07	46.88	73.59	27.45	650.0	0.12337364710560622	nan	1.66	nan	nan	0.93	nan
12552	Na/SiO2	n.a.	0	Na	11	n.a.	0	SiO2	11	0.37	0.0	0	100	0	850	10	7.0	2.0	1.0	0.75	2	28.94	1.77	1.21	0.56	23.8	7.41	6.12	4.18	1.94	82.24	25.6	650.0	0.02381135773508426	nan	1.66	nan	nan	0.93	nan
12553	Na/SiO2	n.a.	0	Na	11	n.a.	0	SiO2	11	0.37	0.0	0	100	0	850	15	10.5	3.0	1.5	0.5	2	29.84	3.31	1.26	2.05	21.37	8.07	11.09	4.22	6.87	71.62	27.04	650.0	0.06732040298527042	nan	1.66	nan	nan	0.93	nan
12554	Na/SiO2	n.a.	0	Na	11	n.a.	0	SiO2	11	0.37	0.0	0	100	0	850	20	14.0	4.0	2.0	0.38	2	28.07	7.55	1.73	5.82	16.86	5.53	26.9	6.16	20.73	60.06	19.7	650.0	0.20658481093409875	nan	1.66	nan	nan	0.93	nan
12555	Na/SiO2	n.a.	0	Na	11	n.a.	0	SiO2	11	0.37	0.0	0	100	0	850	10	7.0	2.3	0.8	0.75	3	19.72	2.5	1.33	1.17	15.35	6.48	12.68	6.74	5.93	77.84	32.86	650.0	0.03375707731238653	nan	1.66	nan	nan	0.93	nan
12556	Na/SiO2	n.a.	0	Na	11	n.a.	0	SiO2	11	0.37	0.0	0	100	0	850	15	10.5	3.4	1.1	0.5	3	18.5	6.49	1.58	4.91	11.01	3.37	35.08	8.54	26.54	59.51	18.22	650.0	0.13420360708147183	nan	1.66	nan	nan	0.93	nan
12557	Na/SiO2	n.a.	0	Na	11	n.a.	0	SiO2	11	0.37	0.0	0	100	0	850	20	14.0	4.5	1.5	0.38	3	13.96	6.45	2.0	4.45	8.63	1.95	46.2	14.33	31.88	61.82	13.97	650.0	0.17545824544208619	nan	1.66	nan	nan	0.93	nan
