Repository: jimmmmmmmyzzy/SR-in-Heterogeneous-Catalysis

# Towards distilling 'physical laws' in heterogeneous catalysis with symbolic regression

File: OCM_dataset_modified.csv (part 64 of 64)
	Name	M1	M1_atom_number	M2	M2_atom_number	M3	M3_atom_number	Support 	Support_ID	M2_mol	M3_mol	M1_mol%	M2_mol%	M3_mol%	Temp	Total_flow	Ar_flow	CH4_flow	O2_flow	CT	CH4/O2	CH4_conv	C2y	C2H6y	C2H4y	COy	CO2y	C2s	C2H6s	C2H4s	COs	CO2s	BET_surface_area	rate_constant	radii_M1	radii_M2	radii_M3	chi_M1	chi_M2	chi_M3
12558	Na/SiO2	n.a.	0	Na	11	n.a.	0	SiO2	11	0.37	0.0	0	100	0	850	10	7.0	2.4	0.6	0.75	4	15.27	3.68	1.33	2.35	9.99	4.11	24.1	8.71	15.39	65.42	26.92	650.0	0.04999227257010721	nan	1.66	nan	nan	0.93	nan
12559	Na/SiO2	n.a.	0	Na	11	n.a.	0	SiO2	11	0.37	0.0	0	100	0	850	15	10.5	3.6	0.9	0.5	4	10.75	4.93	1.51	3.42	6.78	1.55	45.86	14.05	31.81	63.07	14.42	650.0	0.10111344723430463	nan	1.66	nan	nan	0.93	nan
12560	Na/SiO2	n.a.	0	Na	11	n.a.	0	SiO2	11	0.37	0.0	0	100	0	850	20	14.0	4.8	1.2	0.38	4	8.79	4.38	1.6	2.78	5.12	0.98	49.83	18.2	31.63	58.25	11.15	650.0	0.11786363892140526	nan	1.66	nan	nan	0.93	nan
12561	Na/SiO2	n.a.	0	Na	11	n.a.	0	SiO2	11	0.37	0.0	0	100	0	850	10	7.0	2.6	0.4	0.75	6	8.9	4.14	1.41	2.73	7.07	1.8	46.52	15.84	30.67	79.44	20.22	650.0	0.056375189675474856	nan	1.66	nan	nan	0.93	nan
12562	Na/SiO2	n.a.	0	Na	11	n.a.	0	SiO2	11	0.37	0.0	0	100	0	850	15	10.5	3.9	0.6	0.5	6	5.89	4.01	1.42	2.59	4.6	1.08	68.08	24.11	43.97	78.1	18.34	650.0	0.08185233322529167	nan	1.66	nan	nan	0.93	nan
12563	Na/SiO2	n.a.	0	Na	11	n.a.	0	SiO2	11	0.37	0.0	0	100	0	850	20	14.0	5.1	0.9	0.38	6	5.06	3.18	1.34	1.84	3.48	0.51	62.85	26.48	36.36	68.77	10.08	650.0	0.0850436880961661	nan	1.66	nan	nan	0.93	nan
12564	Na/SiO2	n.a.	0	Na	11	n.a.	0	SiO2	11	0.37	0.0	0	100	0	800	10	1.5	5.7	2.8	0.75	2	34.76	7.33	1.37	5.96	23.75	6.8	21.09	3.94	17.15	68.33	19.56	650.0	0.10150052051932183	nan	1.66	nan	nan	0.93	nan
12565	Na/SiO2	n.a.	0	Na	11	n.a.	0	SiO2	11	0.37	0.0	0	100	0	800	15	2.3	8.5	4.3	0.5	2	30.85	7.62	1.61	6.01	24.52	6.57	24.7	5.22	19.48	79.48	21.3	650.0	0.15851936197126418	nan	1.66	nan	nan	0.93	nan
12566	Na/SiO2	n.a.	0	Na	11	n.a.	0	SiO2	11	0.37	0.0	0	100	0	800	20	3.0	11.3	5.7	0.38	2	29.76	7.58	1.81	5.77	23.68	5.98	25.47	6.08	19.39	79.57	20.09	650.0	0.20743889617360795	nan	1.66	nan	nan	0.93	nan
12567	Na/SiO2	n.a.	0	Na	11	n.a.	0	SiO2	11	0.37	0.0	0	100	0	800	10	1.5	6.4	2.1	0.75	3	21.33	5.47	1.35	4.12	15.47	4.17	25.64	6.33	19.32	72.53	19.55	650.0	0.07500392206773121	nan	1.66	nan	nan	0.93	nan
12568	Na/SiO2	n.a.	0	Na	11	n.a.	0	SiO2	11	0.37	0.0	0	100	0	800	15	2.3	9.6	3.2	0.5	3	21.26	5.46	1.61	3.85	13.65	4.04	25.68	7.57	18.11	64.21	19.0	650.0	0.1122943212460021	nan	1.66	nan	nan	0.93	nan
12569	Na/SiO2	n.a.	0	Na	11	n.a.	0	SiO2	11	0.37	0.0	0	100	0	800	20	3.0	12.8	4.3	0.38	3	17.55	7.2	2.04	5.16	11.01	3.62	41.03	11.62	29.4	62.74	20.63	650.0	0.1966409110419383	nan	1.66	nan	nan	0.93	nan
12570	Na/SiO2	n.a.	0	Na	11	n.a.	0	SiO2	11	0.37	0.0	0	100	0	800	10	1.5	6.8	1.7	0.75	4	12.85	3.76	1.38	2.38	10.71	3.18	29.26	10.74	18.52	83.35	24.75	650.0	0.05110015242889052	nan	1.66	nan	nan	0.93	nan
12571	Na/SiO2	n.a.	0	Na	11	n.a.	0	SiO2	11	0.37	0.0	0	100	0	800	15	2.3	10.2	2.6	0.5	4	11.14	5.68	1.77	3.91	8.0	3.01	50.99	15.89	35.1	71.81	27.02	650.0	0.11695385951795167	nan	1.66	nan	nan	0.93	nan
12572	Na/SiO2	n.a.	0	Na	11	n.a.	0	SiO2	11	0.37	0.0	0	100	0	800	20	3.0	13.6	3.4	0.38	4	8.57	6.58	2.0	4.58	5.46	1.72	76.78	23.34	53.44	63.71	20.07	650.0	0.17911771293191942	nan	1.66	nan	nan	0.93	nan
12573	Na/SiO2	n.a.	0	Na	11	n.a.	0	SiO2	11	0.37	0.0	0	100	0	800	10	1.5	7.3	1.2	0.75	6	5.82	3.44	1.35	2.09	5.69	2.36	59.11	23.2	35.91	97.77	40.55	650.0	0.04667414559842039	nan	1.66	nan	nan	0.93	nan
12574	Na/SiO2	n.a.	0	Na	11	n.a.	0	SiO2	11	0.37	0.0	0	100	0	800	15	2.3	10.9	1.8	0.5	6	8.82	4.91	1.66	3.25	2.87	1.04	55.67	18.82	36.85	32.54	11.79	650.0	0.10069274887347705	nan	1.66	nan	nan	0.93	nan
12575	Na/SiO2	n.a.	0	Na	11	n.a.	0	SiO2	11	0.37	0.0	0	100	0	800	20	3.0	14.6	2.4	0.38	6	6.07	4.01	1.6	2.41	1.49	0.56	66.06	26.36	39.7	24.55	9.23	650.0	0.10770043845433115	nan	1.66	nan	nan	0.93	nan
12576	Na/SiO2	n.a.	0	Na	11	n.a.	0	SiO2	11	0.37	0.0	0	100	0	800	10	4.0	4.0	2.0	0.75	2	29.6	3.83	1.34	2.49	22.83	6.91	12.94	4.53	8.41	77.13	23.34	650.0	0.052070303018267934	nan	1.66	nan	nan	0.93	nan
12577	Na/SiO2	n.a.	0	Na	11	n.a.	0	SiO2	11	0.37	0.0	0	100	0	800	15	6.0	6.0	3.0	0.5	2	27.09	5.36	1.86	3.5	18.21	7.39	19.79	6.87	12.92	67.22	27.28	650.0	0.11017993263592002	nan	1.66	nan	nan	0.93	nan
12578	Na/SiO2	n.a.	0	Na	11	n.a.	0	SiO2	11	0.37	0.0	0	100	0	800	20	8.0	8.0	4.0	0.38	2	25.84	8.01	2.13	5.88	14.41	5.71	31.0	8.24	22.76	55.77	22.1	650.0	0.21971134341848828	nan	1.66	nan	nan	0.93	nan
12579	Na/SiO2	n.a.	0	Na	11	n.a.	0	SiO2	11	0.37	0.0	0	100	0	800	10	4.0	4.5	1.5	0.75	3	19.28	4.0	1.6	2.4	11.92	5.16	20.75	8.3	12.45	61.83	26.76	650.0	0.05442932602700689	nan	1.66	nan	nan	0.93	nan
12580	Na/SiO2	n.a.	0	Na	11	n.a.	0	SiO2	11	0.37	0.0	0	100	0	800	15	6.0	6.8	2.3	0.5	3	14.99	6.98	1.91	5.07	7.24	3.4	46.56	12.74	33.82	48.3	22.68	650.0	0.14471132438428078	nan	1.66	nan	nan	0.93	nan
12581	Na/SiO2	n.a.	0	Na	11	n.a.	0	SiO2	11	0.37	0.0	0	100	0	800	20	8.0	9.0	3.0	0.38	3	10.54	6.58	2.1	4.48	5.28	1.52	62.43	19.92	42.5	50.09	14.42	650.0	0.17911771293191942	nan	1.66	nan	nan	0.93	nan
12582	Na/SiO2	n.a.	0	Na	11	n.a.	0	SiO2	11	0.37	0.0	0	100	0	800	10	4.0	4.8	1.2	0.75	4	11.23	4.92	1.55	3.37	7.2	3.13	43.81	13.8	30.01	64.11	27.87	650.0	0.06726872466146429	nan	1.66	nan	nan	0.93	nan
12583	Na/SiO2	n.a.	0	Na	11	n.a.	0	SiO2	11	0.37	0.0	0	100	0	800	15	6.0	7.2	1.8	0.5	4	6.43	5.51	1.84	3.67	3.49	1.21	85.69	28.62	57.08	54.28	18.82	650.0	0.11335235438711372	nan	1.66	nan	nan	0.93	nan
12584	Na/SiO2	n.a.	0	Na	11	n.a.	0	SiO2	11	0.37	0.0	0	100	0	800	20	8.0	9.6	2.4	0.38	4	6.99	4.49	1.67	2.82	1.85	0.65	64.23	23.89	40.34	26.47	9.3	650.0	0.12089271563538215	nan	1.66	nan	nan	0.93	nan
12585	Na/SiO2	n.a.	0	Na	11	n.a.	0	SiO2	11	0.37	0.0	0	100	0	800	10	4.0	5.1	0.9	0.75	6	7.29	4.2	1.42	2.78	2.03	1.07	57.61	19.48	38.13	27.85	14.68	650.0	0.05721000134836873	nan	1.66	nan	nan	0.93	nan
12586	Na/SiO2	n.a.	0	Na	11	n.a.	0	SiO2	11	0.37	0.0	0	100	0	800	15	6.0	7.7	1.3	0.5	6	4.18	3.14	1.36	1.78	0.56	0.47	75.12	32.54	42.58	13.4	11.24	650.0	0.06380709802601656	nan	1.66	nan	nan	0.93	nan
12587	Na/SiO2	n.a.	0	Na	11	n.a.	0	SiO2	11	0.37	0.0	0	100	0	800	20	8.0	10.3	1.7	0.38	6	3.21	2.77	1.33	1.44	0.1	0.35	86.29	41.43	44.86	3.12	10.9	650.0	0.07392336885927793	nan	1.66	nan	nan	0.93	nan
12588	Na/SiO2	n.a.	0	Na	11	n.a.	0	SiO2	11	0.37	0.0	0	100	0	800	10	7.0	2.0	1.0	0.75	2	22.36	6.8	1.9	4.9	9.0	3.75	30.41	8.5	21.91	40.25	16.77	650.0	0.09389661906206125	nan	1.66	nan	nan	0.93	nan
12589	Na/SiO2	n.a.	0	Na	11	n.a.	0	SiO2	11	0.37	0.0	0	100	0	800	15	10.5	3.0	1.5	0.5	2	13.35	5.88	2.24	3.64	4.14	1.6	44.04	16.78	27.27	31.01	11.99	650.0	0.12119924425785919	nan	1.66	nan	nan	0.93	nan
12590	Na/SiO2	n.a.	0	Na	11	n.a.	0	SiO2	11	0.37	0.0	0	100	0	800	20	14.0	4.0	2.0	0.38	2	8.49	4.67	2.14	2.53	2.46	0.92	55.01	25.21	29.8	28.98	10.84	650.0	0.1258569196910646	nan	1.66	nan	nan	0.93	nan
12591	Na/SiO2	n.a.	0	Na	11	n.a.	0	SiO2	11	0.37	0.0	0	100	0	800	10	7.0	2.3	0.8	0.75	3	9.21	4.95	1.8	3.15	2.5	1.54	53.75	19.54	34.2	27.14	16.72	650.0	0.06768948940487092	nan	1.66	nan	nan	0.93	nan
12592	Na/SiO2	n.a.	0	Na	11	n.a.	0	SiO2	11	0.37	0.0	0	100	0	800	15	10.5	3.4	1.1	0.5	3	5.2	3.55	1.69	1.86	0.42	0.69	68.27	32.5	35.77	8.08	13.27	650.0	0.07229089327270652	nan	1.66	nan	nan	0.93	nan
12593	Na/SiO2	n.a.	0	Na	11	n.a.	0	SiO2	11	0.37	0.0	0	100	0	800	20	14.0	4.5	1.5	0.38	3	4.71	2.68	1.56	1.12	0.46	0.42	56.9	33.12	23.78	9.77	8.92	650.0	0.07148860019149882	nan	1.66	nan	nan	0.93	nan
12594	Na/SiO2	n.a.	0	Na	11	n.a.	0	SiO2	11	0.37	0.0	0	100	0	800	10	7.0	2.4	0.6	0.75	4	6.11	3.61	1.73	1.88	0.62	0.88	59.08	28.31	30.77	10.15	14.4	650.0	0.04902363225628614	nan	1.66	nan	nan	0.93	nan
12595	Na/SiO2	n.a.	0	Na	11	n.a.	0	SiO2	11	0.37	0.0	0	100	0	800	15	10.5	3.6	0.9	0.5	4	4.53	2.19	1.25	0.94	0.77	0.45	48.34	27.59	20.75	17.0	9.93	650.0	0.044286729371379716	nan	1.66	nan	nan	0.93	nan
12596	Na/SiO2	n.a.	0	Na	11	n.a.	0	SiO2	11	0.37	0.0	0	100	0	800	20	14.0	4.8	1.2	0.38	4	3.71	1.81	1.05	0.76	1.26	0.27	48.79	28.3	20.49	33.96	7.28	650.0	0.048067917912875104	nan	1.66	nan	nan	0.93	nan
12597	Na/SiO2	n.a.	0	Na	11	n.a.	0	SiO2	11	0.37	0.0	0	100	0	800	10	7.0	2.6	0.4	0.75	6	3.18	2.37	1.37	1.0	0.1	0.53	74.53	43.08	31.45	3.14	16.67	650.0	0.03198048366734842	nan	1.66	nan	nan	0.93	nan
12598	Na/SiO2	n.a.	0	Na	11	n.a.	0	SiO2	11	0.37	0.0	0	100	0	800	15	10.5	3.9	0.6	0.5	6	1.49	1.24	0.49	0.75	1.03	0.28	83.22	32.89	50.34	69.13	18.79	650.0	0.02495504302222516	nan	1.66	nan	nan	0.93	nan
12599	Na/SiO2	n.a.	0	Na	11	n.a.	0	SiO2	11	0.37	0.0	0	100	0	800	20	14.0	5.1	0.9	0.38	6	2.62	1.05	0.65	0.4	1.37	0.2	40.08	24.81	15.27	52.29	7.63	650.0	0.027777668261885755	nan	1.66	nan	nan	0.93	nan
12600	Na/SiO2	n.a.	0	Na	11	n.a.	0	SiO2	11	0.37	0.0	0	100	0	775	10	1.5	5.7	2.8	0.75	2	29.18	4.97	1.6	3.37	22.45	7.01	17.03	5.48	11.55	76.94	24.02	650.0	0.06797007301982329	nan	1.66	nan	nan	0.93	nan
12601	Na/SiO2	n.a.	0	Na	11	n.a.	0	SiO2	11	0.37	0.0	0	100	0	775	15	2.3	8.5	4.3	0.5	2	25.79	5.33	2.02	3.31	20.25	7.18	20.67	7.83	12.83	78.52	27.84	650.0	0.10954605169458306	nan	1.66	nan	nan	0.93	nan
12602	Na/SiO2	n.a.	0	Na	11	n.a.	0	SiO2	11	0.37	0.0	0	100	0	775	20	3.0	11.3	5.7	0.38	2	24.48	7.87	2.32	5.55	17.69	5.78	32.15	9.48	22.67	72.26	23.61	650.0	0.21570937596644912	nan	1.66	nan	nan	0.93	nan
12603	Na/SiO2	n.a.	0	Na	11	n.a.	0	SiO2	11	0.37	0.0	0	100	0	775	10	1.5	6.4	2.1	0.75	3	17.16	3.79	1.72	2.07	12.35	5.19	22.09	10.02	12.06	71.97	30.24	650.0	0.0515158448198909	nan	1.66	nan	nan	0.93	nan
12604	Na/SiO2	n.a.	0	Na	11	n.a.	0	SiO2	11	0.37	0.0	0	100	0	775	15	2.3	9.6	3.2	0.5	3	14.14	6.58	2.11	4.47	9.55	4.12	46.53	14.92	31.61	67.54	29.14	650.0	0.13612946182825875	nan	1.66	nan	nan	0.93	nan
12605	Na/SiO2	n.a.	0	Na	11	n.a.	0	SiO2	11	0.37	0.0	0	100	0	775	20	3.0	12.8	4.3	0.38	3	10.6	6.84	2.2	4.64	6.66	1.58	64.53	20.75	43.77	62.83	14.91	650.0	0.18645194992618722	nan	1.66	nan	nan	0.93	nan
12606	Na/SiO2	n.a.	0	Na	11	n.a.	0	SiO2	11	0.37	0.0	0	100	0	775	10	1.5	6.8	1.7	0.75	4	11.57	4.96	1.75	3.21	7.57	3.02	42.87	15.13	27.74	65.43	26.1	650.0	0.06782977383167539	nan	1.66	nan	nan	0.93	nan
12607	Na/SiO2	n.a.	0	Na	11	n.a.	0	SiO2	11	0.37	0.0	0	100	0	775	15	2.3	10.2	2.6	0.5	4	11.49	5.96	2.01	3.95	4.27	1.27	51.87	17.49	34.38	37.16	11.05	650.0	0.12289992463244519	nan	1.66	nan	nan	0.93	nan
12608	Na/SiO2	n.a.	0	Na	11	n.a.	0	SiO2	11	0.37	0.0	0	100	0	775	20	3.0	13.6	3.4	0.38	4	8.21	4.93	2.01	2.92	2.6	0.68	60.05	24.48	35.57	31.67	8.28	650.0	0.13304400951882187	nan	1.66	nan	nan	0.93	nan
12609	Na/SiO2	n.a.	0	Na	11	n.a.	0	SiO2	11	0.37	0.0	0	100	0	775	10	1.5	7.3	1.2	0.75	6	8.25	4.61	1.56	3.05	2.59	1.05	55.88	18.91	36.97	31.39	12.73	650.0	0.06292857977463293	nan	1.66	nan	nan	0.93	nan
12610	Na/SiO2	n.a.	0	Na	11	n.a.	0	SiO2	11	0.37	0.0	0	100	0	775	15	2.3	10.9	1.8	0.5	6	5.02	3.48	1.49	1.99	1.05	0.49	69.32	29.68	39.64	20.92	9.76	650.0	0.07083989046252065	nan	1.66	nan	nan	0.93	nan
12611	Na/SiO2	n.a.	0	Na	11	n.a.	0	SiO2	11	0.37	0.0	0	100	0	775	20	3.0	14.6	2.4	0.38	6	4.56	2.66	1.31	1.35	0.45	0.3	58.33	28.73	29.61	9.87	6.58	650.0	0.07094784627048178	nan	1.66	nan	nan	0.93	nan
12612	Na/SiO2	n.a.	0	Na	11	n.a.	0	SiO2	11	0.37	0.0	0	100	0	775	10	4.0	4.0	2.0	0.75	2	28.56	5.36	1.87	3.49	19.24	6.71	18.77	6.55	12.22	67.37	23.49	650.0	0.07345328842394667	nan	1.66	nan	nan	0.93	nan
12613	Na/SiO2	n.a.	0	Na	11	n.a.	0	SiO2	11	0.37	0.0	0	100	0	775	15	6.0	6.0	3.0	0.5	2	21.93	8.0	2.14	5.86	13.08	4.68	36.48	9.76	26.72	59.64	21.34	650.0	0.16676321787810203	nan	1.66	nan	nan	0.93	nan
12614	Na/SiO2	n.a.	0	Na	11	n.a.	0	SiO2	11	0.37	0.0	0	100	0	775	20	8.0	8.0	4.0	0.38	2	14.2	7.55	2.41	5.14	9.35	2.21	53.17	16.97	36.2	65.85	15.56	650.0	0.20658481093409875	nan	1.66	nan	nan	0.93	nan
12615	Na/SiO2	n.a.	0	Na	11	n.a.	0	SiO2	11	0.37	0.0	0	100	0	775	10	4.0	4.5	1.5	0.75	3	15.15	6.7	1.82	4.88	7.84	2.94	44.22	12.01	32.21	51.75	19.41	650.0	0.09246677084639089	nan	1.66	nan	nan	0.93	nan
12616	Na/SiO2	n.a.	0	Na	11	n.a.	0	SiO2	11	0.37	0.0	0	100	0	775	15	6.0	6.8	2.3	0.5	3	10.35	5.41	1.96	3.45	3.9	1.03	52.27	18.94	33.33	37.68	9.95	650.0	0.11123684752602453	nan	1.66	nan	nan	0.93	nan
12617	Na/SiO2	n.a.	0	Na	11	n.a.	0	SiO2	11	0.37	0.0	0	100	0	775	20	8.0	9.0	3.0	0.38	3	6.17	4.27	1.9	2.37	2.09	0.6	69.21	30.79	38.41	33.87	9.72	650.0	0.11483804481534077	nan	1.66	nan	nan	0.93	nan
12618	Na/SiO2	n.a.	0	Na	11	n.a.	0	SiO2	11	0.37	0.0	0	100	0	775	10	4.0	4.8	1.2	0.75	4	5.67	5.07	1.81	3.26	3.7	1.28	89.42	31.92	57.5	65.26	22.57	650.0	0.06937387745917895	nan	1.66	nan	nan	0.93	nan
12619	Na/SiO2	n.a.	0	Na	11	n.a.	0	SiO2	11	0.37	0.0	0	100	0	775	15	6.0	7.2	1.8	0.5	4	5.58	3.73	1.59	2.14	1.29	0.57	66.85	28.49	38.35	23.12	10.22	650.0	0.07602688439643235	nan	1.66	nan	nan	0.93	nan
12620	Na/SiO2	n.a.	0	Na	11	n.a.	0	SiO2	11	0.37	0.0	0	100	0	775	20	8.0	9.6	2.4	0.38	4	3.52	2.75	1.37	1.38	0.44	0.34	78.13	38.92	39.2	12.5	9.66	650.0	0.07338211444614648	nan	1.66	nan	nan	0.93	nan
12621	Na/SiO2	n.a.	0	Na	11	n.a.	0	SiO2	11	0.37	0.0	0	100	0	775	10	4.0	5.1	0.9	0.75	6	4.15	2.86	1.18	1.68	0.76	0.53	68.92	28.43	40.48	18.31	12.77	650.0	0.03868926542732342	nan	1.66	nan	nan	0.93	nan
12622	Na/SiO2	n.a.	0	Na	11	n.a.	0	SiO2	11	0.37	0.0	0	100	0	775	15	6.0	7.7	1.3	0.5	6	3.5	1.95	1.01	0.94	0.14	0.29	55.71	28.86	26.86	4.0	8.29	650.0	0.03938526669147209	nan	1.66	nan	nan	0.93	nan
12623	Na/SiO2	n.a.	0	Na	11	n.a.	0	SiO2	11	0.37	0.0	0	100	0	775	20	8.0	10.3	1.7	0.38	6	3.12	1.71	0.96	0.75	0.46	0.22	54.81	30.77	24.04	14.74	7.05	650.0	0.04538919318303524	nan	1.66	nan	nan	0.93	nan
12624	Na/SiO2	n.a.	0	Na	11	n.a.	0	SiO2	11	0.37	0.0	0	100	0	775	10	7.0	2.0	1.0	0.75	2	10.54	4.96	1.74	3.22	3.49	1.5	47.06	16.51	30.55	33.11	14.23	650.0	0.06782977383167539	nan	1.66	nan	nan	0.93	nan
12625	Na/SiO2	n.a.	0	Na	11	n.a.	0	SiO2	11	0.37	0.0	0	100	0	775	15	10.5	3.0	1.5	0.5	2	5.31	3.26	1.81	1.45	0.83	0.69	61.39	34.09	27.31	15.63	12.99	650.0	0.06628643718650837	nan	1.66	nan	nan	0.93	nan
12626	Na/SiO2	n.a.	0	Na	11	n.a.	0	SiO2	11	0.37	0.0	0	100	0	775	20	14.0	4.0	2.0	0.38	2	3.78	2.39	1.4	0.99	0.9	0.49	63.23	37.04	26.19	23.81	12.96	650.0	0.06365852316109913	nan	1.66	nan	nan	0.93	nan
12627	Na/SiO2	n.a.	0	Na	11	n.a.	0	SiO2	11	0.37	0.0	0	100	0	775	10	7.0	2.3	0.8	0.75	3	3.99	3.18	1.65	1.53	0.3	0.69	79.7	41.35	38.35	7.52	17.29	650.0	0.04308880196872416	nan	1.66	nan	nan	0.93	nan
12628	Na/SiO2	n.a.	0	Na	11	n.a.	0	SiO2	11	0.37	0.0	0	100	0	775	15	10.5	3.4	1.1	0.5	3	3.18	2.01	1.27	0.74	0.81	0.36	63.21	39.94	23.27	25.47	11.32	650.0	0.040609506680728547	nan	1.66	nan	nan	0.93	nan
12629	Na/SiO2	n.a.	0	Na	11	n.a.	0	SiO2	11	0.37	0.0	0	100	0	775	20	14.0	4.5	1.5	0.38	3	3.29	1.57	0.89	0.68	1.44	0.28	47.72	27.05	20.67	43.77	8.51	650.0	0.04164355354466174	nan	1.66	nan	nan	0.93	nan
12630	Na/SiO2	n.a.	0	Na	11	n.a.	0	SiO2	11	0.37	0.0	0	100	0	775	10	7.0	2.4	0.6	0.75	4	3.76	2.18	1.24	0.94	0.71	0.44	57.98	32.98	25.0	18.88	11.7	650.0	0.02938817450250704	nan	1.66	nan	nan	0.93	nan
12631	Na/SiO2	n.a.	0	Na	11	n.a.	0	SiO2	11	0.37	0.0	0	100	0	775	15	10.5	3.6	0.9	0.5	4	2.32	1.02	0.59	0.43	1.28	0.25	43.97	25.43	18.53	55.17	10.78	650.0	0.020504752928702706	nan	1.66	nan	nan	0.93	nan
12632	Na/SiO2	n.a.	0	Na	11	n.a.	0	SiO2	11	0.37	0.0	0	100	0	775	20	14.0	4.8	1.2	0.38	4	2.7	0.78	0.53	0.25	1.75	0.16	28.89	19.63	9.26	64.81	5.93	650.0	0.020606787145233063	nan	1.66	nan	nan	0.93	nan
12633	Na/SiO2	n.a.	0	Na	11	n.a.	0	SiO2	11	0.37	0.0	0	100	0	775	10	7.0	2.6	0.4	0.75	6	2.18	1.15	0.63	0.52	0.71	0.32	52.75	28.9	23.85	32.57	14.68	650.0	0.01542218182862054	nan	1.66	nan	nan	0.93	nan
12634	Na/SiO2	n.a.	0	Na	11	n.a.	0	SiO2	11	0.37	0.0	0	100	0	775	15	10.5	3.9	0.6	0.5	6	2.59	0.9	0.63	0.27	1.48	0.22	34.75	24.32	10.42	57.14	8.49	650.0	0.01808148930429814	nan	1.66	nan	nan	0.93	nan
12635	Na/SiO2	n.a.	0	Na	11	n.a.	0	SiO2	11	0.37	0.0	0	100	0	775	20	14.0	5.1	0.9	0.38	6	2.8	0.59	0.51	0.08	2.02	0.19	21.07	18.21	2.86	72.14	6.79	650.0	0.015572299379046375	nan	1.66	nan	nan	0.93	nan
12636	Na/SiO2	n.a.	0	Na	11	n.a.	0	SiO2	11	0.37	0.0	0	100	0	750	10	1.5	5.7	2.8	0.75	2	27.54	5.83	1.94	3.89	20.2	6.5	21.17	7.04	14.12	73.35	23.6	650.0	0.08009136862149269	nan	1.66	nan	nan	0.93	nan
12637	Na/SiO2	n.a.	0	Na	11	n.a.	0	SiO2	11	0.37	0.0	0	100	0	750	15	2.3	8.5	4.3	0.5	2	22.14	8.23	2.35	5.88	15.81	5.16	37.17	10.61	26.56	71.41	23.31	650.0	0.17176947831433925	nan	1.66	nan	nan	0.93	nan
12638	Na/SiO2	n.a.	0	Na	11	n.a.	0	SiO2	11	0.37	0.0	0	100	0	750	20	3.0	11.3	5.7	0.38	2	15.05	8.02	2.54	5.48	11.35	2.62	53.29	16.88	36.41	75.42	17.41	650.0	0.21999743125345703	nan	1.66	nan	nan	0.93	nan
12639	Na/SiO2	n.a.	0	Na	11	n.a.	0	SiO2	11	0.37	0.0	0	100	0	750	10	1.5	6.4	2.1	0.75	3	14.85	6.86	2.02	4.84	8.74	3.03	46.2	13.6	32.59	58.86	20.4	650.0	0.09475526457848028	nan	1.66	nan	nan	0.93	nan
12640	Na/SiO2	n.a.	0	Na	11	n.a.	0	SiO2	11	0.37	0.0	0	100	0	750	15	2.3	9.6	3.2	0.5	3	7.17	6.05	2.15	3.9	5.48	1.47	84.38	29.99	54.39	76.43	20.5	650.0	0.12481492025723409	nan	1.66	nan	nan	0.93	nan
12641	Na/SiO2	n.a.	0	Na	11	n.a.	0	SiO2	11	0.37	0.0	0	100	0	750	20	3.0	12.8	4.3	0.38	3	8.13	4.63	2.07	2.56	2.8	0.7	56.95	25.46	31.49	34.44	8.61	650.0	0.12475295367702724	nan	1.66	nan	nan	0.93	nan
12642	Na/SiO2	n.a.	0	Na	11	n.a.	0	SiO2	11	0.37	0.0	0	100	0	750	10	1.5	6.8	1.7	0.75	4	7.27	5.28	1.82	3.46	4.08	1.33	72.63	25.03	47.59	56.12	18.29	650.0	0.07232668646986103	nan	1.66	nan	nan	0.93	nan
12643	Na/SiO2	n.a.	0	Na	11	n.a.	0	SiO2	11	0.37	0.0	0	100	0	750	15	2.3	10.2	2.6	0.5	4	6.43	3.88	1.71	2.17	1.92	0.62	60.34	26.59	33.75	29.86	9.64	650.0	0.0791455502396463	nan	1.66	nan	nan	0.93	nan
12644	Na/SiO2	n.a.	0	Na	11	n.a.	0	SiO2	11	0.37	0.0	0	100	0	750	20	3.0	13.6	3.4	0.38	4	4.24	2.94	1.53	1.41	0.95	0.35	69.34	36.08	33.25	22.41	8.25	650.0	0.07852853160795058	nan	1.66	nan	nan	0.93	nan
12645	Na/SiO2	n.a.	0	Na	11	n.a.	0	SiO2	11	0.37	0.0	0	100	0	750	10	1.5	7.3	1.2	0.75	6	4.68	3.09	1.36	1.73	1.03	0.56	66.03	29.06	36.97	22.01	11.97	650.0	0.04184996432217697	nan	1.66	nan	nan	0.93	nan
12646	Na/SiO2	n.a.	0	Na	11	n.a.	0	SiO2	11	0.37	0.0	0	100	0	750	15	2.3	10.9	1.8	0.5	6	3.44	2.15	1.15	1.0	0.2	0.31	62.5	33.43	29.07	5.81	9.01	650.0	0.04346898429201219	nan	1.66	nan	nan	0.93	nan
12647	Na/SiO2	n.a.	0	Na	11	n.a.	0	SiO2	11	0.37	0.0	0	100	0	750	20	3.0	14.6	2.4	0.38	6	4.68	1.66	1.03	0.63	0.23	0.2	35.47	22.01	13.46	4.91	4.27	650.0	0.044050852642889465	nan	1.66	nan	nan	0.93	nan
12648	Na/SiO2	n.a.	0	Na	11	n.a.	0	SiO2	11	0.37	0.0	0	100	0	750	10	4.0	4.0	2.0	0.75	2	19.74	7.41	2.0	5.41	12.8	4.04	37.54	10.13	27.41	64.84	20.47	650.0	0.1026520553708476	nan	1.66	nan	nan	0.93	nan
12649	Na/SiO2	n.a.	0	Na	11	n.a.	0	SiO2	11	0.37	0.0	0	100	0	750	15	6.0	6.0	3.0	0.5	2	10.79	6.09	2.26	3.83	6.57	1.72	56.44	20.95	35.5	60.89	15.94	650.0	0.12566661834313822	nan	1.66	nan	nan	0.93	nan
12650	Na/SiO2	n.a.	0	Na	11	n.a.	0	SiO2	11	0.37	0.0	0	100	0	750	20	8.0	8.0	4.0	0.38	2	9.17	4.86	2.12	2.74	3.37	0.94	53.0	23.12	29.88	36.75	10.25	650.0	0.13110709206304189	nan	1.66	nan	nan	0.93	nan
12651	Na/SiO2	n.a.	0	Na	11	n.a.	0	SiO2	11	0.37	0.0	0	100	0	750	10	4.0	4.5	1.5	0.75	3	8.31	5.04	2.06	2.98	3.65	1.33	60.65	24.79	35.86	43.92	16.0	650.0	0.0689525809155717	nan	1.66	nan	nan	0.93	nan
12652	Na/SiO2	n.a.	0	Na	11	n.a.	0	SiO2	11	0.37	0.0	0	100	0	750	15	6.0	6.8	2.3	0.5	3	5.16	3.27	1.63	1.64	1.27	0.62	63.37	31.59	31.78	24.61	12.02	650.0	0.06649318758727137	nan	1.66	nan	nan	0.93	nan
12653	Na/SiO2	n.a.	0	Na	11	n.a.	0	SiO2	11	0.37	0.0	0	100	0	750	20	8.0	9.0	3.0	0.38	3	3.33	2.57	1.43	1.14	0.39	0.37	77.18	42.94	34.23	11.71	11.11	650.0	0.06851582776537221	nan	1.66	nan	nan	0.93	nan
12654	Na/SiO2	n.a.	0	Na	11	n.a.	0	SiO2	11	0.37	0.0	0	100	0	750	10	4.0	4.8	1.2	0.75	4	5.45	3.41	1.53	1.88	1.3	0.74	62.57	28.07	34.5	23.85	13.58	650.0	0.046259959729182475	nan	1.66	nan	nan	0.93	nan
12655	Na/SiO2	n.a.	0	Na	11	n.a.	0	SiO2	11	0.37	0.0	0	100	0	750	15	6.0	7.2	1.8	0.5	4	2.62	2.15	1.24	0.91	0.08	0.39	82.06	47.33	34.73	3.05	14.89	650.0	0.04346898429201219	nan	1.66	nan	nan	0.93	nan
12656	Na/SiO2	n.a.	0	Na	11	n.a.	0	SiO2	11	0.37	0.0	0	100	0	750	20	8.0	9.6	2.4	0.38	4	2.08	1.66	1.02	0.64	0.46	0.23	79.81	49.04	30.77	22.12	11.06	650.0	0.044050852642889465	nan	1.66	nan	nan	0.93	nan
12657	Na/SiO2	n.a.	0	Na	11	n.a.	0	SiO2	11	0.37	0.0	0	100	0	750	10	4.0	5.1	0.9	0.75	6	2.31	1.8	1.0	0.8	0.04	0.36	77.92	43.29	34.63	1.73	15.58	650.0	0.024218627503561574	nan	1.66	nan	nan	0.93	nan
12658	Na/SiO2	n.a.	0	Na	11	n.a.	0	SiO2	11	0.37	0.0	0	100	0	750	15	6.0	7.7	1.3	0.5	6	5.33	1.22	0.79	0.43	0.64	0.23	22.89	14.82	8.07	12.01	4.32	650.0	0.024550061751225156	nan	1.66	nan	nan	0.93	nan
12659	Na/SiO2	n.a.	0	Na	11	n.a.	0	SiO2	11	0.37	0.0	0	100	0	750	20	8.0	10.3	1.7	0.38	6	3.61	0.91	0.62	0.29	0.8	0.16	25.21	17.17	8.03	22.16	4.43	650.0	0.02405699451916681	nan	1.66	nan	nan	0.93	nan
12660	Na/SiO2	n.a.	0	Na	11	n.a.	0	SiO2	11	0.37	0.0	0	100	0	750	10	7.0	2.0	1.0	0.75	2	3.8	3.07	1.79	1.28	0.45	0.8	80.79	47.11	33.68	11.84	21.05	650.0	0.04157482331143298	nan	1.66	nan	nan	0.93	nan
12661	Na/SiO2	n.a.	0	Na	11	n.a.	0	SiO2	11	0.37	0.0	0	100	0	750	15	10.5	3.0	1.5	0.5	2	4.09	2.19	1.31	0.88	1.16	0.5	53.55	32.03	21.52	28.36	12.22	650.0	0.044286729371379716	nan	1.66	nan	nan	0.93	nan
12662	Na/SiO2	n.a.	0	Na	11	n.a.	0	SiO2	11	0.37	0.0	0	100	0	750	20	14.0	4.0	2.0	0.38	2	4.13	1.42	1.15	0.27	2.36	0.34	34.38	27.85	6.54	57.14	8.23	650.0	0.0376362755548938	nan	1.66	nan	nan	0.93	nan
12663	Na/SiO2	n.a.	0	Na	11	n.a.	0	SiO2	11	0.37	0.0	0	100	0	750	10	7.0	2.3	0.8	0.75	3	2.56	1.64	1.07	0.57	0.69	0.49	64.06	41.8	22.27	26.95	19.14	650.0	0.02204795818679936	nan	1.66	nan	nan	0.93	nan
12664	Na/SiO2	n.a.	0	Na	11	n.a.	0	SiO2	11	0.37	0.0	0	100	0	750	15	10.5	3.4	1.1	0.5	3	3.43	1.18	1.07	0.11	1.91	0.34	34.4	31.2	3.21	55.69	9.91	650.0	0.02374034514097489	nan	1.66	nan	nan	0.93	nan
12665	Na/SiO2	n.a.	0	Na	11	n.a.	0	SiO2	11	0.37	0.0	0	100	0	750	20	14.0	4.5	1.5	0.38	3	3.4	0.81	0.73	0.08	2.36	0.23	23.82	21.47	2.35	69.41	6.76	650.0	0.021402587447865766	nan	1.66	nan	nan	0.93	nan
12666	Na/SiO2	n.a.	0	Na	11	n.a.	0	SiO2	11	0.37	0.0	0	100	0	750	10	7.0	2.4	0.6	0.75	4	3.03	1.34	0.94	0.4	1.33	0.36	44.22	31.02	13.2	43.89	11.88	650.0	0.017987453576665525	nan	1.66	nan	nan	0.93	nan
12667	Na/SiO2	n.a.	0	Na	11	n.a.	0	SiO2	11	0.37	0.0	0	100	0	750	15	10.5	3.6	0.9	0.5	4	2.82	0.69	0.69	0.0	1.87	0.27	24.47	24.47	0.0	66.31	9.57	650.0	0.013847830145648396	nan	1.66	nan	nan	0.93	nan
12668	Na/SiO2	n.a.	0	Na	11	n.a.	0	SiO2	11	0.37	0.0	0	100	0	750	20	14.0	4.8	1.2	0.38	4	3.03	0.64	0.43	0.21	2.16	0.24	21.12	14.19	6.93	71.29	7.92	650.0	0.01689623106032288	nan	1.66	nan	nan	0.93	nan
12669	Na/SiO2	n.a.	0	Na	11	n.a.	0	SiO2	11	0.37	0.0	0	100	0	750	10	7.0	2.6	0.4	0.75	6	2.6	0.74	0.51	0.23	1.58	0.28	28.46	19.62	8.85	60.77	10.77	650.0	0.009903354438395446	nan	1.66	nan	nan	0.93	nan
12670	Na/SiO2	n.a.	0	Na	11	n.a.	0	SiO2	11	0.37	0.0	0	100	0	750	15	10.5	3.9	0.6	0.5	6	2.49	0.5	0.35	0.15	1.83	0.17	20.08	14.06	6.02	73.49	6.83	650.0	0.010025083647088573	nan	1.66	nan	nan	0.93	nan
12671	Na/SiO2	n.a.	0	Na	11	n.a.	0	SiO2	11	0.37	0.0	0	100	0	750	20	14.0	5.1	0.9	0.38	6	2.51	0.41	0.39	0.02	1.99	0.14	16.33	15.54	0.8	79.28	5.58	650.0	0.01081165274879787	nan	1.66	nan	nan	0.93	nan
12672	Na/SiO2	n.a.	0	Na	11	n.a.	0	SiO2	11	0.37	0.0	0	100	0	700	10	1.5	5.7	2.8	0.75	2	15.25	6.87	2.43	4.44	11.24	2.82	45.05	15.93	29.11	73.7	18.49	650.0	0.09489842593936654	nan	1.66	nan	nan	0.93	nan
12673	Na/SiO2	n.a.	0	Na	11	n.a.	0	SiO2	11	0.37	0.0	0	100	0	700	15	2.3	8.5	4.3	0.5	2	6.3	4.67	2.12	2.55	5.64	1.17	74.13	33.65	40.48	89.52	18.57	650.0	0.0956512589652091	nan	1.66	nan	nan	0.93	nan
12674	Na/SiO2	n.a.	0	Na	11	n.a.	0	SiO2	11	0.37	0.0	0	100	0	700	20	3.0	11.3	5.7	0.38	2	7.02	3.46	1.91	1.55	2.9	0.66	49.29	27.21	22.08	41.31	9.4	650.0	0.09266514672564338	nan	1.66	nan	nan	0.93	nan
12675	Na/SiO2	n.a.	0	Na	11	n.a.	0	SiO2	11	0.37	0.0	0	100	0	700	10	1.5	6.4	2.1	0.75	3	7.21	3.58	1.73	1.85	2.76	0.87	49.65	23.99	25.66	38.28	12.07	650.0	0.04860871601415361	nan	1.66	nan	nan	0.93	nan
12676	Na/SiO2	n.a.	0	Na	11	n.a.	0	SiO2	11	0.37	0.0	0	100	0	700	15	2.3	9.6	3.2	0.5	3	5.63	2.32	1.37	0.95	1.08	0.47	41.21	24.33	16.87	19.18	8.35	650.0	0.046946712371284255	nan	1.66	nan	nan	0.93	nan
12677	Na/SiO2	n.a.	0	Na	11	n.a.	0	SiO2	11	0.37	0.0	0	100	0	700	20	3.0	12.8	4.3	0.38	3	3.48	1.66	1.03	0.63	0.23	0.29	47.7	29.6	18.1	6.61	8.33	650.0	0.044050852642889465	nan	1.66	nan	nan	0.93	nan
12678	Na/SiO2	n.a.	0	Na	11	n.a.	0	SiO2	11	0.37	0.0	0	100	0	700	10	1.5	6.8	1.7	0.75	4	3.58	2.16	1.18	0.98	0.92	0.49	60.34	32.96	27.37	25.7	13.69	650.0	0.02911559281223254	nan	1.66	nan	nan	0.93	nan
12679	Na/SiO2	n.a.	0	Na	11	n.a.	0	SiO2	11	0.37	0.0	0	100	0	700	15	2.3	10.2	2.6	0.5	4	4.02	1.42	0.91	0.51	0.06	0.28	35.32	22.64	12.69	1.49	6.97	650.0	0.02860356942171929	nan	1.66	nan	nan	0.93	nan
12680	Na/SiO2	n.a.	0	Na	11	n.a.	0	SiO2	11	0.37	0.0	0	100	0	700	20	3.0	13.6	3.4	0.38	4	4.84	0.99	0.67	0.32	0.29	0.2	20.45	13.84	6.61	5.99	4.13	650.0	0.02618244961491606	nan	1.66	nan	nan	0.93	nan
12681	Na/SiO2	n.a.	0	Na	11	n.a.	0	SiO2	11	0.37	0.0	0	100	0	700	10	1.5	7.3	1.2	0.75	6	5.52	1.2	0.69	0.51	0.03	0.29	21.74	12.5	9.24	0.54	5.25	650.0	0.016096774979025664	nan	1.66	nan	nan	0.93	nan
12682	Na/SiO2	n.a.	0	Na	11	n.a.	0	SiO2	11	0.37	0.0	0	100	0	700	15	2.3	10.9	1.8	0.5	6	6.16	0.78	0.48	0.3	0.37	0.18	12.66	7.79	4.87	6.01	2.92	650.0	0.01566115823037713	nan	1.66	nan	nan	0.93	nan
12683	Na/SiO2	n.a.	0	Na	11	n.a.	0	SiO2	11	0.37	0.0	0	100	0	700	20	3.0	14.6	2.4	0.38	6	6.43	0.59	0.38	0.21	0.58	0.13	9.18	5.91	3.27	9.02	2.02	650.0	0.015572299379046375	nan	1.66	nan	nan	0.93	nan
12684	Na/SiO2	n.a.	0	Na	11	n.a.	0	SiO2	11	0.37	0.0	0	100	0	700	10	4.0	4.0	2.0	0.75	2	5.0	3.71	1.98	1.73	3.26	1.24	74.2	39.6	34.6	65.2	24.8	650.0	0.05040761964786508	nan	1.66	nan	nan	0.93	nan
12685	Na/SiO2	n.a.	0	Na	11	n.a.	0	SiO2	11	0.37	0.0	0	100	0	700	15	6.0	6.0	3.0	0.5	2	2.04	2.0	1.24	0.76	0.77	0.55	98.04	60.78	37.25	37.75	26.96	650.0	0.04040541463503893	nan	1.66	nan	nan	0.93	nan
12686	Na/SiO2	n.a.	0	Na	11	n.a.	0	SiO2	11	0.37	0.0	0	100	0	700	20	8.0	8.0	4.0	0.38	2	4.51	1.43	0.88	0.55	0.22	0.3	31.71	19.51	12.2	4.88	6.65	650.0	0.03790323765985196	nan	1.66	nan	nan	0.93	nan
12687	Na/SiO2	n.a.	0	Na	11	n.a.	0	SiO2	11	0.37	0.0	0	100	0	700	10	4.0	4.5	1.5	0.75	3	2.0	1.78	1.15	0.63	0.48	0.43	89.0	57.5	31.5	24.0	21.5	650.0	0.02394710050265716	nan	1.66	nan	nan	0.93	nan
12688	Na/SiO2	n.a.	0	Na	11	n.a.	0	SiO2	11	0.37	0.0	0	100	0	700	15	6.0	6.8	2.3	0.5	3	1.8	1.01	0.7	0.31	0.43	0.24	56.11	38.89	17.22	23.89	13.33	650.0	0.02030270211275071	nan	1.66	nan	nan	0.93	nan
12689	Na/SiO2	n.a.	0	Na	11	n.a.	0	SiO2	11	0.37	0.0	0	100	0	700	20	8.0	9.0	3.0	0.38	3	2.71	0.81	0.62	0.19	0.84	0.17	29.89	22.88	7.01	31.0	6.27	650.0	0.021402587447865766	nan	1.66	nan	nan	0.93	nan
12690	Na/SiO2	n.a.	0	Na	11	n.a.	0	SiO2	11	0.37	0.0	0	100	0	700	10	4.0	4.8	1.2	0.75	4	2.41	1.21	0.75	0.46	0.23	0.26	50.21	31.12	19.09	9.54	10.79	650.0	0.016231734575611684	nan	1.66	nan	nan	0.93	nan
12691	Na/SiO2	n.a.	0	Na	11	n.a.	0	SiO2	11	0.37	0.0	0	100	0	700	15	6.0	7.2	1.8	0.5	4	3.75	0.72	0.47	0.25	0.63	0.16	19.2	12.53	6.67	16.8	4.27	650.0	0.014452090183479165	nan	1.66	nan	nan	0.93	nan
12692	Na/SiO2	n.a.	0	Na	11	n.a.	0	SiO2	11	0.37	0.0	0	100	0	700	20	8.0	9.6	2.4	0.38	4	5.06	0.49	0.35	0.14	0.94	0.12	9.68	6.92	2.77	18.58	2.37	650.0	0.012926432529001688	nan	1.66	nan	nan	0.93	nan
12693	Na/SiO2	n.a.	0	Na	11	n.a.	0	SiO2	11	0.37	0.0	0	100	0	700	10	4.0	5.1	0.9	0.75	6	4.78	0.65	0.47	0.18	0.64	0.16	13.6	9.83	3.77	13.39	3.35	650.0	0.008694955987020617	nan	1.66	nan	nan	0.93	nan
12694	Na/SiO2	n.a.	0	Na	11	n.a.	0	SiO2	11	0.37	0.0	0	100	0	700	15	6.0	7.7	1.3	0.5	6	4.98	0.42	0.38	0.04	0.86	0.1	8.43	7.63	0.8	17.27	2.01	650.0	0.008417689548109364	nan	1.66	nan	nan	0.93	nan
12695	Na/SiO2	n.a.	0	Na	11	n.a.	0	SiO2	11	0.37	0.0	0	100	0	700	20	8.0	10.3	1.7	0.38	6	5.59	0.34	0.24	0.1	1.01	0.08	6.08	4.29	1.79	18.07	1.43	650.0	0.00896261351271795	nan	1.66	nan	nan	0.93	nan
12696	Na/SiO2	n.a.	0	Na	11	n.a.	0	SiO2	11	0.37	0.0	0	100	0	700	10	7.0	2.0	1.0	0.75	2	2.66	0.79	0.71	0.08	1.53	0.34	29.7	26.69	3.01	57.52	12.78	650.0	0.010575160435040374	nan	1.66	nan	nan	0.93	nan
12697	Na/SiO2	n.a.	0	Na	11	n.a.	0	SiO2	11	0.37	0.0	0	100	0	700	15	10.5	3.0	1.5	0.5	2	2.58	0.5	0.48	0.02	1.88	0.24	19.38	18.6	0.78	72.87	9.3	650.0	0.010025083647088573	nan	1.66	nan	nan	0.93	nan
12698	Na/SiO2	n.a.	0	Na	11	n.a.	0	SiO2	11	0.37	0.0	0	100	0	700	20	14.0	4.0	2.0	0.38	2	2.6	0.51	0.41	0.1	2.39	0.26	19.62	15.77	3.85	91.92	10.0	650.0	0.01345539312321846	nan	1.66	nan	nan	0.93	nan
12699	Na/SiO2	n.a.	0	Na	11	n.a.	0	SiO2	11	0.37	0.0	0	100	0	700	10	7.0	2.3	0.8	0.75	3	3.82	0.59	0.35	0.24	1.91	0.21	15.45	9.16	6.28	50.0	5.5	650.0	0.00788996501871683	nan	1.66	nan	nan	0.93	nan
12700	Na/SiO2	n.a.	0	Na	11	n.a.	0	SiO2	11	0.37	0.0	0	100	0	700	15	10.5	3.4	1.1	0.5	3	2.06	0.22	0.13	0.09	1.97	0.13	10.68	6.31	4.37	95.63	6.31	650.0	0.004404847110400079	nan	1.66	nan	nan	0.93	nan
12701	Na/SiO2	n.a.	0	Na	11	n.a.	0	SiO2	11	0.37	0.0	0	100	0	700	20	14.0	4.5	1.5	0.38	3	2.6	0.54	0.39	0.15	2.23	0.12	20.77	15.0	5.77	85.77	4.62	650.0	0.014249033424996952	nan	1.66	nan	nan	0.93	nan
12702	Na/SiO2	n.a.	0	Na	11	n.a.	0	SiO2	11	0.37	0.0	0	100	0	700	10	7.0	2.4	0.6	0.75	4	1.72	0.27	0.13	0.14	1.27	0.17	15.7	7.56	8.14	73.84	9.88	650.0	0.0036048687657530974	nan	1.66	nan	nan	0.93	nan
12703	Na/SiO2	n.a.	0	Na	11	n.a.	0	SiO2	11	0.37	0.0	0	100	0	700	15	10.5	3.6	0.9	0.5	4	2.33	0.28	0.24	0.04	1.94	0.1	12.02	10.3	1.72	83.26	4.29	650.0	0.005607854665468519	nan	1.66	nan	nan	0.93	nan
12704	Na/SiO2	n.a.	0	Na	11	n.a.	0	SiO2	11	0.37	0.0	0	100	0	700	20	14.0	4.8	1.2	0.38	4	2.21	0.23	0.13	0.1	2.05	0.12	10.41	5.88	4.52	92.76	5.43	650.0	0.006059602796514626	nan	1.66	nan	nan	0.93	nan
12705	Na/SiO2	n.a.	0	Na	11	n.a.	0	SiO2	11	0.37	0.0	0	100	0	700	10	7.0	2.6	0.4	0.75	6	1.91	0.3	0.29	0.01	1.5	0.1	15.71	15.18	0.52	78.53	5.24	650.0	0.0040060120270649655	nan	1.66	nan	nan	0.93	nan
12706	Na/SiO2	n.a.	0	Na	11	n.a.	0	SiO2	11	0.37	0.0	0	100	0	700	15	10.5	3.9	0.6	0.5	6	1.83	0.65	0.47	0.18	1.61	0.13	35.52	25.68	9.84	87.98	7.1	650.0	0.013042433980530926	nan	1.66	nan	nan	0.93	nan
12707	Na/SiO2	n.a.	0	Na	11	n.a.	0	SiO2	11	0.37	0.0	0	100	0	700	20	14.0	5.1	0.9	0.38	6	2.55	0.29	0.25	0.04	2.15	0.11	11.37	9.8	1.57	84.31	4.31	650.0	0.00764266617734165	nan	1.66	nan	nan	0.93	nan
